Repository: PaulC61/Cheminformatics

# Cheminformatics
Repository for:
Cheminformatics Masters students of University of Strasbourg 2020 - 2022
+ My own projects related to the course

File: InternshipM2_BIU/WorkingEnvironment/Phase1/Data/globalDataWithSVG.csv (part 1 of 6)
,Molecule SMILE,Molecule keywords,Molecule spectrum absorption maxima,Molecule spectrum emission maxima,Molecule spectrum solvent,VOC,JSC,FF,PCE,Molecule Graph
0,N#C/C(=C\c1ccc(cc1)N(c1ccccc1)CCCCCCN1c2ccccc2Sc2c1ccc(c2)/C=C(/c1ccc(s1)/C=C(/C(=O)O)\C#N)\C#N)/c1ccc(s1)/C=C(/C(=O)O)\C#N,phenothiazine,439.0,576.0,CH2Cl2/MeOH (1:1),687.0,10.79,0.7,5.19,<rdkit.Chem.rdchem.Mol object at 0x00000269EEC1BE40>
10,CCN([C@@H]1C=Cc2c(C1)oc(=O)c(c2)c1ccc(cc1)c1ccc(s1)/C=C(/[C@H]1SC(=S)N(C1=O)CC(=O)O)\[C@H]1SC(=S)N(C1=O)CC(=O)O)CC,coumarin,465.0,490.0,Acetonitrile-DMSO,560.0,3.41,0.73,1.39,<rdkit.Chem.rdchem.Mol object at 0x00000269EEC1B940>
11,CCN(c1ccc2c(c1)oc(=O)c(c2)c1ccc(cc1)c1ccc(s1)C/C=C(\C(=O)O)/C#N)CC,coumarin,438.0,500.0,Acetonitrile-DMSO,660.0,7.72,0.71,3.62,<rdkit.Chem.rdchem.Mol object at 0x00000269EEC1B9E0>
12,CCN(c1ccc2c(c1)oc(=O)c(c2)c1ccc(cc1)c1ccc(cc1)/C=C(\[C@H]1SC(=S)N(C1=O)CC(=O)O)/[C@H]1SC(=S)N(C1=O)CC(=O)O)CC,coumarin,425.0,487.0,Acetonitrile-DMSO,600.0,4.03,0.73,1.77,<rdkit.Chem.rdchem.Mol object at 0x00000269EEC1B710>
13,CCN(c1ccc2c(c1)oc(=O)c(c2)c1ccc(cc1)c1ccc(cc1)/C=C(/C(=O)O)\C#N)CC,coumarin,413.0,490.0,Acetonitrile-DMSO,690.0,5.79,0.7,2.8,<rdkit.Chem.rdchem.Mol object at 0x00000269EEC1BC60>
14,CCN(c1ccc2c(c1)oc(=O)c(c2)c1ccc(cc1)/C=C(\[C@H]1SC(=S)N(C1=O)C(=O)O)/[C@H]1SC(=S)N(C1=O)CC(=O)O)CC,coumarin,449.0,494.0,Acetonitrile-DMSO,580.0,3.33,0.73,1.41,<rdkit.Chem.rdchem.Mol object at 0x00000269EEC1BC10>
16,OC(=O)C[n+]1c(/C=C/c2cc3cc4c5c(c3oc2=O)C(C)(C)CCN5CCC4(C)C)sc2c1cccc2,coumarin,578.0,673.0,"methanol, tert-butyl alcohol-acetonitrile",380.0,4.5,0.63,1.1,<rdkit.Chem.rdchem.Mol object at 0x00000269EEC1B350>
17,OC(=O)c1ccc2c(c1)C(C)(C)C(=[N+]2C)/C=C/c1cc2cc3c4c(c2oc1=O)C(C)(C)CCN4CCC3(C)C,coumarin,616.0,490.0,"methanol, tert-butyl alcohol-acetonitrile",340.0,2.7,0.63,0.6,<rdkit.Chem.rdchem.Mol object at 0x00000269EEC1B3F0>
18,OC(=O)CN1C(=S)S/C(=C/c2cc3cc4c5c(c3oc2=O)C(C)(C)CCN5CCC4(C)C)/C1=O,coumarin,539.0,580.0,"methanol, tert-butyl alcohol-acetonitrile",490.0,7.5,0.7,2.6,<rdkit.Chem.rdchem.Mol object at 0x00000269EEC1B2B0>
19,OC(=O)C(=C/C=C/c1cc2cc3c4c(c2oc1=O)C(C)(C)CCN4CCC3(C)C)C(=O)O,coumarin,506.0,610.0,"methanol, tert-butyl alcohol-acetonitrile",480.0,12.8,0.6,3.7,<rdkit.Chem.rdchem.Mol object at 0x00000269EEC1B260>
22,CCN(c1ccc2c(c1)oc(=O)c(c2)/C=C/C=C(\C(=O)O)/C#N)CC,coumarin,480.0,535.0,"methanol, tert-butyl alcohol-acetonitrile",530.0,13.2,0.67,4.7,<rdkit.Chem.rdchem.Mol object at 0x00000269EEC1B3A0>
23,N#C/C(=C\c1c(=O)oc2c(c1C(F)(F)F)cc1c3c2C(C)(C)CCN3CCC1(C)C)/C(=O)O,coumarin,477.0,600.0,"methanol, tert-butyl alcohol-acetonitrile",500.0,9.4,0.65,3.1,<rdkit.Chem.rdchem.Mol object at 0x00000269EEC1B760>
24,N#C/C(=C/c1cc2cc3c4c(c2oc1=O)C(C)(C)CCN4CCC3(C)C)/C(=O)O,coumarin,493.0,540.0,"methanol, tert-butyl alcohol-acetonitrile",500.0,12.9,0.64,4.1,<rdkit.Chem.rdchem.Mol object at 0x00000269EEC1BDF0>
49,CCN(c1ccc2c(c1)oc(=O)c(c2)c1csc(n1)c1ccc(s1)C=C(C(=O)O)C#N)CC,coumarin,460.0,581.0,CH3OH-CHCl3,690.0,9.79,0.71,4.78,<rdkit.Chem.rdchem.Mol object at 0x00000269EEC1B8A0>
50,CCN(c1ccc2c(c1)oc(=O)c(c2)c1csc(n1)c1ccc(s1)/C=C\1/SC(=S)N(C1=O)CC(=O)O)CC,coumarin,489.0,607.0,CH3OH-CHCl3,500.0,0.96,0.69,0.33,<rdkit.Chem.rdchem.Mol object at 0x00000269EEC39030>
51,CCN(c1ccc2c(c1)oc(=O)c(c2)c1ccc(cc1)c1ccc(s1)C=C(C(=O)O)C#N)CC,coumarin,438.0,500.0,CH3OH-CHCl3,660.0,7.72,0.71,3.62,<rdkit.Chem.rdchem.Mol object at 0x00000269EEC39080>
52,OC(=O)c1ccc(cc1)c1ccccc1c1cc2cc3c4c(c2oc1=O)C(C)(C)CCN4CCC3(C)C,coumarin,407.0,485.0,acetonitrile,554.0,2.98,0.63,1.04,<rdkit.Chem.rdchem.Mol object at 0x00000269EEC390D0>
53,OC(=O)c1ccc(cc1)c1cccc(c1)c1cc2cc3c4c(c2oc1=O)C(C)(C)CCN4CCC3(C)C,coumarin,414.0,496.0,acetonitrile,704.0,4.57,0.7240000000000001,2.33,<rdkit.Chem.rdchem.Mol object at 0x00000269EEC39120>
55,OC(=O)c1ccc(cc1)c1ccc(cc1)c1cc2cc3c4c(c2oc1=O)C(C)(C)CCN4CCC3(C)C,coumarin,420.0,509.0,acetonitrile,687.0,5.63,0.695,2.69,<rdkit.Chem.rdchem.Mol object at 0x00000269EEC39170>
57,N#C/C(=C/c1ccc(s1)c1ccc(s1)c1cc2cc3c4c(c2oc1=O)C(C)(C)CCN4CCC3(C)C)/C(=O)O,coumarin,511.0,572.0,T-BuOH-AN,581.0,14.66,0.6859999999999999,5.97,<rdkit.Chem.rdchem.Mol object at 0x00000269EEC39210>
58,N#C/C(=C\c1ccc(cc1)N(c1ccccc1)CCCCCCN1c2ccccc2Sc2c1ccc(c2)/C=C(/C(=O)O)\C#N)/C(=O)O,phenothiazine,422.0,610.0,CH2Cl2/MeOH (1:1),756.0,8.98,0.69,4.66,<rdkit.Chem.rdchem.Mol object at 0x00000269EEC39260>
59,N#C/C(=C\c1ccc(s1)c1ccc(c2c1nsn2)c1cc2cc3c4c(c2oc1=O)C(C)(C)CCN4CCC3(C)C)/C(=O)O,coumarin,507.0,720.0,CHCl3/MeOH,580.0,12.2,0.68,4.82,<rdkit.Chem.rdchem.Mol object at 0x00000269EEC392B0>
61,N#C/C(=C\c1sc(c2c1OCCO2)c1ccc(c2c1nsn2)c1cc2cc3c4c(c2oc1=O)C(C)(C)CCN4CCC3(C)C)/C(=O)O,coumarin,520.0,720.0,CHCl3/MeOH,550.0,10.8,0.66,3.93,<rdkit.Chem.rdchem.Mol object at 0x00000269EEC39300>
68,N#C/C(=C/c1ccc(s1)c1ccc(s1)/C(=C/c1cc2cc3c4c(c2oc1=O)C(C)(C)CCN4CCC3(C)C)/C#N)/C(=O)O,coumarin,552.0,,ethanol,610.0,16.5,0.76,7.6,<rdkit.Chem.rdchem.Mol object at 0x00000269EEC39350>
71,N#C/C(=C\c1ccc(s1)/C=C/c1cc2cc3c4c(c2oc1=O)C(C)(C)CCN4CCC3(C)C)/C(=O)O,coumarin,510.0,,ethanol,630.0,13.37,0.77,6.5,<rdkit.Chem.rdchem.Mol object at 0x00000269EEC393A0>
72,N#C/C(=C\c1ccc(s1)/C(=C/c1cc2cc3c4c(c2oc1=O)C(C)(C)CCN4CCC3(C)C)/C#N)/C(=O)O,coumarin,566.0,,ethanol,510.0,14.32,0.73,5.3,<rdkit.Chem.rdchem.Mol object at 0x00000269EEC39440>
84,N#C/C(=C\1/C=C(/C=C/c2cc3cc4c5c(c3oc2=O)C(C)(C)CCN5CCC4(C)C)CC(C1)(C)C)/C(=O)O,coumarin,492.0,,ethanol,620.0,15.5,0.7,6.7,<rdkit.Chem.rdchem.Mol object at 0x00000269EEC39490>
87,N#C/C(=C/c1ccc(s1)/C=C/c1ccc(s1)c1cc2cc3c4c(c2oc1=O)C(C)(C)CCN4CCC3(C)C)/C(=O)O,coumarin,525.0,,ethanol,610.0,13.3,0.68,5.5,<rdkit.Chem.rdchem.Mol object at 0x00000269EEC394E0>
94,OC(=O)c1cc2cc3CCCN4c3c(c2oc1=O)CCC4,coumarin,442.0,470.0,"methanol, tert-butyl alcohol-acetonitrile",410.0,4.1,0.56,0.9,<rdkit.Chem.rdchem.Mol object at 0x00000269EEC39530>
95,OC(=O)/C=C/c1cc2cc3c4c(c2oc1=O)C(C)(C)CCN4CCC3(C)C,coumarin,451.0,505.0,"methanol, tert-butyl alcohol-acetonitrile",510.0,11.1,0.6,3.4,<rdkit.Chem.rdchem.Mol object at 0x00000269EEC39580>
98,N#C/C(=C/C=C/C=C/c1cc2cc3c4c(c2oc1=O)C(C)(C)CCN4CCC3(C)C)/C(=O)O,coumarin,486.0,520.0,"methanol, tert-butyl alcohol-acetonitrile",470.0,15.1,0.5,3.5,<rdkit.Chem.rdchem.Mol object at 0x00000269EEC395D0>
99,N#C/C(=C/C=C/c1cc2cc3c4c(c2oc1=O)C(C)(C)CCN4CCC3(C)C)/C(=O)O,coumarin,504.0,560.0,"methanol, tert-butyl alcohol-acetonitrile",600.0,14.0,0.71,6.0,<rdkit.Chem.rdchem.Mol object at 0x00000269EEC39620>
102,CCCCN(c1ccc2c(c1)OC1=NC(n3c(C1=C2)nc1c3cccc1)c1ccc(c(c1)C(=O)O)O)CCCC,coumarin,450.0,502.0,DMSO,491.0,2.461,0.635,0.767,<rdkit.Chem.rdchem.Mol object at 0x00000269EEC39670>
103,CCN(c1ccc2c(c1)OC1=NC(n3c(C1=C2)nc1c3cccc1)c1ccc(c(c1)C(=O)O)O)CC,coumarin,448.0,501.0,DMSO,501.0,2.082,0.614,0.64,<rdkit.Chem.rdchem.Mol object at 0x00000269EEC396C0>
104,OC(=O)c1cc(ccc1O)C1N=C2Oc3c(C=C2c2n1c1ccccc1n2)cc1c2c3CCCN2CCC1,coumarin,454.0,510.0,DMSO,502.0,1.081,0.66,0.358,<rdkit.Chem.rdchem.Mol object at 0x00000269EEC39710>
105,CCCCN(c1ccc2c(c1)OC1=NC(n3c(C1=C2)nc1c3cccc1)c1ccc(cc1)C(=O)O)CCCC,coumarin,454.0,504.0,DMSO,470.0,1.912,0.69,0.581,<rdkit.Chem.rdchem.Mol object at 0x00000269EEC39760>
106,CCN(c1ccc2c(c1)OC1=NC(n3c(C1=C2)nc1c3cccc1)c1ccc(cc1)C(=O)O)CC,coumarin,451.0,503.0,DMSO,441.0,1.754,0.6829999999999999,0.528,<rdkit.Chem.rdchem.Mol object at 0x00000269EEC397B0>
107,OC(=O)c1ccc(cc1)C1N=C2Oc3c(C=C2c2n1c1ccccc1n2)cc1c2c3CCCN2CCC1,coumarin,475.0,520.0,DMSO,490.0,0.936,0.6509999999999999,0.299,<rdkit.Chem.rdchem.Mol object at 0x00000269EEC39800>
108,CCCCn1c2ccc(cc2c2c1cccc2)c1cc(c(s1)c1cc2cc3c4c(c2oc1=O)C(C)(C)CCN4CCC3(C)C)/C=C(\C(=O)O)/C#N,coumarin,507.0,714.0,CHCl3,610.0,13.47,0.68,5.53,<rdkit.Chem.rdchem.Mol object at 0x00000269EEC39850>
110,CCCCC1(CCCC)c2ccccc2c2c1cc(cc2)c1cc(c(s1)c1cc2cc3C(C)(C)CCN4c3c(c2oc1=O)C(C)(C)CC4)/C=C(/C(=O)O)\C#N,coumarin,478.0,625.0,CHCl3,561.0,10.5,0.68,4.02,<rdkit.Chem.rdchem.Mol object at 0x00000269EEC398A0>
112,N#C/C(=C/c1cc(sc1c1cc2cc3c4c(c2oc1=O)C(C)(C)CCN4CCC3(C)C)C)/C(=O)O,coumarin,467.0,617.0,CHCl3,508.0,7.61,0.7,2.74,<rdkit.Chem.rdchem.Mol object at 0x00000269EEC398F0>
114,N#C/C(=C\c1ccc(s1)c1ccc(s1)c1cc2ccc(cc2oc1=O)N(c1ccccc1)c1ccccc1)/C(=O)O,coumarin,492.0,569.0,CH3OH-CHCl3,590.0,12.91,0.61,4.59,<rdkit.Chem.rdchem.Mol object at 0x00000269EEC39940>
115,N#C/C(=C\c1ccc(cc1)c1ccc(s1)c1cc2ccc(cc2oc1=O)N(c1ccccc1)c1ccccc1)/C(=O)O,coumarin,473.0,553.0,CH3OH-CHCl3,690.0,14.33,0.63,6.24,<rdkit.Chem.rdchem.Mol object at 0x00000269EEC39990>
116,CCN(c1ccc2c(c1)OC(=O)[C@H](C2)C(=O)O)CC,coumarin,445.0,,acetonitrile,550.0,2.18,0.69,1.03,<rdkit.Chem.rdchem.Mol object at 0x00000269EEC399E0>
121,N#C/C(=C\c1ccc(s1)c1cc2ccc(cc2oc1=O)N(c1ccccc1)c1ccccc1)/C(=O)O,coumarin,489.0,566.0,CH3OH-CHCl3,540.0,9.52,0.65,3.36,<rdkit.Chem.rdchem.Mol object at 0x00000269EEC39A30>
125,N#C/C(=C/c1ccc(s1)c1ccc(c2c1nsn2)C#Cc1ccc(s1)c1cc2cc3c4c(c2oc1=O)C(C)(C)CCN4CCC3(C)C)/C(=O)O,coumarin,512.0,619.0,ethanol,537.0,3.83,0.6559999999999999,1.35,<rdkit.Chem.rdchem.Mol object at 0x00000269EEC39A80>
127,N#C/C(=C/c1ccc(cc1)c1ccc(c2c1nsn2)C#Cc1ccc(s1)c1cc2cc3c4c(c2oc1=O)C(C)(C)CCN4CCC3(C)C)/C(=O)O,coumarin,490.0,578.0,ethanol,678.0,13.31,0.6970000000000001,6.29,<rdkit.Chem.rdchem.Mol object at 0x00000269EEC39AD0>
132,CCN(c1ccc2c(c1)oc(=O)c(c2)c1ccc(c(c1)F)/C=C(\C(=O)O)/C#N)CC,coumarin,450.0,,ethanol:dichloromethane,760.0,10.4,0.72,5.2,<rdkit.Chem.rdchem.Mol object at 0x00000269EEC39B20>
133,CCN(c1ccc2c(c1)oc(=O)c(c2)c1ccc(c(c1)Cl)/C=C(\C(=O)O)/C#N)CC,coumarin,442.0,,ethanol:dichloromethane,748.0,8.3,0.73,4.1,<rdkit.Chem.rdchem.Mol object at 0x00000269EEC39B70>
134,CCN(c1ccc2c(c1)oc(=O)c(c2)c1ccc(c(c1)Br)/C=C(\C(=O)O)/C#N)CC,coumarin,433.0,,ethanol:dichloromethane,731.0,7.5,0.71,3.5,<rdkit.Chem.rdchem.Mol object at 0x00000269EEC39BC0>
135,CCN(c1ccc2c(c1)oc(=O)c(c2)c1ccc(cc1)/C=C(\C(=O)O)/C#N)CC,coumarin,420.0,510.0,Acetonitrile-DMSO,709.0,6.79,0.7,3.1,<rdkit.Chem.rdchem.Mol object at 0x00000269EEC39C10>
142,N#CC(=Cc1ccc(s1)c1cc2ccc(cc2oc1=O)N(c1ccc2c(c1)Cc1c2cccc1)c1ccc2c(c1)Cc1c2cccc1)C(=O)O,coumarin,515.0,605.0,CHCl3-CH3OH,620.0,10.94,0.7,4.7,<rdkit.Chem.rdchem.Mol object at 0x00000269EEC39C60>
144,N#CC(=Cc1ccc(s1)c1ccc(s1)c1cc2ccc(cc2oc1=O)N(c1ccc2c(c1)Cc1c2cccc1)c1ccc2c(c1)Cc1c2cccc1)C(=O)O,coumarin,497.0,581.0,CHCl3-CH3OH,610.0,12.97,0.64,5.06,<rdkit.Chem.rdchem.Mol object at 0x00000269EEC39CB0>
146,N#CC(=Cc1ccc(cc1)c1ccc(s1)c1cc2ccc(cc2oc1=O)N(c1ccc2c(c1)Cc1c2cccc1)c1ccc2c(c1)Cc1c2cccc1)C(=O)O,coumarin,493.0,572.0,CHCl3-CH3OH,670.0,14.53,0.61,5.94,<rdkit.Chem.rdchem.Mol object at 0x00000269EEC39D00>
148,N#C/C(=C\c1ccc(s1)c1ccc(s1)c1ccc(cc1)n1c2ccc(cc2c2c1ccc(c2)C(C)(C)C)C(C)(C)C)/C(=O)O,carbazole,468.0,589.0,chloroform,720.0,10.9,0.57,2.48,<rdkit.Chem.rdchem.Mol object at 0x00000269EEC39D50>
150,N#C/C(=C/c1ccc(s1)c1ccc(cc1)n1c2ccc(cc2c2c1ccc(c2)C(C)(C)C)C(C)(C)C)/C(=O)O,carbazole,438.0,585.0,chloroform,610.0,8.47,0.6,2.39,<rdkit.Chem.rdchem.Mol object at 0x00000269EEC39DA0>
157,N#C/C(=C\c1ccc(s1)c1ccc(s1)c1ccc2c(c1)n1c3ccc(cc3c3c1c2cc(c3)C(C)(C)C)C(C)(C)C)/C(=O)O,carbazole,461.0,,THF,530.0,10.41,0.72,3.96,<rdkit.Chem.rdchem.Mol object at 0x00000269EEC39DF0>
160,CCCCCCc1cc(sc1c1sc(c(c1)CCCCCC)/C=C(/C(=O)O)\C#N)c1ccc2c(c1)n1c3ccc(cc3c3c1c2cc(c3)C(C)(C)C)C(C)(C)C,carbazole,464.0,,THF,550.0,7.01,0.74,2.85,<rdkit.Chem.rdchem.Mol object at 0x00000269EEC39E40>
174,CCCCCCCOc1ccc2c(c1)n(CC)c1c2cc(cc1)c1sc(c(c1)CCCCCC)c1sc(c(c1)CCCCCC)c1sc(c(c1)CCCCCC)c1sc(c(c1)CCCCCC)/C=C(\C(=O)O)/C#N,carbazole,480.0,,20%THF-toluene,700.0,14.5,0.69,7.3,<rdkit.Chem.rdchem.Mol object at 0x00000269EEC39E90>
175,CCCCCCCOc1ccc2c(c1)n(CC)c1c2cc(cc1)c1sc(c(c1)CCCCCC)c1sc(c(c1)CCCCCC)c1sc(c(c1)CCCCCC)/C=C(\C(=O)O)/C#N,carbazole,483.0,,20%THF-toluene,650.0,16.0,0.71,8.1,<rdkit.Chem.rdchem.Mol object at 0x00000269EEC39EE0>
178,CCCC[C@@H](CN1c2ccc(cc2Sc2c1cccc2)/C=C(/C(=O)O)\C#N)CC,phenothiazine,462.0,,Dichloromethane,675.0,12.52,0.6759999999999999,5.6,<rdkit.Chem.rdchem.Mol object at 0x00000269EEC39F30>
183,CCCCN1c2ccc(cc2Sc2c1ccc(c2)c1ccc(cc1OCCCC)OCCCC)c1ccc(s1)c1ccc(s1)/C=C(/C(=O)O)\C#N,phenothiazine,457.0,,dichloromethane,706.0,16.36,0.645,7.5,<rdkit.Chem.rdchem.Mol object at 0x00000269EB99D3F0>
186,CCCCCCc1cc(sc1c1sc(c(c1)CCCCCC)C=C(C(=O)O)C#N)c1ccc2c(c1)c1ccccc1n2CC,carbazole,474.0,,20%THF-toluene,792.0,10.2,0.65,5.1,<rdkit.Chem.rdchem.Mol object at 0x00000269EEC03F80>
187,CCCCCCc1cc(sc1c1cc(c(s1)C=C(C(=O)O)C#N)CCCCCC)c1ccc2c(c1)c1ccccc1n2c1ccccc1,carbazole,473.0,,20%THF-toluene,580.0,9.71,0.72,5.3,<rdkit.Chem.rdchem.Mol object at 0x00000269EB9D8120>
188,CCCCCCc1cc(sc1c1cc(c(s1)C=C(C(=O)O)C#N)CCCCCC)c1ccc2c(c1)c1ccccc1n2c1ccc(cc1)OC,carbazole,472.0,,20%THF-toluene,660.0,9.73,0.72,5.4,<rdkit.Chem.rdchem.Mol object at 0x00000269EEC07C60>
189,N#CC(=Cc1ccc(s1)c1ccc(c2c1nsn2)c1ccc(cc1)n1c2ccccc2c2c1cccc2)C(=O)O,carbazole,445.0,557.0,THF,938.0,3.9,0.6809999999999999,1.56,<rdkit.Chem.rdchem.Mol object at 0x00000269EEC43D50>
190,N#CC(=Cc1ccc(s1)c1ccc(c2c1nsn2)c1ccc2c(c1)c1ccccc1n2c1ccccc1)C(=O)O,carbazole,474.0,589.0,THF,627.0,7.37,0.6859999999999999,3.29,<rdkit.Chem.rdchem.Mol object at 0x00000269EEC43EE0>
191,CCCCC(Cn1c2ccc(cc2c2c1cccc2)c1ccc(c2c1nsn2)c1ccc(s1)C=C(C(=O)O)C#N)CC,carbazole,484.0,628.0,THF,620.0,8.3,0.738,3.8,<rdkit.Chem.rdchem.Mol object at 0x00000269EEC43F30>
192,CCCCC(COc1ccc(cc1)n1c2ccc(cc2c2c1cccc2)c1ccc(c2c1nsn2)c1ccc(s1)C=C(C(=O)O)C#N)CC,carbazole,476.0,595.0,THF,632.0,4.85,0.735,2.36,<rdkit.Chem.rdchem.Mol object at 0x00000269EEC43C60>
193,N#CC(=Cc1ccc(s1)c1ccc(c2c1nsn2)c1ccc2c(c1)n(c1ccccc1)c1c2cccc1)C(=O)O,carbazole,459.0,560.0,THF,639.0,3.22,0.73,1.53,<rdkit.Chem.rdchem.Mol object at 0x00000269EEC43D00>
194,CCCCC(COc1ccc(cc1)n1c2ccccc2c2c1cc(cc2)c1ccc(c2c1nsn2)c1ccc(s1)C=C(C(=O)O)C#N)CC,carbazole,461.0,557.0,THF,673.0,2.43,0.711,1.2,<rdkit.Chem.rdchem.Mol object at 0x00000269EEC43940>
195,CCCCCCn1c(c2ccc(cc2)c2ccc3c(c2)Sc2c(N3CCCCCC)cccc2)c2c(c1=O)c(n(c2=O)CCCCCC)c1ccc(cc1)c1ccc(cc1)/C=C(/C(=O)O)\C#N,phenothiazine,500.0,,dichloromethane,638.0,9.68,0.74,4.56,<rdkit.Chem.rdchem.Mol object at 0x00000269EEC43B70>
199,CCCCCCOc1ccc(cc1)N1c2ccc(cc2Sc2c1ccc(c2)c1ccc2c(c1)Sc1c(N2c2ccc(cc2)OCCCCCC)ccc(c1)/C=C(/C(=O)O)\C#N)c1ccc2c(c1)Sc1c(N2c2ccc(cc2)OCCCCCC)cccc1,phenothiazine,496.0,661.0,Dichloromethane,820.0,12.98,0.6,6.44,<rdkit.Chem.rdchem.Mol object at 0x00000269EEC43B20>
200,CCCCCCOc1ccc(cc1)N1c2ccc(cc2Sc2c1cccc2)c1ccc2c(c1)Sc1c(N2c2ccc(cc2)OCCCCCC)ccc(c1)/C=C(/C(=O)O)\C#N,phenothiazine,495.0,662.0,Dichloromethane,820.0,14.0,0.64,7.38,<rdkit.Chem.rdchem.Mol object at 0x00000269EEC43850>
201,CCCCCCOc1ccc(cc1)N1c2ccccc2Sc2c1ccc(c2)/C=C(/C(=O)O)\C#N,phenothiazine,475.0,655.0,Dichloromethane,780.0,12.87,0.65,6.52,<rdkit.Chem.rdchem.Mol object at 0x00000269EEC43A30>
202,CCCCCCN1c2ccc(cc2Sc2c1ccc(c2)c1ccc2c(c1)Sc1c(N2CCCCCC)ccc(c1)/C=C(/C(=O)O)\C#N)c1ccc2c(c1)Sc1c(N2CCCCCC)cccc1,phenothiazine,478.0,675.0,Dichloromethane,820.0,10.25,0.6,5.05,<rdkit.Chem.rdchem.Mol object at 0x00000269EEC43E90>
205,CCCC[C@@H](CN1c2ccc(cc2Sc2c1ccc(c2)/C=C\1/SC(=S)N(C1=O)CC(=O)O)/C=C/1\SC(=S)N(C1=O)CC(=O)O)CC,phenothiazine,484.0,,Dichloromethane,525.0,3.94,0.628,1.3,<rdkit.Chem.rdchem.Mol object at 0x00000269EEC43E40>
206,CCCC[C@@H](CN1c2ccc(cc2Sc2c1cccc2)/C=C\1/SC(=S)N(C1=O)CC(=O)O)CC,phenothiazine,477.0,,Dichloromethane,425.0,1.57,0.635,0.4,<rdkit.Chem.rdchem.Mol object at 0x00000269EEC43030>
207,CCCC[C@@H](CN1c2ccc(cc2Sc2c1ccc(c2)/C=C(/C(=O)O)\C#N)/C=C(/C(=O)O)\C#N)CC,phenothiazine,469.0,,Dichloromethane,675.0,14.96,0.682,6.8,<rdkit.Chem.rdchem.Mol object at 0x00000269EEC43080>
208,CCCCCCCCCCCC[C@H](CN1c2ccc(cc2Sc2c1ccc(c2)N1CCCC1)/C=C/1\SC(=S)N(C1=O)CC(=O)O)CCCCCCCCCC,phenothiazine,536.0,659.0,Dichloromethane,575.0,1.28,0.58,0.5,<rdkit.Chem.rdchem.Mol object at 0x00000269EEC430D0>
209,CCCCCCCCCCCC[C@H](CN1c2ccc(cc2Sc2c1ccc(c2)n1c2ccccc2c2c1cccc2)/C=C/1\SC(=S)N(C1=O)CC(=O)O)CCCCCCCCCC,phenothiazine,478.0,657.0,Dichloromethane,615.0,3.64,0.57,1.3,<rdkit.Chem.rdchem.Mol object at 0x00000269EEC38170>
210,CCCCCCCCCCCC[C@H](CN1c2ccc(cc2Sc2c1ccc(c2)N1c2ccccc2Sc2c1cccc2)/C=C\1/SC(=S)N(C1=O)CC(=O)O)CCCCCCCCCC,phenothiazine,472.0,636.0,Dichloromethane,698.0,3.87,0.65,1.8,<rdkit.Chem.rdchem.Mol object at 0x00000269EEC43120>
211,CCCCCCN1c2ccc(cc2Sc2c1ccc(c2)/C=C/1\SC(=S)N(C1=O)CC(=O)O)c1ccc2c(c1)Sc1c(N2CCCCCC)cccc1,phenothiazine,503.0,688.0,Dichloromethane,683.0,4.46,0.6,1.9,<rdkit.Chem.rdchem.Mol object at 0x00000269EEC43170>
212,CCCCCCN1c2ccc(cc2Sc2c1ccc(c2)c1ccc(cc1)C)/C=C/1\SC(=S)N(C1=O)CC(=O)O,phenothiazine,471.0,655.0,Dichloromethane,638.0,3.33,0.57,1.2,<rdkit.Chem.rdchem.Mol object at 0x00000269EEC431C0>
213,CCCCCCCCCCCC[C@H](CN1c2ccc(cc2Sc2c1ccc(c2)C#N)/C=C/1\SC(=S)N(C1=O)CC(=O)O)CCCCCCCCCC,phenothiazine,462.0,630.0,Dichloromethane,613.0,1.07,0.53,0.4,<rdkit.Chem.rdchem.Mol object at 0x00000269EEC43210>
214,CCCCCCCCCCCC[C@H](CN1c2ccc(cc2Sc2c1ccc(c2)/C=C/1\SC(=S)N(C1=O)CC(=O)O)Br)CCCCCCCCCC,phenothiazine,473.0,643.0,Dichloromethane,627.0,1.77,0.59,0.6,<rdkit.Chem.rdchem.Mol object at 0x00000269EEC43260>
215,CCCCCCCCCCCC[C@H](CN1c2ccccc2Sc2c1ccc(c2)/C=C/1\SC(=S)N(C1=O)CC(=O)O)CCCCCCCCCC,phenothiazine,478.0,651.0,Dichloromethane,607.0,2.0,0.58,0.7,<rdkit.Chem.rdchem.Mol object at 0x00000269EEC432B0>
216,CCCCCCN1c2ccc(cc2Sc2c1ccc(c2)OC[C@H](CCCC)CC)c1ccc(s1)[C@@H]1[C@H]([O-])/C(=C/[C@@H]2[NH+](CCCCCCCC)c3c(C2(C)C)cc(cc3)C(=O)O)/C1=O,phenothiazine,653.0,775.0,THF,411.0,3.1,0.7240000000000001,0.9,<rdkit.Chem.rdchem.Mol object at 0x00000269EEC43350>
217,CCSc1cc2c(cc1C=C(C(=O)O)C#N)Sc1c(N2c2ccc(cc2)OC)cccc1,phenothiazine,492.0,649.0,dichloromethane,818.5,9.23,0.7597,5.74,<rdkit.Chem.rdchem.Mol object at 0x00000269EEC433A0>
218,CCCCN1c2cc(SCC)c(cc2Sc2c1cccc2)C=C(C(=O)O)C#N,phenothiazine,472.0,652.0,dichloromethane,768.7,10.26,0.7224,5.7,<rdkit.Chem.rdchem.Mol object at 0x00000269EEC433F0>
219,COc1ccc(cc1)N1c2ccc(cc2Sc2c1cccc2)C=C(C(=O)O)C#N,phenothiazine,476.0,637.0,dichloromethane,781.7,10.2,0.755,6.02,<rdkit.Chem.rdchem.Mol object at 0x00000269EEC43440>
220,CCCCN1c2ccc(cc2Sc2c1cccc2)C=C(C(=O)O)C#N,phenothiazine,456.0,639.0,dichloromethane,730.6,10.98,0.7213,5.78,<rdkit.Chem.rdchem.Mol object at 0x00000269EEC43490>
221,CCCCCCN1c2ccc(cc2Sc2c1ccc(c2)C=C(C(=O)O)C#N)c1ccc(cc1)N(c1ccc2c(c1)C(CCC)(CCC)c1c2cccc1)c1ccc2c(c1)C(CCC)(CCC)c1c2cccc1,phenothiazine,464.0,,dichloromethane,734.0,13.01,0.68,6.49,<rdkit.Chem.rdchem.Mol object at 0x00000269EEC434E0>
224,CCCCCCN1c2ccc(cc2Sc2c1ccc(c2)C=C(C(=O)O)C#N)N(c1ccc(cc1)C(c1ccccc1)(C)C)c1ccc(cc1)C(c1ccccc1)(C)C,phenothiazine,478.0,,dichloromethane,705.0,12.63,0.69,6.14,<rdkit.Chem.rdchem.Mol object at 0x00000269EEC43530>
225,CCCCCCN1c2ccc(cc2Sc2c1ccc(c2)C=C(C(=O)O)C#N)c1ccc2c(c1)c1ccccc1n2CCCCCC,phenothiazine,470.0,,dichloromethane,748.0,14.02,0.68,7.13,<rdkit.Chem.rdchem.Mol object at 0x00000269EEC43580>
226,CCCCCCN1c2ccc(cc2Sc2c1cccc2)C=C(C(=O)O)C#N,phenothiazine,453.0,,dichloromethane,710.0,12.96,0.71,6.63,<rdkit.Chem.rdchem.Mol object at 0x00000269EEC435D0>
227,CCCCCCc1ccc(cc1)N1c2ccc(cc2Sc2c1ccc(c2)c1ccc(s1)c1ccc(s1)/C=C(/C(=O)O)\C#N)c1ccc(s1)c1ccc(s1)/C=C(\C(=O)O)/C#N,phenothiazine,436.0,,DMF,636.0,18.692,0.6137,7.3,<rdkit.Chem.rdchem.Mol object at 0x00000269EEC43620>
228,CCCCCCc1ccc(cc1)N1c2ccc(cc2Sc2c1ccc(c2)c1ccc(s1)/C=C(\C(=O)O)/C#N)c1ccc(s1)/C=C(\C(=O)O)/C#N,phenothiazine,445.0,,DMF,606.0,15.864,0.6287,6.04,<rdkit.Chem.rdchem.Mol object at 0x00000269EEC43670>
230,N#C/C(=C\c1ccc(s1)c1ccc2c(c1)C(CC)(CC)c1c2ccc(c1)N1c2ccccc2Sc2c1cccc2)/C(=O)O,phenothiazine,429.0,,dichloromethane,690.0,9.36,0.69,4.47,<rdkit.Chem.rdchem.Mol object at 0x00000269EEC436C0>
231,CCN1c2ccc(cc2Sc2c1cccc2)/C=C/c1sc(c2c1OCCO2)/C=C(/C(=O)O)\C#N,phenothiazine,473.0,595.0,Dimethylformamide,645.0,15.18,0.69,6.72,<rdkit.Chem.rdchem.Mol object at 0x00000269EEC43710>
232,CCCCCCCCN1c2ccc(cc2Sc2c1cccc2)/C=C/c1ccc(s1)c1ccc(s1)/C=C(\C(=O)O)/C#N,phenothiazine,496.0,,Dichloromethane,708.0,11.69,0.653,5.4,<rdkit.Chem.rdchem.Mol object at 0x00000269EEC43760>
233,CCCCCCCCN1c2ccc(cc2Sc2c1cccc2)/C=C\c1sc(cc1/C=C/c1ccc2c(c1)Sc1c(N2CCCCCCCC)cccc1)c1ccc(s1)c1ccc(s1)/C=C(/C(=O)O)\C#N,phenothiazine,508.0,,Dichloromethane,706.0,7.14,0.556,2.8,<rdkit.Chem.rdchem.Mol object at 0x00000269EEC437B0>
235,CCCCC1(CCCC)c2cc(ccc2c2c1cc(cc2)c1ccc(s1)c1ccc(s1)/C=C(/C(=O)O)\C#N)N1c2ccccc2Sc2c1ccc(c2)C=C1c2ccccc2c2c1cccc2,phenothiazine,453.0,,dichloromethane,635.0,6.71,0.66,2.83,<rdkit.Chem.rdchem.Mol object at 0x00000269EEC43800>
240,CCCCCCN1c2ccc(cc2Sc2c1ccc(c2)c1sc(cc1CCCCCC)c1cc[n+](cc1)C(=O)O)c1ccc(cc1OCCCCCC)OCCCCCC,phenothiazine,520.0,,dichloromethane,706.0,13.1,0.723,6.7,<rdkit.Chem.rdchem.Mol object at 0x00000269EEC43990>
249,N#C/C(=C\c1ccc2c(c1)Sc1c(N2Cc2ccc(cc2)CN2c3ccccc3Sc3c2ccc(c3)/C=C(/C(=O)O)\C#N)cccc1)/C(=O)O,phenothiazine,439.0,577.0,THF,740.0,6.98,0.69,3.56,<rdkit.Chem.rdchem.Mol object at 0x00000269EEC438A0>
250,N#C/C(=C\c1ccc2c(c1)Sc1c(N2CCCCN2c3ccccc3Sc3c2ccc(c3)/C=C(/C(=O)O)\C#N)cccc1)/C(=O)O,phenothiazine,433.0,589.0,THF,740.0,7.86,0.71,4.13,<rdkit.Chem.rdchem.Mol object at 0x00000269EEC36940>
251,CCCCCCn1c(c2ccc(cc2)c2ccc3c(c2)Sc2c(N3CCCCCC)cccc2)c2c(c1=O)c(n(c2=O)CCCCCC)c1ccc(cc1)/C=C(/C(=O)O)\C#N,phenothiazine,523.0,,dichloromethane,628.0,6.94,0.75,3.26,<rdkit.Chem.rdchem.Mol object at 0x00000269EEC368A0>
252,CCCCCCn1c(c2ccc(cc2)c2ccc(cc2)/C=C(/C(=O)O)\C#N)c2c(c1=O)c(n(c2=O)CCCCCC)c1ccc2c(c1)Sc1c(N2CCCCCC)cccc1,phenothiazine,526.0,,dichloromethane,656.0,11.65,0.68,5.16,<rdkit.Chem.rdchem.Mol object at 0x00000269EEC368F0>
255,CCCCCCN1c2ccc(cc2Sc2c1ccc(c2)/C=c/1\s/c(=C(/C(=O)O)\C#N)/nc1c1ccccc1)c1ccc(cc1OCCCCCC)OCCCCCC,phenothiazine,638.0,,dichloromethane,540.0,13.9,0.715,5.4,<rdkit.Chem.rdchem.Mol object at 0x00000269EEC36990>
257,N#C/C(=C/c1ccc(cc1)N(c1ccc(cc1)N1c2ccccc2Sc2c1cccc2)c1ccc(cc1)N1c2ccccc2Sc2c1cccc2)/C(=O)O,phenothiazine,433.0,530.0,dichloromethane,660.0,8.5,0.79,4.4,<rdkit.Chem.rdchem.Mol object at 0x00000269EEC367B0>
267,CCCC[C@@H](CN1c2ccc(cc2Sc2c1ccc(c2)c1ccc(s1)c1cc(c(s1)/C=C(/C(=O)O)\C#N)CCCCCC)c1ccc(s1)c1cc(c(s1)/C=C(\C(=O)O)/C#N)CCCCCC)CC,phenothiazine,484.0,743.0,Tetrahydrofuran,690.0,15.88,0.67,7.31,<rdkit.Chem.rdchem.Mol object at 0x00000269EEC369E0>
269,CCCC[C@@H](CN1c2ccc(cc2Sc2c1ccc(c2)c1cc(c(s1)/C=C(/C(=O)O)\C#N)CCCCCC)c1cc(c(s1)/C=C(\C(=O)O)/C#N)CCCCCC)CC,phenothiazine,475.0,648.0,Tetrahydrofuran,680.0,14.82,0.68,6.85,<rdkit.Chem.rdchem.Mol object at 0x00000269EEC36800>
271,CCCC[C@@H](CN1c2ccc(cc2Sc2c1ccc(c2)c1ccc(s1)/C=C(/C(=O)O)\C#N)c1ccc(s1)/C=C(\C(=O)O)/C#N)CC,phenothiazine,469.0,655.0,Tetrahydrofuran,660.0,12.27,0.68,5.53,<rdkit.Chem.rdchem.Mol object at 0x00000269EEC36850>
273,CCCC[C@@H](CN1c2ccc(cc2Sc2c1cccc2)c1ccc(s1)/C=C(\C(=O)O)/C#N)CC,phenothiazine,444.0,656.0,Tetrahydrofuran,690.0,10.23,0.7,4.91,<rdkit.Chem.rdchem.Mol object at 0x00000269EEC36760>
277,CCCCCCCCOc1ccc(cc1)c1ccc2c(c1)Sc1c(N2CC)ccc(c1)/C=C(/C(=O)O)\C#N,phenothiazine,460.0,611.0,THF/DCM (1:1),741.0,12.47,0.68,6.32,<rdkit.Chem.rdchem.Mol object at 0x00000269EEC36710>
279,CCN1c2ccc(cc2Sc2c1ccc(c2)/C=C(/C(=O)O)\C#N)c1ccc(cc1)O,phenothiazine,446.0,572.0,THF/DCM (1:1),677.0,11.28,0.69,5.23,<rdkit.Chem.rdchem.Mol object at 0x00000269EEC366C0>
280,CCCCCCCCOc1ccc(cc1)N1c2ccc(cc2Sc2c1ccc(c2)c1ccc(s1)/C=C(/C(=O)O)\C#N)c1ccc(s1)/C=C(/C(=O)O)\C#N,phenothiazine,453.0,568.0,THF/DCM (1:1),715.0,14.37,0.66,6.82,<rdkit.Chem.rdchem.Mol object at 0x00000269EEC36670>
281,CCCCCCCCOc1ccc(cc1)N1c2ccc(cc2Sc2c1ccc(c2)c1ccc(s1)/C=C(/C(=O)O)\C#N)c1cccs1,phenothiazine,456.0,560.0,THF/DCM (1:1),633.0,12.35,0.66,5.12,<rdkit.Chem.rdchem.Mol object at 0x00000269EEC36620>
282,CCCCCCCCOc1ccc(cc1)N1c2ccccc2Sc2c1ccc(c2)c1ccc(s1)/C=C(/C(=O)O)\C#N,phenothiazine,433.0,561.0,THF/DCM (1:1),721.0,13.35,0.66,6.34,<rdkit.Chem.rdchem.Mol object at 0x00000269EEC365D0>
286,N#C/C(=C\c1ccc2c(c1)c1ccccc1n2CCCCCCc1ccc(c(c1)Nc1ccccc1)/C=C(/C(=O)O)\C#N)/C(=O)O,phenothiazine,403.0,509.0,CH2Cl2/MeOH (1:1),715.0,5.73,0.69,2.82,<rdkit.Chem.rdchem.Mol object at 0x00000269EEC36580>
287,CCCCN1c2ccc(cc2Sc2c1cc(SC)cc2)/C=C(/C(=O)O)\C#N,phenothiazine,451.0,644.0,Dichloromethane,768.0,11.2,0.75,6.53,<rdkit.Chem.rdchem.Mol object at 0x00000269EEC36530>
288,CCCCN1c2ccc(cc2Sc2c1cc(SC)cc2)/C=C/c1ccc(s1)/C=C(/C(=O)O)\C#N,phenothiazine,478.0,665.0,Dichloromethane,691.0,15.2,0.7,7.44,<rdkit.Chem.rdchem.Mol object at 0x00000269EEC364E0>
289,CCCCCCCCN1c2ccc(cc2Sc2c1ccc(c2)c1ccc(s1)/C=C(/C(=O)O)\C#N)c1ccc(cc1)N(c1ccc(cc1)OC)c1ccc(cc1)OC,phenothiazine,460.0,,Dichloromethane,584.0,9.43,0.69,3.78,<rdkit.Chem.rdchem.Mol object at 0x00000269EEC36490>
290,CCCCCCCCN1c2ccc(cc2Sc2c1ccc(c2)c1ccc(s1)/C=C(/C(=O)O)\C#N)c1ccc(cc1)N(c1ccccc1)c1ccccc1,phenothiazine,450.0,,Dichloromethane,592.0,10.84,0.69,4.41,<rdkit.Chem.rdchem.Mol object at 0x00000269EEC36440>
291,CCCCCCCCN1c2ccc(cc2Sc2c1ccc(c2)c1ccc(s1)/C=C(/C(=O)O)\C#N)c1ccc(cc1)C=C(c1ccccc1)c1ccccc1,phenothiazine,449.0,,Dichloromethane,505.0,7.39,0.68,2.48,<rdkit.Chem.rdchem.Mol object at 0x00000269EEC363F0>
295,N#C/C(=C\c1ccc2c(c1)Sc1c(N2C)ccc(c1)c1ccc(cc1)N(c1cccc2c1cccc2)c1ccccc1)/C(=O)O,phenothiazine,437.0,,THF,660.0,11.12,0.63,4.6,<rdkit.Chem.rdchem.Mol object at 0x00000269EEC363A0>
296,CCCCCCN1c2ccc(cc2Sc2c1ccc(c2)/C=C(/C(=O)O)\C#N)c1ccc(cc1)N(c1cccc2c1cccc2)c1ccccc1,phenothiazine,453.0,,THF,670.0,13.66,0.61,5.6,<rdkit.Chem.rdchem.Mol object at 0x00000269EEC36350>
297,CCCCCCN1c2ccc(cc2Sc2c1ccc(c2)c1ccc(s1)/C=C(/C(=O)O)\C#N)c1ccc(cc1)N(c1cccc2c1cccc2)c1ccccc1,phenothiazine,463.0,,THF,570.0,5.99,0.6,2.04,<rdkit.Chem.rdchem.Mol object at 0x00000269EEC36300>
298,CCCCCCN1c2ccc(cc2Sc2c1ccc(c2)/C=C(\C(=O)O)/C#N)c1ccc(s1)c1ccc(cc1)N(c1cccc2c1cccc2)c1ccccc1,phenothiazine,442.0,,THF,690.0,14.42,0.63,6.22,<rdkit.Chem.rdchem.Mol object at 0x00000269EEC362B0>
299,N#C/C(=C\c1ccc2c(c1)Sc1c(N2c2ccc(cc2)C(c2ccc(cc2)C)c2ccc(cc2)C)ccc(c1)c1ccc(cc1)N(c1cccc2c1cccc2)c1ccccc1)/C(=O)O,phenothiazine,474.0,,THF,710.0,11.65,0.63,5.22,<rdkit.Chem.rdchem.Mol object at 0x00000269EEC36260>
300,N#C/C(=C\c1ccc(s1)c1ccc2c(c1)Sc1c(N2c2ccc(cc2)N(c2ccc(cc2)C)c2ccc(cc2)C)ccc(c1)c1ccc(cc1)N(c1cccc2c1cccc2)c1ccccc1)/C(=O)O,phenothiazine,480.0,,THF,630.0,10.9,0.62,4.24,<rdkit.Chem.rdchem.Mol object at 0x00000269EEC36210>
301,N#C/C(=C\c1ccc2c(c1)Sc1c(N2c2ccc(cc2)N(c2ccc(cc2)C)c2ccc(cc2)C)ccc(c1)c1ccc(s1)c1ccc(cc1)N(c1cccc2c1cccc2)c1ccccc1)/C(=O)O,phenothiazine,472.0,,THF,710.0,11.12,0.61,4.8,<rdkit.Chem.rdchem.Mol object at 0x00000269EEC361C0>
308,CCCCCCOc1ccc(cc1)c1ccc2c(c1)Sc1c(N2CC)ccc(c1)/C=C(/C(=O)O)\C#N,phenothiazine,464.0,,Dichloromethane,723.0,14.97,0.635,6.87,<rdkit.Chem.rdchem.Mol object at 0x00000269EEC36170>
309,CCCCCCOc1ccc(cc1)c1ccc2c(c1)Sc1c(N2CCCCCC)ccc(c1)/C=C(/C(=O)O)\C#N,phenothiazine,474.0,,Dichloromethane,775.0,15.32,0.6890000000000001,8.18,<rdkit.Chem.rdchem.Mol object at 0x00000269EEC36120>
310,CCCCCCCCN1c2ccc(cc2Sc2c1ccc(c2)/C=C(/C(=O)O)\C#N)c1ccc(cc1)OCCCCCC,phenothiazine,449.0,,Dichloromethane,797.0,14.75,0.687,8.08,<rdkit.Chem.rdchem.Mol object at 0x00000269EEC360D0>
312,CCCCCCCCCCCCN1c2ccc(cc2Sc2c1ccc(c2)/C=C(/C(=O)O)\C#N)c1ccc(cc1)OCCCCCC,phenothiazine,458.0,,Dichloromethane,799.0,13.31,0.7120000000000001,7.57,<rdkit.Chem.rdchem.Mol object at 0x00000269EEC36080>
313,CCCCCCN1c2ccc(cc2Sc2c1ccc(c2)/C=C(/C(=O)O)\C#N)c1ccc2c(c1)c1ccccc1n2CCCCCC,phenothiazine,473.0,,Dichloromethane,829.0,12.38,0.655,6.72,<rdkit.Chem.rdchem.Mol object at 0x00000269EEC36030>
314,CCCCCCN1c2ccc(cc2Sc2c1ccc(c2)/C=C(/C(=O)O)\C#N)c1ccc2c(c1)c1ccccc1C2(CCCCCC)CCCCCC,phenothiazine,465.0,,Dichloromethane,767.0,12.43,0.643,6.13,<rdkit.Chem.rdchem.Mol object at 0x00000269EEC4A030>
315,CCCCCCn1c2ccccc2c2c1cc(cc2)N1c2ccccc2Sc2c1ccc(c2)/C=C(/C(=O)O)\C#N,phenothiazine,481.0,,Dichloromethane,742.0,9.68,0.713,5.12,<rdkit.Chem.rdchem.Mol object at 0x00000269EEC4A080>
316,CCCCCCC1(CCCCCC)c2cc(ccc2c2c1cccc2)N1c2ccccc2Sc2c1ccc(c2)/C=C(/C(=O)O)\C#N,phenothiazine,478.0,,Dichloromethane,748.0,7.62,0.698,3.98,<rdkit.Chem.rdchem.Mol object at 0x00000269EEC4A0D0>
317,CCCCCCN1c2ccc(cc2Sc2c1cccc2)/C=C(\C(=O)O)/C#N,phenothiazine,460.0,,Dichloromethane,682.0,10.115,0.642,4.43,<rdkit.Chem.rdchem.Mol object at 0x00000269EEC4A120>
325,CCCCCCN1c2ccc(cc2Sc2c1cccc2)c1ccc2c(c1)Sc1c(N2CCCCCC)ccc(c1)/C=C(/C(=O)O)\C#N,phenothiazine,477.0,676.0,Dichloromethane,690.0,13.2,0.62,5.63,<rdkit.Chem.rdchem.Mol object at 0x00000269EEC4A170>
326,CCCCCCN1c2ccc(cc2Sc2c1cccc2)/C=C(/C(=O)O)\C#N,phenothiazine,438.0,,THF,680.0,12.91,0.62,5.45,<rdkit.Chem.rdchem.Mol object at 0x00000269EEC4A1C0>
327,CCCCCCN1c2ccc(cc2Sc2c1ccc(c2)/C=C(/C(=O)O)\C#N)c1ccc(cc1)C=C(c1ccc(cc1)N1c2ccccc2Sc2c1cccc2)c1ccc(cc1)N1c2ccccc2Sc2c1cccc2,phenothiazine,466.0,629.0,Dichloromethane,826.0,12.18,0.65,6.55,<rdkit.Chem.rdchem.Mol object at 0x00000269EEC4A210>
328,CCCCCCN1c2ccc(cc2Sc2c1ccc(c2)/C=C(/C(=O)O)\C#N)c1ccc(cc1)C=C(c1ccc(cc1)n1c2ccccc2c2c1cccc2)c1ccc(cc1)n1c2ccccc2c2c1cccc2,phenothiazine,462.0,537.0,Dichloromethane,793.0,10.76,0.64,5.51,<rdkit.Chem.rdchem.Mol object at 0x00000269EEC4A260>
329,CCCCCCn1c2ccc(cc2c2c1ccc(c2)/C=C(/C(=O)O)\C#N)c1ccc(cc1)C=C(c1ccc(cc1)N1c2ccccc2Sc2c1cccc2)c1ccc(cc1)N1c2ccccc2Sc2c1cccc2,phenothiazine,412.0,538.0,Dichloromethane,711.0,5.27,0.72,2.69,<rdkit.Chem.rdchem.Mol object at 0x00000269EEC4A2B0>
330,CCCCCCN1c2ccc(cc2Sc2c1ccc(c2)/C=C(/C(=O)O)\C#N)c1ccc(cc1)C(=C(c1ccccc1)c1ccccc1)c1ccccc1,phenothiazine,474.0,,Dichloromethane,804.0,11.41,0.63,5.76,<rdkit.Chem.rdchem.Mol object at 0x00000269EEC4A300>
331,CCCCCCN1c2ccc(cc2Sc2c1ccc(c2)/C=C(/C(=O)O)\C#N)c1ccc(cc1)C=C(c1ccccc1)c1ccccc1,phenothiazine,474.0,,Dichloromethane,789.0,12.62,0.63,6.29,<rdkit.Chem.rdchem.Mol object at 0x00000269EEC4A350>
332,CCCCCCN1c2ccc(cc2Sc2c1ccc(c2)/C=C(/C(=O)O)\C#N)c1ccc(cc1)/C=C/c1ccccc1,phenothiazine,471.0,,Dichloromethane,759.0,11.82,0.65,5.84,<rdkit.Chem.rdchem.Mol object at 0x00000269EEC4A3A0>
333,CCCCCCN1c2ccc(cc2Oc2c1cccc2)/C=C(/C(=O)O)\C#N,phenothiazine,474.0,471.0,THF,759.0,5.94,0.64,3.61,<rdkit.Chem.rdchem.Mol object at 0x00000269EEC4A3F0>
334,N#C/C(=C\c1ccc2c(c1)Oc1c(N2CCCCCCN2c3ccccc3Oc3c2ccc(c3)/C=C(/C(=O)O)\C#N)cccc1)/C(=O)O,phenothiazine,476.0,576.0,THF,743.0,6.81,0.62,3.92,<rdkit.Chem.rdchem.Mol object at 0x00000269EEC4A440>
335,CCCCCCN1c2ccc(cc2Sc2c1ccc(c2)/C=C/c1ccc(cc1)N(c1ccccc1)c1ccccc1)/C=C\c1ccc2c(c1)Sc1c(N2CCCCCC)ccc(c1)/C=C(/C(=O)O)\C#N,phenothiazine,468.0,,Dichloromethane,759.0,12.2,0.58,5.3,<rdkit.Chem.rdchem.Mol object at 0x00000269EEC4A490>
336,CCCCCCN1c2ccc(cc2Sc2c1ccc(c2)/C=C(/C(=O)O)\C#N)/C=C/c1ccc(cc1)N(c1ccccc1)c1ccccc1,phenothiazine,476.0,,Dichloromethane,746.0,14.1,0.58,6.1,<rdkit.Chem.rdchem.Mol object at 0x00000269EEC4A4E0>
340,CCCCCCCCN1c2ccc(cc2Sc2c1ccc(c2)/C=C\1/SC(=S)N(C1=O)CC(=O)O)C#Cc1ccc2c3c1ccc1c3c(cc2)ccc1,phenothiazine,476.0,,acetonitrile,673.0,4.1,0.63,1.74,<rdkit.Chem.rdchem.Mol object at 0x00000269EEC4A530>
341,CCCCCCc1sc(c2c1OCCO2)c1sc(c2c1OCCO2)c1ccc2c(c1)Sc1c(N2CCCCCC)ccc(c1)/C=C(/C(=O)O)\C#N,phenothiazine,489.0,,Dichloromethane,559.0,5.93,0.6759999999999999,2.24,<rdkit.Chem.rdchem.Mol object at 0x00000269EEC4A580>
342,CCCCCCc1sc(c2c1OCCO2)c1ccc(s1)c1ccc2c(c1)Sc1c(N2CCCCCC)ccc(c1)/C=C(/C(=O)O)\C#N,phenothiazine,481.0,,Dichloromethane,672.0,12.01,0.696,5.62,<rdkit.Chem.rdchem.Mol object at 0x00000269EEC4A5D0>
343,CCCCCCc1ccc(s1)c1ccc(s1)c1ccc2c(c1)Sc1c(N2CCCCCC)ccc(c1)/C=C(/C(=O)O)\C#N,phenothiazine,470.0,,Dichloromethane,717.0,16.13,0.6809999999999999,7.87,<rdkit.Chem.rdchem.Mol object at 0x00000269EEC4A620>
344,CCCCCCc1sc(c2c1OCCO2)c1ccc2c(c1)Sc1c(N2CCCCCC)ccc(c1)/C=C(/C(=O)O)\C#N,phenothiazine,466.0,,Dichloromethane,746.0,16.65,0.642,7.98,<rdkit.Chem.rdchem.Mol object at 0x00000269EEC4A670>
345,CCCCCCc1ccc(s1)c1ccc2c(c1)Sc1c(N2CCCCCC)ccc(c1)/C=C(/C(=O)O)\C#N,phenothiazine,457.0,,Dichloromethane,783.0,15.18,0.679,8.07,<rdkit.Chem.rdchem.Mol object at 0x00000269EEC4A6C0>
346,CCCCCCCCOc1ccc(cc1)c1ccc2c(c1)Sc1c(N2c2ccc(cc2)OCCCCCCCC)ccc(c1)/C=C(/C(=O)O)\C#N,phenothiazine,459.0,570.0,THF/DCM (1:1),802.0,10.35,0.69,5.73,<rdkit.Chem.rdchem.Mol object at 0x00000269EEC4A710>
347,CCCCCCCCCCCCOc1ccc(cc1)N1c2ccccc2Sc2c1ccc(c2)/C=C(/C(=O)O)\C#N,phenothiazine,428.0,552.0,THF/DCM (1:1),768.0,8.47,0.7,4.54,<rdkit.Chem.rdchem.Mol object at 0x00000269EEC4A760>
348,CCCCCCCCOc1ccc(cc1)N1c2ccccc2Sc2c1ccc(c2)/C=C(/C(=O)O)\C#N,phenothiazine,459.0,566.0,THF/DCM (1:1),785.0,8.65,0.71,4.79,<rdkit.Chem.rdchem.Mol object at 0x00000269EEC4A7B0>
349,COc1ccc(cc1)N1c2ccc(cc2Sc2c1cccc2)/C=C(/C(=O)O)\C#N,phenothiazine,420.0,550.0,THF/DCM (1:1),773.0,8.56,0.69,4.53,<rdkit.Chem.rdchem.Mol object at 0x00000269EEC4A800>
353,N#C/C(=C\c1ccc(o1)c1ccc(cc1)N(c1ccc(cc1)N1c2ccccc2Sc2c1cccc2)c1ccc(cc1)N1c2ccccc2Sc2c1cccc2)/C(=O)O,phenothiazine,421.0,,Acetonitrile,682.0,14.43,0.69,6.79,<rdkit.Chem.rdchem.Mol object at 0x00000269EEC4A850>
354,N#C/C(=C\c1ccc(s1)c1ccc(cc1)N(c1ccc(cc1)N1c2ccccc2Sc2c1cccc2)c1ccc(cc1)N1c2ccccc2Sc2c1cccc2)/C(=O)O,phenothiazine,406.0,,Acetonitrile,680.0,12.64,0.7,6.02,<rdkit.Chem.rdchem.Mol object at 0x00000269EEC4A8A0>
355,N#C/C(=C\c1ccc(cc1)c1ccc(cc1)N(c1ccc(cc1)N1c2ccccc2Sc2c1cccc2)c1ccc(cc1)N1c2ccccc2Sc2c1cccc2)/C(=O)O,phenothiazine,385.0,,Acetonitrile,635.0,10.86,0.71,4.9,<rdkit.Chem.rdchem.Mol object at 0x00000269EEC4A8F0>
357,CCN1c2ccc(cc2Sc2c1cccc2)/C=C(/C(=O)O)\C#N,phenothiazine,439.0,586.0,THF,709.0,6.13,0.67,2.91,<rdkit.Chem.rdchem.Mol object at 0x00000269EEC4A940>
358,CC(CCOc1ccc(cc1)N1c2ccc(cc2Sc2c1cccc2)/C=C/c1nc2cc(ccc2nc1/C=C/c1ccc2c(c1)Sc1c(N2c2ccc(cc2)OCCC(C)C)cccc1)C(=O)O)C,phenothiazine,477.0,,chloroform,610.0,9.99,0.71,4.36,<rdkit.Chem.rdchem.Mol object at 0x00000269EEC4A990>
360,CCCCN1c2ccc(cc2Sc2c1cccc2)c1sc(c2c1OCCO2)/C=C(/C(=O)O)\C#N,phenothiazine,466.0,546.0,dichloromethane,693.8,11.29,0.6938,5.43,<rdkit.Chem.rdchem.Mol object at 0x00000269EEC4A9E0>
361,CCCCN1c2ccc(cc2Sc2c1cccc2)c1ccc(s1)/C=C(/C(=O)O)\C#N,phenothiazine,448.0,634.0,dichloromethane,706.6,11.33,0.6693,5.36,<rdkit.Chem.rdchem.Mol object at 0x00000269EEC4AA30>
363,CCCCN1c2ccc(cc2Sc2c1cccc2)c1ccc(o1)/C=C(/C(=O)O)\C#N,phenothiazine,442.0,641.0,dichloromethane,734.6,11.9,0.6890000000000001,6.02,<rdkit.Chem.rdchem.Mol object at 0x00000269EEC4AA80>
369,COCCOCCOCCN1c2ccccc2Sc2c1ccc(c2)/C=C(\C(=O)O)/C#N,phenothiazine,,,-,660.0,8.36,0.74,4.07,<rdkit.Chem.rdchem.Mol object at 0x00000269EEC4AAD0>
370,OCCN1c2ccc(cc2Sc2c1cccc2)/C=C(/C(=O)O)\C#N,phenothiazine,,,-,650.0,8.03,0.75,3.88,<rdkit.Chem.rdchem.Mol object at 0x00000269EEC4AB20>
371,N#C/C(=C\c1ccc2c(c1)Sc1c(N2C)cccc1)/C(=O)O,phenothiazine,,,-,660.0,6.5,0.75,3.21,<rdkit.Chem.rdchem.Mol object at 0x00000269EEC4AB70>
372,N#C/C(=C\c1ccc(cc1)N1c2ccccc2Sc2c1cccc2)/C(=O)O,phenothiazine,408.0,,dichloromethane,587.0,4.45,0.7,1.83,<rdkit.Chem.rdchem.Mol object at 0x00000269EEC4ABC0>
381,CCCCCCN(c1ccccc1)c1ccc(cc1)/C=C(/c1ccc(s1)/C=C(/C(=O)O)\C#N)\C#N,phenothiazine,463.0,599.0,CH2Cl2/MeOH (1:1),655.0,8.2,0.71,3.8,<rdkit.Chem.rdchem.Mol object at 0x00000269EEC4AC10>
404,CCCCCCCCCCCCC1(CCCCCCCCCCCC)c2cc(sc2c2c1cc(s2)c1ccc2c(c1)Sc1c(N2CCCC)cccc1)/C=C(/C(=O)O)\C#N,phenothiazine,532.0,610.0,dichloromethane,774.0,12.9,0.7,7.0,<rdkit.Chem.rdchem.Mol object at 0x00000269EEC4AC60>
405,N#C/C(=C/c1ccc(s1)/C=C/c1ccc2c(c1)Sc1c(N2)cc(cc1)SC)/C(=O)O,phenothiazine,,,-,691.0,15.2,0.7,7.4,<rdkit.Chem.rdchem.Mol object at 0x00000269EEC4ACB0>
407,CCCCCCc1ccc(s1)c1ccc(s1)c1ccc2c(c1)Sc1c(N2CCCCCC)ccc(c1)C=C(C(=O)O)C#N,phenothiazine,449.0,645.0,THF,694.0,10.84,0.7240000000000001,5.4,<rdkit.Chem.rdchem.Mol object at 0x00000269EEC4AD00>
409,CCCCCCc1ccc(s1)c1ccc2c(c1)Sc1c(N2CCCCCC)ccc(c1)C=C(C(=O)O)C#N,phenothiazine,444.0,645.0,THF,645.0,9.19,0.725,4.3,<rdkit.Chem.rdchem.Mol object at 0x00000269EEC4AD50>
410,CCCCN1c2ccc(cc2Sc2c1ccc(c2)c1ccc(cc1OCCCC)OCCCC)c1ccc(c2c1nsn2)c1ccc(s1)/C=C(/C(=O)O)\C#N,phenothiazine,498.0,,dichloromethane,645.0,14.71,0.6729999999999999,6.4,<rdkit.Chem.rdchem.Mol object at 0x00000269EEC4ADA0>
412,CCCCCCN1c2ccc(cc2Sc2c1ccc(c2)/C=C(/C(=O)O)\C#N)N(c1ccc2c(c1)c1ccccc1n2CCCCCC)c1ccc2c(c1)c1ccccc1n2CCCCCC,phenothiazine,512.0,,dichloromethane,697.0,12.52,0.68,5.93,<rdkit.Chem.rdchem.Mol object at 0x00000269EEC4ADF0>
413,N#C/C(=C/c1ccc2c(c1)Sc1c(N2CCCCCCN2c3ccccc3Sc3c2ccc(c3)/C=C(/C(=O)O)\C#N)cccc1)/C(=O)O,phenothiazine,417.0,,Dimethylformamide,628.0,10.32,0.6022,3.91,<rdkit.Chem.rdchem.Mol object at 0x00000269EEC4AE40>
414,N#C/C(=C\c1ccc2c(c1)Sc1c(N2CCCCCOc2ccc(cc2)[C@@](c2ccc(cc2)OCCCCCCN2c3ccccc3Sc3c2ccc(c3)/C=C(\C(=O)O)/C#N)(c2ccc(cc2)OCCCCCCN2c3ccccc3Sc3c2ccc(c3)/C=C(/C(=O)O)\C#N)C)cccc1)/C(=O)O,phenothiazine,413.0,,Dimethylformamide,681.0,11.96,0.6015,4.9,<rdkit.Chem.rdchem.Mol object at 0x00000269EEC4AE90>
415,CCCCCCCCN1c2ccccc2Sc2c1ccc(c2)/C=C(/C(=O)O)\C#N,phenothiazine,439.0,,DCM/THF (1:1),758.0,9.01,0.71,4.87,<rdkit.Chem.rdchem.Mol object at 0x00000269EEC4AEE0>
416,CCCCCCCCN1[C@H]2CC=C(C=C2Sc2c1ccc(c2)/C=C(\C(=O)O)/C#N)c1ccc2c(c1)C(CCCCCC)(CCCCCC)c1c2ccc(c1)c1ccc2c(c1)N(CCCCCCCC)c1c(S2)cc(cc1)/C=C(/C(=O)O)\C#N,phenothiazine,458.0,,DCM/THF (1:1),726.0,11.73,0.67,5.7,<rdkit.Chem.rdchem.Mol object at 0x00000269EEC4AF30>
417,CCCCCCCCN1c2ccc(cc2Sc2c1ccc(c2)/C=C(\C(=O)O)/C#N)c1ccc(s1)c1ccc2c(c1)C(CCCCCC)(CCCCCC)c1c2ccc(c1)c1ccc(s1)c1ccc2c(c1)N(CCCCCCCC)c1c(S2)cc(cc1)/C=C(\C(=O)O)/C#N,phenothiazine,450.0,,DCM/THF (1:1),740.0,9.69,0.59,4.21,<rdkit.Chem.rdchem.Mol object at 0x00000269EEC4AF80>
418,CCCCCCOc1c2cc(ccc2c(c2c1ccc(c2)/C=C(/C(=O)O)\C#N)OCCCCCC)N(c1ccc2c(c1)Sc1c(N2CCCCCC)cccc1)c1ccccc1,phenothiazine,494.0,558.0,THF,600.0,7.23,0.64,2.77,<rdkit.Chem.rdchem.Mol object at 0x00000269EEC32030>
419,CCCCCCOc1c2cc(ccc2c(c2c1ccc(c2)c1ccc(s1)/C=C(/C(=O)O)\C#N)OCCCCCC)N(c1ccc2c(c1)Sc1c(N2CCCCCC)cccc1)c1ccccc1,phenothiazine,504.0,565.0,THF,640.0,11.47,0.63,4.64,<rdkit.Chem.rdchem.Mol object at 0x00000269EEC32080>
420,CCCCCCOc1c2cc(ccc2c(c2c1cccc2)OCCCCCC)N(c1ccc2c(c1)Sc1c(N2CCCCCC)ccc(c1)/C=C(/C(=O)O)\C#N)c1ccccc1,phenothiazine,440.0,559.0,THF,730.0,15.14,0.65,7.13,<rdkit.Chem.rdchem.Mol object at 0x00000269EEC320D0>
421,CCCCCCN1c2ccc(cc2Sc2c1ccc(c2)c1ccc(s1)/C=C(\C(=O)O)/C#N)N(c1ccc2c(c1)c(OCCCCCC)c1c(c2OCCCCCC)cccc1)c1ccccc1,phenothiazine,448.0,560.0,THF,700.0,12.43,0.65,5.73,<rdkit.Chem.rdchem.Mol object at 0x00000269EEC32120>
422,CCCCCCOc1c2cc(ccc2c(c2c1cccc2)OCCCCCC)N(c1ccc2c(c1)Sc1c(N2CCCCCC)ccc(c1)/C=C(\C(=O)O)/C#N)c1ccccc1,phenothiazine,422.0,546.0,THF,610.0,10.37,0.65,4.09,<rdkit.Chem.rdchem.Mol object at 0x00000269EEC32170>
439,CCCCN1c2ccc(cc2Sc2c1ccc(c2)c1nc2c(n1c1ccccc1)cccc2)c1ccc(s1)/C=C(/C(=O)O)\C#N,phenothiazine,438.0,562.0,THF,606.4,9.09,0.66,3.66,<rdkit.Chem.rdchem.Mol object at 0x00000269EEC321C0>
440,CCCCN1c2ccc(cc2Sc2c1ccc(c2)c1nc2c(n1c1ccccc1)cccc2)c1ccc(s1)c1ccc(s1)/C=C(/C(=O)O)\C#N,phenothiazine,459.0,584.0,THF,604.4,9.26,0.64,3.6,<rdkit.Chem.rdchem.Mol object at 0x00000269EEC32210>
441,CCCCN1c2ccc(cc2Sc2c1ccc(c2)c1nc2c(n1c1ccccc1)cccc2)c1ccc(cc1)/C=C(\C(=O)O)/C#N,phenothiazine,402.0,539.0,THF,646.1,7.47,0.69,3.31,<rdkit.Chem.rdchem.Mol object at 0x00000269EEC32260>
442,CCCCN1c2ccc(cc2Sc2c1ccc(c2)c1nc2c(n1c1ccccc1)cccc2)c1ccc(s1)c1ccc(cc1)/C=C(\C(=O)O)/C#N,phenothiazine,399.0,538.0,THF,630.2,7.53,0.68,3.24,<rdkit.Chem.rdchem.Mol object at 0x00000269EEC322B0>
443,CCCCN1c2ccc(cc2Sc2c1cccc2)c1ccc(s1)c1ccc(s1)/C=C(\C(=O)O)/C#N,phenothiazine,444.0,572.0,THF,519.1,5.46,0.58,1.63,<rdkit.Chem.rdchem.Mol object at 0x00000269EEC32300>
455,CCCCN1c2ccc(cc2Sc2c1cccc2)/C=C/c1ccc(s1)/C=C(/C(=O)O)\C#N,phenothiazine,494.0,704.0,dichloromethane,638.0,12.2,0.72,5.6,<rdkit.Chem.rdchem.Mol object at 0x00000269EEC32350>
456,CCCCCCN1c2ccc(cc2Sc2c1ccc(c2)c1ccc(s1)/C=C(\C(=O)O)/C#N)c1ccc(cc1)N(c1ccccc1)c1ccccc1,phenothiazine,446.0,608.0,THF,650.0,11.75,0.64,4.86,<rdkit.Chem.rdchem.Mol object at 0x00000269EEC323A0>
458,CCCCCCOc1ccc(cc1)N(c1ccc2c(c1)c1ccccc1n2CCCCCC)c1ccc2c(c1)Sc1c(N2CCCCCC)ccc(c1)/C=C(/C(=O)O)\C#N,phenothiazine,506.0,,dichloromethane,652.0,8.65,0.63,3.55,<rdkit.Chem.rdchem.Mol object at 0x00000269EEC323F0>
461,CCCCCCN1c2ccc(cc2S(=O)(=O)c2c1ccc(c2)c1ccc(s1)/C=C(/C(=O)O)\C#N)c1ccc(s1)c1ccc(cc1)N(c1ccccc1)c1ccccc1,phenothiazine,416.0,518.0,THF,660.0,12.2,0.68,5.44,<rdkit.Chem.rdchem.Mol object at 0x00000269EEC32440>
463,CCCCCCN1c2ccc(cc2S(=O)(=O)c2c1ccc(c2)c1sc2c(c1)sc(c2)/C=C(/C(=O)O)\C#N)c1ccc(cc1)N(c1ccc(cc1)OCCCCCC)c1ccc(cc1)OCCCCCC,phenothiazine,424.0,543.0,THF,570.0,10.29,0.67,3.94,<rdkit.Chem.rdchem.Mol object at 0x00000269EEC32490>
