Repository: PaulC61/Cheminformatics

# Cheminformatics
Repository for:
Cheminformatics Masters students of University of Strasbourg 2020 - 2022
+ My own projects related to the course

File: InternshipM2_BIU/WorkingEnvironment/Phase1/canvasPhysChemDescriptors.csv (part 1 of 14)
,SMILES,Name,MW,AlogP,HBA,HBD,RB,HeavyAtomCount,ChiralCenterCount,ChiralCenterCountAllPossible,RingCount,PSA,Estate,MR,Polar,SMILES,Electrolyte,Semiconductor,Solar simulator,Article DOI,Molecule keywords,Molecule spectrum absorption maxima,Molecule spectrum emission maxima,VOC,JSC,FF,PCE
0,O=C(O)/C(C#N)=C/c1sc(cc1)/C(C#N)=C/c2ccc(cc2)N(c3ccccc3)CCCCCCN4c(cccc5)c5Sc(c46)cc(cc6)/C=C(\C#N)c7ccc(s7)/C=C(\C#N)C(=O)O,1,907.0909,12.4024,4,0,15,65,0,0,7,258.02,158.505,261.2843,117.56,N#C/C(=C\c1ccc(cc1)N(c1ccccc1)CCCCCCN1c2ccccc2Sc2c1ccc(c2)/C=C(/c1ccc(s1)/C=C(/C(=O)O)\C#N)\C#N)/c1ccc(s1)/C=C(/C(=O)O)\C#N,Iodide_Triiodide,TiO2,AM 1.5G 100mW/cm2,10.1016/j.dyepig.2012.02.011,phenothiazine,439.0,576.0,687.0,10.79,0.7,5.19
1,N#C/C(C(=O)O)=C\c1ccc(s1)-c2ccc(s2)-c3ccc(cc3)N(c4ccc(cc4)/C=C/c(c(=O)o5)cc(c56)ccc(c6)N(CC)CC)c7ccc(cc7)/C=C/c(c(=O)o8)cc(c89)ccc(c9)N(CC)CC,2,987.1922,14.3678,5,0,18,72,0,0,9,187.71,161.84,290.6587,134.749,N#C/C(=C\c1ccc(s1)c1ccc(s1)c1ccc(cc1)N(c1ccc(cc1)/C=C/c1cc2ccc(cc2oc1=O)N(CC)CC)c1ccc(cc1)/C=C/c1cc2ccc(cc2oc1=O)N(CC)CC)/C(=O)O,Iodide_Triiodide,TiO2,AM 1.5G 100mW/cm2,10.1039/c0ee00218f,"coumarin, triphenylamine",465.0,640.0,678.0,13.2,0.67,6.0
2,CCN(CC)c(c1)ccc(c12)cc(c(o2)=O)/C=C/c3ccc(cc3)N(c4ccc(cc4)-c5sc(cc5)/C=C(\C#N)C(=O)O)c6ccc(cc6)/C=C/c(c(=O)o7)cc(c78)ccc(c8)N(CC)CC,3,905.0685,12.695,5,0,15,67,0,0,8,159.47,152.673,269.1792,123.391,N#C/C(=C\c1ccc(s1)c1ccc(cc1)N(c1ccc(cc1)/C=C/c1cc2ccc(cc2oc1=O)N(CC)CC)c1ccc(cc1)/C=C/c1cc2ccc(cc2oc1=O)N(CC)CC)/C(=O)O,Iodide_Triiodide,TiO2,AM 1.5G 100mW/cm2,10.1039/c0ee00218f,"coumarin, triphenylamine",460.0,590.0,695.0,12.2,0.74,6.2
3,CCN(CC)c(c1)ccc(c12)cc(c(o2)=O)/C=C/c3ccc(cc3)N(c4ccc(cc4)/C=C(/C#N)C(=O)O)c5ccc(cc5)/C=C/c(c(=O)o6)cc(c67)ccc(c7)N(CC)CC,4,822.9448,11.1289,5,0,14,62,0,0,7,131.23,143.506,247.6997,112.033,CCN(c1ccc2c(c1)oc(=O)c(c2)/C=C/c1ccc(cc1)N(c1ccc(cc1)/C=C(\C(=O)O)/C#N)c1ccc(cc1)/C=C/c1cc2ccc(cc2oc1=O)N(CC)CC)CC,Iodide_Triiodide,TiO2,AM 1.5G 100mW/cm2,10.1039/c0ee00218f,"coumarin, triphenylamine",454.0,525.0,800.0,9.0,0.76,5.5
4,CCN(CC)[C@@H](C1)C=Cc(c12)cc(c(o2)=O)-c3ccc(cc3)-c4ccc(s4)C=C([C@H]5SC(=S)N(C5=O)CC(=O)O)[C@H]6SC(=S)N(C6=O)CC(=O)O,5,781.9609,6.6622,6,0,12,51,3,3,6,291.69,131.837,206.516,88.31,CCN([C@@H]1C=Cc2c(C1)oc(=O)c(c2)c1ccc(cc1)c1ccc(s1)/C=C(/[C@H]1SC(=S)N(C1=O)CC(=O)O)\[C@H]1SC(=S)N(C1=O)CC(=O)O)CC,Iodide_Triiodide,TiO2,AM 1.5G 100mW/cm2,10.1016/j.jphotochem.2014.06.001,coumarin,465.0,490.0,560.0,3.41,0.73,1.39
5,CCN(CC)c(c1)ccc(c12)cc(c(o2)=O)-c3ccc(cc3)-c4ccc(s4)C/C=C(/C#N)C(=O)O,6,484.5662,6.0086,3,0,7,35,0,0,4,122.78,85.67,137.4131,62.925,CCN(c1ccc2c(c1)oc(=O)c(c2)c1ccc(cc1)c1ccc(s1)C/C=C(\C(=O)O)/C#N)CC,Iodide_Triiodide,TiO2,AM 1.5G 100mW/cm2,10.1016/j.jphotochem.2014.06.001,coumarin,438.0,500.0,660.0,7.72,0.71,3.62
6,CCN(CC)c(c1)ccc(c12)cc(c(o2)=O)-c3ccc(cc3)-c4ccc(cc4)C=C([C@H]5SC(=S)N(C5=O)CC(=O)O)[C@H]6SC(=S)N(C6=O)CC(=O)O,7,773.9173,7.3267,6,0,12,52,2,2,6,263.45,134.838,209.1,91.86,CCN(c1ccc2c(c1)oc(=O)c(c2)c1ccc(cc1)c1ccc(cc1)/C=C(\[C@H]1SC(=S)N(C1=O)CC(=O)O)/[C@H]1SC(=S)N(C1=O)CC(=O)O)CC,Iodide_Triiodide,TiO2,AM 1.5G 100mW/cm2,10.1016/j.jphotochem.2014.06.001,coumarin,425.0,487.0,600.0,4.03,0.73,1.77
7,CCN(CC)c(c1)ccc(c12)cc(c(o2)=O)-c3ccc(cc3)-c4ccc(cc4)/C=C(\C#N)C(=O)O,8,464.5119,5.8194,3,0,6,35,0,0,4,94.54,86.337,136.3152,62.656,CCN(c1ccc2c(c1)oc(=O)c(c2)c1ccc(cc1)c1ccc(cc1)/C=C(/C(=O)O)\C#N)CC,Iodide_Triiodide,TiO2,AM 1.5G 100mW/cm2,10.1016/j.jphotochem.2014.06.001,coumarin,413.0,490.0,690.0,5.79,0.7,2.8
8,CCN(CC)c(c1)ccc(c12)cc(c(o2)=O)-c3ccc(cc3)/C=C(\[C@H]4SC(=S)N(C4=O)C(=O)O)[C@H]5SC(=S)N(C5=O)CC(=O)O,9,683.7948,6.5285,6,0,9,45,2,2,5,263.45,122.004,179.4029,77.101,CCN(c1ccc2c(c1)oc(=O)c(c2)c1ccc(cc1)/C=C(\[C@H]1SC(=S)N(C1=O)C(=O)O)/[C@H]1SC(=S)N(C1=O)CC(=O)O)CC,Iodide_Triiodide,TiO2,AM 1.5G 100mW/cm2,10.1016/j.jphotochem.2014.06.001,coumarin,449.0,494.0,580.0,3.33,0.73,1.41
9,CCN(CC)c(c1)ccc(c12)cc(c(o2)=O)-c3ccc(cc3)/C=C(/C#N)C(=O)O,10,388.4159,4.301,3,0,5,29,0,0,3,94.54,75.003,111.179,49.732,CCN(c1ccc2c(c1)oc(=O)c(c2)c1ccc(cc1)/C=C(\C(=O)O)/C#N)CC,Iodide_Triiodide,TiO2,AM 1.5G 100mW/cm2,10.1016/j.orgel.2017.06.013,coumarin,420.0,510.0,709.0,6.79,0.7,3.1
10,c1cccc(c12)sc([n+]2CC(=O)O)/C=C/c(c(=O)o3)cc(c34)cc5c6c4C(C)(C)CCN6CCC5(C)C,11,515.6431,6.323,2,0,4,37,0,0,6,102.87,82.67,145.2434,65.103,OC(=O)C[n+]1c(/C=C/c2cc3cc4c5c(c3oc2=O)C(C)(C)CCN5CCC4(C)C)sc2c1cccc2,Iodide_Triiodide,TiO2,AM 1.5G 100mW/cm2,10.1021/jp026963x,coumarin,578.0,673.0,380.0,4.5,0.63,1.1
11,OC(=O)c(c1)ccc(c12)[N+](C)=C(C2(C)C)/C=C/c(c(=O)o3)cc(c34)cc5c6c4C(C)(C)CCN6CCC5(C)C,12,525.6579,4.9438,2,0,3,39,0,0,6,73.76,84.254,152.7204,67.124,OC(=O)c1ccc2c(c1)C(C)(C)C(=[N+]2C)/C=C/c1cc2cc3c4c(c2oc1=O)C(C)(C)CCN4CCC3(C)C,Iodide_Triiodide,TiO2,AM 1.5G 100mW/cm2,10.1021/jp026963x,coumarin,616.0,490.0,340.0,2.7,0.63,0.6
12,OC(=O)CN1C(=S)S/C(C1=O)=C/c(c(=O)o2)cc(c23)cc4c5c3C(C)(C)CCN5CCC4(C)C,13,498.6143,4.8249,4,0,3,34,0,0,5,148.45,83.337,137.1518,56.832,OC(=O)CN1C(=S)S/C(=C/c2cc3cc4c5c(c3oc2=O)C(C)(C)CCN5CCC4(C)C)/C1=O,Iodide_Triiodide,TiO2,AM 1.5G 100mW/cm2,10.1021/jp026963x,coumarin,539.0,580.0,490.0,7.5,0.7,2.6
13,OC(=O)/C(C(=O)O)=C\C=C\c(c(=O)o1)cc(c12)cc3c4c2C(C)(C)CCN4CCC3(C)C,14,437.485,4.2561,2,0,4,32,0,0,4,108.05,83.67,121.4114,50.454,OC(=O)C(=C/C=C/c1cc2cc3c4c(c2oc1=O)C(C)(C)CCN4CCC3(C)C)C(=O)O,Iodide_Triiodide,TiO2,AM 1.5G 100mW/cm2,10.1021/jp026963x,coumarin,506.0,610.0,480.0,12.8,0.6,3.7
14,N#C/C(C(=O)O)=C/C=C/C=C/c(c(=O)o1)cc(c12)cc3c4c2C(C)(C)CCN4CCC3(C)C,15,444.5222,4.9984,3,0,5,33,0,0,4,94.54,80.503,131.0518,53.226,N#C/C(=C/C=C/C=C/c1cc2cc3c4c(c2oc1=O)C(C)(C)CCN4CCC3(C)C)/C(=O)O,Iodide_Triiodide,TiO2,AM 1.5G 100mW/cm2,10.1021/jp026963x,coumarin,486.0,520.0,470.0,15.1,0.5,3.5
15,N#C/C(C(=O)O)=C/C=C/c(c(=O)o1)cc(c12)cc3c4c2C(C)(C)CCN4CCC3(C)C,16,418.4849,4.5306,3,0,4,31,0,0,4,94.54,76.503,120.7332,49.748,N#C/C(=C/C=C/c1cc2cc3c4c(c2oc1=O)C(C)(C)CCN4CCC3(C)C)/C(=O)O,Iodide_Triiodide,TiO2,AM 1.5G 100mW/cm2,10.1016/s0927-0248(02)00460-9,coumarin,504.0,560.0,600.0,14.0,0.71,6.0
16,CCN(CC)c(c1)ccc(c12)cc(c(o2)=O)/C=C/C=C(/C#N)C(=O)O,17,338.3572,3.2504,3,0,5,25,0,0,2,94.54,67.669,96.3614,40.286,CCN(c1ccc2c(c1)oc(=O)c(c2)/C=C/C=C(\C(=O)O)/C#N)CC,Iodide_Triiodide,TiO2,AM 1.5G 100mW/cm2,10.1021/jp026963x,coumarin,480.0,535.0,530.0,13.2,0.67,4.7
17,N#C/C(C(=O)O)=C\c(c1C(F)(F)F)c(=O)oc(c12)c3c4c(c2)C(C)(C)CCN4CCC3(C)C,18,460.4456,5.0051,3,0,4,33,0,0,4,94.54,97.42,116.3883,47.832,N#C/C(=C\c1c(=O)oc2c(c1C(F)(F)F)cc1c3c2C(C)(C)CCN3CCC1(C)C)/C(=O)O,Iodide_Triiodide,TiO2,AM 1.5G 100mW/cm2,10.1021/jp026963x,coumarin,477.0,600.0,500.0,9.4,0.65,3.1
18,N#C/C(C(=O)O)=C/c(c(=O)o1)cc(c12)cc3c4c2C(C)(C)CCN4CCC3(C)C,19,392.4477,4.0628,3,0,3,29,0,0,4,94.54,72.503,110.4146,46.27,N#C/C(=C/c1cc2cc3c4c(c2oc1=O)C(C)(C)CCN4CCC3(C)C)/C(=O)O,Iodide_Triiodide,TiO2,AM 1.5G 100mW/cm2,10.1021/jp026963x,coumarin,493.0,540.0,500.0,12.9,0.64,4.1
19,OC(=O)/C=C/c(c(=O)o1)cc(c12)cc3c4c2C(C)(C)CCN4CCC3(C)C,20,367.4382,4.117,2,0,2,27,0,0,4,70.75,64.336,105.0185,44.418,OC(=O)/C=C/c1cc2cc3c4c(c2oc1=O)C(C)(C)CCN4CCC3(C)C,Iodide_Triiodide,TiO2,AM 1.5G 100mW/cm2,10.1021/jp026963x,coumarin,451.0,505.0,510.0,11.1,0.6,3.4
20,OC(=O)c(c(=O)o1)cc(c12)cc3c4c2CCCN4CCC3,21,285.2946,2.8399,2,0,1,21,0,0,4,70.75,52.836,76.7276,33.6,OC(=O)c1cc2cc3CCCN4c3c(c2oc1=O)CCC4,Iodide_Triiodide,TiO2,AM 1.5G 100mW/cm2,10.1021/jp026963x,coumarin,442.0,470.0,410.0,4.1,0.56,0.9
21,c1cccc(c12)c3c(n2CCCC)ccc(c3)-c4ccc(c(c45)nsn5)-c6ccc(cc6)C=C(C7SC(=S)N(C7=O)CC(=O)O)C8SC(=S)N(C8=O)CC(=O)O,22,838.029,9.3509,6,0,12,56,0,2,8,288.95,137.005,227.849,101.831,CCCCn1c2ccc(cc2c2c1cccc2)c1ccc(c2c1nsn2)c1ccc(cc1)C=C(C1SC(=S)N(C1=O)CC(=O)O)C1SC(=S)N(C1=O)CC(=O)O,Iodide_Triiodide,TiO2,AM 1.5G 100mW/cm2,10.1016/j.orgel.2014.04.016,"carbazole, benzothiadiazole",446.0,572.0,796.0,6.98,0.87,3.81
22,N#C/C(C(=O)O)=C/c1ccc(s1)-c2ccc(s2)-c(c(=O)o3)cc(c34)cc5c6c4C(C)(C)CCN6CCC5(C)C,23,556.695,7.3017,3,0,5,39,0,0,6,151.02,90.837,153.3736,68.986,N#C/C(=C/c1ccc(s1)c1ccc(s1)c1cc2cc3c4c(c2oc1=O)C(C)(C)CCN4CCC3(C)C)/C(=O)O,Iodide_Triiodide,TiO2,AM 1.5G 100mW/cm2,10.1002/chem.201301658,coumarin,511.0,572.0,581.0,14.66,0.6859999999999999,5.97
23,CCN(CC)c(c1)ccc(c12)cc(c(o2)=O)-c3csc(n3)-c4ccc(s4)/C=C(/C#N)C(=O)O,24,477.5554,4.9755,4,0,6,33,0,0,4,163.91,83.003,127.9817,58.271,CCN(c1ccc2c(c1)oc(=O)c(c2)c1csc(n1)c1ccc(s1)C=C(C(=O)O)C#N)CC,Iodide_Triiodide,TiO2,AM 1.5G 100mW/cm2,10.1039/c5pp00216h,coumarin,460.0,581.0,690.0,9.79,0.71,4.78
24,CCN(CC)c(c1)ccc(c12)cc(c(o2)=O)-c3csc(n3)-c4ccc(s4)/C=C5/SC(=S)N(C5=O)CC(=O)O,25,583.722,5.7376,5,0,8,38,0,0,5,217.82,93.837,154.7189,68.833,CCN(c1ccc2c(c1)oc(=O)c(c2)c1csc(n1)c1ccc(s1)/C=C\1/SC(=S)N(C1=O)CC(=O)O)CC,Iodide_Triiodide,TiO2,AM 1.5G 100mW/cm2,10.1039/c5pp00216h,coumarin,489.0,607.0,500.0,0.96,0.69,0.33
25,CCN(CC)c(c1)ccc(c12)cc(c(o2)=O)-c3ccc(cc3)-c4ccc(s4)/C=C(/C#N)C(=O)O,26,470.5396,5.8671,3,0,6,34,0,0,4,122.78,84.17,132.6585,61.09,CCN(c1ccc2c(c1)oc(=O)c(c2)c1ccc(cc1)c1ccc(s1)C=C(C(=O)O)C#N)CC,Iodide_Triiodide,TiO2,AM 1.5G 100mW/cm2,10.1039/c5pp00216h,coumarin,438.0,500.0,660.0,7.72,0.71,3.62
26,OC(=O)c1ccc(cc1)-c2ccccc2-c(c(=O)o3)cc(c34)cc5c6c4C(C)(C)CCN6CCC5(C)C,27,493.5928,6.7927,2,0,3,37,0,0,6,70.75,83.004,145.0474,66.788,OC(=O)c1ccc(cc1)c1ccccc1c1cc2cc3c4c(c2oc1=O)C(C)(C)CCN4CCC3(C)C,Iodide_Triiodide,TiO2,AM 1.5G 100mW/cm2,10.1039/c6ra17930d,coumarin,407.0,485.0,554.0,2.98,0.63,1.04
27,OC(=O)c1ccc(cc1)-c2cccc(c2)-c(c(=O)o3)cc(c34)cc5c6c4C(C)(C)CCN6CCC5(C)C,28,493.5928,6.7927,2,0,3,37,0,0,6,70.75,83.004,145.0474,66.788,OC(=O)c1ccc(cc1)c1cccc(c1)c1cc2cc3c4c(c2oc1=O)C(C)(C)CCN4CCC3(C)C,Iodide_Triiodide,TiO2,AM 1.5G 100mW/cm2,10.1039/c6ra17930d,coumarin,414.0,496.0,704.0,4.57,0.7240000000000001,2.33
28,OC(=O)c1ccc(cc1)-c2ccc(cc2)-c(c(=O)o3)cc(c34)cc5c6c4C(C)(C)CCN6CCC5(C)C,29,493.5928,6.7927,2,0,3,37,0,0,6,70.75,83.004,145.0474,66.788,OC(=O)c1ccc(cc1)c1ccc(cc1)c1cc2cc3c4c(c2oc1=O)C(C)(C)CCN4CCC3(C)C,Iodide_Triiodide,TiO2,AM 1.5G 100mW/cm2,10.1039/c6ra17930d,coumarin,420.0,509.0,687.0,5.63,0.695,2.69
29,N#C/C(C(=O)O)=C\c1ccc(cc1)N(c2ccccc2)CCCCCCN3c(cccc4)c4Sc(c35)cc(cc5)/C=C(\C#N)C(=O)O,30,640.7501,8.6564,2,0,13,47,0,0,5,153.96,115.837,187.0461,84.184,N#C/C(=C\c1ccc(cc1)N(c1ccccc1)CCCCCCN1c2ccccc2Sc2c1ccc(c2)/C=C(/C(=O)O)\C#N)/C(=O)O,Iodide_Triiodide,TiO2,AM 1.5G 100mW/cm2,10.1016/j.dyepig.2012.02.011,phenothiazine,422.0,610.0,756.0,8.98,0.69,4.66
30,N#C/C(C(=O)O)=C\c1ccc(s1)-c2ccc(c(c23)nsn3)-c(c(=O)o4)cc(c45)cc6c7c5C(C)(C)CCN7CCC6(C)C,31,608.7298,7.2753,5,0,5,43,0,0,7,176.8,100.171,169.5504,74.838,N#C/C(=C\c1ccc(s1)c1ccc(c2c1nsn2)c1cc2cc3c4c(c2oc1=O)C(C)(C)CCN4CCC3(C)C)/C(=O)O,Iodide_Triiodide,TiO2,AM 1.5G 100mW/cm2,10.1016/j.dyepig.2012.02.015,coumarin,507.0,720.0,580.0,12.2,0.68,4.82
31,N#C/C(C(=O)O)=C\c1sc(c(c12)OCCO2)-c3ccc(c(c34)nsn4)-c(c(=O)o5)cc(c56)cc7c8c6C(C)(C)CCN8CCC7(C)C,32,666.7659,7.0611,7,0,3,47,0,0,8,195.26,109.505,180.5078,79.008,N#C/C(=C\c1sc(c2c1OCCO2)c1ccc(c2c1nsn2)c1cc2cc3c4c(c2oc1=O)C(C)(C)CCN4CCC3(C)C)/C(=O)O,Iodide_Triiodide,TiO2,AM 1.5G 100mW/cm2,10.1016/j.dyepig.2012.02.015,coumarin,520.0,720.0,550.0,10.8,0.66,3.93
32,N#C/C(C(=O)O)=C/c1ccc(s1)-c2ccc(s2)/C(C#N)=C/c(c(=O)o3)cc(c34)cc5c6c4C(C)(C)CCN6CCC5(C)C,33,607.7418,7.6086,4,0,6,43,0,0,6,174.81,103.004,169.0132,74.316,N#C/C(=C/c1ccc(s1)c1ccc(s1)/C(=C/c1cc2cc3c4c(c2oc1=O)C(C)(C)CCN4CCC3(C)C)/C#N)/C(=O)O,Iodide_Triiodide,TiO2,AM 1.5G 100mW/cm2,10.1002/adma.200601020,coumarin,552.0,,610.0,16.5,0.76,7.6
33,N#C/C(C(=O)O)=C\c1ccc(s1)/C=C/c(c(=O)o2)cc(c23)cc4c5c3C(C)(C)CCN5CCC4(C)C,34,500.6086,5.99,3,0,5,36,0,0,5,122.78,85.67,142.2127,61.106,N#C/C(=C\c1ccc(s1)/C=C/c1cc2cc3c4c(c2oc1=O)C(C)(C)CCN4CCC3(C)C)/C(=O)O,Iodide_Triiodide,TiO2,AM 1.5G 100mW/cm2,10.1021/jp806927b,coumarin,510.0,,630.0,13.37,0.77,6.5
34,N#C/C(C(=O)O)=C\c1ccc(s1)/C(C#N)=C/c(c(=O)o2)cc(c23)cc4c5c3C(C)(C)CCN5CCC4(C)C,35,525.6181,5.9358,4,0,5,38,0,0,5,146.57,93.837,147.5337,62.958,N#C/C(=C\c1ccc(s1)/C(=C/c1cc2cc3c4c(c2oc1=O)C(C)(C)CCN4CCC3(C)C)/C#N)/C(=O)O,Iodide_Triiodide,TiO2,AM 1.5G 100mW/cm2,10.1021/jp806927b,coumarin,566.0,,510.0,14.32,0.73,5.3
35,N#C/C(C(=O)O)=C(\CC1(C)C)C=C(C1)/C=C/c(c(=O)o2)cc(c23)cc4c5c3C(C)(C)CCN5CCC4(C)C,36,512.6392,6.4338,3,0,4,38,0,0,5,94.54,88.087,151.4383,61.627,N#C/C(=C\1/C=C(/C=C/c2cc3cc4c5c(c3oc2=O)C(C)(C)CCN5CCC4(C)C)CC(C1)(C)C)/C(=O)O,Iodide_Triiodide,TiO2,AM 1.5G 100mW/cm2,10.1021/jp044851v,coumarin,492.0,,620.0,15.5,0.7,6.7
36,N#C/C(C(=O)O)=C/c1ccc(s1)/C=C/c2ccc(s2)-c(c(=O)o3)cc(c34)cc5c6c4C(C)(C)CCN6CCC5(C)C,37,582.7323,7.5561,3,0,6,41,0,0,6,151.02,94.837,163.6922,72.464,N#C/C(=C/c1ccc(s1)/C=C/c1ccc(s1)c1cc2cc3c4c(c2oc1=O)C(C)(C)CCN4CCC3(C)C)/C(=O)O,Iodide_Triiodide,TiO2,AM 1.5G 100mW/cm2,10.1021/jp067872t,coumarin,525.0,,610.0,13.3,0.68,5.5
37,CCCCN(CCCC)c(c1)ccc(c12)C=C3C(O2)=NC(c4ccc(O)c(c4)C(=O)O)n5c3nc6c5cccc6,38,536.6209,7.4802,4,1,9,40,0,1,6,100.18,89.837,153.0634,69.899,CCCCN(c1ccc2c(c1)OC1=NC(n3c(C1=C2)nc1c3cccc1)c1ccc(c(c1)C(=O)O)O)CCCC,Iodide_Triiodide,TiO2,AM 1.5G 100mW/cm2,10.1016/j.solener.2008.10.002,iminocoumarin,450.0,502.0,491.0,2.461,0.635,0.767
38,CCN(CC)c(c1)ccc(c12)C=C3C(O2)=NC(c4ccc(O)c(c4)C(=O)O)n5c3nc6c5cccc6,39,480.5146,5.5204,4,1,5,36,0,1,6,100.18,83.837,134.813,62.559,CCN(c1ccc2c(c1)OC1=NC(n3c(C1=C2)nc1c3cccc1)c1ccc(c(c1)C(=O)O)O)CC,Iodide_Triiodide,TiO2,AM 1.5G 100mW/cm2,10.1016/j.solener.2008.10.002,iminocoumarin,448.0,501.0,501.0,2.082,0.614,0.64
39,c1cccc(c1n23)nc3C=4C(=NC2c(cc5C(=O)O)ccc5O)Oc6c(C4)cc7c8c6CCCN8CCC7,40,504.536,5.8846,4,1,2,38,0,1,8,100.18,85.171,141.1374,64.681,OC(=O)c1cc(ccc1O)C1N=C2Oc3c(C=C2c2n1c1ccccc1n2)cc1c2c3CCCN2CCC1,Iodide_Triiodide,TiO2,AM 1.5G 100mW/cm2,10.1016/j.solener.2008.10.002,iminocoumarin,454.0,510.0,502.0,1.081,0.66,0.358
40,CCCCN(CCCC)c(c1)ccc(c12)C=C3C(O2)=NC(c4ccc(cc4)C(=O)O)n5c3nc6c5cccc6,41,520.6215,7.7476,3,0,9,39,0,1,6,79.95,84.17,151.3693,69.262,CCCCN(c1ccc2c(c1)OC1=NC(n3c(C1=C2)nc1c3cccc1)c1ccc(cc1)C(=O)O)CCCC,Iodide_Triiodide,TiO2,AM 1.5G 100mW/cm2,10.1016/j.solener.2008.10.002,iminocoumarin,454.0,504.0,470.0,1.912,0.69,0.581
41,CCN(CC)c(c1)ccc(c12)C=C3C(O2)=NC(c4ccc(cc4)C(=O)O)n5c3nc6c5cccc6,42,464.5152,5.7878,3,0,5,35,0,1,6,79.95,78.17,133.1189,61.922,CCN(c1ccc2c(c1)OC1=NC(n3c(C1=C2)nc1c3cccc1)c1ccc(cc1)C(=O)O)CC,Iodide_Triiodide,TiO2,AM 1.5G 100mW/cm2,10.1016/j.solener.2008.10.002,iminocoumarin,451.0,503.0,441.0,1.754,0.6829999999999999,0.528
42,OC(=O)c1ccc(cc1)C2N=C(C=3c4nc(c5n24)cccc5)Oc6c(C3)cc7c8c6CCCN8CCC7,43,488.5366,6.152,3,0,2,37,0,1,8,79.95,79.504,139.4433,64.044,OC(=O)c1ccc(cc1)C1N=C2Oc3c(C=C2c2n1c1ccccc1n2)cc1c2c3CCCN2CCC1,Iodide_Triiodide,TiO2,AM 1.5G 100mW/cm2,10.1016/j.solener.2008.10.002,iminocoumarin,475.0,520.0,490.0,0.936,0.6509999999999999,0.299
43,c1cccc(c12)c3c(n2CCCC)ccc(c3)-c4cc(/C=C(/C#N)C(=O)O)c(s4)-c(c(=O)o5)cc(c56)cc7c8c6C(C)(C)CCN8CCC7(C)C,44,695.8683,10.1915,3,0,6,51,0,0,8,127.71,112.172,200.846,91.459,CCCCn1c2ccc(cc2c2c1cccc2)c1cc(c(s1)c1cc2cc3c4c(c2oc1=O)C(C)(C)CCN4CCC3(C)C)/C=C(\C(=O)O)/C#N,Iodide_Triiodide,TiO2,AM 1.5G 100mW/cm2,10.1039/c2jm32333h,coumarin,507.0,714.0,610.0,13.47,0.68,5.53
44,c1cccc(c12)C(CCCC)(CCCC)c3c2ccc(c3)-c4cc(/C=C(\C#N)C(=O)O)c(s4)-c(c(=O)o5)cc(c56)cc7c8c6C(C)(C)CCN8CCC7(C)C,45,750.9866,12.1122,3,0,9,55,0,0,8,122.78,117.922,222.4754,99.217,CCCCC1(CCCC)c2ccccc2c2c1cc(cc2)c1cc(c(s1)c1cc2cc3C(C)(C)CCN4c3c(c2oc1=O)C(C)(C)CC4)/C=C(/C(=O)O)\C#N,Iodide_Triiodide,TiO2,AM 1.5G 100mW/cm2,10.1039/c2jm32333h,coumarin,478.0,625.0,561.0,10.5,0.68,4.02
45,N#C/C(C(=O)O)=C/c1cc(C)sc1-c(c(=O)o2)cc(c23)cc4c5c3C(C)(C)CCN5CCC4(C)C,46,488.5979,5.5897,3,0,4,35,0,0,5,122.78,83.337,137.1657,59.463,N#C/C(=C/c1cc(sc1c1cc2cc3c4c(c2oc1=O)C(C)(C)CCN4CCC3(C)C)C)/C(=O)O,Iodide_Triiodide,TiO2,AM 1.5G 100mW/cm2,10.1039/c2jm32333h,coumarin,467.0,617.0,508.0,7.61,0.7,2.74
46,N#C/C(C(=O)O)=C\c1ccc(s1)-c2ccc(s2)-c(c(=O)o3)cc(c34)ccc(c4)N(c5ccccc5)c6ccccc6,47,572.6529,8.4943,3,0,8,41,0,0,6,151.02,98.337,158.2377,78.032,N#C/C(=C\c1ccc(s1)c1ccc(s1)c1cc2ccc(cc2oc1=O)N(c1ccccc1)c1ccccc1)/C(=O)O,Iodide_Triiodide,TiO2,AM 1.5G 100mW/cm2,10.1016/j.jpowsour.2014.09.163,coumarin,492.0,569.0,590.0,12.91,0.61,4.59
47,N#C/C(C(=O)O)=C\c1ccc(cc1)-c2ccc(s2)-c(c(=O)o3)cc(c34)ccc(c4)N(c5ccccc5)c6ccccc6,48,566.6252,8.4466,3,0,8,42,0,0,6,122.78,100.504,161.8944,79.598,N#C/C(=C\c1ccc(cc1)c1ccc(s1)c1cc2ccc(cc2oc1=O)N(c1ccccc1)c1ccccc1)/C(=O)O,Iodide_Triiodide,TiO2,AM 1.5G 100mW/cm2,10.1016/j.jpowsour.2014.09.163,coumarin,473.0,553.0,690.0,14.33,0.63,6.24
48,CCN(CC)c(c1)ccc(c12)C[C@@H](C(O2)=O)C(=O)O,49,263.2891,2.3635,2,0,4,19,1,1,2,66.84,50.668,70.6716,30.401,CCN(c1ccc2c(c1)OC(=O)[C@H](C2)C(=O)O)CC,Iodide_Triiodide,TiO2,AM 1.5G 100mW/cm2,10.1021/jp5023696,coumarin,445.0,,550.0,2.18,0.69,1.03
49,N#C/C(C(=O)O)=C\c1ccc(s1)-c(c(=O)o2)cc(c23)ccc(c3)N(c4ccccc4)c5ccccc5,50,490.5292,6.8215,3,0,7,36,0,0,5,122.78,89.17,136.7582,66.674,N#C/C(=C\c1ccc(s1)c1cc2ccc(cc2oc1=O)N(c1ccccc1)c1ccccc1)/C(=O)O,Iodide_Triiodide,TiO2,AM 1.5G 100mW/cm2,10.1016/j.jpowsour.2014.09.163,coumarin,489.0,566.0,540.0,9.52,0.65,3.36
50,N#C/C(C(=O)O)=C/c1ccc(s1)-c2ccc(c(c23)nsn3)C#Cc4ccc(s4)-c(c(=O)o5)cc(c56)cc7c8c6C(C)(C)CCN8CCC7(C)C,51,714.8749,9.5385,5,0,6,50,0,0,8,205.04,114.338,191.0299,88.762,N#C/C(=C/c1ccc(s1)c1ccc(c2c1nsn2)C#Cc1ccc(s1)c1cc2cc3c4c(c2oc1=O)C(C)(C)CCN4CCC3(C)C)/C(=O)O,Iodide_Triiodide,TiO2,AM 1.5G 100mW/cm2,10.1016/j.jpowsour.2017.01.115,coumarin,512.0,619.0,537.0,3.83,0.6559999999999999,1.35
51,N#C/C(C(=O)O)=C/c1ccc(cc1)-c2ccc(c(c23)nsn3)C#Cc4ccc(s4)-c(c(=O)o5)cc(c56)cc7c8c6C(C)(C)CCN8CCC7(C)C,52,708.8472,9.4908,5,0,6,51,0,0,8,176.8,116.505,194.6866,90.328,N#C/C(=C/c1ccc(cc1)c1ccc(c2c1nsn2)C#Cc1ccc(s1)c1cc2cc3c4c(c2oc1=O)C(C)(C)CCN4CCC3(C)C)/C(=O)O,Iodide_Triiodide,TiO2,AM 1.5G 100mW/cm2,10.1016/j.jpowsour.2017.01.115,coumarin,490.0,578.0,678.0,13.31,0.6970000000000001,6.29
52,CCN(CC)c(c1)ccc(c12)cc(c(o2)=O)-c3ccc(c(F)c3)/C=C(/C#N)C(=O)O,53,406.4064,4.5065,3,0,5,30,0,0,3,94.54,82.67,111.3954,49.641,CCN(c1ccc2c(c1)oc(=O)c(c2)c1ccc(c(c1)F)/C=C(\C(=O)O)/C#N)CC,Iodide_Triiodide,TiO2,AM 1.5G 100mW/cm2,10.1016/j.orgel.2017.06.013,coumarin,450.0,,760.0,10.4,0.72,5.2
53,CCN(CC)c(c1)ccc(c12)cc(c(o2)=O)-c3ccc(c(Cl)c3)/C=C(/C#N)C(=O)O,54,422.861,4.9654,3,0,5,30,0,0,3,94.54,78.781,115.9838,51.702,CCN(c1ccc2c(c1)oc(=O)c(c2)c1ccc(c(c1)Cl)/C=C(\C(=O)O)/C#N)CC,Iodide_Triiodide,TiO2,AM 1.5G 100mW/cm2,10.1016/j.orgel.2017.06.013,coumarin,442.0,,748.0,8.3,0.73,4.1
54,CCN(CC)c(c1)ccc(c12)cc(c(o2)=O)-c3ccc(c(Br)c3)/C=C(/C#N)C(=O)O,55,467.312,5.0494,3,0,5,30,0,0,3,94.54,77.42,118.8018,52.358,CCN(c1ccc2c(c1)oc(=O)c(c2)c1ccc(c(c1)Br)/C=C(\C(=O)O)/C#N)CC,Iodide_Triiodide,TiO2,AM 1.5G 100mW/cm2,10.1016/j.orgel.2017.06.013,coumarin,433.0,,731.0,7.5,0.71,3.5
55,N#C/C(C(=O)O)=C/c1ccc(s1)-c(c(=O)o2)cc(c23)ccc(c3)N(c(c4)ccc(c45)c6c(C5)cccc6)c(c7)ccc(c78)c9c(C8)cccc9,56,666.7425,10.1475,3,0,7,50,0,0,9,122.78,113.506,194.389,94.644,N#CC(=Cc1ccc(s1)c1cc2ccc(cc2oc1=O)N(c1ccc2c(c1)Cc1c2cccc1)c1ccc2c(c1)Cc1c2cccc1)C(=O)O,Iodide_Triiodide,TiO2,AM 1.5G,10.1007/s11164-017-2962-z,coumarin,515.0,605.0,620.0,10.94,0.7,4.7
56,N#C/C(C(=O)O)=C/c1ccc(s1)-c2ccc(s2)-c(c(=O)o3)cc(c34)ccc(c4)N(c(c5)ccc(c56)c7c(C6)cccc7)c(c8)ccc(c89)c1c(C9)cccc1,57,748.8662,11.8203,3,0,8,55,0,0,10,151.02,122.673,215.8685,106.002,N#CC(=Cc1ccc(s1)c1ccc(s1)c1cc2ccc(cc2oc1=O)N(c1ccc2c(c1)Cc1c2cccc1)c1ccc2c(c1)Cc1c2cccc1)C(=O)O,Iodide_Triiodide,TiO2,AM 1.5G,10.1007/s11164-017-2962-z,coumarin,497.0,581.0,610.0,12.97,0.64,5.06
57,N#C/C(C(=O)O)=C/c1ccc(cc1)-c2ccc(s2)-c(c(=O)o3)cc(c34)ccc(c4)N(c(c5)ccc(c56)c7c(C6)cccc7)c(c8)ccc(c89)c1c(C9)cccc1,58,742.8385,11.7726,3,0,8,56,0,0,10,122.78,124.84,219.5252,107.568,N#CC(=Cc1ccc(cc1)c1ccc(s1)c1cc2ccc(cc2oc1=O)N(c1ccc2c(c1)Cc1c2cccc1)c1ccc2c(c1)Cc1c2cccc1)C(=O)O,Iodide_Triiodide,TiO2,AM 1.5G,10.1007/s11164-017-2962-z,coumarin,493.0,572.0,670.0,14.53,0.61,5.94
58,N#C/C(C(=O)O)=C\c1ccc(s1)-c2ccc(s2)-c3ccc(cc3)-n4c(ccc(c5)C(C)(C)C)c5c(c46)cc(cc6)C(C)(C)C,59,614.8188,10.9664,1,0,8,44,0,0,6,122.5,96.004,178.4669,85.473,N#C/C(=C\c1ccc(s1)c1ccc(s1)c1ccc(cc1)n1c2ccc(cc2c2c1ccc(c2)C(C)(C)C)C(C)(C)C)/C(=O)O,Iodide_Triiodide,TiO2,AM 1.5G 100mW/cm2,10.1021/jp1055842,carbazole,468.0,589.0,720.0,10.9,0.57,2.48
59,c1cccc(c12)c3c(n2CCCC)ccc(c3)-c4ccc(c(c45)nsn5)-c6ccc(s6)C=C(C7SC(=S)N(C7=O)CC(=O)O)C8SC(=S)N(C8=O)CC(=O)O,60,844.0568,9.3986,6,0,12,55,0,2,8,317.19,134.838,224.1923,100.265,CCCCn1c2ccc(cc2c2c1cccc2)c1ccc(c2c1nsn2)c1ccc(s1)C=C(C1SC(=S)N(C1=O)CC(=O)O)C1SC(=S)N(C1=O)CC(=O)O,Iodide_Triiodide,TiO2,AM 1.5G 100mW/cm2,10.1016/j.orgel.2014.04.016,"carbazole, benzothiadiazole",507.0,596.0,710.0,4.12,0.71,1.65
60,N#C/C(C(=O)O)=C/c1ccc(s1)-c2ccc(cc2)-n3c(ccc(c4)C(C)(C)C)c4c(c35)cc(cc5)C(C)(C)C,61,532.6951,9.2936,1,0,7,39,0,0,5,94.26,86.837,156.9874,74.115,N#C/C(=C/c1ccc(s1)c1ccc(cc1)n1c2ccc(cc2c2c1ccc(c2)C(C)(C)C)C(C)(C)C)/C(=O)O,Iodide_Triiodide,TiO2,AM 1.5G 100mW/cm2,10.1021/jp1055842,carbazole,438.0,585.0,610.0,8.47,0.6,2.39
61,N#C/C(C(=O)O)=C\c1ccc(s1)-c2ccc(s2)-c(c3)ccc(c34)c5c6n4c7c(cc(cc7)C(C)(C)C)c6cc(c5)C(C)(C)C,62,612.8029,10.737,1,0,7,44,0,0,7,122.5,95.338,176.2858,84.699,N#C/C(=C\c1ccc(s1)c1ccc(s1)c1ccc2c(c1)n1c3ccc(cc3c3c1c2cc(c3)C(C)(C)C)C(C)(C)C)/C(=O)O,Iodide_Triiodide,TiO2,AM 1.5G 100mW/cm2,10.1039/c5ra02720a,carbazole,461.0,,640.0,10.41,0.72,3.96
62,CCCCCCc1cc(sc1/C=C(\C#N)C(=O)O)-c2sc(cc2CCCCCC)-c(c3)ccc(c34)c5c6n4c7c(cc(cc7)C(C)(C)C)c6cc(c5)C(C)(C)C,63,781.1218,16.2714,1,0,15,56,0,0,7,122.5,113.672,232.3782,106.719,CCCCCCc1cc(sc1c1sc(c(c1)CCCCCC)/C=C(/C(=O)O)\C#N)c1ccc2c(c1)n1c3ccc(cc3c3c1c2cc(c3)C(C)(C)C)C(C)(C)C,Iodide_Triiodide,TiO2,AM 1.5G 100mW/cm2,10.1039/c5ra02720a,carbazole,464.0,,720.0,7.01,0.74,2.85
63,CCCCCCCOc(c1)ccc(c12)c3c(n2CC)ccc(c3)-c4sc(c(c4)CCCCCC)-c5sc(c(c5)CCCCCC)-c6sc(/C=C(/C#N)C(=O)O)c(c6)CCCCCC,64,903.3509,19.5931,2,0,27,63,0,0,6,159.97,124.838,265.863,119.409,CCCCCCCOc1ccc2c(c1)n(CC)c1c2cc(cc1)c1sc(c(c1)CCCCCC)c1sc(c(c1)CCCCCC)c1sc(c(c1)CCCCCC)/C=C(\C(=O)O)/C#N,Iodide_Triiodide,TiO2,AM 1.5 G,10.1039/b905831a,carbazole,483.0,,650.0,16.0,0.71,8.1
64,CCCCCCCOc(c1)ccc(c12)c3c(n2CC)ccc(c3)-c4sc(c(c4)CCCCCC)-c5sc(c(c5)CCCCCC)-c6sc(c(c6)CCCCCC)-c7sc(/C=C(/C#N)C(=O)O)c(c7)CCCCCC,65,1069.6341,24.0331,2,0,33,74,0,0,7,188.21,143.172,315.3887,141.777,CCCCCCCOc1ccc2c(c1)n(CC)c1c2cc(cc1)c1sc(c(c1)CCCCCC)c1sc(c(c1)CCCCCC)c1sc(c(c1)CCCCCC)c1sc(c(c1)CCCCCC)/C=C(\C(=O)O)/C#N,Iodide_Triiodide,TiO2,AM 1.5 G,10.1039/b905831a,carbazole,480.0,,700.0,14.5,0.69,7.3
65,c1cccc(c12)c3c(n2CC)ccc(c3)-c4cc(CCCCCC)c(s4)-c5cc(CCCCCC)c(s5)-c6sc(c(c6)CCCCCC)-c7sc(/C=C(\C#N)C(=O)O)c(c7)CCCCCC,66,955.4486,21.3522,1,0,26,66,0,0,7,178.98,129.005,281.2493,128.295,CCCCCCc1cc(sc1c1sc(c(c1)CCCCCC)c1sc(c(c1)CCCCCC)/C=C(/C(=O)O)\C#N)c1sc(cc1CCCCCC)c1ccc2c(c1)c1ccccc1n2CC,Iodide_Triiodide,TiO2,AM 1.5G,10.1021/cm8003276,carbazole,,,730.0,15.22,0.75,8.3
66,CCCC[C@H](CC)CN1c(c2Sc(c13)cccc3)ccc(c2)/C=C(\C#N)C(=O)O,67,406.5404,6.8023,1,0,7,29,1,1,3,89.63,66.835,120.613,52.767,CCCC[C@@H](CN1c2ccc(cc2Sc2c1cccc2)/C=C(/C(=O)O)\C#N)CC,Iodide_Triiodide,TiO2,AM 1.5G 100mW/cm2,10.1021/ef900207y,phenothiazine,462.0,,675.0,12.52,0.6759999999999999,5.6
67,c1cccc(S2)c1N(c(c23)cccc3)c4ccc(cc4)N(c5ccc(cc5)/C=C6/C(=O)N(C(S6)=S)CC(=O)O)c7ccc(cc7)N8c(cccc9)c9Sc(c18)cccc1,68,841.0527,13.078,2,0,8,59,0,0,10,175.32,127.672,247.9269,118.197,OC(=O)CN1C(=S)S/C(=C\c2ccc(cc2)N(c2ccc(cc2)N2c3ccccc3Sc3c2cccc3)c2ccc(cc2)N2c3ccccc3Sc3c2cccc3)/C1=O,Iodide_Triiodide,TiO2,AM 1.5G 100mW/cm2,10.1016/j.dyepig.2011.12.009,"triphenylamine, phenothiazine",468.0,543.0,570.0,4.7,0.78,2.1
68,N#C\C(C(=O)O)=C\c(s1)cc(c12)c3c(n2CC(CC)CCCC)c4c(s3)c5c(cc(s5)/C=C(\C#N)C(=O)O)n4CC(CC)CCCC,69,688.9222,10.8293,2,0,14,47,0,2,5,216.76,111.503,185.5737,81.27,CCCCC(Cn1c2c3n(CC(CCCC)CC)c4c(c3sc2c2c1sc(c2)/C=C(\C(=O)O)/C#N)sc(c4)/C=C(/C(=O)O)\C#N)CC,Iodide_Triiodide,TiO2,AM 1.5G 100mW/cm2,10.1016/j.orgel.2015.01.005,oligothiophene,555.0,,580.0,13.75,0.69,5.52
69,CCCCOc1cc(OCCCC)ccc1-c(cc2)cc(c23)Sc4c(N3CCCC)ccc(c4)-c5ccc(s5)-c6ccc(s6)/C=C(\C#N)C(=O)O,70,734.9889,12.4963,3,0,15,51,0,0,6,164.57,109.504,211.1062,97.021,CCCCN1c2ccc(cc2Sc2c1ccc(c2)c1ccc(cc1OCCCC)OCCCC)c1ccc(s1)c1ccc(s1)/C=C(/C(=O)O)\C#N,Iodide_Triiodide,TiO2,AM 1.5G 100mW/cm2,10.1039/c4ra01858c,phenothiazine,457.0,,706.0,16.36,0.645,7.5
70,c1cccc(c12)c3c(n2CCCC)ccc(c3)-c4ccc(c(c45)nsn5)-c6ccc(s6)/C=C(/C#N)C(=O)O,71,534.6513,7.8913,3,0,6,38,0,0,6,148.28,86.337,151.4075,71.061,CCCCn1c2ccc(cc2c2c1cccc2)c1ccc(c2c1nsn2)c1ccc(s1)/C=C(\C(=O)O)/C#N,Iodide_Triiodide,TiO2,AM 1.5G 100mW/cm2,10.1016/j.orgel.2014.04.016,"carbazole, benzothiadiazole",486.0,593.0,730.0,12.08,0.69,5.07
71,c1cccc(c12)c3c(n2CCCC)ccc(c3)-c4ccc(c(c45)nsn5)-c6ccc(cc6)/C=C(/C#N)C(=O)O,72,528.6236,7.8436,3,0,6,39,0,0,6,120.04,88.504,155.0642,72.627,CCCCn1c2ccc(cc2c2c1cccc2)c1ccc(c2c1nsn2)c1ccc(cc1)/C=C(\C(=O)O)/C#N,Iodide_Triiodide,TiO2,AM 1.5G 100mW/cm2,10.1016/j.orgel.2014.04.016,"carbazole, benzothiadiazole",441.0,568.0,767.0,10.99,0.69,5.4
72,c1cccc(c12)c3c(n2CC)ccc(c3)-c4cc(CCCCCC)c(s4)-c5sc(/C=C(\C#N)C(=O)O)c(c5)CCCCCC,73,622.8823,12.4722,1,0,14,44,0,0,5,122.5,92.337,182.1979,83.559,CCCCCCc1cc(sc1c1sc(c(c1)CCCCCC)C=C(C(=O)O)C#N)c1ccc2c(c1)c1ccccc1n2CC,Iodide_Triiodide,TiO2,AM 1.5G 100mW/cm2,10.1016/j.dyepig.2011.08.016,carbazole,474.0,,792.0,10.2,0.65,5.1
73,CCCCCCc1c(/C=C(/C#N)C(=O)O)sc(c1)-c2sc(cc2CCCCCC)-c(c3)ccc(c34)n(c5c4cccc5)-c6ccccc6,74,670.9251,13.7,1,0,14,48,0,0,6,122.5,100.504,197.2275,92.813,CCCCCCc1cc(sc1c1cc(c(s1)C=C(C(=O)O)C#N)CCCCCC)c1ccc2c(c1)c1ccccc1n2c1ccccc1,Iodide_Triiodide,TiO2,AM 1.5G 100mW/cm2,10.1016/j.dyepig.2011.08.016,carbazole,473.0,,580.0,9.71,0.72,5.3
74,CCCCCCc1c(/C=C(/C#N)C(=O)O)sc(c1)-c2sc(cc2CCCCCC)-c(c3)ccc(c34)n(c5c4cccc5)-c6ccc(cc6)OC,75,700.9511,13.6836,2,0,15,50,0,0,6,131.73,105.671,203.6907,95.285,CCCCCCc1cc(sc1c1cc(c(s1)C=C(C(=O)O)C#N)CCCCCC)c1ccc2c(c1)c1ccccc1n2c1ccc(cc1)OC,Iodide_Triiodide,TiO2,AM 1.5G 100mW/cm2,10.1016/j.dyepig.2011.08.016,carbazole,472.0,,660.0,9.73,0.72,5.4
75,N#C/C(C(=O)O)=C/c1ccc(s1)-c2ccc(c(c23)nsn3)-c4ccc(cc4)-n5c(cccc6)c6c(c57)cccc7,76,554.6409,8.1392,3,0,6,40,0,0,7,148.28,91.504,157.3119,76.645,N#CC(=Cc1ccc(s1)c1ccc(c2c1nsn2)c1ccc(cc1)n1c2ccccc2c2c1cccc2)C(=O)O,Iodide_Triiodide,TiO2,AM 1.5G 100mW/cm2,10.1016/j.dyepig.2013.07.002,carbazole,445.0,557.0,938.0,3.9,0.6809999999999999,1.56
76,N#C/C(C(=O)O)=C/c1ccc(s1)-c2ccc(c(c23)nsn3)-c(c4)ccc(c45)n(c6c5cccc6)-c7ccccc7,77,554.6409,8.1392,3,0,6,40,0,0,7,148.28,91.504,157.3119,76.645,N#CC(=Cc1ccc(s1)c1ccc(c2c1nsn2)c1ccc2c(c1)c1ccccc1n2c1ccccc1)C(=O)O,Iodide_Triiodide,TiO2,AM 1.5G 100mW/cm2,10.1016/j.dyepig.2013.07.002,carbazole,474.0,589.0,627.0,7.37,0.6859999999999999,3.29
77,CCCCC(CC)Cn1c(c2c(c13)cccc3)ccc(c2)-c4ccc(c(c45)nsn5)-c6ccc(s6)/C=C(/C#N)C(=O)O,78,590.7576,9.5792,3,0,9,42,0,1,6,148.28,92.67,169.6823,78.401,CCCCC(Cn1c2ccc(cc2c2c1cccc2)c1ccc(c2c1nsn2)c1ccc(s1)C=C(C(=O)O)C#N)CC,Iodide_Triiodide,TiO2,AM 1.5G 100mW/cm2,10.1016/j.dyepig.2013.07.002,carbazole,484.0,628.0,620.0,8.3,0.738,3.8
78,CCCCC(CC)COc1ccc(cc1)-n2c(c3c(c24)cccc4)ccc(c3)-c5ccc(c(c56)nsn6)-c7ccc(s7)/C=C(/C#N)C(=O)O,79,682.853,11.1394,4,0,11,49,0,1,7,157.51,107.504,195.9231,91.962,CCCCC(COc1ccc(cc1)n1c2ccc(cc2c2c1cccc2)c1ccc(c2c1nsn2)c1ccc(s1)C=C(C(=O)O)C#N)CC,Iodide_Triiodide,TiO2,AM 1.5G 100mW/cm2,10.1016/j.dyepig.2013.07.002,carbazole,476.0,595.0,632.0,4.85,0.735,2.36
79,N#C/C(C(=O)O)=C/c1ccc(s1)-c2ccc(c(c23)nsn3)-c(c4)ccc(c45)c6c(cccc6)n5-c7ccccc7,80,554.6409,8.1392,3,0,6,40,0,0,7,148.28,91.504,157.3119,76.645,N#CC(=Cc1ccc(s1)c1ccc(c2c1nsn2)c1ccc2c(c1)n(c1ccccc1)c1c2cccc1)C(=O)O,Iodide_Triiodide,TiO2,AM 1.5G 100mW/cm2,10.1016/j.dyepig.2013.07.002,carbazole,459.0,560.0,639.0,3.22,0.73,1.53
80,CCCCC(CC)COc1ccc(cc1)-n2c(cccc3)c3c(c24)ccc(c4)-c5ccc(c(c56)nsn6)-c7ccc(s7)/C=C(/C#N)C(=O)O,81,682.853,11.1394,4,0,11,49,0,1,7,157.51,107.504,195.9231,91.962,CCCCC(COc1ccc(cc1)n1c2ccccc2c2c1cc(cc2)c1ccc(c2c1nsn2)c1ccc(s1)C=C(C(=O)O)C#N)CC,Iodide_Triiodide,TiO2,AM 1.5G 100mW/cm2,10.1016/j.dyepig.2013.07.002,carbazole,461.0,557.0,673.0,2.43,0.711,1.2
81,O=C(O)/C(C#N)=C/c1ccc(cc1)-c2ccc(cc2)C=3N(CCCCCC)C(=O)C(C34)=C(N(C4=O)CCCCCC)c5ccc(cc5)-c(c6)ccc(c67)N(c8c(S7)cccc8)CCCCCC,82,909.1864,13.65,3,0,21,67,0,0,8,130.25,144.506,276.228,121.841,CCCCCCn1c(c2ccc(cc2)c2ccc3c(c2)Sc2c(N3CCCCCC)cccc2)c2c(c1=O)c(n(c2=O)CCCCCC)c1ccc(cc1)c1ccc(cc1)/C=C(/C(=O)O)\C#N,Iodide_Triiodide,TiO2,AM 1.5G 100mW/cm2,10.1016/j.jpowsour.2014.08.030,phenothiazine,500.0,,638.0,9.68,0.74,4.56
82,CCCCCCOc1ccc(cc1)N2c(c3Sc(c24)cc(cc4)/C=C(\C#N)C(=O)O)ccc(c3)-c(cc5)cc(c56)Sc7c(N6c8ccc(cc8)OCCCCCC)ccc(c7)-c(c9)ccc(c19)N(c2c(S1)cccc2)c1ccc(cc1)OCCCCCC,83,1217.6037,22.3152,4,0,24,88,0,0,12,174.4,178.674,366.7034,170.65,CCCCCCOc1ccc(cc1)N1c2ccc(cc2Sc2c1ccc(c2)c1ccc2c(c1)Sc1c(N2c2ccc(cc2)OCCCCCC)ccc(c1)/C=C(/C(=O)O)\C#N)c1ccc2c(c1)Sc1c(N2c2ccc(cc2)OCCCCCC)cccc1,Iodide_Triiodide,TiO2,AM 1.5G 100mW/cm2,10.1039/c2jm35556f,phenothiazine,496.0,661.0,820.0,12.98,0.6,6.44
83,CCCCCCOc1ccc(cc1)N2c(c3Sc(c24)cccc4)ccc(c3)-c(c5)ccc(c56)N(c7c(S6)cc(cc7)/C=C(\C#N)C(=O)O)c8ccc(cc8)OCCCCCC,84,844.0932,14.9511,3,0,16,61,0,0,8,136.63,128.505,252.2422,116.654,CCCCCCOc1ccc(cc1)N1c2ccc(cc2Sc2c1cccc2)c1ccc2c(c1)Sc1c(N2c2ccc(cc2)OCCCCCC)ccc(c1)/C=C(/C(=O)O)\C#N,Iodide_Triiodide,TiO2,AM 1.5G 100mW/cm2,10.1039/c2jm35556f,phenothiazine,495.0,662.0,820.0,14.0,0.64,7.38
84,CCCCCCOc1ccc(cc1)N2c(cccc3)c3Sc(c24)cc(cc4)/C=C(\C#N)C(=O)O,85,470.5826,7.587,2,0,8,34,0,0,4,98.86,78.336,137.781,62.658,CCCCCCOc1ccc(cc1)N1c2ccccc2Sc2c1ccc(c2)/C=C(/C(=O)O)\C#N,Iodide_Triiodide,TiO2,AM 1.5G 100mW/cm2,10.1039/c2jm35556f,phenothiazine,475.0,655.0,780.0,12.87,0.65,6.52
85,N#C/C(C(=O)O)=C\c(cc1)cc(c12)Sc3c(N2CCCCCC)ccc(c3)-c(cc4)cc(c45)Sc6c(N5CCCCCC)ccc(c6)-c(c7)ccc(c78)N(c9c(S8)cccc9)CCCCCC,86,941.3176,17.6346,1,0,18,67,0,0,9,146.71,134.172,287.981,129.967,CCCCCCN1c2ccc(cc2Sc2c1ccc(c2)c1ccc2c(c1)Sc1c(N2CCCCCC)ccc(c1)/C=C(/C(=O)O)\C#N)c1ccc2c(c1)Sc1c(N2CCCCCC)cccc1,Iodide_Triiodide,TiO2,AM 1.5G 100mW/cm2,10.1039/c2jm35556f,phenothiazine,478.0,675.0,820.0,10.25,0.6,5.05
86,CCCCCCN1c(c2Sc(c13)cccc3)ccc(c2)-c(c4)ccc(c45)N(CCCCCC)c6c(S5)cc(cc6)/C=C(\C#N)C(=O)O,87,659.9024,11.8307,1,0,12,47,0,0,6,118.17,98.837,199.7606,89.532,CCCCCCN1c2ccc(cc2Sc2c1cccc2)c1ccc2c(c1)Sc1c(N2CCCCCC)ccc(c1)/C=C(/C(=O)O)\C#N,Iodide_Triiodide,TiO2,AM 1.5G 100mW/cm2,10.1039/c2jm35556f,phenothiazine,477.0,676.0,690.0,13.2,0.62,5.63
87,CCN(CC)c1ccc(cc1)/C=C(\C#N)C(=O)O,88,244.289,2.6011,1,0,4,18,0,0,1,64.33,48.168,72.3806,30.277,CCN(c1ccc(cc1)/C=C(/C(=O)O)\C#N)CC,Iodide_Triiodide,TiO2,AM 1.5G 100mW/cm2,10.1016/j.synthmet.2015.02.016,diethylamino,385.0,,540.0,3.64,0.65,1.29
88,O=C(O)CN1C(=O)/C(SC1=S)=C\c(cc2)cc(c23)Sc4c(N3C[C@@H](CC)CCCC)ccc(c4)/C=C5\SC(=S)N(C5=O)CC(=O)O,89,713.93,8.2378,4,0,12,46,1,1,5,258.54,116.004,196.4854,81.779,CCCC[C@@H](CN1c2ccc(cc2Sc2c1ccc(c2)/C=C\1/SC(=S)N(C1=O)CC(=O)O)/C=C/1\SC(=S)N(C1=O)CC(=O)O)CC,Iodide_Triiodide,TiO2,AM 1.5G 100mW/cm2,10.1021/ef900207y,phenothiazine,484.0,,525.0,3.94,0.628,1.3
89,CCCC[C@H](CC)CN1c(c2Sc(c13)cccc3)ccc(c2)/C=C4/SC(=S)N(C4=O)CC(=O)O,90,512.7071,7.5644,2,0,9,34,1,1,4,143.54,77.669,147.3502,63.329,CCCC[C@@H](CN1c2ccc(cc2Sc2c1cccc2)/C=C\1/SC(=S)N(C1=O)CC(=O)O)CC,Iodide_Triiodide,TiO2,AM 1.5G 100mW/cm2,10.1021/ef900207y,phenothiazine,477.0,,425.0,1.57,0.635,0.4
90,CCCC[C@H](CC)CN1c(ccc(c2)/C=C(\C#N)C(=O)O)c2Sc(c13)cc(cc3)/C=C(\C#N)C(=O)O,91,501.5967,6.7136,2,0,8,36,1,1,3,150.72,94.336,143.011,60.655,CCCC[C@@H](CN1c2ccc(cc2Sc2c1ccc(c2)/C=C(/C(=O)O)\C#N)/C=C(/C(=O)O)\C#N)CC,Iodide_Triiodide,TiO2,AM 1.5G 100mW/cm2,10.1021/ef900207y,phenothiazine,469.0,,675.0,14.96,0.682,6.8
91,CCCCCCCCCCCC[C@@H](CCCCCCCCCC)CN1c(c2Sc(c13)cc(cc3)N4CCCC4)ccc(c2)/C=C5\SC(=S)N(C5=O)CC(=O)O,92,806.2375,15.4868,2,0,26,55,1,1,5,146.78,109.336,242.935,100.606,CCCCCCCCCCCC[C@H](CN1c2ccc(cc2Sc2c1ccc(c2)N1CCCC1)/C=C/1\SC(=S)N(C1=O)CC(=O)O)CCCCCCCCCC,Iodide_Triiodide,TiO2,AM 1.5G 100mW/cm2,10.1021/jo202608w,phenothiazine,536.0,659.0,575.0,1.28,0.58,0.5
92,CCCCCCCCCCCC[C@@H](CCCCCCCCCC)CN1c(ccc(c2)/C=C3\SC(=S)N(C3=O)CC(=O)O)c2Sc(c14)cc(cc4)-n5c(cccc6)c6c(c57)cccc7,93,902.3231,18.049,2,0,26,63,1,1,7,148.47,126.004,270.6863,119.18,CCCCCCCCCCCC[C@H](CN1c2ccc(cc2Sc2c1ccc(c2)n1c2ccccc2c2c1cccc2)/C=C/1\SC(=S)N(C1=O)CC(=O)O)CCCCCCCCCC,Iodide_Triiodide,TiO2,AM 1.5G 100mW/cm2,10.1021/jo202608w,phenothiazine,478.0,657.0,615.0,3.64,0.57,1.3
93,CCCCCCCCCCCC[C@@H](CCCCCCCCCC)CN1c(ccc(c2)/C=C3/SC(=S)N(C3=O)CC(=O)O)c2Sc(c14)cc(cc4)N5c(cccc6)c6Sc(c57)cccc7,94,934.3881,18.4846,2,0,26,64,1,1,7,172.08,127.837,280.7528,122.114,CCCCCCCCCCCC[C@H](CN1c2ccc(cc2Sc2c1ccc(c2)N1c2ccccc2Sc2c1cccc2)/C=C\1/SC(=S)N(C1=O)CC(=O)O)CCCCCCCCCC,Iodide_Triiodide,TiO2,AM 1.5G 100mW/cm2,10.1021/jo202608w,phenothiazine,472.0,636.0,698.0,3.87,0.65,1.8
94,O=C(O)CN1C(=O)/C(SC1=S)=C/c(cc2)cc(c23)Sc4c(N3CCCCCC)ccc(c4)-c(c5)ccc(c56)N(c7c(S6)cccc7)CCCCCC,95,766.0691,12.5928,2,0,14,52,0,0,7,172.08,109.671,226.4978,100.094,CCCCCCN1c2ccc(cc2Sc2c1ccc(c2)/C=C/1\SC(=S)N(C1=O)CC(=O)O)c1ccc2c(c1)Sc1c(N2CCCCCC)cccc1,Iodide_Triiodide,TiO2,AM 1.5G 100mW/cm2,10.1021/jo202608w,phenothiazine,503.0,688.0,683.0,4.46,0.6,1.9
95,Cc1ccc(cc1)-c(cc2)cc(c23)Sc4c(N3CCCCCC)ccc(c4)/C=C5\SC(=S)N(C5=O)CC(=O)O,96,574.7765,8.7935,2,0,9,39,0,0,5,143.54,87.337,168.4548,74.418,CCCCCCN1c2ccc(cc2Sc2c1ccc(c2)c1ccc(cc1)C)/C=C/1\SC(=S)N(C1=O)CC(=O)O,Iodide_Triiodide,TiO2,AM 1.5G 100mW/cm2,10.1021/jo202608w,phenothiazine,471.0,655.0,638.0,3.33,0.57,1.2
96,CCCCCCCCCCCC[C@@H](CCCCCCCCCC)CN1c(c2Sc(c13)cc(C#N)cc3)ccc(c2)/C=C4\SC(=S)N(C4=O)CC(=O)O,97,762.1419,14.7425,3,0,25,52,1,1,4,167.33,109.836,226.7039,94.541,CCCCCCCCCCCC[C@H](CN1c2ccc(cc2Sc2c1ccc(c2)C#N)/C=C/1\SC(=S)N(C1=O)CC(=O)O)CCCCCCCCCC,Iodide_Triiodide,TiO2,AM 1.5G 100mW/cm2,10.1021/jo202608w,phenothiazine,462.0,630.0,613.0,1.07,0.53,0.4
97,CCCCCCCCCCCC[C@@H](CCCCCCCCCC)CN1c(ccc(Br)c2)c2Sc(c13)cc(cc3)/C=C4\SC(=S)N(C4=O)CC(=O)O,98,816.0285,15.612,2,0,25,51,1,1,4,143.54,104.086,228.589,95.315,CCCCCCCCCCCC[C@H](CN1c2ccc(cc2Sc2c1ccc(c2)/C=C/1\SC(=S)N(C1=O)CC(=O)O)Br)CCCCCCCCCC,Iodide_Triiodide,TiO2,AM 1.5G 100mW/cm2,10.1021/jo202608w,phenothiazine,473.0,643.0,627.0,1.77,0.59,0.6
98,CCCCCCCCCCCC[C@@H](CCCCCCCCCC)CN1c(cccc2)c2Sc(c13)cc(cc3)/C=C4\SC(=S)N(C4=O)CC(=O)O,99,737.1324,14.8636,2,0,25,50,1,1,4,143.54,101.669,220.9662,92.689,CCCCCCCCCCCC[C@H](CN1c2ccccc2Sc2c1ccc(c2)/C=C/1\SC(=S)N(C1=O)CC(=O)O)CCCCCCCCCC,Iodide_Triiodide,TiO2,AM 1.5G 100mW/cm2,10.1021/jo202608w,phenothiazine,478.0,651.0,607.0,2.0,0.58,0.7
99,CCCC[C@H](CC)COc(cc1)cc(c12)Sc3c(N2CCCCCC)ccc(c3)-c4ccc(s4)[C@@H]5[C@H]([O-])/C(C5=O)=C/[C@@H](C6(C)C)[NH+](c(c67)ccc(c7)C(=O)O)CCCCCCCC,100,891.274,13.4789,2,1,23,63,4,5,7,147.88,132.253,257.7292,114.532,CCCCCCN1c2ccc(cc2Sc2c1ccc(c2)OC[C@H](CCCC)CC)c1ccc(s1)[C@@H]1[C@H]([O-])/C(=C/[C@@H]2[NH+](CCCCCCCC)c3c(C2(C)C)cc(cc3)C(=O)O)/C1=O,Iodide_Triiodide,TiO2,AM 1.5G 100mW/cm2,10.1016/j.dyepig.2014.07.031,phenothiazine,653.0,775.0,411.0,3.1,0.7240000000000001,0.9
100,N#C\C(C(=O)O)=C\c(c1)c(SCC)cc(c12)N(c3c(S2)cccc3)c4ccc(cc4)OC,101,460.5679,6.2365,2,0,5,32,0,0,4,124.16,75.836,132.3603,60.153,CCSc1cc2c(cc1C=C(C(=O)O)C#N)Sc1c(N2c2ccc(cc2)OC)cccc1,Iodide_Triiodide,TiO2,AM 1.5G 100mW/cm2,10.1016/j.dyepig.2012.12.007,phenothiazine,492.0,649.0,818.5,9.23,0.7597,5.74
101,N#C\C(C(=O)O)=C\c(c1)c(SCC)cc(N2CCCC)c1Sc(c23)cccc3,102,410.5523,6.005,1,0,6,28,0,0,3,114.93,65.502,119.9927,52.097,CCCCN1c2cc(SCC)c(cc2Sc2c1cccc2)C=C(C(=O)O)C#N,Iodide_Triiodide,TiO2,AM 1.5G 100mW/cm2,10.1016/j.dyepig.2012.12.007,phenothiazine,472.0,652.0,768.7,10.26,0.7224,5.7
102,COc1ccc(cc1)N2c(c3Sc(c24)cccc4)ccc(c3)/C=C(/C#N)C(=O)O,103,400.4497,5.3459,2,0,3,29,0,0,4,98.86,70.836,114.7058,53.483,COc1ccc(cc1)N1c2ccc(cc2Sc2c1cccc2)C=C(C(=O)O)C#N,Iodide_Triiodide,TiO2,AM 1.5G 100mW/cm2,10.1016/j.dyepig.2012.12.007,phenothiazine,476.0,637.0,781.7,10.2,0.755,6.02
103,N#C\C(C(=O)O)=C\c(c1)ccc(N2CCCC)c1Sc(c23)cccc3,104,350.4341,5.1144,1,0,4,25,0,0,3,89.63,60.502,102.3382,45.427,CCCCN1c2ccc(cc2Sc2c1cccc2)C=C(C(=O)O)C#N,Iodide_Triiodide,TiO2,AM 1.5G 100mW/cm2,10.1016/j.dyepig.2012.12.007,phenothiazine,456.0,639.0,730.6,10.98,0.7213,5.78
104,N#C\C(C(=O)O)=C\c(cc1)cc(c12)Sc3c(N2CCCCCC)ccc(c3)-c4ccc(cc4)N(c(c5)ccc(c56)c7c(C6(CCC)CCC)cccc7)c(c8)ccc(c89)c1c(C9(CCC)CCC)cccc1,105,966.3221,18.7694,1,0,18,72,0,0,10,92.87,143.673,302.3231,139.21,CCCCCCN1c2ccc(cc2Sc2c1ccc(c2)C=C(C(=O)O)C#N)c1ccc(cc1)N(c1ccc2c(c1)C(CCC)(CCC)c1c2cccc1)c1ccc2c(c1)C(CCC)(CCC)c1c2cccc1,Iodide_Triiodide,TiO2,AM 1.5G 100mW/cm2,10.1016/j.dyepig.2014.05.015,phenothiazine,464.0,,734.0,13.01,0.68,6.49
105,CCCCCCN1c(c2Oc(c13)cccc3)ccc(c2)/C=C(\C#N)c4ccc(s4)/C=C(\C#N)C(=O)O,106,495.5921,7.3416,3,0,7,36,0,0,4,125.59,86.503,142.216,63.422,CCCCCCN1c2ccc(cc2Oc2c1cccc2)/C=C(/c1ccc(s1)/C=C(/C(=O)O)\C#N)\C#N,Iodide_Triiodide,TiO2,AM 1.5G 100mW/cm2,10.1021/jo201057b,phenoxazine,513.0,676.0,679.0,9.13,0.71,4.4
106,N#C\C(C(=O)O)=C\c(cc1)cc(c12)Sc3c(N2CCCCCC)ccc(c3)N(c4ccc(cc4)C(C)(C)c5ccccc5)c6ccc(cc6)C(C)(C)c7ccccc7,107,782.0452,14.2246,1,0,13,58,0,0,7,92.87,121.671,242.2225,113.154,CCCCCCN1c2ccc(cc2Sc2c1ccc(c2)C=C(C(=O)O)C#N)N(c1ccc(cc1)C(c1ccccc1)(C)C)c1ccc(cc1)C(c1ccccc1)(C)C,Iodide_Triiodide,TiO2,AM 1.5G 100mW/cm2,10.1016/j.dyepig.2014.05.015,phenothiazine,478.0,,705.0,12.63,0.69,6.14
107,N#C\C(C(=O)O)=C\c(cc1)cc(c12)Sc3c(N2CCCCCC)ccc(c3)-c(c4)ccc(c45)n(c6c5cccc6)CCCCCC,108,627.8374,11.3951,1,0,12,46,0,0,6,94.56,97.004,189.6941,86.598,CCCCCCN1c2ccc(cc2Sc2c1ccc(c2)C=C(C(=O)O)C#N)c1ccc2c(c1)c1ccccc1n2CCCCCC,Iodide_Triiodide,TiO2,AM 1.5G 100mW/cm2,10.1016/j.dyepig.2014.05.015,phenothiazine,470.0,,748.0,14.02,0.68,7.13
108,CCCCCCN1c(c2Sc(c13)cccc3)ccc(c2)/C=C(/C#N)C(=O)O,109,378.4873,6.0268,1,0,6,27,0,0,3,89.63,63.502,111.5402,49.097,CCCCCCN1c2ccc(cc2Sc2c1cccc2)C=C(C(=O)O)C#N,Iodide_Triiodide,TiO2,AM 1.5G 100mW/cm2,10.1016/j.dyepig.2014.05.015,phenothiazine,453.0,,710.0,12.96,0.71,6.63
109,O=C(O)/C(C#N)=C/c1sc(cc1)-c2sc(cc2)-c(cc3)cc(c34)Sc5c(N4c6ccc(cc6)CCCCCC)ccc(c5)-c7ccc(s7)-c8ccc(s8)/C=C(/C#N)C(=O)O,110,878.1342,14.5186,2,0,13,60,0,0,8,263.68,139.005,244.6048,115.341,CCCCCCc1ccc(cc1)N1c2ccc(cc2Sc2c1ccc(c2)c1ccc(s1)c1ccc(s1)/C=C(/C(=O)O)\C#N)c1ccc(s1)c1ccc(s1)/C=C(\C(=O)O)/C#N,Iodide_Triiodide,TiO2,AM 1.5G 100mW/cm2,10.1016/j.dyepig.2013.10.032,phenothiazine,436.0,,636.0,18.692,0.6137,7.3
110,CCCCCCc1ccc(cc1)N2c(ccc(c3)-c4ccc(s4)/C=C(/C#N)C(=O)O)c3Sc(c25)cc(cc5)-c6ccc(s6)/C=C(/C#N)C(=O)O,111,713.8868,11.173,2,0,10,50,0,0,6,207.2,120.671,201.6458,92.625,CCCCCCc1ccc(cc1)N1c2ccc(cc2Sc2c1ccc(c2)c1ccc(s1)/C=C(\C(=O)O)/C#N)c1ccc(s1)/C=C(\C(=O)O)/C#N,Iodide_Triiodide,TiO2,AM 1.5G 100mW/cm2,10.1016/j.dyepig.2013.10.032,phenothiazine,445.0,,606.0,15.864,0.6287,6.04
111,O=C(O)CN1C(=O)/C(SC1=S)=C/c2ccc(N(CC)CC)c(c2)OCCCCOc3cc(N(CC)CC)ccc3/C=C4/SC(=S)N(C4=O)CC(=O)O,112,787.0007,7.1546,6,0,19,52,0,0,4,254.94,130.338,218.7022,89.518,CCN(c1ccc(cc1OCCCCOc1cc(ccc1/C=C\1/SC(=S)N(C1=O)CC(=O)O)N(CC)CC)/C=C/1\SC(=S)N(C1=O)CC(=O)O)CC,Iodide_Triiodide,TiO2,AM 1.5G 100mW/cm2,10.1016/j.synthmet.2015.02.016,diethylamino,476.0,,530.0,5.63,0.68,2.02
112,N#C/C(C(=O)O)=C\c1ccc(s1)-c(c2)ccc(c23)c4c(C3(CC)CC)cc(cc4)N5c(cccc6)c6Sc(c57)cccc7,113,596.7604,9.9618,1,0,7,43,0,0,7,117.87,93.754,176.7632,83.694,N#C/C(=C\c1ccc(s1)c1ccc2c(c1)C(CC)(CC)c1c2ccc(c1)N1c2ccccc2Sc2c1cccc2)/C(=O)O,Iodide_Triiodide,TiO2,AM 1.5G 100mW/cm2,10.1007/s10854-016-5146-5,phenothiazine,429.0,,690.0,9.36,0.69,4.47
113,c1cccc(c12)Sc3c(N2CC)ccc(c3)/C=C/c4sc(c(c45)OCCO5)/C=C(\C#N)C(=O)O,114,488.578,5.8475,3,0,4,34,0,0,5,136.33,80.003,135.9685,60.763,CCN1c2ccc(cc2Sc2c1cccc2)/C=C/c1sc(c2c1OCCO2)/C=C(/C(=O)O)\C#N,Iodide_Triiodide,TiO2,AM 1.5G 100mW/cm2,10.1016/j.matlet.2010.10.072,phenothiazine,473.0,595.0,645.0,15.18,0.69,6.72
114,CCCCCCCCN1c(c2Sc(c13)cccc3)ccc(c2)/C=C/c4ccc(s4)-c5ccc(s5)/C=C(/C#N)C(=O)O,115,596.8251,10.5392,1,0,11,41,0,0,5,146.11,88.836,174.0198,78.961,CCCCCCCCN1c2ccc(cc2Sc2c1cccc2)/C=C/c1ccc(s1)c1ccc(s1)/C=C(\C(=O)O)/C#N,Iodide_Triiodide,TiO2,AM 1.5G 100mW/cm2,10.1002/pip.980,phenothiazine,496.0,,708.0,11.69,0.653,5.4
115,CCCCCCCCN1c(c2Sc(c13)cccc3)ccc(c2)/C=C\c4sc(-c5ccc(s5)-c6ccc(s6)/C=C(\C#N)C(=O)O)cc4/C=C/c(c7)ccc(c78)N(c9c(S8)cccc9)CCCCCCCC,116,1014.4544,19.3961,1,0,21,70,0,0,9,202.89,140.338,303.2403,137.902,CCCCCCCCN1c2ccc(cc2Sc2c1cccc2)/C=C\c1sc(cc1/C=C/c1ccc2c(c1)Sc1c(N2CCCCCCCC)cccc1)c1ccc(s1)c1ccc(s1)/C=C(/C(=O)O)\C#N,Iodide_Triiodide,TiO2,AM 1.5G 100mW/cm2,10.1002/pip.980,phenothiazine,508.0,,706.0,7.14,0.556,2.8
