Repository: PaulC61/Cheminformatics

# Cheminformatics
Repository for:
Cheminformatics Masters students of University of Strasbourg 2020 - 2022
+ My own projects related to the course

File: InternshipM2_BIU/WorkingEnvironment/Phase1/finalDataSet.csv (part 1 of 8)
Name,SMILES,Electrolyte,Semiconductor,Solar simulator,Article DOI,Molecule keywords,Molecule spectrum absorption maxima,Molecule spectrum emission maxima,VOC,JSC,FF,PCE
1,N#C/C(=C\c1ccc(cc1)N(c1ccccc1)CCCCCCN1c2ccccc2Sc2c1ccc(c2)/C=C(/c1ccc(s1)/C=C(/C(=O)O)\C#N)\C#N)/c1ccc(s1)/C=C(/C(=O)O)\C#N,Iodide_Triiodide,TiO2,AM 1.5G 100mW/cm2,10.1016/j.dyepig.2012.02.011,phenothiazine,439.0,576.0,687.0,10.79,0.7,5.19
8,N#C/C(=C\c1ccc(s1)c1ccc(s1)c1ccc(cc1)N(c1ccc(cc1)/C=C/c1cc2ccc(cc2oc1=O)N(CC)CC)c1ccc(cc1)/C=C/c1cc2ccc(cc2oc1=O)N(CC)CC)/C(=O)O,Iodide_Triiodide,TiO2,AM 1.5G 100mW/cm2,10.1039/c0ee00218f,"coumarin, triphenylamine",465.0,640.0,678.0,13.2,0.67,6.0
9,N#C/C(=C\c1ccc(s1)c1ccc(cc1)N(c1ccc(cc1)/C=C/c1cc2ccc(cc2oc1=O)N(CC)CC)c1ccc(cc1)/C=C/c1cc2ccc(cc2oc1=O)N(CC)CC)/C(=O)O,Iodide_Triiodide,TiO2,AM 1.5G 100mW/cm2,10.1039/c0ee00218f,"coumarin, triphenylamine",460.0,590.0,695.0,12.2,0.74,6.2
10,CCN(c1ccc2c(c1)oc(=O)c(c2)/C=C/c1ccc(cc1)N(c1ccc(cc1)/C=C(\C(=O)O)/C#N)c1ccc(cc1)/C=C/c1cc2ccc(cc2oc1=O)N(CC)CC)CC,Iodide_Triiodide,TiO2,AM 1.5G 100mW/cm2,10.1039/c0ee00218f,"coumarin, triphenylamine",454.0,525.0,800.0,9.0,0.76,5.5
11,CCN([C@@H]1C=Cc2c(C1)oc(=O)c(c2)c1ccc(cc1)c1ccc(s1)/C=C(/[C@H]1SC(=S)N(C1=O)CC(=O)O)\[C@H]1SC(=S)N(C1=O)CC(=O)O)CC,Iodide_Triiodide,TiO2,AM 1.5G 100mW/cm2,10.1016/j.jphotochem.2014.06.001,coumarin,465.0,490.0,560.0,3.41,0.73,1.39
12,CCN(c1ccc2c(c1)oc(=O)c(c2)c1ccc(cc1)c1ccc(s1)C/C=C(\C(=O)O)/C#N)CC,Iodide_Triiodide,TiO2,AM 1.5G 100mW/cm2,10.1016/j.jphotochem.2014.06.001,coumarin,438.0,500.0,660.0,7.72,0.71,3.62
13,CCN(c1ccc2c(c1)oc(=O)c(c2)c1ccc(cc1)c1ccc(cc1)/C=C(\[C@H]1SC(=S)N(C1=O)CC(=O)O)/[C@H]1SC(=S)N(C1=O)CC(=O)O)CC,Iodide_Triiodide,TiO2,AM 1.5G 100mW/cm2,10.1016/j.jphotochem.2014.06.001,coumarin,425.0,487.0,600.0,4.03,0.73,1.77
14,CCN(c1ccc2c(c1)oc(=O)c(c2)c1ccc(cc1)c1ccc(cc1)/C=C(/C(=O)O)\C#N)CC,Iodide_Triiodide,TiO2,AM 1.5G 100mW/cm2,10.1016/j.jphotochem.2014.06.001,coumarin,413.0,490.0,690.0,5.79,0.7,2.8
15,CCN(c1ccc2c(c1)oc(=O)c(c2)c1ccc(cc1)/C=C(\[C@H]1SC(=S)N(C1=O)C(=O)O)/[C@H]1SC(=S)N(C1=O)CC(=O)O)CC,Iodide_Triiodide,TiO2,AM 1.5G 100mW/cm2,10.1016/j.jphotochem.2014.06.001,coumarin,449.0,494.0,580.0,3.33,0.73,1.41
91,CCN(c1ccc2c(c1)oc(=O)c(c2)c1ccc(cc1)/C=C(\C(=O)O)/C#N)CC,Iodide_Triiodide,TiO2,AM 1.5G 100mW/cm2,10.1016/j.orgel.2017.06.013,coumarin,420.0,510.0,709.0,6.79,0.7,3.1
17,OC(=O)C[n+]1c(/C=C/c2cc3cc4c5c(c3oc2=O)C(C)(C)CCN5CCC4(C)C)sc2c1cccc2,Iodide_Triiodide,TiO2,AM 1.5G 100mW/cm2,10.1021/jp026963x,coumarin,578.0,673.0,380.0,4.5,0.63,1.1
18,OC(=O)c1ccc2c(c1)C(C)(C)C(=[N+]2C)/C=C/c1cc2cc3c4c(c2oc1=O)C(C)(C)CCN4CCC3(C)C,Iodide_Triiodide,TiO2,AM 1.5G 100mW/cm2,10.1021/jp026963x,coumarin,616.0,490.0,340.0,2.7,0.63,0.6
19,OC(=O)CN1C(=S)S/C(=C/c2cc3cc4c5c(c3oc2=O)C(C)(C)CCN5CCC4(C)C)/C1=O,Iodide_Triiodide,TiO2,AM 1.5G 100mW/cm2,10.1021/jp026963x,coumarin,539.0,580.0,490.0,7.5,0.7,2.6
20,OC(=O)C(=C/C=C/c1cc2cc3c4c(c2oc1=O)C(C)(C)CCN4CCC3(C)C)C(=O)O,Iodide_Triiodide,TiO2,AM 1.5G 100mW/cm2,10.1021/jp026963x,coumarin,506.0,610.0,480.0,12.8,0.6,3.7
21,N#C/C(=C/C=C/C=C/c1cc2cc3c4c(c2oc1=O)C(C)(C)CCN4CCC3(C)C)/C(=O)O,Iodide_Triiodide,TiO2,AM 1.5G 100mW/cm2,10.1021/jp026963x,coumarin,486.0,520.0,470.0,15.1,0.5,3.5
68,N#C/C(=C/C=C/c1cc2cc3c4c(c2oc1=O)C(C)(C)CCN4CCC3(C)C)/C(=O)O,Iodide_Triiodide,TiO2,AM 1.5G 100mW/cm2,10.1016/s0927-0248(02)00460-9,coumarin,504.0,560.0,600.0,14.0,0.71,6.0
23,CCN(c1ccc2c(c1)oc(=O)c(c2)/C=C/C=C(\C(=O)O)/C#N)CC,Iodide_Triiodide,TiO2,AM 1.5G 100mW/cm2,10.1021/jp026963x,coumarin,480.0,535.0,530.0,13.2,0.67,4.7
24,N#C/C(=C\c1c(=O)oc2c(c1C(F)(F)F)cc1c3c2C(C)(C)CCN3CCC1(C)C)/C(=O)O,Iodide_Triiodide,TiO2,AM 1.5G 100mW/cm2,10.1021/jp026963x,coumarin,477.0,600.0,500.0,9.4,0.65,3.1
25,N#C/C(=C/c1cc2cc3c4c(c2oc1=O)C(C)(C)CCN4CCC3(C)C)/C(=O)O,Iodide_Triiodide,TiO2,AM 1.5G 100mW/cm2,10.1021/jp026963x,coumarin,493.0,540.0,500.0,12.9,0.64,4.1
26,OC(=O)/C=C/c1cc2cc3c4c(c2oc1=O)C(C)(C)CCN4CCC3(C)C,Iodide_Triiodide,TiO2,AM 1.5G 100mW/cm2,10.1021/jp026963x,coumarin,451.0,505.0,510.0,11.1,0.6,3.4
27,OC(=O)c1cc2cc3CCCN4c3c(c2oc1=O)CCC4,Iodide_Triiodide,TiO2,AM 1.5G 100mW/cm2,10.1021/jp026963x,coumarin,442.0,470.0,410.0,4.1,0.56,0.9
28,CCCCn1c2ccc(cc2c2c1cccc2)c1ccc(c2c1nsn2)c1ccc(cc1)C=C(C1SC(=S)N(C1=O)CC(=O)O)C1SC(=S)N(C1=O)CC(=O)O,Iodide_Triiodide,TiO2,AM 1.5G 100mW/cm2,10.1016/j.orgel.2014.04.016,"carbazole, benzothiadiazole",446.0,572.0,796.0,6.98,0.87,3.81
38,N#C/C(=C/c1ccc(s1)c1ccc(s1)c1cc2cc3c4c(c2oc1=O)C(C)(C)CCN4CCC3(C)C)/C(=O)O,Iodide_Triiodide,TiO2,AM 1.5G 100mW/cm2,10.1002/chem.201301658,coumarin,511.0,572.0,581.0,14.66,0.6859999999999999,5.97
32,CCN(c1ccc2c(c1)oc(=O)c(c2)c1csc(n1)c1ccc(s1)C=C(C(=O)O)C#N)CC,Iodide_Triiodide,TiO2,AM 1.5G 100mW/cm2,10.1039/c5pp00216h,coumarin,460.0,581.0,690.0,9.79,0.71,4.78
33,CCN(c1ccc2c(c1)oc(=O)c(c2)c1csc(n1)c1ccc(s1)/C=C\1/SC(=S)N(C1=O)CC(=O)O)CC,Iodide_Triiodide,TiO2,AM 1.5G 100mW/cm2,10.1039/c5pp00216h,coumarin,489.0,607.0,500.0,0.96,0.69,0.33
34,CCN(c1ccc2c(c1)oc(=O)c(c2)c1ccc(cc1)c1ccc(s1)C=C(C(=O)O)C#N)CC,Iodide_Triiodide,TiO2,AM 1.5G 100mW/cm2,10.1039/c5pp00216h,coumarin,438.0,500.0,660.0,7.72,0.71,3.62
35,OC(=O)c1ccc(cc1)c1ccccc1c1cc2cc3c4c(c2oc1=O)C(C)(C)CCN4CCC3(C)C,Iodide_Triiodide,TiO2,AM 1.5G 100mW/cm2,10.1039/c6ra17930d,coumarin,407.0,485.0,554.0,2.98,0.63,1.04
36,OC(=O)c1ccc(cc1)c1cccc(c1)c1cc2cc3c4c(c2oc1=O)C(C)(C)CCN4CCC3(C)C,Iodide_Triiodide,TiO2,AM 1.5G 100mW/cm2,10.1039/c6ra17930d,coumarin,414.0,496.0,704.0,4.57,0.7240000000000001,2.33
37,OC(=O)c1ccc(cc1)c1ccc(cc1)c1cc2cc3c4c(c2oc1=O)C(C)(C)CCN4CCC3(C)C,Iodide_Triiodide,TiO2,AM 1.5G 100mW/cm2,10.1039/c6ra17930d,coumarin,420.0,509.0,687.0,5.63,0.695,2.69
39,N#C/C(=C\c1ccc(cc1)N(c1ccccc1)CCCCCCN1c2ccccc2Sc2c1ccc(c2)/C=C(/C(=O)O)\C#N)/C(=O)O,Iodide_Triiodide,TiO2,AM 1.5G 100mW/cm2,10.1016/j.dyepig.2012.02.011,phenothiazine,422.0,610.0,756.0,8.98,0.69,4.66
40,N#C/C(=C\c1ccc(s1)c1ccc(c2c1nsn2)c1cc2cc3c4c(c2oc1=O)C(C)(C)CCN4CCC3(C)C)/C(=O)O,Iodide_Triiodide,TiO2,AM 1.5G 100mW/cm2,10.1016/j.dyepig.2012.02.015,coumarin,507.0,720.0,580.0,12.2,0.68,4.82
41,N#C/C(=C\c1sc(c2c1OCCO2)c1ccc(c2c1nsn2)c1cc2cc3c4c(c2oc1=O)C(C)(C)CCN4CCC3(C)C)/C(=O)O,Iodide_Triiodide,TiO2,AM 1.5G 100mW/cm2,10.1016/j.dyepig.2012.02.015,coumarin,520.0,720.0,550.0,10.8,0.66,3.93
43,N#C/C(=C/c1ccc(s1)c1ccc(s1)/C(=C/c1cc2cc3c4c(c2oc1=O)C(C)(C)CCN4CCC3(C)C)/C#N)/C(=O)O,Iodide_Triiodide,TiO2,AM 1.5G 100mW/cm2,10.1002/adma.200601020,coumarin,552.0,,610.0,16.5,0.76,7.6
46,N#C/C(=C\c1ccc(s1)/C=C/c1cc2cc3c4c(c2oc1=O)C(C)(C)CCN4CCC3(C)C)/C(=O)O,Iodide_Triiodide,TiO2,AM 1.5G 100mW/cm2,10.1021/jp806927b,coumarin,510.0,,630.0,13.37,0.77,6.5
47,N#C/C(=C\c1ccc(s1)/C(=C/c1cc2cc3c4c(c2oc1=O)C(C)(C)CCN4CCC3(C)C)/C#N)/C(=O)O,Iodide_Triiodide,TiO2,AM 1.5G 100mW/cm2,10.1021/jp806927b,coumarin,566.0,,510.0,14.32,0.73,5.3
58,N#C/C(=C\1/C=C(/C=C/c2cc3cc4c5c(c3oc2=O)C(C)(C)CCN5CCC4(C)C)CC(C1)(C)C)/C(=O)O,Iodide_Triiodide,TiO2,AM 1.5G 100mW/cm2,10.1021/jp044851v,coumarin,492.0,,620.0,15.5,0.7,6.7
61,N#C/C(=C/c1ccc(s1)/C=C/c1ccc(s1)c1cc2cc3c4c(c2oc1=O)C(C)(C)CCN4CCC3(C)C)/C(=O)O,Iodide_Triiodide,TiO2,AM 1.5G 100mW/cm2,10.1021/jp067872t,coumarin,525.0,,610.0,13.3,0.68,5.5
69,CCCCN(c1ccc2c(c1)OC1=NC(n3c(C1=C2)nc1c3cccc1)c1ccc(c(c1)C(=O)O)O)CCCC,Iodide_Triiodide,TiO2,AM 1.5G 100mW/cm2,10.1016/j.solener.2008.10.002,iminocoumarin,450.0,502.0,491.0,2.461,0.635,0.767
70,CCN(c1ccc2c(c1)OC1=NC(n3c(C1=C2)nc1c3cccc1)c1ccc(c(c1)C(=O)O)O)CC,Iodide_Triiodide,TiO2,AM 1.5G 100mW/cm2,10.1016/j.solener.2008.10.002,iminocoumarin,448.0,501.0,501.0,2.082,0.614,0.64
71,OC(=O)c1cc(ccc1O)C1N=C2Oc3c(C=C2c2n1c1ccccc1n2)cc1c2c3CCCN2CCC1,Iodide_Triiodide,TiO2,AM 1.5G 100mW/cm2,10.1016/j.solener.2008.10.002,iminocoumarin,454.0,510.0,502.0,1.081,0.66,0.358
72,CCCCN(c1ccc2c(c1)OC1=NC(n3c(C1=C2)nc1c3cccc1)c1ccc(cc1)C(=O)O)CCCC,Iodide_Triiodide,TiO2,AM 1.5G 100mW/cm2,10.1016/j.solener.2008.10.002,iminocoumarin,454.0,504.0,470.0,1.912,0.69,0.581
73,CCN(c1ccc2c(c1)OC1=NC(n3c(C1=C2)nc1c3cccc1)c1ccc(cc1)C(=O)O)CC,Iodide_Triiodide,TiO2,AM 1.5G 100mW/cm2,10.1016/j.solener.2008.10.002,iminocoumarin,451.0,503.0,441.0,1.754,0.6829999999999999,0.528
74,OC(=O)c1ccc(cc1)C1N=C2Oc3c(C=C2c2n1c1ccccc1n2)cc1c2c3CCCN2CCC1,Iodide_Triiodide,TiO2,AM 1.5G 100mW/cm2,10.1016/j.solener.2008.10.002,iminocoumarin,475.0,520.0,490.0,0.9359999999999999,0.6509999999999999,0.299
75,CCCCn1c2ccc(cc2c2c1cccc2)c1cc(c(s1)c1cc2cc3c4c(c2oc1=O)C(C)(C)CCN4CCC3(C)C)/C=C(\C(=O)O)/C#N,Iodide_Triiodide,TiO2,AM 1.5G 100mW/cm2,10.1039/c2jm32333h,coumarin,507.0,714.0,610.0,13.47,0.68,5.53
76,CCCCC1(CCCC)c2ccccc2c2c1cc(cc2)c1cc(c(s1)c1cc2cc3C(C)(C)CCN4c3c(c2oc1=O)C(C)(C)CC4)/C=C(/C(=O)O)\C#N,Iodide_Triiodide,TiO2,AM 1.5G 100mW/cm2,10.1039/c2jm32333h,coumarin,478.0,625.0,561.0,10.5,0.68,4.02
77,N#C/C(=C/c1cc(sc1c1cc2cc3c4c(c2oc1=O)C(C)(C)CCN4CCC3(C)C)C)/C(=O)O,Iodide_Triiodide,TiO2,AM 1.5G 100mW/cm2,10.1039/c2jm32333h,coumarin,467.0,617.0,508.0,7.61,0.7,2.74
78,N#C/C(=C\c1ccc(s1)c1ccc(s1)c1cc2ccc(cc2oc1=O)N(c1ccccc1)c1ccccc1)/C(=O)O,Iodide_Triiodide,TiO2,AM 1.5G 100mW/cm2,10.1016/j.jpowsour.2014.09.163,coumarin,492.0,569.0,590.0,12.91,0.61,4.59
79,N#C/C(=C\c1ccc(cc1)c1ccc(s1)c1cc2ccc(cc2oc1=O)N(c1ccccc1)c1ccccc1)/C(=O)O,Iodide_Triiodide,TiO2,AM 1.5G 100mW/cm2,10.1016/j.jpowsour.2014.09.163,coumarin,473.0,553.0,690.0,14.33,0.63,6.24
80,CCN(c1ccc2c(c1)OC(=O)[C@H](C2)C(=O)O)CC,Iodide_Triiodide,TiO2,AM 1.5G 100mW/cm2,10.1021/jp5023696,coumarin,445.0,,550.0,2.18,0.69,1.03
82,N#C/C(=C\c1ccc(s1)c1cc2ccc(cc2oc1=O)N(c1ccccc1)c1ccccc1)/C(=O)O,Iodide_Triiodide,TiO2,AM 1.5G 100mW/cm2,10.1016/j.jpowsour.2014.09.163,coumarin,489.0,566.0,540.0,9.52,0.65,3.36
84,N#C/C(=C/c1ccc(s1)c1ccc(c2c1nsn2)C#Cc1ccc(s1)c1cc2cc3c4c(c2oc1=O)C(C)(C)CCN4CCC3(C)C)/C(=O)O,Iodide_Triiodide,TiO2,AM 1.5G 100mW/cm2,10.1016/j.jpowsour.2017.01.115,coumarin,512.0,619.0,537.0,3.83,0.6559999999999999,1.35
85,N#C/C(=C/c1ccc(cc1)c1ccc(c2c1nsn2)C#Cc1ccc(s1)c1cc2cc3c4c(c2oc1=O)C(C)(C)CCN4CCC3(C)C)/C(=O)O,Iodide_Triiodide,TiO2,AM 1.5G 100mW/cm2,10.1016/j.jpowsour.2017.01.115,coumarin,490.0,578.0,678.0,13.31,0.6970000000000001,6.29
88,CCN(c1ccc2c(c1)oc(=O)c(c2)c1ccc(c(c1)F)/C=C(\C(=O)O)/C#N)CC,Iodide_Triiodide,TiO2,AM 1.5G 100mW/cm2,10.1016/j.orgel.2017.06.013,coumarin,450.0,,760.0,10.4,0.72,5.2
89,CCN(c1ccc2c(c1)oc(=O)c(c2)c1ccc(c(c1)Cl)/C=C(\C(=O)O)/C#N)CC,Iodide_Triiodide,TiO2,AM 1.5G 100mW/cm2,10.1016/j.orgel.2017.06.013,coumarin,442.0,,748.0,8.3,0.73,4.1
90,CCN(c1ccc2c(c1)oc(=O)c(c2)c1ccc(c(c1)Br)/C=C(\C(=O)O)/C#N)CC,Iodide_Triiodide,TiO2,AM 1.5G 100mW/cm2,10.1016/j.orgel.2017.06.013,coumarin,433.0,,731.0,7.5,0.71,3.5
93,N#CC(=Cc1ccc(s1)c1cc2ccc(cc2oc1=O)N(c1ccc2c(c1)Cc1c2cccc1)c1ccc2c(c1)Cc1c2cccc1)C(=O)O,Iodide_Triiodide,TiO2,AM 1.5G,10.1007/s11164-017-2962-z,coumarin,515.0,605.0,620.0,10.94,0.7,4.7
95,N#CC(=Cc1ccc(s1)c1ccc(s1)c1cc2ccc(cc2oc1=O)N(c1ccc2c(c1)Cc1c2cccc1)c1ccc2c(c1)Cc1c2cccc1)C(=O)O,Iodide_Triiodide,TiO2,AM 1.5G,10.1007/s11164-017-2962-z,coumarin,497.0,581.0,610.0,12.97,0.64,5.06
97,N#CC(=Cc1ccc(cc1)c1ccc(s1)c1cc2ccc(cc2oc1=O)N(c1ccc2c(c1)Cc1c2cccc1)c1ccc2c(c1)Cc1c2cccc1)C(=O)O,Iodide_Triiodide,TiO2,AM 1.5G,10.1007/s11164-017-2962-z,coumarin,493.0,572.0,670.0,14.53,0.61,5.94
99,N#C/C(=C\c1ccc(s1)c1ccc(s1)c1ccc(cc1)n1c2ccc(cc2c2c1ccc(c2)C(C)(C)C)C(C)(C)C)/C(=O)O,Iodide_Triiodide,TiO2,AM 1.5G 100mW/cm2,10.1021/jp1055842,carbazole,468.0,589.0,720.0,10.9,0.57,2.48
100,CCCCn1c2ccc(cc2c2c1cccc2)c1ccc(c2c1nsn2)c1ccc(s1)C=C(C1SC(=S)N(C1=O)CC(=O)O)C1SC(=S)N(C1=O)CC(=O)O,Iodide_Triiodide,TiO2,AM 1.5G 100mW/cm2,10.1016/j.orgel.2014.04.016,"carbazole, benzothiadiazole",507.0,596.0,710.0,4.12,0.71,1.65
101,N#C/C(=C/c1ccc(s1)c1ccc(cc1)n1c2ccc(cc2c2c1ccc(c2)C(C)(C)C)C(C)(C)C)/C(=O)O,Iodide_Triiodide,TiO2,AM 1.5G 100mW/cm2,10.1021/jp1055842,carbazole,438.0,585.0,610.0,8.47,0.6,2.39
102,N#C/C(=C\c1ccc(s1)c1ccc(s1)c1ccc2c(c1)n1c3ccc(cc3c3c1c2cc(c3)C(C)(C)C)C(C)(C)C)/C(=O)O,Iodide_Triiodide,TiO2,AM 1.5G 100mW/cm2,10.1039/c5ra02720a,carbazole,461.0,,640.0,10.41,0.72,3.96
103,CCCCCCc1cc(sc1c1sc(c(c1)CCCCCC)/C=C(/C(=O)O)\C#N)c1ccc2c(c1)n1c3ccc(cc3c3c1c2cc(c3)C(C)(C)C)C(C)(C)C,Iodide_Triiodide,TiO2,AM 1.5G 100mW/cm2,10.1039/c5ra02720a,carbazole,464.0,,720.0,7.01,0.74,2.85
114,CCCCCCCOc1ccc2c(c1)n(CC)c1c2cc(cc1)c1sc(c(c1)CCCCCC)c1sc(c(c1)CCCCCC)c1sc(c(c1)CCCCCC)/C=C(\C(=O)O)/C#N,Iodide_Triiodide,TiO2,AM 1.5 G,10.1039/b905831a,carbazole,483.0,,650.0,16.0,0.71,8.1
113,CCCCCCCOc1ccc2c(c1)n(CC)c1c2cc(cc1)c1sc(c(c1)CCCCCC)c1sc(c(c1)CCCCCC)c1sc(c(c1)CCCCCC)c1sc(c(c1)CCCCCC)/C=C(\C(=O)O)/C#N,Iodide_Triiodide,TiO2,AM 1.5 G,10.1039/b905831a,carbazole,480.0,,700.0,14.5,0.69,7.3
517,CCCCCCc1cc(sc1c1sc(c(c1)CCCCCC)c1sc(c(c1)CCCCCC)/C=C(/C(=O)O)\C#N)c1sc(cc1CCCCCC)c1ccc2c(c1)c1ccccc1n2CC,Iodide_Triiodide,TiO2,AM 1.5G,10.1021/cm8003276,carbazole,,,730.0,15.22,0.75,8.3
115,CCCC[C@@H](CN1c2ccc(cc2Sc2c1cccc2)/C=C(/C(=O)O)\C#N)CC,Iodide_Triiodide,TiO2,AM 1.5G 100mW/cm2,10.1021/ef900207y,phenothiazine,462.0,,675.0,12.52,0.6759999999999999,5.6
116,OC(=O)CN1C(=S)S/C(=C\c2ccc(cc2)N(c2ccc(cc2)N2c3ccccc3Sc3c2cccc3)c2ccc(cc2)N2c3ccccc3Sc3c2cccc3)/C1=O,Iodide_Triiodide,TiO2,AM 1.5G 100mW/cm2,10.1016/j.dyepig.2011.12.009,"triphenylamine, phenothiazine",468.0,543.0,570.0,4.7,0.78,2.1
117,CCCCC(Cn1c2c3n(CC(CCCC)CC)c4c(c3sc2c2c1sc(c2)/C=C(\C(=O)O)/C#N)sc(c4)/C=C(/C(=O)O)\C#N)CC,Iodide_Triiodide,TiO2,AM 1.5G 100mW/cm2,10.1016/j.orgel.2015.01.005,oligothiophene,555.0,,580.0,13.75,0.69,5.52
118,CCCCN1c2ccc(cc2Sc2c1ccc(c2)c1ccc(cc1OCCCC)OCCCC)c1ccc(s1)c1ccc(s1)/C=C(/C(=O)O)\C#N,Iodide_Triiodide,TiO2,AM 1.5G 100mW/cm2,10.1039/c4ra01858c,phenothiazine,457.0,,706.0,16.36,0.645,7.5
119,CCCCn1c2ccc(cc2c2c1cccc2)c1ccc(c2c1nsn2)c1ccc(s1)/C=C(\C(=O)O)/C#N,Iodide_Triiodide,TiO2,AM 1.5G 100mW/cm2,10.1016/j.orgel.2014.04.016,"carbazole, benzothiadiazole",486.0,593.0,730.0,12.08,0.69,5.07
120,CCCCn1c2ccc(cc2c2c1cccc2)c1ccc(c2c1nsn2)c1ccc(cc1)/C=C(\C(=O)O)/C#N,Iodide_Triiodide,TiO2,AM 1.5G 100mW/cm2,10.1016/j.orgel.2014.04.016,"carbazole, benzothiadiazole",441.0,568.0,767.0,10.99,0.69,5.4
121,CCCCCCc1cc(sc1c1sc(c(c1)CCCCCC)C=C(C(=O)O)C#N)c1ccc2c(c1)c1ccccc1n2CC,Iodide_Triiodide,TiO2,AM 1.5G 100mW/cm2,10.1016/j.dyepig.2011.08.016,carbazole,474.0,,792.0,10.2,0.65,5.1
122,CCCCCCc1cc(sc1c1cc(c(s1)C=C(C(=O)O)C#N)CCCCCC)c1ccc2c(c1)c1ccccc1n2c1ccccc1,Iodide_Triiodide,TiO2,AM 1.5G 100mW/cm2,10.1016/j.dyepig.2011.08.016,carbazole,473.0,,580.0,9.71,0.72,5.3
123,CCCCCCc1cc(sc1c1cc(c(s1)C=C(C(=O)O)C#N)CCCCCC)c1ccc2c(c1)c1ccccc1n2c1ccc(cc1)OC,Iodide_Triiodide,TiO2,AM 1.5G 100mW/cm2,10.1016/j.dyepig.2011.08.016,carbazole,472.0,,660.0,9.73,0.72,5.4
124,N#CC(=Cc1ccc(s1)c1ccc(c2c1nsn2)c1ccc(cc1)n1c2ccccc2c2c1cccc2)C(=O)O,Iodide_Triiodide,TiO2,AM 1.5G 100mW/cm2,10.1016/j.dyepig.2013.07.002,carbazole,445.0,557.0,938.0,3.9,0.6809999999999999,1.56
125,N#CC(=Cc1ccc(s1)c1ccc(c2c1nsn2)c1ccc2c(c1)c1ccccc1n2c1ccccc1)C(=O)O,Iodide_Triiodide,TiO2,AM 1.5G 100mW/cm2,10.1016/j.dyepig.2013.07.002,carbazole,474.0,589.0,627.0,7.37,0.6859999999999999,3.29
126,CCCCC(Cn1c2ccc(cc2c2c1cccc2)c1ccc(c2c1nsn2)c1ccc(s1)C=C(C(=O)O)C#N)CC,Iodide_Triiodide,TiO2,AM 1.5G 100mW/cm2,10.1016/j.dyepig.2013.07.002,carbazole,484.0,628.0,620.0,8.3,0.738,3.8
127,CCCCC(COc1ccc(cc1)n1c2ccc(cc2c2c1cccc2)c1ccc(c2c1nsn2)c1ccc(s1)C=C(C(=O)O)C#N)CC,Iodide_Triiodide,TiO2,AM 1.5G 100mW/cm2,10.1016/j.dyepig.2013.07.002,carbazole,476.0,595.0,632.0,4.85,0.735,2.36
128,N#CC(=Cc1ccc(s1)c1ccc(c2c1nsn2)c1ccc2c(c1)n(c1ccccc1)c1c2cccc1)C(=O)O,Iodide_Triiodide,TiO2,AM 1.5G 100mW/cm2,10.1016/j.dyepig.2013.07.002,carbazole,459.0,560.0,639.0,3.22,0.73,1.53
129,CCCCC(COc1ccc(cc1)n1c2ccccc2c2c1cc(cc2)c1ccc(c2c1nsn2)c1ccc(s1)C=C(C(=O)O)C#N)CC,Iodide_Triiodide,TiO2,AM 1.5G 100mW/cm2,10.1016/j.dyepig.2013.07.002,carbazole,461.0,557.0,673.0,2.43,0.711,1.2
130,CCCCCCn1c(c2ccc(cc2)c2ccc3c(c2)Sc2c(N3CCCCCC)cccc2)c2c(c1=O)c(n(c2=O)CCCCCC)c1ccc(cc1)c1ccc(cc1)/C=C(/C(=O)O)\C#N,Iodide_Triiodide,TiO2,AM 1.5G 100mW/cm2,10.1016/j.jpowsour.2014.08.030,phenothiazine,500.0,,638.0,9.68,0.74,4.56
131,CCCCCCOc1ccc(cc1)N1c2ccc(cc2Sc2c1ccc(c2)c1ccc2c(c1)Sc1c(N2c2ccc(cc2)OCCCCCC)ccc(c1)/C=C(/C(=O)O)\C#N)c1ccc2c(c1)Sc1c(N2c2ccc(cc2)OCCCCCC)cccc1,Iodide_Triiodide,TiO2,AM 1.5G 100mW/cm2,10.1039/c2jm35556f,phenothiazine,496.0,661.0,820.0,12.98,0.6,6.44
132,CCCCCCOc1ccc(cc1)N1c2ccc(cc2Sc2c1cccc2)c1ccc2c(c1)Sc1c(N2c2ccc(cc2)OCCCCCC)ccc(c1)/C=C(/C(=O)O)\C#N,Iodide_Triiodide,TiO2,AM 1.5G 100mW/cm2,10.1039/c2jm35556f,phenothiazine,495.0,662.0,820.0,14.0,0.64,7.38
133,CCCCCCOc1ccc(cc1)N1c2ccccc2Sc2c1ccc(c2)/C=C(/C(=O)O)\C#N,Iodide_Triiodide,TiO2,AM 1.5G 100mW/cm2,10.1039/c2jm35556f,phenothiazine,475.0,655.0,780.0,12.87,0.65,6.52
134,CCCCCCN1c2ccc(cc2Sc2c1ccc(c2)c1ccc2c(c1)Sc1c(N2CCCCCC)ccc(c1)/C=C(/C(=O)O)\C#N)c1ccc2c(c1)Sc1c(N2CCCCCC)cccc1,Iodide_Triiodide,TiO2,AM 1.5G 100mW/cm2,10.1039/c2jm35556f,phenothiazine,478.0,675.0,820.0,10.25,0.6,5.05
236,CCCCCCN1c2ccc(cc2Sc2c1cccc2)c1ccc2c(c1)Sc1c(N2CCCCCC)ccc(c1)/C=C(/C(=O)O)\C#N,Iodide_Triiodide,TiO2,AM 1.5G 100mW/cm2,10.1039/c2jm35556f,phenothiazine,477.0,676.0,690.0,13.2,0.62,5.63
136,CCN(c1ccc(cc1)/C=C(/C(=O)O)\C#N)CC,Iodide_Triiodide,TiO2,AM 1.5G 100mW/cm2,10.1016/j.synthmet.2015.02.016,diethylamino,385.0,,540.0,3.64,0.65,1.29
137,CCCC[C@@H](CN1c2ccc(cc2Sc2c1ccc(c2)/C=C\1/SC(=S)N(C1=O)CC(=O)O)/C=C/1\SC(=S)N(C1=O)CC(=O)O)CC,Iodide_Triiodide,TiO2,AM 1.5G 100mW/cm2,10.1021/ef900207y,phenothiazine,484.0,,525.0,3.94,0.628,1.3
138,CCCC[C@@H](CN1c2ccc(cc2Sc2c1cccc2)/C=C\1/SC(=S)N(C1=O)CC(=O)O)CC,Iodide_Triiodide,TiO2,AM 1.5G 100mW/cm2,10.1021/ef900207y,phenothiazine,477.0,,425.0,1.57,0.635,0.4
139,CCCC[C@@H](CN1c2ccc(cc2Sc2c1ccc(c2)/C=C(/C(=O)O)\C#N)/C=C(/C(=O)O)\C#N)CC,Iodide_Triiodide,TiO2,AM 1.5G 100mW/cm2,10.1021/ef900207y,phenothiazine,469.0,,675.0,14.96,0.682,6.8
140,CCCCCCCCCCCC[C@H](CN1c2ccc(cc2Sc2c1ccc(c2)N1CCCC1)/C=C/1\SC(=S)N(C1=O)CC(=O)O)CCCCCCCCCC,Iodide_Triiodide,TiO2,AM 1.5G 100mW/cm2,10.1021/jo202608w,phenothiazine,536.0,659.0,575.0,1.28,0.58,0.5
141,CCCCCCCCCCCC[C@H](CN1c2ccc(cc2Sc2c1ccc(c2)n1c2ccccc2c2c1cccc2)/C=C/1\SC(=S)N(C1=O)CC(=O)O)CCCCCCCCCC,Iodide_Triiodide,TiO2,AM 1.5G 100mW/cm2,10.1021/jo202608w,phenothiazine,478.0,657.0,615.0,3.64,0.57,1.3
142,CCCCCCCCCCCC[C@H](CN1c2ccc(cc2Sc2c1ccc(c2)N1c2ccccc2Sc2c1cccc2)/C=C\1/SC(=S)N(C1=O)CC(=O)O)CCCCCCCCCC,Iodide_Triiodide,TiO2,AM 1.5G 100mW/cm2,10.1021/jo202608w,phenothiazine,472.0,636.0,698.0,3.87,0.65,1.8
143,CCCCCCN1c2ccc(cc2Sc2c1ccc(c2)/C=C/1\SC(=S)N(C1=O)CC(=O)O)c1ccc2c(c1)Sc1c(N2CCCCCC)cccc1,Iodide_Triiodide,TiO2,AM 1.5G 100mW/cm2,10.1021/jo202608w,phenothiazine,503.0,688.0,683.0,4.46,0.6,1.9
144,CCCCCCN1c2ccc(cc2Sc2c1ccc(c2)c1ccc(cc1)C)/C=C/1\SC(=S)N(C1=O)CC(=O)O,Iodide_Triiodide,TiO2,AM 1.5G 100mW/cm2,10.1021/jo202608w,phenothiazine,471.0,655.0,638.0,3.33,0.57,1.2
145,CCCCCCCCCCCC[C@H](CN1c2ccc(cc2Sc2c1ccc(c2)C#N)/C=C/1\SC(=S)N(C1=O)CC(=O)O)CCCCCCCCCC,Iodide_Triiodide,TiO2,AM 1.5G 100mW/cm2,10.1021/jo202608w,phenothiazine,462.0,630.0,613.0,1.07,0.53,0.4
146,CCCCCCCCCCCC[C@H](CN1c2ccc(cc2Sc2c1ccc(c2)/C=C/1\SC(=S)N(C1=O)CC(=O)O)Br)CCCCCCCCCC,Iodide_Triiodide,TiO2,AM 1.5G 100mW/cm2,10.1021/jo202608w,phenothiazine,473.0,643.0,627.0,1.77,0.59,0.6
147,CCCCCCCCCCCC[C@H](CN1c2ccccc2Sc2c1ccc(c2)/C=C/1\SC(=S)N(C1=O)CC(=O)O)CCCCCCCCCC,Iodide_Triiodide,TiO2,AM 1.5G 100mW/cm2,10.1021/jo202608w,phenothiazine,478.0,651.0,607.0,2.0,0.58,0.7
148,CCCCCCN1c2ccc(cc2Sc2c1ccc(c2)OC[C@H](CCCC)CC)c1ccc(s1)[C@@H]1[C@H]([O-])/C(=C/[C@@H]2[NH+](CCCCCCCC)c3c(C2(C)C)cc(cc3)C(=O)O)/C1=O,Iodide_Triiodide,TiO2,AM 1.5G 100mW/cm2,10.1016/j.dyepig.2014.07.031,phenothiazine,653.0,775.0,411.0,3.1,0.7240000000000001,0.9
149,CCSc1cc2c(cc1C=C(C(=O)O)C#N)Sc1c(N2c2ccc(cc2)OC)cccc1,Iodide_Triiodide,TiO2,AM 1.5G 100mW/cm2,10.1016/j.dyepig.2012.12.007,phenothiazine,492.0,649.0,818.5,9.23,0.7597,5.74
150,CCCCN1c2cc(SCC)c(cc2Sc2c1cccc2)C=C(C(=O)O)C#N,Iodide_Triiodide,TiO2,AM 1.5G 100mW/cm2,10.1016/j.dyepig.2012.12.007,phenothiazine,472.0,652.0,768.7,10.26,0.7224,5.7
151,COc1ccc(cc1)N1c2ccc(cc2Sc2c1cccc2)C=C(C(=O)O)C#N,Iodide_Triiodide,TiO2,AM 1.5G 100mW/cm2,10.1016/j.dyepig.2012.12.007,phenothiazine,476.0,637.0,781.7,10.2,0.755,6.02
152,CCCCN1c2ccc(cc2Sc2c1cccc2)C=C(C(=O)O)C#N,Iodide_Triiodide,TiO2,AM 1.5G 100mW/cm2,10.1016/j.dyepig.2012.12.007,phenothiazine,456.0,639.0,730.6,10.98,0.7213,5.78
153,CCCCCCN1c2ccc(cc2Sc2c1ccc(c2)C=C(C(=O)O)C#N)c1ccc(cc1)N(c1ccc2c(c1)C(CCC)(CCC)c1c2cccc1)c1ccc2c(c1)C(CCC)(CCC)c1c2cccc1,Iodide_Triiodide,TiO2,AM 1.5G 100mW/cm2,10.1016/j.dyepig.2014.05.015,phenothiazine,464.0,,734.0,13.01,0.68,6.49
155,CCCCCCN1c2ccc(cc2Oc2c1cccc2)/C=C(/c1ccc(s1)/C=C(/C(=O)O)\C#N)\C#N,Iodide_Triiodide,TiO2,AM 1.5G 100mW/cm2,10.1021/jo201057b,phenoxazine,513.0,676.0,679.0,9.13,0.71,4.4
156,CCCCCCN1c2ccc(cc2Sc2c1ccc(c2)C=C(C(=O)O)C#N)N(c1ccc(cc1)C(c1ccccc1)(C)C)c1ccc(cc1)C(c1ccccc1)(C)C,Iodide_Triiodide,TiO2,AM 1.5G 100mW/cm2,10.1016/j.dyepig.2014.05.015,phenothiazine,478.0,,705.0,12.63,0.69,6.14
157,CCCCCCN1c2ccc(cc2Sc2c1ccc(c2)C=C(C(=O)O)C#N)c1ccc2c(c1)c1ccccc1n2CCCCCC,Iodide_Triiodide,TiO2,AM 1.5G 100mW/cm2,10.1016/j.dyepig.2014.05.015,phenothiazine,470.0,,748.0,14.02,0.68,7.13
158,CCCCCCN1c2ccc(cc2Sc2c1cccc2)C=C(C(=O)O)C#N,Iodide_Triiodide,TiO2,AM 1.5G 100mW/cm2,10.1016/j.dyepig.2014.05.015,phenothiazine,453.0,,710.0,12.96,0.71,6.63
159,CCCCCCc1ccc(cc1)N1c2ccc(cc2Sc2c1ccc(c2)c1ccc(s1)c1ccc(s1)/C=C(/C(=O)O)\C#N)c1ccc(s1)c1ccc(s1)/C=C(\C(=O)O)/C#N,Iodide_Triiodide,TiO2,AM 1.5G 100mW/cm2,10.1016/j.dyepig.2013.10.032,phenothiazine,436.0,,636.0,18.692,0.6137,7.3
160,CCCCCCc1ccc(cc1)N1c2ccc(cc2Sc2c1ccc(c2)c1ccc(s1)/C=C(\C(=O)O)/C#N)c1ccc(s1)/C=C(\C(=O)O)/C#N,Iodide_Triiodide,TiO2,AM 1.5G 100mW/cm2,10.1016/j.dyepig.2013.10.032,phenothiazine,445.0,,606.0,15.864,0.6287,6.04
161,CCN(c1ccc(cc1OCCCCOc1cc(ccc1/C=C\1/SC(=S)N(C1=O)CC(=O)O)N(CC)CC)/C=C/1\SC(=S)N(C1=O)CC(=O)O)CC,Iodide_Triiodide,TiO2,AM 1.5G 100mW/cm2,10.1016/j.synthmet.2015.02.016,diethylamino,476.0,,530.0,5.63,0.68,2.02
162,N#C/C(=C\c1ccc(s1)c1ccc2c(c1)C(CC)(CC)c1c2ccc(c1)N1c2ccccc2Sc2c1cccc2)/C(=O)O,Iodide_Triiodide,TiO2,AM 1.5G 100mW/cm2,10.1007/s10854-016-5146-5,phenothiazine,429.0,,690.0,9.36,0.69,4.47
163,CCN1c2ccc(cc2Sc2c1cccc2)/C=C/c1sc(c2c1OCCO2)/C=C(/C(=O)O)\C#N,Iodide_Triiodide,TiO2,AM 1.5G 100mW/cm2,10.1016/j.matlet.2010.10.072,phenothiazine,473.0,595.0,645.0,15.18,0.69,6.72
164,CCCCCCCCN1c2ccc(cc2Sc2c1cccc2)/C=C/c1ccc(s1)c1ccc(s1)/C=C(\C(=O)O)/C#N,Iodide_Triiodide,TiO2,AM 1.5G 100mW/cm2,10.1002/pip.980,phenothiazine,496.0,,708.0,11.69,0.653,5.4
165,CCCCCCCCN1c2ccc(cc2Sc2c1cccc2)/C=C\c1sc(cc1/C=C/c1ccc2c(c1)Sc1c(N2CCCCCCCC)cccc1)c1ccc(s1)c1ccc(s1)/C=C(/C(=O)O)\C#N,Iodide_Triiodide,TiO2,AM 1.5G 100mW/cm2,10.1002/pip.980,phenothiazine,508.0,,706.0,7.14,0.556,2.8
166,CCCCC1(CCCC)c2cc(ccc2c2c1cc(cc2)c1ccc(s1)c1ccc(s1)/C=C(/C(=O)O)\C#N)N1c2ccccc2Sc2c1ccc(c2)C=C1c2ccccc2c2c1cccc2,Iodide_Triiodide,TiO2,AM 1.5G 100mW/cm2,10.1007/s10854-016-5146-5,phenothiazine,453.0,,635.0,6.71,0.66,2.83
169,CCCCCCN1c2ccc(cc2Sc2c1ccc(c2)c1sc(cc1CCCCCC)c1cc[n+](cc1)C(=O)O)c1ccc(cc1OCCCCCC)OCCCCCC,Iodide_Triiodide,TiO2,AM 1.5G 100mW/cm2,10.1021/jp311378b,phenothiazine,520.0,,706.0,13.1,0.723,6.7
170,CCCCCCN1c2ccc(cc2Sc2c1ccc(c2)OC[C@H](CCCC)CC)c1ccc(s1)[C@@H]1[C@H]([O-])/C(=C/[C@@H]2[NH+](CCCCCCCC)c3c(C2(C)C)cc(cc3)c2ccc(s2)/C=C(/C(=O)O)\C#N)/C1=O,Iodide_Triiodide,TiO2,AM 1.5G 100mW/cm2,10.1016/j.dyepig.2014.07.031,"phenothiazine, squaraine",671.0,805.0,412.0,2.9,0.737,0.9
171,CCCCCCN1c2ccc(cc2Sc2c1ccc(c2)OC[C@H](CCCC)CC)c1sc2c(c1)sc(c2)[C@@H]1[C@H]([O-])/C(=C/[C@@H]2[NH+](CCCCCCCC)c3c(C2(C)C)cc(cc3)C(=O)O)/C1=O,Iodide_Triiodide,TiO2,AM 1.5G 100mW/cm2,10.1016/j.dyepig.2014.07.031,"phenothiazine, squaraine",662.0,750.0,412.0,2.5,0.7290000000000001,0.8
172,CCCCCCN1c2ccc(cc2Sc2c1ccc(c2)OC[C@H](CCCC)CC)c1ccc(s1)c1ccc(s1)[C@@H]1[C@H]([O-])/C(=C/[C@@H]2[NH+](CCCCCCCC)c3c(C2(C)C)cc(cc3)C(=O)O)/C1=O,Iodide_Triiodide,TiO2,AM 1.5G 100mW/cm2,10.1016/j.dyepig.2014.07.031,"phenothiazine, squaraine",667.0,765.0,402.0,1.9,0.6940000000000001,0.5
173,N#C/C(=C\c1ccc2c(c1)Sc1c(N2Cc2ccc(cc2)CN2c3ccccc3Sc3c2ccc(c3)/C=C(/C(=O)O)\C#N)cccc1)/C(=O)O,Iodide_Triiodide,TiO2,AM 1.5G 100mW/cm2,10.1021/ol2000167,phenothiazine,439.0,577.0,740.0,6.98,0.69,3.56
174,N#C/C(=C\c1ccc2c(c1)Sc1c(N2CCCCN2c3ccccc3Sc3c2ccc(c3)/C=C(/C(=O)O)\C#N)cccc1)/C(=O)O,Iodide_Triiodide,TiO2,AM 1.5G 100mW/cm2,10.1021/ol2000167,phenothiazine,433.0,589.0,740.0,7.86,0.71,4.13
175,CCCCCCn1c(c2ccc(cc2)c2ccc3c(c2)Sc2c(N3CCCCCC)cccc2)c2c(c1=O)c(n(c2=O)CCCCCC)c1ccc(cc1)/C=C(/C(=O)O)\C#N,Iodide_Triiodide,TiO2,AM 1.5G 100mW/cm2,10.1016/j.jpowsour.2014.08.030,phenothiazine,523.0,,628.0,6.94,0.75,3.26
176,CCCCCCn1c(c2ccc(cc2)c2ccc(cc2)/C=C(/C(=O)O)\C#N)c2c(c1=O)c(n(c2=O)CCCCCC)c1ccc2c(c1)Sc1c(N2CCCCCC)cccc1,Iodide_Triiodide,TiO2,AM 1.5G 100mW/cm2,10.1016/j.jpowsour.2014.08.030,phenothiazine,526.0,,656.0,11.65,0.68,5.16
177,CCCCN1[C@H]2CC[C@H](C[C@H]2S[C@@H]2[C@H]1CCCC2)[C@H]1CC[C@H]2[C@@H](C1)C1(OCCO1)C1([C@@H]3[C@@H]2CC[C@@H](C3)[C@H]2CC[C@H](S2)/C=C(/C(=O)O)\C#N)OCCO1,Iodide_Triiodide,TiO2,AM 1.5G 100mW/cm2,10.1021/jp400011w,"phenanthrenequinone, phenothiazine",460.0,,720.0,11.1,0.7490000000000001,6.0
179,CCCCCCN1c2ccc(cc2Sc2c1ccc(c2)/C=c/1\s/c(=C(/C(=O)O)\C#N)/nc1c1ccccc1)c1ccc(cc1OCCCCCC)OCCCCCC,Iodide_Triiodide,TiO2,AM 1.5G 100mW/cm2,10.1021/am403210v,phenothiazine,638.0,,540.0,13.9,0.715,5.4
180,N#C/C(=C/c1ccc(cc1)N(c1ccc(cc1)N1c2ccccc2Sc2c1cccc2)c1ccc(cc1)N1c2ccccc2Sc2c1cccc2)/C(=O)O,Iodide_Triiodide,TiO2,AM 1.5G 100mW/cm2,10.1016/j.dyepig.2011.12.009,phenothiazine,433.0,530.0,660.0,8.5,0.79,4.4
184,CCCCCCN1c2ccc(cc2Sc2c1ccc(c2)/C=C/c1cc[n+](cc1)CC(=O)O)c1ccc(cc1OCCCCCC)OCCCCCC,Iodide_Triiodide,TiO2,AM 1.5G 100mW/cm2,10.1039/c3cp52314d,"phenothiazine, pyridinium",508.0,,693.0,13.26,0.741,6.8
185,CCCCCCOc1cc(OCCCCCC)ccc1c1ccc2c(c1)Sc1c(N2CCCCCC)ccc(c1)/C=C(\C(=O)O)/C#N,Iodide_Triiodide,TiO2,AM 1.5G 100mW/cm2,10.1039/c3cp52314d,"phenothiazine, indolium",477.0,,640.0,14.23,0.7190000000000001,6.6
183,CCCCCCOc1cc(OCCCCCC)ccc1c1ccc2c(c1)Sc1c(N2CCCCCC)ccc(c1)/C=C/C1=[N+](CCCCCC)c2c(C1(C)C)cc(cc2)C(=O)O,Iodide_Triiodide,TiO2,AM 1.5G 100mW/cm2,10.1039/c3cp52314d,"phenothiazine, indolium",679.0,,714.0,13.2,0.768,7.3
189,CCCC[C@@H](CN1c2ccc(cc2Sc2c1ccc(c2)c1ccc(s1)c1cc(c(s1)/C=C(/C(=O)O)\C#N)CCCCCC)c1ccc(s1)c1cc(c(s1)/C=C(\C(=O)O)/C#N)CCCCCC)CC,Iodide_Triiodide,TiO2,AM 1.5G 100mW/cm2,10.1002/asia.201301228,phenothiazine,484.0,743.0,690.0,15.88,0.67,7.31
190,CCCC[C@@H](CN1c2ccc(cc2Sc2c1ccc(c2)c1cc(c(s1)/C=C(/C(=O)O)\C#N)CCCCCC)c1cc(c(s1)/C=C(\C(=O)O)/C#N)CCCCCC)CC,Iodide_Triiodide,TiO2,AM 1.5G 100mW/cm2,10.1002/asia.201301228,phenothiazine,475.0,648.0,680.0,14.82,0.68,6.85
191,CCCC[C@@H](CN1c2ccc(cc2Sc2c1ccc(c2)c1ccc(s1)/C=C(/C(=O)O)\C#N)c1ccc(s1)/C=C(\C(=O)O)/C#N)CC,Iodide_Triiodide,TiO2,AM 1.5G 100mW/cm2,10.1002/asia.201301228,phenothiazine,469.0,655.0,660.0,12.27,0.68,5.53
192,CCCC[C@@H](CN1c2ccc(cc2Sc2c1cccc2)c1ccc(s1)/C=C(\C(=O)O)/C#N)CC,Iodide_Triiodide,TiO2,AM 1.5G 100mW/cm2,10.1002/asia.201301228,phenothiazine,444.0,656.0,690.0,10.23,0.7,4.91
193,CCCCC[C@@H](N1c2ccc(cc2Oc2c1ccc(c2)c1ccc(s1)/C=C(\C(=O)O)/C#N)c1ccc(cc1)N1c2ccccc2Sc2c1cccc2)CC,Iodide_Triiodide,TiO2,AM 1.5G 100mW/cm2,10.1016/j.orgel.2013.07.008,phenoxazine,475.0,600.0,769.0,13.98,0.73,7.8
194,CCCCC[C@@H](N1c2ccc(cc2Oc2c1cccc2)c1ccc(s1)/C=C(\C(=O)O)/C#N)CC,Iodide_Triiodide,TiO2,AM 1.5G 100mW/cm2,10.1016/j.orgel.2013.07.008,phenoxazine,465.0,593.0,744.0,12.58,0.71,6.6
195,CCCCCCCCOc1ccc(cc1)c1ccc2c(c1)Sc1c(N2CC)ccc(c1)/C=C(/C(=O)O)\C#N,Iodide_Triiodide,TiO2,AM 1.5G 100mW/cm2,10.1016/j.dyepig.2013.05.032,phenothiazine,460.0,611.0,741.0,12.47,0.68,6.32
196,CCN1c2ccc(cc2Sc2c1ccc(c2)/C=C(/C(=O)O)\C#N)c1ccc(cc1)O,Iodide_Triiodide,TiO2,AM 1.5G 100mW/cm2,10.1016/j.dyepig.2013.05.032,phenothiazine,446.0,572.0,677.0,11.28,0.69,5.23
197,CCCCCCCCOc1ccc(cc1)N1c2ccc(cc2Sc2c1ccc(c2)c1ccc(s1)/C=C(/C(=O)O)\C#N)c1ccc(s1)/C=C(/C(=O)O)\C#N,Iodide_Triiodide,TiO2,AM 1.5G 100mW/cm2,10.1016/j.orgel.2013.07.007,phenothiazine,453.0,568.0,715.0,14.37,0.66,6.82
198,CCCCCCCCOc1ccc(cc1)N1c2ccc(cc2Sc2c1ccc(c2)c1ccc(s1)/C=C(/C(=O)O)\C#N)c1cccs1,Iodide_Triiodide,TiO2,AM 1.5G 100mW/cm2,10.1016/j.orgel.2013.07.007,phenothiazine,456.0,560.0,633.0,12.35,0.66,5.12
199,CCCCCCCCOc1ccc(cc1)N1c2ccccc2Sc2c1ccc(c2)c1ccc(s1)/C=C(/C(=O)O)\C#N,Iodide_Triiodide,TiO2,AM 1.5G 100mW/cm2,10.1016/j.orgel.2013.07.007,phenothiazine,433.0,561.0,721.0,13.35,0.66,6.34
200,N#C/C(=C\c1ccc(cc1OCCCCOc1cc(ccc1/C=C\1/SC(=S)N(C1=O)CC(=O)O)N(CC)CC)N(CC)CC)/C(=O)O,Iodide_Triiodide,TiO2,AM 1.5G 100mW/cm2,10.1016/j.synthmet.2015.02.016,diethylamino,490.0,,510.0,7.06,0.67,2.43
201,CCCCC[C@@H](N1c2ccc(cc2Oc2c1ccc(c2)N(c1ccccc1)c1ccccc1)c1ccc(s1)/C=C(\C(=O)O)/C#N)CC,Iodide_Triiodide,TiO2,AM 1.5G 100mW/cm2,10.1016/j.orgel.2013.07.008,phenoxazine,483.0,610.0,720.0,14.55,0.62,6.4
202,CCCCC[C@@H](N1c2ccc(cc2Oc2c1ccc(c2)c1ccc(s1)/C=C(\C(=O)O)/C#N)c1ccc(cc1)N1c2ccccc2Oc2c1cccc2)CC,Iodide_Triiodide,TiO2,AM 1.5G 100mW/cm2,10.1016/j.orgel.2013.07.008,phenoxazine,476.0,601.0,762.0,13.54,0.69,7.1
203,N#C/C(=C\c1ccc2c(c1)c1ccccc1n2CCCCCCc1ccc(c(c1)Nc1ccccc1)/C=C(/C(=O)O)\C#N)/C(=O)O,Iodide_Triiodide,TiO2,AM 1.5G 100mW/cm2,10.1016/j.dyepig.2012.02.011,phenothiazine,403.0,509.0,715.0,5.73,0.69,2.82
204,CCCCN1c2ccc(cc2Sc2c1cc(SC)cc2)/C=C(/C(=O)O)\C#N,Iodide_Triiodide,TiO2,AM 1.5G 100mW/cm2,10.1039/c1jm14024h,phenothiazine,451.0,644.0,768.0,11.2,0.75,6.53
205,CCCCN1c2ccc(cc2Sc2c1cc(SC)cc2)/C=C/c1ccc(s1)/C=C(/C(=O)O)\C#N,Iodide_Triiodide,TiO2,AM 1.5G 100mW/cm2,10.1039/c1jm14024h,phenothiazine,478.0,665.0,691.0,15.2,0.7,7.44
206,CCCCCCCCN1c2ccc(cc2Sc2c1ccc(c2)c1ccc(s1)/C=C(/C(=O)O)\C#N)c1ccc(cc1)N(c1ccc(cc1)OC)c1ccc(cc1)OC,Iodide_Triiodide,TiO2,AM 1.5G 100mW/cm2,10.1039/b918282a,phenothiazine,460.0,,584.0,9.43,0.69,3.78
207,CCCCCCCCN1c2ccc(cc2Sc2c1ccc(c2)c1ccc(s1)/C=C(/C(=O)O)\C#N)c1ccc(cc1)N(c1ccccc1)c1ccccc1,Iodide_Triiodide,TiO2,AM 1.5G 100mW/cm2,10.1039/b918282a,phenothiazine,450.0,,592.0,10.84,0.69,4.41
208,CCCCCCCCN1c2ccc(cc2Sc2c1ccc(c2)c1ccc(s1)/C=C(/C(=O)O)\C#N)c1ccc(cc1)C=C(c1ccccc1)c1ccccc1,Iodide_Triiodide,TiO2,AM 1.5G 100mW/cm2,10.1039/b918282a,phenothiazine,449.0,,505.0,7.39,0.68,2.48
212,N#C/C(=C\c1ccc2c(c1)Sc1c(N2C)ccc(c1)c1ccc(cc1)N(c1cccc2c1cccc2)c1ccccc1)/C(=O)O,Iodide_Triiodide,TiO2,AM 1.5G 100mW/cm2,10.1039/c2jm13961h,phenothiazine,437.0,,660.0,11.12,0.63,4.6
213,CCCCCCN1c2ccc(cc2Sc2c1ccc(c2)/C=C(/C(=O)O)\C#N)c1ccc(cc1)N(c1cccc2c1cccc2)c1ccccc1,Iodide_Triiodide,TiO2,AM 1.5G 100mW/cm2,10.1039/c2jm13961h,phenothiazine,453.0,,670.0,13.66,0.61,5.6
214,CCCCCCN1c2ccc(cc2Sc2c1ccc(c2)c1ccc(s1)/C=C(/C(=O)O)\C#N)c1ccc(cc1)N(c1cccc2c1cccc2)c1ccccc1,Iodide_Triiodide,TiO2,AM 1.5G 100mW/cm2,10.1039/c2jm13961h,phenothiazine,463.0,,570.0,5.99,0.6,2.04
215,CCCCCCN1c2ccc(cc2Sc2c1ccc(c2)/C=C(\C(=O)O)/C#N)c1ccc(s1)c1ccc(cc1)N(c1cccc2c1cccc2)c1ccccc1,Iodide_Triiodide,TiO2,AM 1.5G 100mW/cm2,10.1039/c2jm13961h,phenothiazine,442.0,,690.0,14.42,0.63,6.22
216,N#C/C(=C\c1ccc2c(c1)Sc1c(N2c2ccc(cc2)C(c2ccc(cc2)C)c2ccc(cc2)C)ccc(c1)c1ccc(cc1)N(c1cccc2c1cccc2)c1ccccc1)/C(=O)O,Iodide_Triiodide,TiO2,AM 1.5G 100mW/cm2,10.1039/c2jm13961h,phenothiazine,474.0,,710.0,11.65,0.63,5.22
217,N#C/C(=C\c1ccc(s1)c1ccc2c(c1)Sc1c(N2c2ccc(cc2)N(c2ccc(cc2)C)c2ccc(cc2)C)ccc(c1)c1ccc(cc1)N(c1cccc2c1cccc2)c1ccccc1)/C(=O)O,Iodide_Triiodide,TiO2,AM 1.5G 100mW/cm2,10.1039/c2jm13961h,phenothiazine,480.0,,630.0,10.9,0.62,4.24
218,N#C/C(=C\c1ccc2c(c1)Sc1c(N2c2ccc(cc2)N(c2ccc(cc2)C)c2ccc(cc2)C)ccc(c1)c1ccc(s1)c1ccc(cc1)N(c1cccc2c1cccc2)c1ccccc1)/C(=O)O,Iodide_Triiodide,TiO2,AM 1.5G 100mW/cm2,10.1039/c2jm13961h,phenothiazine,472.0,,710.0,11.12,0.61,4.8
237,CCCCCCN1c2ccc(cc2Sc2c1cccc2)/C=C(/C(=O)O)\C#N,Iodide_Triiodide,TiO2,AM 1.5G 100mW/cm2,10.1039/c2jm35556f,phenothiazine,438.0,,680.0,12.91,0.62,5.45
220,CCCCCCOc1ccc(cc1)c1ccc2c(c1)Sc1c(N2CC)ccc(c1)/C=C(/C(=O)O)\C#N,Iodide_Triiodide,TiO2,AM 1.5G 100mW/cm2,10.1021/cm400800h,phenothiazine,464.0,,723.0,14.97,0.635,6.87
221,CCCCCCOc1ccc(cc1)c1ccc2c(c1)Sc1c(N2CCCCCC)ccc(c1)/C=C(/C(=O)O)\C#N,Iodide_Triiodide,TiO2,AM 1.5G 100mW/cm2,10.1021/cm400800h,phenothiazine,474.0,,775.0,15.32,0.6890000000000001,8.18
222,CCCCCCCCN1c2ccc(cc2Sc2c1ccc(c2)/C=C(/C(=O)O)\C#N)c1ccc(cc1)OCCCCCC,Iodide_Triiodide,TiO2,AM 1.5G 100mW/cm2,10.1021/cm400800h,phenothiazine,449.0,,797.0,14.75,0.687,8.08
223,CCCCCCCCCCCCN1c2ccc(cc2Sc2c1ccc(c2)/C=C(/C(=O)O)\C#N)c1ccc(cc1)OCCCCCC,Iodide_Triiodide,TiO2,AM 1.5G 100mW/cm2,10.1021/cm400800h,phenothiazine,458.0,,799.0,13.31,0.7120000000000001,7.57
224,CCCCCCN1c2ccc(cc2Sc2c1ccc(c2)/C=C(/C(=O)O)\C#N)c1ccc2c(c1)c1ccccc1n2CCCCCC,Iodide_Triiodide,TiO2,AM 1.5G 100mW/cm2,10.1016/j.jpowsour.2013.05.157,phenothiazine,473.0,,829.0,12.38,0.655,6.72
225,CCCCCCN1c2ccc(cc2Sc2c1ccc(c2)/C=C(/C(=O)O)\C#N)c1ccc2c(c1)c1ccccc1C2(CCCCCC)CCCCCC,Iodide_Triiodide,TiO2,AM 1.5G 100mW/cm2,10.1016/j.jpowsour.2013.05.157,phenothiazine,465.0,,767.0,12.43,0.643,6.13
226,CCCCCCn1c2ccccc2c2c1cc(cc2)N1c2ccccc2Sc2c1ccc(c2)/C=C(/C(=O)O)\C#N,Iodide_Triiodide,TiO2,AM 1.5G 100mW/cm2,10.1016/j.jpowsour.2013.05.157,phenothiazine,481.0,,742.0,9.68,0.713,5.12
227,CCCCCCC1(CCCCCC)c2cc(ccc2c2c1cccc2)N1c2ccccc2Sc2c1ccc(c2)/C=C(/C(=O)O)\C#N,Iodide_Triiodide,TiO2,AM 1.5G 100mW/cm2,10.1016/j.jpowsour.2013.05.157,phenothiazine,478.0,,748.0,7.62,0.698,3.98
228,CCCCCCN1c2ccc(cc2Sc2c1cccc2)/C=C(\C(=O)O)/C#N,Iodide_Triiodide,TiO2,AM 1.5G 100mW/cm2,10.1016/j.jpowsour.2013.05.157,phenothiazine,460.0,,682.0,10.115,0.642,4.43
229,N#C/C(=C/c1ccc(s1)c1ccc(cc1)N1c2ccccc2Oc2c1cccc2)/C(=O)O,Iodide_Triiodide,TiO2,AM 1.5G 100mW/cm2,10.1016/j.dyepig.2013.09.039,phenoxazine,371.0,418.0,660.0,4.83,0.74,2.4
238,CCCCCCN1c2ccc(cc2Sc2c1ccc(c2)/C=C(/C(=O)O)\C#N)c1ccc(cc1)C=C(c1ccc(cc1)N1c2ccccc2Sc2c1cccc2)c1ccc(cc1)N1c2ccccc2Sc2c1cccc2,Iodide_Triiodide,TiO2,AM 1.5G 100mW/cm2,10.1039/c2jm30254c,phenothiazine,466.0,629.0,826.0,12.18,0.65,6.55
239,CCCCCCN1c2ccc(cc2Sc2c1ccc(c2)/C=C(/C(=O)O)\C#N)c1ccc(cc1)C=C(c1ccc(cc1)n1c2ccccc2c2c1cccc2)c1ccc(cc1)n1c2ccccc2c2c1cccc2,Iodide_Triiodide,TiO2,AM 1.5G 100mW/cm2,10.1039/c2jm30254c,phenothiazine,462.0,537.0,793.0,10.76,0.64,5.51
240,CCCCCCn1c2ccc(cc2c2c1ccc(c2)/C=C(/C(=O)O)\C#N)c1ccc(cc1)C=C(c1ccc(cc1)N1c2ccccc2Sc2c1cccc2)c1ccc(cc1)N1c2ccccc2Sc2c1cccc2,Iodide_Triiodide,TiO2,AM 1.5G 100mW/cm2,10.1039/c2jm30254c,phenothiazine,412.0,538.0,711.0,5.27,0.72,2.69
241,CCCCCCN1c2ccc(cc2Sc2c1ccc(c2)/C=C(/C(=O)O)\C#N)c1ccc(cc1)C(=C(c1ccccc1)c1ccccc1)c1ccccc1,Iodide_Triiodide,TiO2,AM 1.5G 100mW/cm2,10.1039/c2ra20819a,phenothiazine,474.0,,804.0,11.41,0.63,5.76
242,CCCCCCN1c2ccc(cc2Sc2c1ccc(c2)/C=C(/C(=O)O)\C#N)c1ccc(cc1)C=C(c1ccccc1)c1ccccc1,Iodide_Triiodide,TiO2,AM 1.5G 100mW/cm2,10.1039/c2ra20819a,phenothiazine,474.0,,789.0,12.62,0.63,6.29
243,CCCCCCN1c2ccc(cc2Sc2c1ccc(c2)/C=C(/C(=O)O)\C#N)c1ccc(cc1)/C=C/c1ccccc1,Iodide_Triiodide,TiO2,AM 1.5G 100mW/cm2,10.1039/c2ra20819a,phenothiazine,471.0,,759.0,11.82,0.65,5.84
244,CCCCCCN1c2ccc(cc2Oc2c1cccc2)/C=C(/C(=O)O)\C#N,Iodide_Triiodide,TiO2,AM 1.5G 100mW/cm2,10.1016/j.tet.2014.03.086,phenothiazine,474.0,471.0,759.0,5.94,0.64,3.61
245,N#C/C(=C\c1ccc2c(c1)Oc1c(N2CCCCCCN2c3ccccc3Oc3c2ccc(c3)/C=C(/C(=O)O)\C#N)cccc1)/C(=O)O,Iodide_Triiodide,TiO2,AM 1.5G 100mW/cm2,10.1016/j.tet.2014.03.086,phenothiazine,476.0,576.0,743.0,6.81,0.62,3.92
246,CCCCCCN1c2ccc(cc2Sc2c1ccc(c2)/C=C/c1ccc(cc1)N(c1ccccc1)c1ccccc1)/C=C\c1ccc2c(c1)Sc1c(N2CCCCCC)ccc(c1)/C=C(/C(=O)O)\C#N,Iodide_Triiodide,TiO2,AM 1.5G 100mW/cm2,10.1016/j.dyepig.2012.04.002,phenothiazine,468.0,,759.0,12.2,0.58,5.3
247,CCCCCCN1c2ccc(cc2Sc2c1ccc(c2)/C=C(/C(=O)O)\C#N)/C=C/c1ccc(cc1)N(c1ccccc1)c1ccccc1,Iodide_Triiodide,TiO2,AM 1.5G 100mW/cm2,10.1016/j.dyepig.2012.04.002,phenothiazine,476.0,,746.0,14.1,0.58,6.1
250,CCCCCCCCN1c2ccc(cc2Sc2c1ccc(c2)/C=C\1/SC(=S)N(C1=O)CC(=O)O)C#Cc1ccc2c3c1ccc1c3c(cc2)ccc1,Iodide_Triiodide,TiO2,AM 1.5G 100mW/cm2,10.1039/c7ta01744h,phenothiazine,476.0,,673.0,4.1,0.63,1.74
251,CCCCCCc1sc(c2c1OCCO2)c1sc(c2c1OCCO2)c1ccc2c(c1)Sc1c(N2CCCCCC)ccc(c1)/C=C(/C(=O)O)\C#N,Iodide_Triiodide,TiO2,AM 1.5G 100mW/cm2,10.1002/chem.201304897,phenothiazine,489.0,,559.0,5.93,0.6759999999999999,2.24
252,CCCCCCc1sc(c2c1OCCO2)c1ccc(s1)c1ccc2c(c1)Sc1c(N2CCCCCC)ccc(c1)/C=C(/C(=O)O)\C#N,Iodide_Triiodide,TiO2,AM 1.5G 100mW/cm2,10.1002/chem.201304897,phenothiazine,481.0,,672.0,12.01,0.696,5.62
253,CCCCCCc1ccc(s1)c1ccc(s1)c1ccc2c(c1)Sc1c(N2CCCCCC)ccc(c1)/C=C(/C(=O)O)\C#N,Iodide_Triiodide,TiO2,AM 1.5G 100mW/cm2,10.1002/chem.201304897,phenothiazine,470.0,,717.0,16.13,0.6809999999999999,7.87
254,CCCCCCc1sc(c2c1OCCO2)c1ccc2c(c1)Sc1c(N2CCCCCC)ccc(c1)/C=C(/C(=O)O)\C#N,Iodide_Triiodide,TiO2,AM 1.5G 100mW/cm2,10.1002/chem.201304897,phenothiazine,466.0,,746.0,16.65,0.642,7.98
255,CCCCCCc1ccc(s1)c1ccc2c(c1)Sc1c(N2CCCCCC)ccc(c1)/C=C(/C(=O)O)\C#N,Iodide_Triiodide,TiO2,AM 1.5G 100mW/cm2,10.1002/chem.201304897,phenothiazine,457.0,,783.0,15.18,0.679,8.07
256,CCCCCCCCOc1ccc(cc1)c1ccc2c(c1)Sc1c(N2c2ccc(cc2)OCCCCCCCC)ccc(c1)/C=C(/C(=O)O)\C#N,Iodide_Triiodide,TiO2,AM 1.5G 100mW/cm2,10.1016/j.dyepig.2012.11.010,phenothiazine,459.0,570.0,802.0,10.35,0.69,5.73
257,CCCCCCCCCCCCOc1ccc(cc1)N1c2ccccc2Sc2c1ccc(c2)/C=C(/C(=O)O)\C#N,Iodide_Triiodide,TiO2,AM 1.5G 100mW/cm2,10.1016/j.dyepig.2012.11.010,phenothiazine,428.0,552.0,768.0,8.47,0.7,4.54
258,CCCCCCCCOc1ccc(cc1)N1c2ccccc2Sc2c1ccc(c2)/C=C(/C(=O)O)\C#N,Iodide_Triiodide,TiO2,AM 1.5G 100mW/cm2,10.1016/j.dyepig.2012.11.010,phenothiazine,459.0,566.0,785.0,8.65,0.71,4.79
259,COc1ccc(cc1)N1c2ccc(cc2Sc2c1cccc2)/C=C(/C(=O)O)\C#N,Iodide_Triiodide,TiO2,AM 1.5G 100mW/cm2,10.1016/j.dyepig.2012.11.010,phenothiazine,420.0,550.0,773.0,8.56,0.69,4.53
260,N#C/C(=C\c1ccc(o1)c1ccc(cc1)N(c1ccc(cc1)N1c2ccccc2Sc2c1cccc2)c1ccc(cc1)N1c2ccccc2Sc2c1cccc2)/C(=O)O,Iodide_Triiodide,TiO2,AM 1.5G 100mW/cm2,10.1039/c2jm34682f,phenothiazine,421.0,,682.0,14.43,0.69,6.79
261,N#C/C(=C\c1ccc(s1)c1ccc(cc1)N(c1ccc(cc1)N1c2ccccc2Sc2c1cccc2)c1ccc(cc1)N1c2ccccc2Sc2c1cccc2)/C(=O)O,Iodide_Triiodide,TiO2,AM 1.5G 100mW/cm2,10.1039/c2jm34682f,phenothiazine,406.0,,680.0,12.64,0.7,6.02
262,N#C/C(=C\c1ccc(cc1)c1ccc(cc1)N(c1ccc(cc1)N1c2ccccc2Sc2c1cccc2)c1ccc(cc1)N1c2ccccc2Sc2c1cccc2)/C(=O)O,Iodide_Triiodide,TiO2,AM 1.5G 100mW/cm2,10.1039/c2jm34682f,phenothiazine,385.0,,635.0,10.86,0.71,4.9
263,N#C/C(=C\c1ccc(cc1)N(c1ccccc1)CCCCCCN1c2ccccc2Oc2c1ccc(c2)/C=C(/c1ccc(s1)/C=C(/C(=O)O)\C#N)\C#N)/c1ccc(s1)/C=C(/C(=O)O)\C#N,Iodide_Triiodide,TiO2,AM 1.5G 100mW/cm2,10.1021/jo201057b,phenoxazine,511.0,568.0,691.0,12.75,0.69,6.06
264,CCN1c2ccc(cc2Sc2c1cccc2)/C=C(/C(=O)O)\C#N,Iodide_Triiodide,TiO2,AM 1.5G 100mW/cm2,10.1021/ol2000167,phenothiazine,439.0,586.0,709.0,6.13,0.67,2.91
265,CC(CCOc1ccc(cc1)N1c2ccc(cc2Sc2c1cccc2)/C=C/c1nc2cc(ccc2nc1/C=C/c1ccc2c(c1)Sc1c(N2c2ccc(cc2)OCCC(C)C)cccc1)C(=O)O)C,Iodide_Triiodide,TiO2,AM 1.5G 100mW/cm2,10.1016/j.dyepig.2015.05.019,phenothiazine,477.0,,610.0,9.99,0.71,4.36
266,CCCCN1c2ccc(cc2Sc2c1cccc2)c1sc(c2c1OCCO2)/C=C(/C(=O)O)\C#N,Iodide_Triiodide,TiO2,AM 1.5G 100mW/cm2,10.1021/ol2023517,phenothiazine,466.0,546.0,693.8,11.29,0.6938,5.43
267,CCCCN1c2ccc(cc2Sc2c1cccc2)c1ccc(s1)/C=C(/C(=O)O)\C#N,Iodide_Triiodide,TiO2,AM 1.5G 100mW/cm2,10.1021/ol2023517,phenothiazine,448.0,634.0,706.6,11.33,0.6693,5.36
268,CCCCN1c2ccc(cc2Sc2c1cccc2)c1ccc(o1)/C=C(/C(=O)O)\C#N,Iodide_Triiodide,TiO2,AM 1.5G 100mW/cm2,10.1021/ol2023517,phenothiazine,442.0,641.0,734.6,11.9,0.6890000000000001,6.02
273,N#C/C(=C\c1ccc(cc1)N1c2ccccc2Sc2c1cccc2)/C(=O)O,Iodide_Triiodide,TiO2,AM 1.5G 100mW/cm2,10.1016/j.dyepig.2012.03.028,phenothiazine,408.0,,587.0,4.45,0.7,1.83
270,COCCOCCOCCN1c2ccccc2Sc2c1ccc(c2)/C=C(\C(=O)O)/C#N,Iodide_Triiodide,TiO2,AM 1.5G 100mW/cm2,10.1021/am3014407,phenothiazine,,,660.0,8.36,0.74,4.07
271,OCCN1c2ccc(cc2Sc2c1cccc2)/C=C(/C(=O)O)\C#N,Iodide_Triiodide,TiO2,AM 1.5G 100mW/cm2,10.1021/am3014407,phenothiazine,,,650.0,8.03,0.75,3.88
272,N#C/C(=C\c1ccc2c(c1)Sc1c(N2C)cccc1)/C(=O)O,Iodide_Triiodide,TiO2,AM 1.5G 100mW/cm2,10.1021/am3014407,phenothiazine,,,660.0,6.5,0.75,3.21
275,CCCCCCN(c1ccccc1)c1ccc(cc1)/C=C(/c1ccc(s1)/C=C(/C(=O)O)\C#N)\C#N,Iodide_Triiodide,TiO2,AM 1.5G 100mW/cm2,10.1016/j.dyepig.2012.02.011,phenothiazine,463.0,599.0,655.0,8.2,0.71,3.8
276,CCCCCCN1c2ccc(cc2S(=O)(=O)c2c1ccc(c2)c1csc2c1sc(c2)[C@@H](C(=O)O)C#N)c1ccc(cc1)N(c1ccc(cc1)OCCCCCC)c1ccc(cc1)OCCCCCC,Iodide_Triiodide,TiO2,AM 1.5G 100mW/cm2,10.1039/c4ta02639j,"phenothiazine, triphenylamine",424.0,543.0,830.0,12.69,0.69,7.33
