Repository: PaulC61/Cheminformatics

# Cheminformatics
Repository for:
Cheminformatics Masters students of University of Strasbourg 2020 - 2022
+ My own projects related to the course

File: InternshipM2_BIU/WorkingEnvironment/Phase1/globalData.csv (part 1 of 5)
,Molecule SMILE,Molecule keywords,Molecule spectrum absorption maxima,Molecule spectrum emission maxima,Molecule spectrum solvent,VOC,JSC,FF,PCE
0,N#C/C(=C\c1ccc(cc1)N(c1ccccc1)CCCCCCN1c2ccccc2Sc2c1ccc(c2)/C=C(/c1ccc(s1)/C=C(/C(=O)O)\C#N)\C#N)/c1ccc(s1)/C=C(/C(=O)O)\C#N,phenothiazine,439.0,576.0,CH2Cl2/MeOH (1:1),687.0,10.79,0.7,5.19
10,CCN([C@@H]1C=Cc2c(C1)oc(=O)c(c2)c1ccc(cc1)c1ccc(s1)/C=C(/[C@H]1SC(=S)N(C1=O)CC(=O)O)\[C@H]1SC(=S)N(C1=O)CC(=O)O)CC,coumarin,465.0,490.0,Acetonitrile-DMSO,560.0,3.41,0.73,1.39
11,CCN(c1ccc2c(c1)oc(=O)c(c2)c1ccc(cc1)c1ccc(s1)C/C=C(\C(=O)O)/C#N)CC,coumarin,438.0,500.0,Acetonitrile-DMSO,660.0,7.72,0.71,3.62
12,CCN(c1ccc2c(c1)oc(=O)c(c2)c1ccc(cc1)c1ccc(cc1)/C=C(\[C@H]1SC(=S)N(C1=O)CC(=O)O)/[C@H]1SC(=S)N(C1=O)CC(=O)O)CC,coumarin,425.0,487.0,Acetonitrile-DMSO,600.0,4.03,0.73,1.77
13,CCN(c1ccc2c(c1)oc(=O)c(c2)c1ccc(cc1)c1ccc(cc1)/C=C(/C(=O)O)\C#N)CC,coumarin,413.0,490.0,Acetonitrile-DMSO,690.0,5.79,0.7,2.8
14,CCN(c1ccc2c(c1)oc(=O)c(c2)c1ccc(cc1)/C=C(\[C@H]1SC(=S)N(C1=O)C(=O)O)/[C@H]1SC(=S)N(C1=O)CC(=O)O)CC,coumarin,449.0,494.0,Acetonitrile-DMSO,580.0,3.33,0.73,1.41
16,OC(=O)C[n+]1c(/C=C/c2cc3cc4c5c(c3oc2=O)C(C)(C)CCN5CCC4(C)C)sc2c1cccc2,coumarin,578.0,673.0,"methanol, tert-butyl alcohol-acetonitrile",380.0,4.5,0.63,1.1
17,OC(=O)c1ccc2c(c1)C(C)(C)C(=[N+]2C)/C=C/c1cc2cc3c4c(c2oc1=O)C(C)(C)CCN4CCC3(C)C,coumarin,616.0,490.0,"methanol, tert-butyl alcohol-acetonitrile",340.0,2.7,0.63,0.6
18,OC(=O)CN1C(=S)S/C(=C/c2cc3cc4c5c(c3oc2=O)C(C)(C)CCN5CCC4(C)C)/C1=O,coumarin,539.0,580.0,"methanol, tert-butyl alcohol-acetonitrile",490.0,7.5,0.7,2.6
19,OC(=O)C(=C/C=C/c1cc2cc3c4c(c2oc1=O)C(C)(C)CCN4CCC3(C)C)C(=O)O,coumarin,506.0,610.0,"methanol, tert-butyl alcohol-acetonitrile",480.0,12.8,0.6,3.7
22,CCN(c1ccc2c(c1)oc(=O)c(c2)/C=C/C=C(\C(=O)O)/C#N)CC,coumarin,480.0,535.0,"methanol, tert-butyl alcohol-acetonitrile",530.0,13.2,0.67,4.7
23,N#C/C(=C\c1c(=O)oc2c(c1C(F)(F)F)cc1c3c2C(C)(C)CCN3CCC1(C)C)/C(=O)O,coumarin,477.0,600.0,"methanol, tert-butyl alcohol-acetonitrile",500.0,9.4,0.65,3.1
24,N#C/C(=C/c1cc2cc3c4c(c2oc1=O)C(C)(C)CCN4CCC3(C)C)/C(=O)O,coumarin,493.0,540.0,"methanol, tert-butyl alcohol-acetonitrile",500.0,12.9,0.64,4.1
49,CCN(c1ccc2c(c1)oc(=O)c(c2)c1csc(n1)c1ccc(s1)C=C(C(=O)O)C#N)CC,coumarin,460.0,581.0,CH3OH-CHCl3,690.0,9.79,0.71,4.78
50,CCN(c1ccc2c(c1)oc(=O)c(c2)c1csc(n1)c1ccc(s1)/C=C\1/SC(=S)N(C1=O)CC(=O)O)CC,coumarin,489.0,607.0,CH3OH-CHCl3,500.0,0.96,0.69,0.33
51,CCN(c1ccc2c(c1)oc(=O)c(c2)c1ccc(cc1)c1ccc(s1)C=C(C(=O)O)C#N)CC,coumarin,438.0,500.0,CH3OH-CHCl3,660.0,7.72,0.71,3.62
52,OC(=O)c1ccc(cc1)c1ccccc1c1cc2cc3c4c(c2oc1=O)C(C)(C)CCN4CCC3(C)C,coumarin,407.0,485.0,acetonitrile,554.0,2.98,0.63,1.04
53,OC(=O)c1ccc(cc1)c1cccc(c1)c1cc2cc3c4c(c2oc1=O)C(C)(C)CCN4CCC3(C)C,coumarin,414.0,496.0,acetonitrile,704.0,4.57,0.7240000000000001,2.33
55,OC(=O)c1ccc(cc1)c1ccc(cc1)c1cc2cc3c4c(c2oc1=O)C(C)(C)CCN4CCC3(C)C,coumarin,420.0,509.0,acetonitrile,687.0,5.63,0.695,2.69
57,N#C/C(=C/c1ccc(s1)c1ccc(s1)c1cc2cc3c4c(c2oc1=O)C(C)(C)CCN4CCC3(C)C)/C(=O)O,coumarin,511.0,572.0,T-BuOH-AN,581.0,14.66,0.6859999999999999,5.97
58,N#C/C(=C\c1ccc(cc1)N(c1ccccc1)CCCCCCN1c2ccccc2Sc2c1ccc(c2)/C=C(/C(=O)O)\C#N)/C(=O)O,phenothiazine,422.0,610.0,CH2Cl2/MeOH (1:1),756.0,8.98,0.69,4.66
59,N#C/C(=C\c1ccc(s1)c1ccc(c2c1nsn2)c1cc2cc3c4c(c2oc1=O)C(C)(C)CCN4CCC3(C)C)/C(=O)O,coumarin,507.0,720.0,CHCl3/MeOH,580.0,12.2,0.68,4.82
61,N#C/C(=C\c1sc(c2c1OCCO2)c1ccc(c2c1nsn2)c1cc2cc3c4c(c2oc1=O)C(C)(C)CCN4CCC3(C)C)/C(=O)O,coumarin,520.0,720.0,CHCl3/MeOH,550.0,10.8,0.66,3.93
68,N#C/C(=C/c1ccc(s1)c1ccc(s1)/C(=C/c1cc2cc3c4c(c2oc1=O)C(C)(C)CCN4CCC3(C)C)/C#N)/C(=O)O,coumarin,552.0,,ethanol,610.0,16.5,0.76,7.6
71,N#C/C(=C\c1ccc(s1)/C=C/c1cc2cc3c4c(c2oc1=O)C(C)(C)CCN4CCC3(C)C)/C(=O)O,coumarin,510.0,,ethanol,630.0,13.37,0.77,6.5
72,N#C/C(=C\c1ccc(s1)/C(=C/c1cc2cc3c4c(c2oc1=O)C(C)(C)CCN4CCC3(C)C)/C#N)/C(=O)O,coumarin,566.0,,ethanol,510.0,14.32,0.73,5.3
84,N#C/C(=C\1/C=C(/C=C/c2cc3cc4c5c(c3oc2=O)C(C)(C)CCN5CCC4(C)C)CC(C1)(C)C)/C(=O)O,coumarin,492.0,,ethanol,620.0,15.5,0.7,6.7
87,N#C/C(=C/c1ccc(s1)/C=C/c1ccc(s1)c1cc2cc3c4c(c2oc1=O)C(C)(C)CCN4CCC3(C)C)/C(=O)O,coumarin,525.0,,ethanol,610.0,13.3,0.68,5.5
94,OC(=O)c1cc2cc3CCCN4c3c(c2oc1=O)CCC4,coumarin,442.0,470.0,"methanol, tert-butyl alcohol-acetonitrile",410.0,4.1,0.56,0.9
95,OC(=O)/C=C/c1cc2cc3c4c(c2oc1=O)C(C)(C)CCN4CCC3(C)C,coumarin,451.0,505.0,"methanol, tert-butyl alcohol-acetonitrile",510.0,11.1,0.6,3.4
98,N#C/C(=C/C=C/C=C/c1cc2cc3c4c(c2oc1=O)C(C)(C)CCN4CCC3(C)C)/C(=O)O,coumarin,486.0,520.0,"methanol, tert-butyl alcohol-acetonitrile",470.0,15.1,0.5,3.5
99,N#C/C(=C/C=C/c1cc2cc3c4c(c2oc1=O)C(C)(C)CCN4CCC3(C)C)/C(=O)O,coumarin,504.0,560.0,"methanol, tert-butyl alcohol-acetonitrile",600.0,14.0,0.71,6.0
102,CCCCN(c1ccc2c(c1)OC1=NC(n3c(C1=C2)nc1c3cccc1)c1ccc(c(c1)C(=O)O)O)CCCC,coumarin,450.0,502.0,DMSO,491.0,2.461,0.635,0.767
103,CCN(c1ccc2c(c1)OC1=NC(n3c(C1=C2)nc1c3cccc1)c1ccc(c(c1)C(=O)O)O)CC,coumarin,448.0,501.0,DMSO,501.0,2.082,0.614,0.64
104,OC(=O)c1cc(ccc1O)C1N=C2Oc3c(C=C2c2n1c1ccccc1n2)cc1c2c3CCCN2CCC1,coumarin,454.0,510.0,DMSO,502.0,1.081,0.66,0.358
105,CCCCN(c1ccc2c(c1)OC1=NC(n3c(C1=C2)nc1c3cccc1)c1ccc(cc1)C(=O)O)CCCC,coumarin,454.0,504.0,DMSO,470.0,1.912,0.69,0.581
106,CCN(c1ccc2c(c1)OC1=NC(n3c(C1=C2)nc1c3cccc1)c1ccc(cc1)C(=O)O)CC,coumarin,451.0,503.0,DMSO,441.0,1.754,0.6829999999999999,0.528
107,OC(=O)c1ccc(cc1)C1N=C2Oc3c(C=C2c2n1c1ccccc1n2)cc1c2c3CCCN2CCC1,coumarin,475.0,520.0,DMSO,490.0,0.936,0.6509999999999999,0.299
108,CCCCn1c2ccc(cc2c2c1cccc2)c1cc(c(s1)c1cc2cc3c4c(c2oc1=O)C(C)(C)CCN4CCC3(C)C)/C=C(\C(=O)O)/C#N,coumarin,507.0,714.0,CHCl3,610.0,13.47,0.68,5.53
110,CCCCC1(CCCC)c2ccccc2c2c1cc(cc2)c1cc(c(s1)c1cc2cc3C(C)(C)CCN4c3c(c2oc1=O)C(C)(C)CC4)/C=C(/C(=O)O)\C#N,coumarin,478.0,625.0,CHCl3,561.0,10.5,0.68,4.02
112,N#C/C(=C/c1cc(sc1c1cc2cc3c4c(c2oc1=O)C(C)(C)CCN4CCC3(C)C)C)/C(=O)O,coumarin,467.0,617.0,CHCl3,508.0,7.61,0.7,2.74
114,N#C/C(=C\c1ccc(s1)c1ccc(s1)c1cc2ccc(cc2oc1=O)N(c1ccccc1)c1ccccc1)/C(=O)O,coumarin,492.0,569.0,CH3OH-CHCl3,590.0,12.91,0.61,4.59
115,N#C/C(=C\c1ccc(cc1)c1ccc(s1)c1cc2ccc(cc2oc1=O)N(c1ccccc1)c1ccccc1)/C(=O)O,coumarin,473.0,553.0,CH3OH-CHCl3,690.0,14.33,0.63,6.24
116,CCN(c1ccc2c(c1)OC(=O)[C@H](C2)C(=O)O)CC,coumarin,445.0,,acetonitrile,550.0,2.18,0.69,1.03
121,N#C/C(=C\c1ccc(s1)c1cc2ccc(cc2oc1=O)N(c1ccccc1)c1ccccc1)/C(=O)O,coumarin,489.0,566.0,CH3OH-CHCl3,540.0,9.52,0.65,3.36
125,N#C/C(=C/c1ccc(s1)c1ccc(c2c1nsn2)C#Cc1ccc(s1)c1cc2cc3c4c(c2oc1=O)C(C)(C)CCN4CCC3(C)C)/C(=O)O,coumarin,512.0,619.0,ethanol,537.0,3.83,0.6559999999999999,1.35
127,N#C/C(=C/c1ccc(cc1)c1ccc(c2c1nsn2)C#Cc1ccc(s1)c1cc2cc3c4c(c2oc1=O)C(C)(C)CCN4CCC3(C)C)/C(=O)O,coumarin,490.0,578.0,ethanol,678.0,13.31,0.6970000000000001,6.29
132,CCN(c1ccc2c(c1)oc(=O)c(c2)c1ccc(c(c1)F)/C=C(\C(=O)O)/C#N)CC,coumarin,450.0,,ethanol:dichloromethane,760.0,10.4,0.72,5.2
133,CCN(c1ccc2c(c1)oc(=O)c(c2)c1ccc(c(c1)Cl)/C=C(\C(=O)O)/C#N)CC,coumarin,442.0,,ethanol:dichloromethane,748.0,8.3,0.73,4.1
134,CCN(c1ccc2c(c1)oc(=O)c(c2)c1ccc(c(c1)Br)/C=C(\C(=O)O)/C#N)CC,coumarin,433.0,,ethanol:dichloromethane,731.0,7.5,0.71,3.5
135,CCN(c1ccc2c(c1)oc(=O)c(c2)c1ccc(cc1)/C=C(\C(=O)O)/C#N)CC,coumarin,420.0,510.0,Acetonitrile-DMSO,709.0,6.79,0.7,3.1
142,N#CC(=Cc1ccc(s1)c1cc2ccc(cc2oc1=O)N(c1ccc2c(c1)Cc1c2cccc1)c1ccc2c(c1)Cc1c2cccc1)C(=O)O,coumarin,515.0,605.0,CHCl3-CH3OH,620.0,10.94,0.7,4.7
144,N#CC(=Cc1ccc(s1)c1ccc(s1)c1cc2ccc(cc2oc1=O)N(c1ccc2c(c1)Cc1c2cccc1)c1ccc2c(c1)Cc1c2cccc1)C(=O)O,coumarin,497.0,581.0,CHCl3-CH3OH,610.0,12.97,0.64,5.06
146,N#CC(=Cc1ccc(cc1)c1ccc(s1)c1cc2ccc(cc2oc1=O)N(c1ccc2c(c1)Cc1c2cccc1)c1ccc2c(c1)Cc1c2cccc1)C(=O)O,coumarin,493.0,572.0,CHCl3-CH3OH,670.0,14.53,0.61,5.94
148,N#C/C(=C\c1ccc(s1)c1ccc(s1)c1ccc(cc1)n1c2ccc(cc2c2c1ccc(c2)C(C)(C)C)C(C)(C)C)/C(=O)O,carbazole,468.0,589.0,chloroform,720.0,10.9,0.57,2.48
150,N#C/C(=C/c1ccc(s1)c1ccc(cc1)n1c2ccc(cc2c2c1ccc(c2)C(C)(C)C)C(C)(C)C)/C(=O)O,carbazole,438.0,585.0,chloroform,610.0,8.47,0.6,2.39
157,N#C/C(=C\c1ccc(s1)c1ccc(s1)c1ccc2c(c1)n1c3ccc(cc3c3c1c2cc(c3)C(C)(C)C)C(C)(C)C)/C(=O)O,carbazole,461.0,,THF,530.0,10.41,0.72,3.96
160,CCCCCCc1cc(sc1c1sc(c(c1)CCCCCC)/C=C(/C(=O)O)\C#N)c1ccc2c(c1)n1c3ccc(cc3c3c1c2cc(c3)C(C)(C)C)C(C)(C)C,carbazole,464.0,,THF,550.0,7.01,0.74,2.85
174,CCCCCCCOc1ccc2c(c1)n(CC)c1c2cc(cc1)c1sc(c(c1)CCCCCC)c1sc(c(c1)CCCCCC)c1sc(c(c1)CCCCCC)c1sc(c(c1)CCCCCC)/C=C(\C(=O)O)/C#N,carbazole,480.0,,20%THF-toluene,700.0,14.5,0.69,7.3
175,CCCCCCCOc1ccc2c(c1)n(CC)c1c2cc(cc1)c1sc(c(c1)CCCCCC)c1sc(c(c1)CCCCCC)c1sc(c(c1)CCCCCC)/C=C(\C(=O)O)/C#N,carbazole,483.0,,20%THF-toluene,650.0,16.0,0.71,8.1
178,CCCC[C@@H](CN1c2ccc(cc2Sc2c1cccc2)/C=C(/C(=O)O)\C#N)CC,phenothiazine,462.0,,Dichloromethane,675.0,12.52,0.6759999999999999,5.6
183,CCCCN1c2ccc(cc2Sc2c1ccc(c2)c1ccc(cc1OCCCC)OCCCC)c1ccc(s1)c1ccc(s1)/C=C(/C(=O)O)\C#N,phenothiazine,457.0,,dichloromethane,706.0,16.36,0.645,7.5
186,CCCCCCc1cc(sc1c1sc(c(c1)CCCCCC)C=C(C(=O)O)C#N)c1ccc2c(c1)c1ccccc1n2CC,carbazole,474.0,,20%THF-toluene,792.0,10.2,0.65,5.1
187,CCCCCCc1cc(sc1c1cc(c(s1)C=C(C(=O)O)C#N)CCCCCC)c1ccc2c(c1)c1ccccc1n2c1ccccc1,carbazole,473.0,,20%THF-toluene,580.0,9.71,0.72,5.3
188,CCCCCCc1cc(sc1c1cc(c(s1)C=C(C(=O)O)C#N)CCCCCC)c1ccc2c(c1)c1ccccc1n2c1ccc(cc1)OC,carbazole,472.0,,20%THF-toluene,660.0,9.73,0.72,5.4
189,N#CC(=Cc1ccc(s1)c1ccc(c2c1nsn2)c1ccc(cc1)n1c2ccccc2c2c1cccc2)C(=O)O,carbazole,445.0,557.0,THF,938.0,3.9,0.6809999999999999,1.56
190,N#CC(=Cc1ccc(s1)c1ccc(c2c1nsn2)c1ccc2c(c1)c1ccccc1n2c1ccccc1)C(=O)O,carbazole,474.0,589.0,THF,627.0,7.37,0.6859999999999999,3.29
191,CCCCC(Cn1c2ccc(cc2c2c1cccc2)c1ccc(c2c1nsn2)c1ccc(s1)C=C(C(=O)O)C#N)CC,carbazole,484.0,628.0,THF,620.0,8.3,0.738,3.8
192,CCCCC(COc1ccc(cc1)n1c2ccc(cc2c2c1cccc2)c1ccc(c2c1nsn2)c1ccc(s1)C=C(C(=O)O)C#N)CC,carbazole,476.0,595.0,THF,632.0,4.85,0.735,2.36
193,N#CC(=Cc1ccc(s1)c1ccc(c2c1nsn2)c1ccc2c(c1)n(c1ccccc1)c1c2cccc1)C(=O)O,carbazole,459.0,560.0,THF,639.0,3.22,0.73,1.53
194,CCCCC(COc1ccc(cc1)n1c2ccccc2c2c1cc(cc2)c1ccc(c2c1nsn2)c1ccc(s1)C=C(C(=O)O)C#N)CC,carbazole,461.0,557.0,THF,673.0,2.43,0.711,1.2
195,CCCCCCn1c(c2ccc(cc2)c2ccc3c(c2)Sc2c(N3CCCCCC)cccc2)c2c(c1=O)c(n(c2=O)CCCCCC)c1ccc(cc1)c1ccc(cc1)/C=C(/C(=O)O)\C#N,phenothiazine,500.0,,dichloromethane,638.0,9.68,0.74,4.56
199,CCCCCCOc1ccc(cc1)N1c2ccc(cc2Sc2c1ccc(c2)c1ccc2c(c1)Sc1c(N2c2ccc(cc2)OCCCCCC)ccc(c1)/C=C(/C(=O)O)\C#N)c1ccc2c(c1)Sc1c(N2c2ccc(cc2)OCCCCCC)cccc1,phenothiazine,496.0,661.0,Dichloromethane,820.0,12.98,0.6,6.44
200,CCCCCCOc1ccc(cc1)N1c2ccc(cc2Sc2c1cccc2)c1ccc2c(c1)Sc1c(N2c2ccc(cc2)OCCCCCC)ccc(c1)/C=C(/C(=O)O)\C#N,phenothiazine,495.0,662.0,Dichloromethane,820.0,14.0,0.64,7.38
201,CCCCCCOc1ccc(cc1)N1c2ccccc2Sc2c1ccc(c2)/C=C(/C(=O)O)\C#N,phenothiazine,475.0,655.0,Dichloromethane,780.0,12.87,0.65,6.52
202,CCCCCCN1c2ccc(cc2Sc2c1ccc(c2)c1ccc2c(c1)Sc1c(N2CCCCCC)ccc(c1)/C=C(/C(=O)O)\C#N)c1ccc2c(c1)Sc1c(N2CCCCCC)cccc1,phenothiazine,478.0,675.0,Dichloromethane,820.0,10.25,0.6,5.05
205,CCCC[C@@H](CN1c2ccc(cc2Sc2c1ccc(c2)/C=C\1/SC(=S)N(C1=O)CC(=O)O)/C=C/1\SC(=S)N(C1=O)CC(=O)O)CC,phenothiazine,484.0,,Dichloromethane,525.0,3.94,0.628,1.3
206,CCCC[C@@H](CN1c2ccc(cc2Sc2c1cccc2)/C=C\1/SC(=S)N(C1=O)CC(=O)O)CC,phenothiazine,477.0,,Dichloromethane,425.0,1.57,0.635,0.4
207,CCCC[C@@H](CN1c2ccc(cc2Sc2c1ccc(c2)/C=C(/C(=O)O)\C#N)/C=C(/C(=O)O)\C#N)CC,phenothiazine,469.0,,Dichloromethane,675.0,14.96,0.682,6.8
208,CCCCCCCCCCCC[C@H](CN1c2ccc(cc2Sc2c1ccc(c2)N1CCCC1)/C=C/1\SC(=S)N(C1=O)CC(=O)O)CCCCCCCCCC,phenothiazine,536.0,659.0,Dichloromethane,575.0,1.28,0.58,0.5
209,CCCCCCCCCCCC[C@H](CN1c2ccc(cc2Sc2c1ccc(c2)n1c2ccccc2c2c1cccc2)/C=C/1\SC(=S)N(C1=O)CC(=O)O)CCCCCCCCCC,phenothiazine,478.0,657.0,Dichloromethane,615.0,3.64,0.57,1.3
210,CCCCCCCCCCCC[C@H](CN1c2ccc(cc2Sc2c1ccc(c2)N1c2ccccc2Sc2c1cccc2)/C=C\1/SC(=S)N(C1=O)CC(=O)O)CCCCCCCCCC,phenothiazine,472.0,636.0,Dichloromethane,698.0,3.87,0.65,1.8
211,CCCCCCN1c2ccc(cc2Sc2c1ccc(c2)/C=C/1\SC(=S)N(C1=O)CC(=O)O)c1ccc2c(c1)Sc1c(N2CCCCCC)cccc1,phenothiazine,503.0,688.0,Dichloromethane,683.0,4.46,0.6,1.9
212,CCCCCCN1c2ccc(cc2Sc2c1ccc(c2)c1ccc(cc1)C)/C=C/1\SC(=S)N(C1=O)CC(=O)O,phenothiazine,471.0,655.0,Dichloromethane,638.0,3.33,0.57,1.2
213,CCCCCCCCCCCC[C@H](CN1c2ccc(cc2Sc2c1ccc(c2)C#N)/C=C/1\SC(=S)N(C1=O)CC(=O)O)CCCCCCCCCC,phenothiazine,462.0,630.0,Dichloromethane,613.0,1.07,0.53,0.4
214,CCCCCCCCCCCC[C@H](CN1c2ccc(cc2Sc2c1ccc(c2)/C=C/1\SC(=S)N(C1=O)CC(=O)O)Br)CCCCCCCCCC,phenothiazine,473.0,643.0,Dichloromethane,627.0,1.77,0.59,0.6
215,CCCCCCCCCCCC[C@H](CN1c2ccccc2Sc2c1ccc(c2)/C=C/1\SC(=S)N(C1=O)CC(=O)O)CCCCCCCCCC,phenothiazine,478.0,651.0,Dichloromethane,607.0,2.0,0.58,0.7
216,CCCCCCN1c2ccc(cc2Sc2c1ccc(c2)OC[C@H](CCCC)CC)c1ccc(s1)[C@@H]1[C@H]([O-])/C(=C/[C@@H]2[NH+](CCCCCCCC)c3c(C2(C)C)cc(cc3)C(=O)O)/C1=O,phenothiazine,653.0,775.0,THF,411.0,3.1,0.7240000000000001,0.9
217,CCSc1cc2c(cc1C=C(C(=O)O)C#N)Sc1c(N2c2ccc(cc2)OC)cccc1,phenothiazine,492.0,649.0,dichloromethane,818.5,9.23,0.7597,5.74
218,CCCCN1c2cc(SCC)c(cc2Sc2c1cccc2)C=C(C(=O)O)C#N,phenothiazine,472.0,652.0,dichloromethane,768.7,10.26,0.7224,5.7
219,COc1ccc(cc1)N1c2ccc(cc2Sc2c1cccc2)C=C(C(=O)O)C#N,phenothiazine,476.0,637.0,dichloromethane,781.7,10.2,0.755,6.02
220,CCCCN1c2ccc(cc2Sc2c1cccc2)C=C(C(=O)O)C#N,phenothiazine,456.0,639.0,dichloromethane,730.6,10.98,0.7213,5.78
221,CCCCCCN1c2ccc(cc2Sc2c1ccc(c2)C=C(C(=O)O)C#N)c1ccc(cc1)N(c1ccc2c(c1)C(CCC)(CCC)c1c2cccc1)c1ccc2c(c1)C(CCC)(CCC)c1c2cccc1,phenothiazine,464.0,,dichloromethane,734.0,13.01,0.68,6.49
224,CCCCCCN1c2ccc(cc2Sc2c1ccc(c2)C=C(C(=O)O)C#N)N(c1ccc(cc1)C(c1ccccc1)(C)C)c1ccc(cc1)C(c1ccccc1)(C)C,phenothiazine,478.0,,dichloromethane,705.0,12.63,0.69,6.14
225,CCCCCCN1c2ccc(cc2Sc2c1ccc(c2)C=C(C(=O)O)C#N)c1ccc2c(c1)c1ccccc1n2CCCCCC,phenothiazine,470.0,,dichloromethane,748.0,14.02,0.68,7.13
226,CCCCCCN1c2ccc(cc2Sc2c1cccc2)C=C(C(=O)O)C#N,phenothiazine,453.0,,dichloromethane,710.0,12.96,0.71,6.63
227,CCCCCCc1ccc(cc1)N1c2ccc(cc2Sc2c1ccc(c2)c1ccc(s1)c1ccc(s1)/C=C(/C(=O)O)\C#N)c1ccc(s1)c1ccc(s1)/C=C(\C(=O)O)/C#N,phenothiazine,436.0,,DMF,636.0,18.692,0.6137,7.3
228,CCCCCCc1ccc(cc1)N1c2ccc(cc2Sc2c1ccc(c2)c1ccc(s1)/C=C(\C(=O)O)/C#N)c1ccc(s1)/C=C(\C(=O)O)/C#N,phenothiazine,445.0,,DMF,606.0,15.864,0.6287,6.04
230,N#C/C(=C\c1ccc(s1)c1ccc2c(c1)C(CC)(CC)c1c2ccc(c1)N1c2ccccc2Sc2c1cccc2)/C(=O)O,phenothiazine,429.0,,dichloromethane,690.0,9.36,0.69,4.47
231,CCN1c2ccc(cc2Sc2c1cccc2)/C=C/c1sc(c2c1OCCO2)/C=C(/C(=O)O)\C#N,phenothiazine,473.0,595.0,Dimethylformamide,645.0,15.18,0.69,6.72
232,CCCCCCCCN1c2ccc(cc2Sc2c1cccc2)/C=C/c1ccc(s1)c1ccc(s1)/C=C(\C(=O)O)/C#N,phenothiazine,496.0,,Dichloromethane,708.0,11.69,0.653,5.4
233,CCCCCCCCN1c2ccc(cc2Sc2c1cccc2)/C=C\c1sc(cc1/C=C/c1ccc2c(c1)Sc1c(N2CCCCCCCC)cccc1)c1ccc(s1)c1ccc(s1)/C=C(/C(=O)O)\C#N,phenothiazine,508.0,,Dichloromethane,706.0,7.14,0.556,2.8
235,CCCCC1(CCCC)c2cc(ccc2c2c1cc(cc2)c1ccc(s1)c1ccc(s1)/C=C(/C(=O)O)\C#N)N1c2ccccc2Sc2c1ccc(c2)C=C1c2ccccc2c2c1cccc2,phenothiazine,453.0,,dichloromethane,635.0,6.71,0.66,2.83
240,CCCCCCN1c2ccc(cc2Sc2c1ccc(c2)c1sc(cc1CCCCCC)c1cc[n+](cc1)C(=O)O)c1ccc(cc1OCCCCCC)OCCCCCC,phenothiazine,520.0,,dichloromethane,706.0,13.1,0.723,6.7
249,N#C/C(=C\c1ccc2c(c1)Sc1c(N2Cc2ccc(cc2)CN2c3ccccc3Sc3c2ccc(c3)/C=C(/C(=O)O)\C#N)cccc1)/C(=O)O,phenothiazine,439.0,577.0,THF,740.0,6.98,0.69,3.56
250,N#C/C(=C\c1ccc2c(c1)Sc1c(N2CCCCN2c3ccccc3Sc3c2ccc(c3)/C=C(/C(=O)O)\C#N)cccc1)/C(=O)O,phenothiazine,433.0,589.0,THF,740.0,7.86,0.71,4.13
251,CCCCCCn1c(c2ccc(cc2)c2ccc3c(c2)Sc2c(N3CCCCCC)cccc2)c2c(c1=O)c(n(c2=O)CCCCCC)c1ccc(cc1)/C=C(/C(=O)O)\C#N,phenothiazine,523.0,,dichloromethane,628.0,6.94,0.75,3.26
252,CCCCCCn1c(c2ccc(cc2)c2ccc(cc2)/C=C(/C(=O)O)\C#N)c2c(c1=O)c(n(c2=O)CCCCCC)c1ccc2c(c1)Sc1c(N2CCCCCC)cccc1,phenothiazine,526.0,,dichloromethane,656.0,11.65,0.68,5.16
255,CCCCCCN1c2ccc(cc2Sc2c1ccc(c2)/C=c/1\s/c(=C(/C(=O)O)\C#N)/nc1c1ccccc1)c1ccc(cc1OCCCCCC)OCCCCCC,phenothiazine,638.0,,dichloromethane,540.0,13.9,0.715,5.4
257,N#C/C(=C/c1ccc(cc1)N(c1ccc(cc1)N1c2ccccc2Sc2c1cccc2)c1ccc(cc1)N1c2ccccc2Sc2c1cccc2)/C(=O)O,phenothiazine,433.0,530.0,dichloromethane,660.0,8.5,0.79,4.4
267,CCCC[C@@H](CN1c2ccc(cc2Sc2c1ccc(c2)c1ccc(s1)c1cc(c(s1)/C=C(/C(=O)O)\C#N)CCCCCC)c1ccc(s1)c1cc(c(s1)/C=C(\C(=O)O)/C#N)CCCCCC)CC,phenothiazine,484.0,743.0,Tetrahydrofuran,690.0,15.88,0.67,7.31
269,CCCC[C@@H](CN1c2ccc(cc2Sc2c1ccc(c2)c1cc(c(s1)/C=C(/C(=O)O)\C#N)CCCCCC)c1cc(c(s1)/C=C(\C(=O)O)/C#N)CCCCCC)CC,phenothiazine,475.0,648.0,Tetrahydrofuran,680.0,14.82,0.68,6.85
271,CCCC[C@@H](CN1c2ccc(cc2Sc2c1ccc(c2)c1ccc(s1)/C=C(/C(=O)O)\C#N)c1ccc(s1)/C=C(\C(=O)O)/C#N)CC,phenothiazine,469.0,655.0,Tetrahydrofuran,660.0,12.27,0.68,5.53
273,CCCC[C@@H](CN1c2ccc(cc2Sc2c1cccc2)c1ccc(s1)/C=C(\C(=O)O)/C#N)CC,phenothiazine,444.0,656.0,Tetrahydrofuran,690.0,10.23,0.7,4.91
277,CCCCCCCCOc1ccc(cc1)c1ccc2c(c1)Sc1c(N2CC)ccc(c1)/C=C(/C(=O)O)\C#N,phenothiazine,460.0,611.0,THF/DCM (1:1),741.0,12.47,0.68,6.32
279,CCN1c2ccc(cc2Sc2c1ccc(c2)/C=C(/C(=O)O)\C#N)c1ccc(cc1)O,phenothiazine,446.0,572.0,THF/DCM (1:1),677.0,11.28,0.69,5.23
280,CCCCCCCCOc1ccc(cc1)N1c2ccc(cc2Sc2c1ccc(c2)c1ccc(s1)/C=C(/C(=O)O)\C#N)c1ccc(s1)/C=C(/C(=O)O)\C#N,phenothiazine,453.0,568.0,THF/DCM (1:1),715.0,14.37,0.66,6.82
281,CCCCCCCCOc1ccc(cc1)N1c2ccc(cc2Sc2c1ccc(c2)c1ccc(s1)/C=C(/C(=O)O)\C#N)c1cccs1,phenothiazine,456.0,560.0,THF/DCM (1:1),633.0,12.35,0.66,5.12
282,CCCCCCCCOc1ccc(cc1)N1c2ccccc2Sc2c1ccc(c2)c1ccc(s1)/C=C(/C(=O)O)\C#N,phenothiazine,433.0,561.0,THF/DCM (1:1),721.0,13.35,0.66,6.34
286,N#C/C(=C\c1ccc2c(c1)c1ccccc1n2CCCCCCc1ccc(c(c1)Nc1ccccc1)/C=C(/C(=O)O)\C#N)/C(=O)O,phenothiazine,403.0,509.0,CH2Cl2/MeOH (1:1),715.0,5.73,0.69,2.82
287,CCCCN1c2ccc(cc2Sc2c1cc(SC)cc2)/C=C(/C(=O)O)\C#N,phenothiazine,451.0,644.0,Dichloromethane,768.0,11.2,0.75,6.53
288,CCCCN1c2ccc(cc2Sc2c1cc(SC)cc2)/C=C/c1ccc(s1)/C=C(/C(=O)O)\C#N,phenothiazine,478.0,665.0,Dichloromethane,691.0,15.2,0.7,7.44
289,CCCCCCCCN1c2ccc(cc2Sc2c1ccc(c2)c1ccc(s1)/C=C(/C(=O)O)\C#N)c1ccc(cc1)N(c1ccc(cc1)OC)c1ccc(cc1)OC,phenothiazine,460.0,,Dichloromethane,584.0,9.43,0.69,3.78
290,CCCCCCCCN1c2ccc(cc2Sc2c1ccc(c2)c1ccc(s1)/C=C(/C(=O)O)\C#N)c1ccc(cc1)N(c1ccccc1)c1ccccc1,phenothiazine,450.0,,Dichloromethane,592.0,10.84,0.69,4.41
291,CCCCCCCCN1c2ccc(cc2Sc2c1ccc(c2)c1ccc(s1)/C=C(/C(=O)O)\C#N)c1ccc(cc1)C=C(c1ccccc1)c1ccccc1,phenothiazine,449.0,,Dichloromethane,505.0,7.39,0.68,2.48
295,N#C/C(=C\c1ccc2c(c1)Sc1c(N2C)ccc(c1)c1ccc(cc1)N(c1cccc2c1cccc2)c1ccccc1)/C(=O)O,phenothiazine,437.0,,THF,660.0,11.12,0.63,4.6
296,CCCCCCN1c2ccc(cc2Sc2c1ccc(c2)/C=C(/C(=O)O)\C#N)c1ccc(cc1)N(c1cccc2c1cccc2)c1ccccc1,phenothiazine,453.0,,THF,670.0,13.66,0.61,5.6
297,CCCCCCN1c2ccc(cc2Sc2c1ccc(c2)c1ccc(s1)/C=C(/C(=O)O)\C#N)c1ccc(cc1)N(c1cccc2c1cccc2)c1ccccc1,phenothiazine,463.0,,THF,570.0,5.99,0.6,2.04
298,CCCCCCN1c2ccc(cc2Sc2c1ccc(c2)/C=C(\C(=O)O)/C#N)c1ccc(s1)c1ccc(cc1)N(c1cccc2c1cccc2)c1ccccc1,phenothiazine,442.0,,THF,690.0,14.42,0.63,6.22
299,N#C/C(=C\c1ccc2c(c1)Sc1c(N2c2ccc(cc2)C(c2ccc(cc2)C)c2ccc(cc2)C)ccc(c1)c1ccc(cc1)N(c1cccc2c1cccc2)c1ccccc1)/C(=O)O,phenothiazine,474.0,,THF,710.0,11.65,0.63,5.22
300,N#C/C(=C\c1ccc(s1)c1ccc2c(c1)Sc1c(N2c2ccc(cc2)N(c2ccc(cc2)C)c2ccc(cc2)C)ccc(c1)c1ccc(cc1)N(c1cccc2c1cccc2)c1ccccc1)/C(=O)O,phenothiazine,480.0,,THF,630.0,10.9,0.62,4.24
301,N#C/C(=C\c1ccc2c(c1)Sc1c(N2c2ccc(cc2)N(c2ccc(cc2)C)c2ccc(cc2)C)ccc(c1)c1ccc(s1)c1ccc(cc1)N(c1cccc2c1cccc2)c1ccccc1)/C(=O)O,phenothiazine,472.0,,THF,710.0,11.12,0.61,4.8
308,CCCCCCOc1ccc(cc1)c1ccc2c(c1)Sc1c(N2CC)ccc(c1)/C=C(/C(=O)O)\C#N,phenothiazine,464.0,,Dichloromethane,723.0,14.97,0.635,6.87
309,CCCCCCOc1ccc(cc1)c1ccc2c(c1)Sc1c(N2CCCCCC)ccc(c1)/C=C(/C(=O)O)\C#N,phenothiazine,474.0,,Dichloromethane,775.0,15.32,0.6890000000000001,8.18
310,CCCCCCCCN1c2ccc(cc2Sc2c1ccc(c2)/C=C(/C(=O)O)\C#N)c1ccc(cc1)OCCCCCC,phenothiazine,449.0,,Dichloromethane,797.0,14.75,0.687,8.08
312,CCCCCCCCCCCCN1c2ccc(cc2Sc2c1ccc(c2)/C=C(/C(=O)O)\C#N)c1ccc(cc1)OCCCCCC,phenothiazine,458.0,,Dichloromethane,799.0,13.31,0.7120000000000001,7.57
313,CCCCCCN1c2ccc(cc2Sc2c1ccc(c2)/C=C(/C(=O)O)\C#N)c1ccc2c(c1)c1ccccc1n2CCCCCC,phenothiazine,473.0,,Dichloromethane,829.0,12.38,0.655,6.72
314,CCCCCCN1c2ccc(cc2Sc2c1ccc(c2)/C=C(/C(=O)O)\C#N)c1ccc2c(c1)c1ccccc1C2(CCCCCC)CCCCCC,phenothiazine,465.0,,Dichloromethane,767.0,12.43,0.643,6.13
315,CCCCCCn1c2ccccc2c2c1cc(cc2)N1c2ccccc2Sc2c1ccc(c2)/C=C(/C(=O)O)\C#N,phenothiazine,481.0,,Dichloromethane,742.0,9.68,0.713,5.12
316,CCCCCCC1(CCCCCC)c2cc(ccc2c2c1cccc2)N1c2ccccc2Sc2c1ccc(c2)/C=C(/C(=O)O)\C#N,phenothiazine,478.0,,Dichloromethane,748.0,7.62,0.698,3.98
317,CCCCCCN1c2ccc(cc2Sc2c1cccc2)/C=C(\C(=O)O)/C#N,phenothiazine,460.0,,Dichloromethane,682.0,10.115,0.642,4.43
325,CCCCCCN1c2ccc(cc2Sc2c1cccc2)c1ccc2c(c1)Sc1c(N2CCCCCC)ccc(c1)/C=C(/C(=O)O)\C#N,phenothiazine,477.0,676.0,Dichloromethane,690.0,13.2,0.62,5.63
326,CCCCCCN1c2ccc(cc2Sc2c1cccc2)/C=C(/C(=O)O)\C#N,phenothiazine,438.0,,THF,680.0,12.91,0.62,5.45
327,CCCCCCN1c2ccc(cc2Sc2c1ccc(c2)/C=C(/C(=O)O)\C#N)c1ccc(cc1)C=C(c1ccc(cc1)N1c2ccccc2Sc2c1cccc2)c1ccc(cc1)N1c2ccccc2Sc2c1cccc2,phenothiazine,466.0,629.0,Dichloromethane,826.0,12.18,0.65,6.55
328,CCCCCCN1c2ccc(cc2Sc2c1ccc(c2)/C=C(/C(=O)O)\C#N)c1ccc(cc1)C=C(c1ccc(cc1)n1c2ccccc2c2c1cccc2)c1ccc(cc1)n1c2ccccc2c2c1cccc2,phenothiazine,462.0,537.0,Dichloromethane,793.0,10.76,0.64,5.51
329,CCCCCCn1c2ccc(cc2c2c1ccc(c2)/C=C(/C(=O)O)\C#N)c1ccc(cc1)C=C(c1ccc(cc1)N1c2ccccc2Sc2c1cccc2)c1ccc(cc1)N1c2ccccc2Sc2c1cccc2,phenothiazine,412.0,538.0,Dichloromethane,711.0,5.27,0.72,2.69
330,CCCCCCN1c2ccc(cc2Sc2c1ccc(c2)/C=C(/C(=O)O)\C#N)c1ccc(cc1)C(=C(c1ccccc1)c1ccccc1)c1ccccc1,phenothiazine,474.0,,Dichloromethane,804.0,11.41,0.63,5.76
331,CCCCCCN1c2ccc(cc2Sc2c1ccc(c2)/C=C(/C(=O)O)\C#N)c1ccc(cc1)C=C(c1ccccc1)c1ccccc1,phenothiazine,474.0,,Dichloromethane,789.0,12.62,0.63,6.29
332,CCCCCCN1c2ccc(cc2Sc2c1ccc(c2)/C=C(/C(=O)O)\C#N)c1ccc(cc1)/C=C/c1ccccc1,phenothiazine,471.0,,Dichloromethane,759.0,11.82,0.65,5.84
333,CCCCCCN1c2ccc(cc2Oc2c1cccc2)/C=C(/C(=O)O)\C#N,phenothiazine,474.0,471.0,THF,759.0,5.94,0.64,3.61
334,N#C/C(=C\c1ccc2c(c1)Oc1c(N2CCCCCCN2c3ccccc3Oc3c2ccc(c3)/C=C(/C(=O)O)\C#N)cccc1)/C(=O)O,phenothiazine,476.0,576.0,THF,743.0,6.81,0.62,3.92
335,CCCCCCN1c2ccc(cc2Sc2c1ccc(c2)/C=C/c1ccc(cc1)N(c1ccccc1)c1ccccc1)/C=C\c1ccc2c(c1)Sc1c(N2CCCCCC)ccc(c1)/C=C(/C(=O)O)\C#N,phenothiazine,468.0,,Dichloromethane,759.0,12.2,0.58,5.3
336,CCCCCCN1c2ccc(cc2Sc2c1ccc(c2)/C=C(/C(=O)O)\C#N)/C=C/c1ccc(cc1)N(c1ccccc1)c1ccccc1,phenothiazine,476.0,,Dichloromethane,746.0,14.1,0.58,6.1
340,CCCCCCCCN1c2ccc(cc2Sc2c1ccc(c2)/C=C\1/SC(=S)N(C1=O)CC(=O)O)C#Cc1ccc2c3c1ccc1c3c(cc2)ccc1,phenothiazine,476.0,,acetonitrile,673.0,4.1,0.63,1.74
341,CCCCCCc1sc(c2c1OCCO2)c1sc(c2c1OCCO2)c1ccc2c(c1)Sc1c(N2CCCCCC)ccc(c1)/C=C(/C(=O)O)\C#N,phenothiazine,489.0,,Dichloromethane,559.0,5.93,0.6759999999999999,2.24
342,CCCCCCc1sc(c2c1OCCO2)c1ccc(s1)c1ccc2c(c1)Sc1c(N2CCCCCC)ccc(c1)/C=C(/C(=O)O)\C#N,phenothiazine,481.0,,Dichloromethane,672.0,12.01,0.696,5.62
343,CCCCCCc1ccc(s1)c1ccc(s1)c1ccc2c(c1)Sc1c(N2CCCCCC)ccc(c1)/C=C(/C(=O)O)\C#N,phenothiazine,470.0,,Dichloromethane,717.0,16.13,0.6809999999999999,7.87
344,CCCCCCc1sc(c2c1OCCO2)c1ccc2c(c1)Sc1c(N2CCCCCC)ccc(c1)/C=C(/C(=O)O)\C#N,phenothiazine,466.0,,Dichloromethane,746.0,16.65,0.642,7.98
345,CCCCCCc1ccc(s1)c1ccc2c(c1)Sc1c(N2CCCCCC)ccc(c1)/C=C(/C(=O)O)\C#N,phenothiazine,457.0,,Dichloromethane,783.0,15.18,0.679,8.07
346,CCCCCCCCOc1ccc(cc1)c1ccc2c(c1)Sc1c(N2c2ccc(cc2)OCCCCCCCC)ccc(c1)/C=C(/C(=O)O)\C#N,phenothiazine,459.0,570.0,THF/DCM (1:1),802.0,10.35,0.69,5.73
347,CCCCCCCCCCCCOc1ccc(cc1)N1c2ccccc2Sc2c1ccc(c2)/C=C(/C(=O)O)\C#N,phenothiazine,428.0,552.0,THF/DCM (1:1),768.0,8.47,0.7,4.54
348,CCCCCCCCOc1ccc(cc1)N1c2ccccc2Sc2c1ccc(c2)/C=C(/C(=O)O)\C#N,phenothiazine,459.0,566.0,THF/DCM (1:1),785.0,8.65,0.71,4.79
349,COc1ccc(cc1)N1c2ccc(cc2Sc2c1cccc2)/C=C(/C(=O)O)\C#N,phenothiazine,420.0,550.0,THF/DCM (1:1),773.0,8.56,0.69,4.53
353,N#C/C(=C\c1ccc(o1)c1ccc(cc1)N(c1ccc(cc1)N1c2ccccc2Sc2c1cccc2)c1ccc(cc1)N1c2ccccc2Sc2c1cccc2)/C(=O)O,phenothiazine,421.0,,Acetonitrile,682.0,14.43,0.69,6.79
354,N#C/C(=C\c1ccc(s1)c1ccc(cc1)N(c1ccc(cc1)N1c2ccccc2Sc2c1cccc2)c1ccc(cc1)N1c2ccccc2Sc2c1cccc2)/C(=O)O,phenothiazine,406.0,,Acetonitrile,680.0,12.64,0.7,6.02
355,N#C/C(=C\c1ccc(cc1)c1ccc(cc1)N(c1ccc(cc1)N1c2ccccc2Sc2c1cccc2)c1ccc(cc1)N1c2ccccc2Sc2c1cccc2)/C(=O)O,phenothiazine,385.0,,Acetonitrile,635.0,10.86,0.71,4.9
357,CCN1c2ccc(cc2Sc2c1cccc2)/C=C(/C(=O)O)\C#N,phenothiazine,439.0,586.0,THF,709.0,6.13,0.67,2.91
358,CC(CCOc1ccc(cc1)N1c2ccc(cc2Sc2c1cccc2)/C=C/c1nc2cc(ccc2nc1/C=C/c1ccc2c(c1)Sc1c(N2c2ccc(cc2)OCCC(C)C)cccc1)C(=O)O)C,phenothiazine,477.0,,chloroform,610.0,9.99,0.71,4.36
360,CCCCN1c2ccc(cc2Sc2c1cccc2)c1sc(c2c1OCCO2)/C=C(/C(=O)O)\C#N,phenothiazine,466.0,546.0,dichloromethane,693.8,11.29,0.6938,5.43
361,CCCCN1c2ccc(cc2Sc2c1cccc2)c1ccc(s1)/C=C(/C(=O)O)\C#N,phenothiazine,448.0,634.0,dichloromethane,706.6,11.33,0.6693,5.36
363,CCCCN1c2ccc(cc2Sc2c1cccc2)c1ccc(o1)/C=C(/C(=O)O)\C#N,phenothiazine,442.0,641.0,dichloromethane,734.6,11.9,0.6890000000000001,6.02
369,COCCOCCOCCN1c2ccccc2Sc2c1ccc(c2)/C=C(\C(=O)O)/C#N,phenothiazine,,,-,660.0,8.36,0.74,4.07
370,OCCN1c2ccc(cc2Sc2c1cccc2)/C=C(/C(=O)O)\C#N,phenothiazine,,,-,650.0,8.03,0.75,3.88
371,N#C/C(=C\c1ccc2c(c1)Sc1c(N2C)cccc1)/C(=O)O,phenothiazine,,,-,660.0,6.5,0.75,3.21
372,N#C/C(=C\c1ccc(cc1)N1c2ccccc2Sc2c1cccc2)/C(=O)O,phenothiazine,408.0,,dichloromethane,587.0,4.45,0.7,1.83
381,CCCCCCN(c1ccccc1)c1ccc(cc1)/C=C(/c1ccc(s1)/C=C(/C(=O)O)\C#N)\C#N,phenothiazine,463.0,599.0,CH2Cl2/MeOH (1:1),655.0,8.2,0.71,3.8
404,CCCCCCCCCCCCC1(CCCCCCCCCCCC)c2cc(sc2c2c1cc(s2)c1ccc2c(c1)Sc1c(N2CCCC)cccc1)/C=C(/C(=O)O)\C#N,phenothiazine,532.0,610.0,dichloromethane,774.0,12.9,0.7,7.0
405,N#C/C(=C/c1ccc(s1)/C=C/c1ccc2c(c1)Sc1c(N2)cc(cc1)SC)/C(=O)O,phenothiazine,,,-,691.0,15.2,0.7,7.4
407,CCCCCCc1ccc(s1)c1ccc(s1)c1ccc2c(c1)Sc1c(N2CCCCCC)ccc(c1)C=C(C(=O)O)C#N,phenothiazine,449.0,645.0,THF,694.0,10.84,0.7240000000000001,5.4
409,CCCCCCc1ccc(s1)c1ccc2c(c1)Sc1c(N2CCCCCC)ccc(c1)C=C(C(=O)O)C#N,phenothiazine,444.0,645.0,THF,645.0,9.19,0.725,4.3
410,CCCCN1c2ccc(cc2Sc2c1ccc(c2)c1ccc(cc1OCCCC)OCCCC)c1ccc(c2c1nsn2)c1ccc(s1)/C=C(/C(=O)O)\C#N,phenothiazine,498.0,,dichloromethane,645.0,14.71,0.6729999999999999,6.4
412,CCCCCCN1c2ccc(cc2Sc2c1ccc(c2)/C=C(/C(=O)O)\C#N)N(c1ccc2c(c1)c1ccccc1n2CCCCCC)c1ccc2c(c1)c1ccccc1n2CCCCCC,phenothiazine,512.0,,dichloromethane,697.0,12.52,0.68,5.93
413,N#C/C(=C/c1ccc2c(c1)Sc1c(N2CCCCCCN2c3ccccc3Sc3c2ccc(c3)/C=C(/C(=O)O)\C#N)cccc1)/C(=O)O,phenothiazine,417.0,,Dimethylformamide,628.0,10.32,0.6022,3.91
414,N#C/C(=C\c1ccc2c(c1)Sc1c(N2CCCCCOc2ccc(cc2)[C@@](c2ccc(cc2)OCCCCCCN2c3ccccc3Sc3c2ccc(c3)/C=C(\C(=O)O)/C#N)(c2ccc(cc2)OCCCCCCN2c3ccccc3Sc3c2ccc(c3)/C=C(/C(=O)O)\C#N)C)cccc1)/C(=O)O,phenothiazine,413.0,,Dimethylformamide,681.0,11.96,0.6015,4.9
415,CCCCCCCCN1c2ccccc2Sc2c1ccc(c2)/C=C(/C(=O)O)\C#N,phenothiazine,439.0,,DCM/THF (1:1),758.0,9.01,0.71,4.87
416,CCCCCCCCN1[C@H]2CC=C(C=C2Sc2c1ccc(c2)/C=C(\C(=O)O)/C#N)c1ccc2c(c1)C(CCCCCC)(CCCCCC)c1c2ccc(c1)c1ccc2c(c1)N(CCCCCCCC)c1c(S2)cc(cc1)/C=C(/C(=O)O)\C#N,phenothiazine,458.0,,DCM/THF (1:1),726.0,11.73,0.67,5.7
417,CCCCCCCCN1c2ccc(cc2Sc2c1ccc(c2)/C=C(\C(=O)O)/C#N)c1ccc(s1)c1ccc2c(c1)C(CCCCCC)(CCCCCC)c1c2ccc(c1)c1ccc(s1)c1ccc2c(c1)N(CCCCCCCC)c1c(S2)cc(cc1)/C=C(\C(=O)O)/C#N,phenothiazine,450.0,,DCM/THF (1:1),740.0,9.69,0.59,4.21
418,CCCCCCOc1c2cc(ccc2c(c2c1ccc(c2)/C=C(/C(=O)O)\C#N)OCCCCCC)N(c1ccc2c(c1)Sc1c(N2CCCCCC)cccc1)c1ccccc1,phenothiazine,494.0,558.0,THF,600.0,7.23,0.64,2.77
419,CCCCCCOc1c2cc(ccc2c(c2c1ccc(c2)c1ccc(s1)/C=C(/C(=O)O)\C#N)OCCCCCC)N(c1ccc2c(c1)Sc1c(N2CCCCCC)cccc1)c1ccccc1,phenothiazine,504.0,565.0,THF,640.0,11.47,0.63,4.64
420,CCCCCCOc1c2cc(ccc2c(c2c1cccc2)OCCCCCC)N(c1ccc2c(c1)Sc1c(N2CCCCCC)ccc(c1)/C=C(/C(=O)O)\C#N)c1ccccc1,phenothiazine,440.0,559.0,THF,730.0,15.14,0.65,7.13
421,CCCCCCN1c2ccc(cc2Sc2c1ccc(c2)c1ccc(s1)/C=C(\C(=O)O)/C#N)N(c1ccc2c(c1)c(OCCCCCC)c1c(c2OCCCCCC)cccc1)c1ccccc1,phenothiazine,448.0,560.0,THF,700.0,12.43,0.65,5.73
422,CCCCCCOc1c2cc(ccc2c(c2c1cccc2)OCCCCCC)N(c1ccc2c(c1)Sc1c(N2CCCCCC)ccc(c1)/C=C(\C(=O)O)/C#N)c1ccccc1,phenothiazine,422.0,546.0,THF,610.0,10.37,0.65,4.09
439,CCCCN1c2ccc(cc2Sc2c1ccc(c2)c1nc2c(n1c1ccccc1)cccc2)c1ccc(s1)/C=C(/C(=O)O)\C#N,phenothiazine,438.0,562.0,THF,606.4,9.09,0.66,3.66
440,CCCCN1c2ccc(cc2Sc2c1ccc(c2)c1nc2c(n1c1ccccc1)cccc2)c1ccc(s1)c1ccc(s1)/C=C(/C(=O)O)\C#N,phenothiazine,459.0,584.0,THF,604.4,9.26,0.64,3.6
441,CCCCN1c2ccc(cc2Sc2c1ccc(c2)c1nc2c(n1c1ccccc1)cccc2)c1ccc(cc1)/C=C(\C(=O)O)/C#N,phenothiazine,402.0,539.0,THF,646.1,7.47,0.69,3.31
442,CCCCN1c2ccc(cc2Sc2c1ccc(c2)c1nc2c(n1c1ccccc1)cccc2)c1ccc(s1)c1ccc(cc1)/C=C(\C(=O)O)/C#N,phenothiazine,399.0,538.0,THF,630.2,7.53,0.68,3.24
443,CCCCN1c2ccc(cc2Sc2c1cccc2)c1ccc(s1)c1ccc(s1)/C=C(\C(=O)O)/C#N,phenothiazine,444.0,572.0,THF,519.1,5.46,0.58,1.63
455,CCCCN1c2ccc(cc2Sc2c1cccc2)/C=C/c1ccc(s1)/C=C(/C(=O)O)\C#N,phenothiazine,494.0,704.0,dichloromethane,638.0,12.2,0.72,5.6
456,CCCCCCN1c2ccc(cc2Sc2c1ccc(c2)c1ccc(s1)/C=C(\C(=O)O)/C#N)c1ccc(cc1)N(c1ccccc1)c1ccccc1,phenothiazine,446.0,608.0,THF,650.0,11.75,0.64,4.86
458,CCCCCCOc1ccc(cc1)N(c1ccc2c(c1)c1ccccc1n2CCCCCC)c1ccc2c(c1)Sc1c(N2CCCCCC)ccc(c1)/C=C(/C(=O)O)\C#N,phenothiazine,506.0,,dichloromethane,652.0,8.65,0.63,3.55
461,CCCCCCN1c2ccc(cc2S(=O)(=O)c2c1ccc(c2)c1ccc(s1)/C=C(/C(=O)O)\C#N)c1ccc(s1)c1ccc(cc1)N(c1ccccc1)c1ccccc1,phenothiazine,416.0,518.0,THF,660.0,12.2,0.68,5.44
463,CCCCCCN1c2ccc(cc2S(=O)(=O)c2c1ccc(c2)c1sc2c(c1)sc(c2)/C=C(/C(=O)O)\C#N)c1ccc(cc1)N(c1ccc(cc1)OCCCCCC)c1ccc(cc1)OCCCCCC,phenothiazine,424.0,543.0,THF,570.0,10.29,0.67,3.94
475,CCCCCCN1c2ccc(cc2Sc2c1cccc2)C=Cc1ccc(cc1)N(c1ccc(cc1)c1ccc(s1)C=C(C(=O)O)C#N)c1ccccc1,phenothiazine,475.0,,CH2Cl2:MeOH,690.0,9.64,0.6,4.01
476,CCCCCCN1c2ccc(cc2Sc2c1cccc2)C=Cc1ccc(s1)c1ccc(s1)C=C(C(=O)O)C#N,phenothiazine,490.0,,CH2Cl2:MeOH,610.0,10.37,0.59,3.76
478,CCCCN1c2ccc(cc2Sc2c1cccc2)/C=C(/C(=O)O)\C#N,phenothiazine,,,-,730.0,11.1,0.78,6.3
486,CCN1c2ccc(cc2Sc2c1cccc2)C=CC(=O)O,phenothiazine,381.0,558.0,acetonitrile,628.0,8.09,0.68,3.46
487,CCN1c2ccc(cc2Sc2c1cccc2)C=C(C(=O)O)C#N,phenothiazine,400.0,573.0,acetonitrile,669.0,13.35,0.62,5.53
490,CCCCCCN1c2ccc(cc2Sc2c1ccc(c2)C=C1SC(=S)N(C1=O)CC(=O)O)n1c2ccc(cc2c2c1ccc(c2)n1c2ccc(cc2c2c1ccc(c2)C(C)(C)C)C(C)(C)C)n1c2ccc(cc2c2c1ccc(c2)C(C)(C)C)C(C)(C)C,phenothiazine,464.0,,dichloromethane,658.0,7.59,0.63,3.31
491,CCCCN1c2ccc(cc2Sc2c1ccc(c2)C=C1SC(=S)N(C1=O)CC(=O)O)n1c2ccc(cc2c2c1ccc(c2)n1c2ccc(cc2c2c1ccc(c2)C(C)(C)C)C(C)(C)C)n1c2ccc(cc2c2c1ccc(c2)C(C)(C)C)C(C)(C)C,phenothiazine,455.0,,dichloromethane,664.0,7.07,0.66,3.1
492,CCCCCCN1c2ccc(cc2Sc2c1ccc(c2)n1c2ccc(cc2c2c1ccc(c2)C(C)(C)C)C(C)(C)C)C=C1SC(=S)N(C1=O)CC(=O)O,phenothiazine,482.0,,dichloromethane,660.0,9.06,0.63,3.58
493,CCCCN1c2ccc(cc2Sc2c1ccc(c2)n1c2ccc(cc2c2c1ccc(c2)C(C)(C)C)C(C)(C)C)C=C1SC(=S)N(C1=O)CC(=O)O,phenothiazine,481.0,,dichloromethane,648.0,10.03,0.66,4.38
494,CCCCCCCCc1cc(sc1c1ccc(s1)c1sc(cc1CCCCCCCC)/C=C(/C(=O)O)\C#N)c1cc2cc(n3c2c(c1)sc1c3cccc1)c1ccc(cc1)OCCCCCC,phenothiazine,461.0,,dichloromethane,726.0,17.76,0.58,7.54
512,CCCCCCN1c2ccc(cc2Sc2c1ccc(c2)/C=C(/C(=O)O)\C#N)N(c1ccc2c(c1)c1ccccc1n2CCCCCC)c1ccc2c(c1)scc2,phenothiazine,510.0,,dichloromethane,640.0,7.5,0.65,3.12
514,CCCCCCOc1ccc(cc1)c1cc2c3n1c1ccccc1sc3cc(c2)c1ccc(o1)/C=C(/C(=O)O)\C#N,phenothiazine,418.0,,dichloromethane,705.0,12.6,0.63,5.6
515,CCCCCCOc1ccc(cc1)c1cc2c3n1c1ccccc1sc3cc(c2)c1ccc(s1)/C=C(/C(=O)O)\C#N,phenothiazine,400.0,,dichloromethane,736.0,13.38,0.65,6.42
516,N#C/C(=C\c1ccc(s1)c1ccc(s1)c1ccc2c(c1)C(CC)(CC)c1c2ccc(c1)N1c2ccccc2Sc2c1cccc2)/C(=O)O,phenothiazine,465.0,,dichloromethane,599.0,10.47,0.64,4.01
517,CCCCC1(CCCC)c2cc(ccc2c2c1cc(cc2)c1ccc(s1)/C=C(/C(=O)O)\C#N)N1c2ccccc2Sc2c1ccc(c2)C=C1c2ccccc2c2c1cccc2,phenothiazine,427.0,,dichloromethane,679.0,7.01,0.7,3.31
518,CCCCCCOc1ccc(cc1)c1ccc2c(c1)Sc1c(N2CCCCCC)ccc(c1)c1ccc(cc1)c1n(CCCCCC)c(=O)c2c1c(=O)n(c2c1ccc(cc1)C#Cc1sc(c(c1)CCCCCC)/C=C(/C(=O)O)\C#N)CCCCCC,phenothiazine,,,-,739.0,15.69,0.69,7.94
519,CCCCCC1c2c(C)c(c(n2[B-]([N+]2=C(C(=C(C12)C)c1ccc2c(c1)Sc1c(N2CCC)cccc1)C)(F)F)C)c1ccc(o1)C=C1SC(=S)N(C1=O)CC(=O)O,phenothiazine,556.0,,chloroform,487.0,3.6,0.7,1.23
520,CCCCCC1c2c(C)c(c(n2[B-]([N+]2=C(C(=C(C12)C)c1ccc2c(c1)Sc1c(N2CCC)cccc1)C)(F)F)C)c1ccc(o1)/C=C(\C(=O)O)/C#N,phenothiazine,553.0,,chloroform,590.0,13.64,0.66,5.31
521,CCCCCC1c2c(C)c(c(n2[B-]([N+]2=C(C(=C(C12)C)c1ccc2c(c1)Sc1c(N2CCC)cccc1)C)(F)F)C)c1ccc(s1)C=C1SC(=S)N(C1=O)CC(=O)O,phenothiazine,541.0,,chloroform,451.0,7.3,0.69,2.26
522,CCCCCC1c2c(C)c(c(n2[B-]([N+]2=C(C(=C(C12)C)c1ccc2c(c1)Sc1c(N2CCC)cccc1)C)(F)F)C)c1ccc(s1)/C=C(\C(=O)O)/C#N,phenothiazine,536.0,,chloroform,580.0,11.85,0.67,4.61
523,CCCCCCN1c2ccc(cc2Sc2c1ccc(c2)c1ccc(s1)/C=C(/C(=O)O)\C#N)c1ccc(s1)/C=C(/C(=O)O)\C#N,phenothiazine,482.0,,DMF,634.7,11.6,0.7011,5.2
524,CCCCCCN1c2ccc(cc2Sc2c1cccc2)c1ccc(s1)/C=C(/C(=O)O)\C#N,phenothiazine,416.0,,DMF,738.1,10.2,0.6881,5.2
525,CCCCCCN1c2ccc(cc2Sc2c1ccc(c2)N(c1ccc(cc1)c1ccc(s1)c1ccc(s1)/C=C(/C(=O)O)\C#N)c1ccc(cc1)OCCCCCC)N(c1ccc(cc1)c1ccc(s1)c1ccc(s1)/C=C(/C(=O)O)\C#N)c1ccc(cc1)OCCCCCC,phenothiazine,490.0,656.0,THF,580.0,3.72,0.66,1.43
528,CCCCCCN1c2ccc(cc2Sc2c1ccc(c2)/C=C(\C(=O)O)/C#N)C#Cc1ccc(cc1)C#Cc1ccc2c(c1)Sc1c(N2CCCCCC)ccc(c1)/C=C(\C(=O)O)/C#N,phenothiazine,448.0,,THF,796.0,12.49,0.748,7.44
529,CCCCn1c2cc(C#Cc3ccc4c(c3)Sc3c(N4CCCCCC)ccc(c3)/C=C(\C(=O)O)/C#N)ccc2c2c1cc(C#Cc1ccc3c(c1)Sc1c(N3CCCCCC)ccc(c1)/C=C(\C(=O)O)/C#N)cc2,phenothiazine,413.0,,THF,797.0,11.78,0.7070000000000001,6.64
530,CCCCC1(CCCC)c2cc(ccc2c2c1cc(cc2)C#Cc1ccc2c(c1)Sc1c(N2CCCCCC)ccc(c1)/C=C(\C(=O)O)/C#N)C#Cc1ccc2c(c1)Sc1c(N2CCCCCC)ccc(c1)/C=C(\C(=O)O)/C#N,phenothiazine,449.0,,THF,814.0,11.38,0.726,6.72
531,CCCCCCN1c2ccc(cc2Sc2c1ccc(c2)/C=C(\C(=O)O)/C#N)C#Cc1ccc(cc1)c1ccc(cc1)C#Cc1ccc2c(c1)Sc1c(N2CCCCCC)ccc(c1)/C=C(\C(=O)O)/C#N,phenothiazine,449.0,,THF,764.0,10.9,0.728,6.06
533,N#C/C(=C\c1ccc2c(c1)Sc1c(N2CCCCCCCCCCN2c3ccccc3Sc3c2ccc(c3)/C=C(/C(=O)O)\C#N)cccc1)/C(=O)O,phenothiazine,402.0,,DMF,695.0,8.817,0.68,4.03
535,N#C/C(=C\c1ccc(cc1)N(c1ccc(cc1)/C=C(/C(=O)O)\C#N)c1ccc(cc1)N1c2ccccc2Sc2c1cccc2)/C(=O)O,phenothiazine,405.0,,DMF,675.0,5.76,0.6853,2.66
536,OC(=O)CN1C(=S)S/C(=C\c2ccc(cc2)N(c2ccc(cc2)N2c3ccccc3Sc3c2cccc3)c2ccc(cc2)/C=C/2\SC(=S)N(C2=O)CC(=O)O)/C1=O,phenothiazine,476.0,,DMF,558.0,2.73,0.7346,1.12
537,CCCCCCCCCCCCN1c2ccc(cc2Sc2c1cccc2)c1ccc(c2c1nsn2)c1ccc2c(c1)Sc1c(N2CCCCCCCCCCCC)ccc(c1)/C=C(/C(=O)O)\C#N,phenothiazine,486.0,580.0,ethanol,780.0,15.42,0.68,8.5
539,CCC(CCCCN1c2ccc(cc2Sc2c1ccc(c2)c1ccc(c2c1nc(c1ccccc1)c(n2)c1ccccc1)C1=CC=C(C1)/C=C(\C(=O)O)/C#N)c1ccc(cc1)c1ccc2c(c1)ccc(c2c1c(OCCCCC(CC)CC)ccc2c1cccc2)OCCCCC(CC)CC)CC,phenothiazine,472.0,,THF,706.0,7.12,0.5463,2.74
540,CCC(CCCCN1c2ccc(cc2Sc2c1ccc(c2)c1ccc(c2c1nc(c1ccccc1)c(n2)c1ccccc1)C1=CC=C(C1)/C=C(\C(=O)O)/C#N)c1ccc(cc1)c1ccc2c(c1)ccc(c2)OCCCCC(CC)CC)CC,phenothiazine,466.0,,THF,734.0,12.06,0.6006,5.32
541,CCC(CCCCN1c2ccc(cc2Sc2c1ccc(c2)c1ccc(c2c1nc(c1ccccc1)c(n2)c1ccccc1)C1=CC=C(C1)/C=C(\C(=O)O)/C#N)c1ccc(cc1)OCCCCC(CC)CC)CC,phenothiazine,471.0,,THF,730.0,12.63,0.6175,5.64
551,CCCCCCSC1=C(SCCCCCC)SC(=Cc2ccc(cc2)c2ccc(cc2)c2ccc3c(c2)N(CCCC)c2c(S3)ccc(c2)/C=C(/C(=O)O)\C#N)S1,phenothiazine,382.0,611.0,THF,780.0,13.84,0.71,7.66
552,CCCCCCOc1cc(ccc1C=C1SC(=C(S1)SCCCCCC)SCCCCCC)c1ccc2c(c1)N(CCCC)c1c(S2)ccc(c1)/C=C(/C(=O)O)\C#N,phenothiazine,387.0,615.0,THF,720.0,11.51,0.73,6.05
553,CCCCN1c2cc(ccc2Sc2c1cc(cc2)/C=C(/C(=O)O)\C#N)c1ccc(cc1F)C=C1SC(=C(S1)SCCCCCC)SCCCCCC,phenothiazine,383.0,608.0,THF,780.0,11.86,0.73,6.75
554,CCCCN1c2cc(ccc2Sc2c1cc(cc2)/C=C(/C(=O)O)\C#N)c1ccc(cc1)C=C1SC(=C(S1)SCCCCCC)SCCCCCC,phenothiazine,450.0,634.0,THF,680.0,10.02,0.73,4.97
555,CCCCN1c2cc(ccc2Sc2c1cc(cc2)/C=C(/C(=O)O)\C#N)C=C1SC(=C(S1)SCCCCCC)SCCCCCC,phenothiazine,467.0,642.0,THF,670.0,9.33,0.73,4.56
556,CCCCN1c2cc(ccc2Sc2c1cccc2)/C=C(/C(=O)O)\C#N,phenothiazine,437.0,620.0,THF,730.0,8.6,0.7,4.39
559,CCCCC(CN1c2ccc(cc2Sc2c1cccc2)c1ccc(s1)/C=C(/C(=O)O)\C#N)CC,phenothiazine,467.0,,dichloromethane,705.0,14.0,0.69,6.82
560,CCCCCCN1c2ccc(cc2Sc2c1cccc2)/C=C\c1cc(c2ccc(s2)/C=C(\C(=O)O)/C#N)c(cc1/C=C/c1ccc2c(c1)Sc1c(N2CCCCCC)cccc1)c1ccc(s1)C=C(C(=O)O)C#N,phenothiazine,395.0,550.0,ethanol,648.0,10.8,0.6365,4.5
561,CCCCCCN1c2ccc(cc2Sc2c1cccc2)/C=C/c1cc(c(cc1c1ccc(s1)/C=C(/C(=O)O)\C#N)/C=C/c1ccc2c(c1)Sc1c(N2CCCCCC)cccc1)c1ccc(s1)/C=C(/C(=O)O)\C#N,phenothiazine,382.0,549.0,ethanol,528.5,4.8,0.5935,1.5
564,CCCCCCC(Cc1cc(sc1c1sc2c(c1)c1nonc1c1c2sc(c1)c1sc(cc1CC(CCCCCC)CCCC)/C=C(/C(=O)O)\C#N)c1ccc2c(c1)Sc1c(N2CC)cccc1)CCCC,phenothiazine,462.0,698.0,THF,690.0,10.92,0.7,5.27
565,CCCCCC1c2c(C)c(c(n2[B-]([N+]2=C(C(=C(C12)C)c1ccc2c(c1)Sc1c(N2CCC)cccc1)C)(F)F)C)/C=C(\C(=O)O)/C#N,phenothiazine,530.0,,dichloromethane,512.0,7.7,0.67,2.65
566,CCCCCC1c2c(C)c(c(n2[B-]([N+]2=C(C(=C(C12)C)c1ccc2c(c1)Sc1c(N2CCC)ccc(c1)C1=C(C)C2[N+](=C1C)[B-](F)(F)n1c(C2CCCCC)c(C)c(c1C)c1ccc(o1)/C=C(/C(=O)O)\C#N)C)(F)F)C)c1ccc(o1)/C=C(\C(=O)O)/C#N,phenothiazine,555.0,,dichloromethane,548.0,11.82,0.7,4.52
567,CCCCCC1c2c(C)c(c(n2[B-]([N+]2=C(C(=C(C12)C)c1ccc2c(c1)Sc1c(N2CCC)ccc(c1)C1=C(C)C2[N+](=C1C)[B-](F)(F)n1c(C2CCCCC)c(C)c(c1C)/C=C(/C(=O)O)\C#N)C)(F)F)C)/C=C(/C(=O)O)\C#N,phenothiazine,534.0,,dichloromethane,522.0,10.02,0.67,3.52
572,CCCCC(COc1c2c3sc(cc3sc2c2c(c1OCC(CCCC)CC)c1sc(cc1s2)/C=C(\C(=O)O)/C#N)c1ccc(c2c1nc(c1csc(c1)C)c(n2)c1ccc(s1)C)c1ccc2c(c1)c1ccccc1n2CC(CCCC)CC)CC,carbazole,481.0,,THF,690.0,10.54,0.63,4.63
573,CCCCC(COc1c2c3sc(cc3sc2c2c(c1OCC(CCCC)CC)c1sc(cc1s2)/C=C(\C(=O)O)/C#N)c1ccc(c2c1nsn2)c1ccc2c(c1)c1ccccc1n2CC(CCCC)CC)CC,carbazole,494.0,,THF,680.0,12.21,0.65,5.46
574,CCCCCC1=C2C(=C(C(=[N+]2[B-](n2c1c(C)c(c2C)c1ccc(s1)/C=C(/C(=O)O)\C#N)(F)F)C)c1ccc2c(c1)Sc1c(N2CCCCCCN2c3ccccc3Sc3c2ccc(c3)C2=C(C)C3=C(CCCCC)c4n([B-]([N+]3=C2C)(F)F)c(c(c4C)/C=C(/C(=O)O)\C#N)C)cccc1)C,phenothiazine,535.0,,CHCl3,590.0,12.16,0.68,4.89
575,CCCCCC1=C2C(=C(C(=[N+]2[B-](n2c1c(C)c(c2C)/C=C(/C(=O)O)\C#N)(F)F)C)c1ccc2c(c1)Sc1c(N2CCCCCCN2c3ccccc3Sc3c2ccc(c3)C2=C(C)C3=C(CCCCC)c4n([B-]([N+]3=C2C)(F)F)c(c(c4C)/C=C(/C(=O)O)\C#N)C)cccc1)C,phenothiazine,532.0,,CHCl3,550.0,9.44,0.63,3.24
576,CCCCCC1=C2C(=C(C(=[N+]2[B-](n2c1c(C)c(c2C)/C=C(/C(=O)O)\C#N)(F)F)C)c1ccc2c(c1)Sc1c(N2CCCCCC)cccc1)C,phenothiazine,532.0,,CHCl3,500.0,6.46,0.71,2.28
577,CCCCCC1=C2C(=C(C(=[N+]2[B-](n2c1c(C)c(c2C)/C=C(/C(=O)O)\C#N)(F)F)C)c1ccc2c(c1)Sc1c(N2CCC)cccc1)C,phenothiazine,532.0,,CHCl3,490.0,6.17,0.71,2.14
578,N#C/C(=C/c1ccc2c(c1)Sc1c(N2CCCCCOc2ccc(cc2)OCCCCCN2c3ccccc3Sc3c2ccc(c3)/C=C(/C(=O)O)\C#N)cccc1)/C(=O)O,phenothiazine,424.0,,CH2Cl2/MeOH,756.0,12.26,0.66,6.14
579,N#C/C(=C/c1ccc2c(c1)Sc1c(N2CCCCCOc2cccc(c2)OCCCCCN2c3ccccc3Sc3c2ccc(c3)/C=C(/C(=O)O)\C#N)cccc1)/C(=O)O,phenothiazine,414.0,,CH2Cl2/MeOH,740.0,11.92,0.66,5.85
580,N#C/C(=C/c1ccc2c(c1)Sc1c(N2CCCCCOc2ccccc2OCCCCCN2c3ccccc3Sc3c2ccc(c3)/C=C(/C(=O)O)\C#N)cccc1)/C(=O)O,phenothiazine,420.0,,CH2Cl2/MeOH,705.0,10.92,0.68,5.25
582,CCCCCCCCC1(CCCCCCCC)c2cc(ccc2c2c1cccc2)c1ccc2c(c1)Sc1c(N2c2ccc3c(c2)sc2c3sc3c2ccc(c3)c2cc(c(s2)C=C(C(=O)O)C#N)C)ccc(c1)c1ccc2c(c1)C(CCCCCCCC)(CCCCCCCC)c1c2cccc1,phenothiazine,420.0,,chloroform,689.0,9.56,0.69,4.54
584,CCCCN1c2ccc(cc2Sc2c1cccc2)c1nc2c(n1CCCC)c(ccc2c1ccc(cc1)/C=C(/C(=O)O)\C#N)c1ccc(cc1)/C=C(/C(=O)O)\C#N,phenothiazine,370.0,491.0,THF,670.0,3.76,0.74,1.89
585,CCCCN1c2ccc(cc2Sc2c1cccc2)c1nc2c(n1CCCC)c(ccc2c1ccc(s1)/C=C(/C(=O)O)\C#N)c1ccc(s1)/C=C(/C(=O)O)\C#N,phenothiazine,427.0,513.0,THF,650.0,6.89,0.73,3.28
586,CCCCN1c2ccc(cc2Sc2c1cccc2)c1nc2c(n1CCCC)c(ccc2c1ccc(s1)c1ccc(s1)/C=C(\C(=O)O)/C#N)c1ccc(s1)c1ccc(s1)/C=C(/C(=O)O)\C#N,phenothiazine,444.0,534.0,THF,700.0,6.71,0.66,3.13
587,CCN1c2ccc(cc2Sc2c1ccc(c2)C=C1SC(=S)N(C1=O)CC(=O)O)C=C1SC(=S)N(C1=O)CC(=O)O,phenothiazine,489.0,635.0,DMF,658.0,10.6,0.7,4.91
588,CCCCCCN1c2ccc(cc2Sc2c1ccc(c2)/C=C(/C(=O)O)\C#N)c1cc2c(s1)c1c(n2CCCCCC)ccs1,phenothiazine,488.0,,dichloromethane,610.0,14.2,0.67,5.8
589,CCCCCCOc1ccc(cc1)n1c2cc(sc2c2c1ccs2)c1ccc2c(c1)Sc1c(N2CCCCCC)ccc(c1)/C=C(/C(=O)O)\C#N,phenothiazine,473.0,,dichloromethane,640.0,13.5,0.66,5.7
590,CCCCC(CN1c2ccc(cc2Sc2c1ccc(c2)/C=C\C(=O)O)/C=C/C1=CC(=C2C(=O)N(CC)C(=S)N(C2=O)CC)C=C(O1)/C=C\c1ccc2c(c1)Sc1c(N2CC(CCCC)CC)ccc(c1)/C=C/C(=O)O)CC,phenothiazine,520.0,,DMF,571.0,2.22,0.73,0.93
591,CCCCC(CN1c2ccc(cc2Sc2c1ccc(c2)/C=C/C(=O)O)/C=C\C1=CC(=C(C#N)C#N)C=C(O1)/C=C/c1ccc2c(c1)Sc1c(N2CC(CCCC)CC)ccc(c1)/C=N\C(=O)O)CC,phenothiazine,478.0,,DMF,661.0,6.7,0.64,2.82
