Repository: PaulC61/Cheminformatics

# Cheminformatics
Repository for:
Cheminformatics Masters students of University of Strasbourg 2020 - 2022
+ My own projects related to the course

File: InternshipM2_BIU/WorkingEnvironment/Phase1/hadarDataset.csv (part 1 of 7)
Name,SMILES,VOC,JSC,FF,PCE,Electrolyte,Semiconductor,Solar simulator,Article DOI,Molecule keywords,Molecule spectrum absorption maxima,Molecule spectrum emission maxima
1,N#C/C(=C\c1ccc(cc1)N(c1ccccc1)CCCCCCN1c2ccccc2Sc2c1ccc(c2)/C=C(/c1ccc(s1)/C=C(/C(=O)O)\C#N)\C#N)/c1ccc(s1)/C=C(/C(=O)O)\C#N,687,10.79,0.7,5.19,I/I3,TiO2,AM 1.5G 100mW/cm2,10.1016/j.dyepig.2012.02.011,phenothiazine,439,576
8,N#C/C(=C\c1ccc(s1)c1ccc(s1)c1ccc(cc1)N(c1ccc(cc1)/C=C/c1cc2ccc(cc2oc1=O)N(CC)CC)c1ccc(cc1)/C=C/c1cc2ccc(cc2oc1=O)N(CC)CC)/C(=O)O,678,13.2,0.67,6,I/I3,TiO2,AM 1.5G 100mW/cm2,10.1039/c0ee00218f,"coumarin, triphenylamine",465,640
9,N#C/C(=C\c1ccc(s1)c1ccc(cc1)N(c1ccc(cc1)/C=C/c1cc2ccc(cc2oc1=O)N(CC)CC)c1ccc(cc1)/C=C/c1cc2ccc(cc2oc1=O)N(CC)CC)/C(=O)O,695,12.2,0.74,6.2,I/I3,TiO2,AM 1.5G 100mW/cm2,10.1039/c0ee00218f,"coumarin, triphenylamine",460,590
10,CCN(c1ccc2c(c1)oc(=O)c(c2)/C=C/c1ccc(cc1)N(c1ccc(cc1)/C=C(\C(=O)O)/C#N)c1ccc(cc1)/C=C/c1cc2ccc(cc2oc1=O)N(CC)CC)CC,800,9,0.76,5.5,I/I3,TiO2,AM 1.5G 100mW/cm2,10.1039/c0ee00218f,"coumarin, triphenylamine",454,525
11,CCN([C@@H]1C=Cc2c(C1)oc(=O)c(c2)c1ccc(cc1)c1ccc(s1)/C=C(/[C@H]1SC(=S)N(C1=O)CC(=O)O)\[C@H]1SC(=S)N(C1=O)CC(=O)O)CC,560,3.41,0.73,1.39,I/I3,TiO2,AM 1.5G 100mW/cm2,10.1016/j.jphotochem.2014.06.001,coumarin,465,490
12,CCN(c1ccc2c(c1)oc(=O)c(c2)c1ccc(cc1)c1ccc(s1)C/C=C(\C(=O)O)/C#N)CC,660,7.72,0.71,3.62,I/I3,TiO2,AM 1.5G 100mW/cm2,10.1016/j.jphotochem.2014.06.001,coumarin,438,500
13,CCN(c1ccc2c(c1)oc(=O)c(c2)c1ccc(cc1)c1ccc(cc1)/C=C(\[C@H]1SC(=S)N(C1=O)CC(=O)O)/[C@H]1SC(=S)N(C1=O)CC(=O)O)CC,600,4.03,0.73,1.77,I/I3,TiO2,AM 1.5G 100mW/cm2,10.1016/j.jphotochem.2014.06.001,coumarin,425,487
14,CCN(c1ccc2c(c1)oc(=O)c(c2)c1ccc(cc1)c1ccc(cc1)/C=C(/C(=O)O)\C#N)CC,690,5.79,0.7,2.8,I/I3,TiO2,AM 1.5G 100mW/cm2,10.1016/j.jphotochem.2014.06.001,coumarin,413,490
15,CCN(c1ccc2c(c1)oc(=O)c(c2)c1ccc(cc1)/C=C(\[C@H]1SC(=S)N(C1=O)C(=O)O)/[C@H]1SC(=S)N(C1=O)CC(=O)O)CC,580,3.33,0.73,1.41,I/I3,TiO2,AM 1.5G 100mW/cm2,10.1016/j.jphotochem.2014.06.001,coumarin,449,494
91,CCN(c1ccc2c(c1)oc(=O)c(c2)c1ccc(cc1)/C=C(\C(=O)O)/C#N)CC,709,6.79,0.7,3.1,I/I3,TiO2,AM 1.5G 100mW/cm2,10.1016/j.orgel.2017.06.013,coumarin,420,510
17,OC(=O)C[n+]1c(/C=C/c2cc3cc4c5c(c3oc2=O)C(C)(C)CCN5CCC4(C)C)sc2c1cccc2,380,4.5,0.63,1.1,I/I3,TiO2,AM 1.5G 100mW/cm2,10.1021/jp026963x,coumarin,578,673
18,OC(=O)c1ccc2c(c1)C(C)(C)C(=[N+]2C)/C=C/c1cc2cc3c4c(c2oc1=O)C(C)(C)CCN4CCC3(C)C,340,2.7,0.63,0.6,I/I3,TiO2,AM 1.5G 100mW/cm2,10.1021/jp026963x,coumarin,616,490
19,OC(=O)CN1C(=S)S/C(=C/c2cc3cc4c5c(c3oc2=O)C(C)(C)CCN5CCC4(C)C)/C1=O,490,7.5,0.7,2.6,I/I3,TiO2,AM 1.5G 100mW/cm2,10.1021/jp026963x,coumarin,539,580
20,OC(=O)C(=C/C=C/c1cc2cc3c4c(c2oc1=O)C(C)(C)CCN4CCC3(C)C)C(=O)O,480,12.8,0.6,3.7,I/I3,TiO2,AM 1.5G 100mW/cm2,10.1021/jp026963x,coumarin,506,610
21,N#C/C(=C/C=C/C=C/c1cc2cc3c4c(c2oc1=O)C(C)(C)CCN4CCC3(C)C)/C(=O)O,470,15.1,0.5,3.5,I/I3,TiO2,AM 1.5G 100mW/cm2,10.1021/jp026963x,coumarin,486,520
68,N#C/C(=C/C=C/c1cc2cc3c4c(c2oc1=O)C(C)(C)CCN4CCC3(C)C)/C(=O)O,600,14,0.71,6,I/I3,TiO2,AM 1.5G 100mW/cm2,10.1016/s0927-0248(02)00460-9,coumarin,504,560
23,CCN(c1ccc2c(c1)oc(=O)c(c2)/C=C/C=C(\C(=O)O)/C#N)CC,530,13.2,0.67,4.7,I/I3,TiO2,AM 1.5G 100mW/cm2,10.1021/jp026963x,coumarin,480,535
24,N#C/C(=C\c1c(=O)oc2c(c1C(F)(F)F)cc1c3c2C(C)(C)CCN3CCC1(C)C)/C(=O)O,500,9.4,0.65,3.1,I/I3,TiO2,AM 1.5G 100mW/cm2,10.1021/jp026963x,coumarin,477,600
25,N#C/C(=C/c1cc2cc3c4c(c2oc1=O)C(C)(C)CCN4CCC3(C)C)/C(=O)O,500,12.9,0.64,4.1,I/I3,TiO2,AM 1.5G 100mW/cm2,10.1021/jp026963x,coumarin,493,540
26,OC(=O)/C=C/c1cc2cc3c4c(c2oc1=O)C(C)(C)CCN4CCC3(C)C,510,11.1,0.6,3.4,I/I3,TiO2,AM 1.5G 100mW/cm2,10.1021/jp026963x,coumarin,451,505
27,OC(=O)c1cc2cc3CCCN4c3c(c2oc1=O)CCC4,410,4.1,0.56,0.9,I/I3,TiO2,AM 1.5G 100mW/cm2,10.1021/jp026963x,coumarin,442,470
28,CCCCn1c2ccc(cc2c2c1cccc2)c1ccc(c2c1nsn2)c1ccc(cc1)C=C(C1SC(=S)N(C1=O)CC(=O)O)C1SC(=S)N(C1=O)CC(=O)O,796,6.98,0.87,3.81,I/I3,TiO2,AM 1.5G 100mW/cm2,10.1016/j.orgel.2014.04.016,"carbazole, benzothiadiazole",446,572
38,N#C/C(=C/c1ccc(s1)c1ccc(s1)c1cc2cc3c4c(c2oc1=O)C(C)(C)CCN4CCC3(C)C)/C(=O)O,581,14.66,0.686,5.97,I/I3,TiO2,AM 1.5G 100mW/cm2,10.1002/chem.201301658,coumarin,511,572
32,CCN(c1ccc2c(c1)oc(=O)c(c2)c1csc(n1)c1ccc(s1)C=C(C(=O)O)C#N)CC,690,9.79,0.71,4.78,I/I3,TiO2,AM 1.5G 100mW/cm2,10.1039/c5pp00216h,coumarin,460,581
33,CCN(c1ccc2c(c1)oc(=O)c(c2)c1csc(n1)c1ccc(s1)/C=C\1/SC(=S)N(C1=O)CC(=O)O)CC,500,0.96,0.69,0.33,I/I3,TiO2,AM 1.5G 100mW/cm2,10.1039/c5pp00216h,coumarin,489,607
34,CCN(c1ccc2c(c1)oc(=O)c(c2)c1ccc(cc1)c1ccc(s1)C=C(C(=O)O)C#N)CC,660,7.72,0.71,3.62,I/I3,TiO2,AM 1.5G 100mW/cm2,10.1039/c5pp00216h,coumarin,438,500
35,OC(=O)c1ccc(cc1)c1ccccc1c1cc2cc3c4c(c2oc1=O)C(C)(C)CCN4CCC3(C)C,554,2.98,0.63,1.04,I/I3,TiO2,AM 1.5G 100mW/cm2,10.1039/c6ra17930d,coumarin,407,485
36,OC(=O)c1ccc(cc1)c1cccc(c1)c1cc2cc3c4c(c2oc1=O)C(C)(C)CCN4CCC3(C)C,704,4.57,0.724,2.33,I/I3,TiO2,AM 1.5G 100mW/cm2,10.1039/c6ra17930d,coumarin,414,496
37,OC(=O)c1ccc(cc1)c1ccc(cc1)c1cc2cc3c4c(c2oc1=O)C(C)(C)CCN4CCC3(C)C,687,5.63,0.695,2.69,I/I3,TiO2,AM 1.5G 100mW/cm2,10.1039/c6ra17930d,coumarin,420,509
39,N#C/C(=C\c1ccc(cc1)N(c1ccccc1)CCCCCCN1c2ccccc2Sc2c1ccc(c2)/C=C(/C(=O)O)\C#N)/C(=O)O,756,8.98,0.69,4.66,I/I3,TiO2,AM 1.5G 100mW/cm2,10.1016/j.dyepig.2012.02.011,phenothiazine,422,610
40,N#C/C(=C\c1ccc(s1)c1ccc(c2c1nsn2)c1cc2cc3c4c(c2oc1=O)C(C)(C)CCN4CCC3(C)C)/C(=O)O,580,12.2,0.68,4.82,I/I3,TiO2,AM 1.5G 100mW/cm2,10.1016/j.dyepig.2012.02.015,coumarin,507,720
41,N#C/C(=C\c1sc(c2c1OCCO2)c1ccc(c2c1nsn2)c1cc2cc3c4c(c2oc1=O)C(C)(C)CCN4CCC3(C)C)/C(=O)O,550,10.8,0.66,3.93,I/I3,TiO2,AM 1.5G 100mW/cm2,10.1016/j.dyepig.2012.02.015,coumarin,520,720
43,N#C/C(=C/c1ccc(s1)c1ccc(s1)/C(=C/c1cc2cc3c4c(c2oc1=O)C(C)(C)CCN4CCC3(C)C)/C#N)/C(=O)O,610,16.5,0.76,7.6,I/I3,TiO2,AM 1.5G 100mW/cm2,10.1002/adma.200601020,coumarin,552,
46,N#C/C(=C\c1ccc(s1)/C=C/c1cc2cc3c4c(c2oc1=O)C(C)(C)CCN4CCC3(C)C)/C(=O)O,630,13.37,0.77,6.5,I/I3,TiO2,AM 1.5G 100mW/cm2,10.1021/jp806927b,coumarin,510,
47,N#C/C(=C\c1ccc(s1)/C(=C/c1cc2cc3c4c(c2oc1=O)C(C)(C)CCN4CCC3(C)C)/C#N)/C(=O)O,510,14.32,0.73,5.3,I/I3,TiO2,AM 1.5G 100mW/cm2,10.1021/jp806927b,coumarin,566,
58,N#C/C(=C\1/C=C(/C=C/c2cc3cc4c5c(c3oc2=O)C(C)(C)CCN5CCC4(C)C)CC(C1)(C)C)/C(=O)O,620,15.5,0.7,6.7,I/I3,TiO2,AM 1.5G 100mW/cm2,10.1021/jp044851v,coumarin,492,
61,N#C/C(=C/c1ccc(s1)/C=C/c1ccc(s1)c1cc2cc3c4c(c2oc1=O)C(C)(C)CCN4CCC3(C)C)/C(=O)O,610,13.3,0.68,5.5,I/I3,TiO2,AM 1.5G 100mW/cm2,10.1021/jp067872t,coumarin,525,
69,CCCCN(c1ccc2c(c1)OC1=NC(n3c(C1=C2)nc1c3cccc1)c1ccc(c(c1)C(=O)O)O)CCCC,491,2.461,0.635,0.767,I/I3,TiO2,AM 1.5G 100mW/cm2,10.1016/j.solener.2008.10.002,iminocoumarin,450,502
70,CCN(c1ccc2c(c1)OC1=NC(n3c(C1=C2)nc1c3cccc1)c1ccc(c(c1)C(=O)O)O)CC,501,2.082,0.614,0.64,I/I3,TiO2,AM 1.5G 100mW/cm2,10.1016/j.solener.2008.10.002,iminocoumarin,448,501
71,OC(=O)c1cc(ccc1O)C1N=C2Oc3c(C=C2c2n1c1ccccc1n2)cc1c2c3CCCN2CCC1,502,1.081,0.66,0.358,I/I3,TiO2,AM 1.5G 100mW/cm2,10.1016/j.solener.2008.10.002,iminocoumarin,454,510
72,CCCCN(c1ccc2c(c1)OC1=NC(n3c(C1=C2)nc1c3cccc1)c1ccc(cc1)C(=O)O)CCCC,470,1.912,0.69,0.581,I/I3,TiO2,AM 1.5G 100mW/cm2,10.1016/j.solener.2008.10.002,iminocoumarin,454,504
73,CCN(c1ccc2c(c1)OC1=NC(n3c(C1=C2)nc1c3cccc1)c1ccc(cc1)C(=O)O)CC,441,1.754,0.683,0.528,I/I3,TiO2,AM 1.5G 100mW/cm2,10.1016/j.solener.2008.10.002,iminocoumarin,451,503
74,OC(=O)c1ccc(cc1)C1N=C2Oc3c(C=C2c2n1c1ccccc1n2)cc1c2c3CCCN2CCC1,490,0.936,0.651,0.299,I/I3,TiO2,AM 1.5G 100mW/cm2,10.1016/j.solener.2008.10.002,iminocoumarin,475,520
75,CCCCn1c2ccc(cc2c2c1cccc2)c1cc(c(s1)c1cc2cc3c4c(c2oc1=O)C(C)(C)CCN4CCC3(C)C)/C=C(\C(=O)O)/C#N,610,13.47,0.68,5.53,I/I3,TiO2,AM 1.5G 100mW/cm2,10.1039/c2jm32333h,coumarin,507,714
76,CCCCC1(CCCC)c2ccccc2c2c1cc(cc2)c1cc(c(s1)c1cc2cc3C(C)(C)CCN4c3c(c2oc1=O)C(C)(C)CC4)/C=C(/C(=O)O)\C#N,561,10.5,0.68,4.02,I/I3,TiO2,AM 1.5G 100mW/cm2,10.1039/c2jm32333h,coumarin,478,625
77,N#C/C(=C/c1cc(sc1c1cc2cc3c4c(c2oc1=O)C(C)(C)CCN4CCC3(C)C)C)/C(=O)O,508,7.61,0.7,2.74,I/I3,TiO2,AM 1.5G 100mW/cm2,10.1039/c2jm32333h,coumarin,467,617
78,N#C/C(=C\c1ccc(s1)c1ccc(s1)c1cc2ccc(cc2oc1=O)N(c1ccccc1)c1ccccc1)/C(=O)O,590,12.91,0.61,4.59,I/I3,TiO2,AM 1.5G 100mW/cm2,10.1016/j.jpowsour.2014.09.163,coumarin,492,569
79,N#C/C(=C\c1ccc(cc1)c1ccc(s1)c1cc2ccc(cc2oc1=O)N(c1ccccc1)c1ccccc1)/C(=O)O,690,14.33,0.63,6.24,I/I3,TiO2,AM 1.5G 100mW/cm2,10.1016/j.jpowsour.2014.09.163,coumarin,473,553
80,CCN(c1ccc2c(c1)OC(=O)[C@H](C2)C(=O)O)CC,550,2.18,0.69,1.03,I/I3,TiO2,AM 1.5G 100mW/cm2,10.1021/jp5023696,coumarin,445,
82,N#C/C(=C\c1ccc(s1)c1cc2ccc(cc2oc1=O)N(c1ccccc1)c1ccccc1)/C(=O)O,540,9.52,0.65,3.36,I/I3,TiO2,AM 1.5G 100mW/cm2,10.1016/j.jpowsour.2014.09.163,coumarin,489,566
84,N#C/C(=C/c1ccc(s1)c1ccc(c2c1nsn2)C#Cc1ccc(s1)c1cc2cc3c4c(c2oc1=O)C(C)(C)CCN4CCC3(C)C)/C(=O)O,537,3.83,0.656,1.35,I/I3,TiO2,AM 1.5G 100mW/cm2,10.1016/j.jpowsour.2017.01.115,coumarin,512,619
85,N#C/C(=C/c1ccc(cc1)c1ccc(c2c1nsn2)C#Cc1ccc(s1)c1cc2cc3c4c(c2oc1=O)C(C)(C)CCN4CCC3(C)C)/C(=O)O,678,13.31,0.697,6.29,I/I3,TiO2,AM 1.5G 100mW/cm2,10.1016/j.jpowsour.2017.01.115,coumarin,490,578
88,CCN(c1ccc2c(c1)oc(=O)c(c2)c1ccc(c(c1)F)/C=C(\C(=O)O)/C#N)CC,760,10.4,0.72,5.2,I/I3,TiO2,AM 1.5G 100mW/cm2,10.1016/j.orgel.2017.06.013,coumarin,450,
89,CCN(c1ccc2c(c1)oc(=O)c(c2)c1ccc(c(c1)Cl)/C=C(\C(=O)O)/C#N)CC,748,8.3,0.73,4.1,I/I3,TiO2,AM 1.5G 100mW/cm2,10.1016/j.orgel.2017.06.013,coumarin,442,
90,CCN(c1ccc2c(c1)oc(=O)c(c2)c1ccc(c(c1)Br)/C=C(\C(=O)O)/C#N)CC,731,7.5,0.71,3.5,I/I3,TiO2,AM 1.5G 100mW/cm2,10.1016/j.orgel.2017.06.013,coumarin,433,
93,N#CC(=Cc1ccc(s1)c1cc2ccc(cc2oc1=O)N(c1ccc2c(c1)Cc1c2cccc1)c1ccc2c(c1)Cc1c2cccc1)C(=O)O,620,10.94,0.7,4.7,I/I3,TiO2,AM 1.5G,10.1007/s11164-017-2962-z,coumarin,515,605
95,N#CC(=Cc1ccc(s1)c1ccc(s1)c1cc2ccc(cc2oc1=O)N(c1ccc2c(c1)Cc1c2cccc1)c1ccc2c(c1)Cc1c2cccc1)C(=O)O,610,12.97,0.64,5.06,I/I3,TiO2,AM 1.5G,10.1007/s11164-017-2962-z,coumarin,497,581
97,N#CC(=Cc1ccc(cc1)c1ccc(s1)c1cc2ccc(cc2oc1=O)N(c1ccc2c(c1)Cc1c2cccc1)c1ccc2c(c1)Cc1c2cccc1)C(=O)O,670,14.53,0.61,5.94,I/I3,TiO2,AM 1.5G,10.1007/s11164-017-2962-z,coumarin,493,572
99,N#C/C(=C\c1ccc(s1)c1ccc(s1)c1ccc(cc1)n1c2ccc(cc2c2c1ccc(c2)C(C)(C)C)C(C)(C)C)/C(=O)O,720,10.9,0.57,2.48,I/I3,TiO2,AM 1.5G 100mW/cm2,10.1021/jp1055842,carbazole,468,589
100,CCCCn1c2ccc(cc2c2c1cccc2)c1ccc(c2c1nsn2)c1ccc(s1)C=C(C1SC(=S)N(C1=O)CC(=O)O)C1SC(=S)N(C1=O)CC(=O)O,710,4.12,0.71,1.65,I/I3,TiO2,AM 1.5G 100mW/cm2,10.1016/j.orgel.2014.04.016,"carbazole, benzothiadiazole",507,596
101,N#C/C(=C/c1ccc(s1)c1ccc(cc1)n1c2ccc(cc2c2c1ccc(c2)C(C)(C)C)C(C)(C)C)/C(=O)O,610,8.47,0.6,2.39,I/I3,TiO2,AM 1.5G 100mW/cm2,10.1021/jp1055842,carbazole,438,585
102,N#C/C(=C\c1ccc(s1)c1ccc(s1)c1ccc2c(c1)n1c3ccc(cc3c3c1c2cc(c3)C(C)(C)C)C(C)(C)C)/C(=O)O,640,10.41,0.72,3.96,I/I3,TiO2,AM 1.5G 100mW/cm2,10.1039/c5ra02720a,carbazole,461,
103,CCCCCCc1cc(sc1c1sc(c(c1)CCCCCC)/C=C(/C(=O)O)\C#N)c1ccc2c(c1)n1c3ccc(cc3c3c1c2cc(c3)C(C)(C)C)C(C)(C)C,720,7.01,0.74,2.85,I/I3,TiO2,AM 1.5G 100mW/cm2,10.1039/c5ra02720a,carbazole,464,
114,CCCCCCCOc1ccc2c(c1)n(CC)c1c2cc(cc1)c1sc(c(c1)CCCCCC)c1sc(c(c1)CCCCCC)c1sc(c(c1)CCCCCC)/C=C(\C(=O)O)/C#N,650,16,0.71,8.1,I/I3,TiO2,AM 1.5 G,10.1039/b905831a,carbazole,483,
113,CCCCCCCOc1ccc2c(c1)n(CC)c1c2cc(cc1)c1sc(c(c1)CCCCCC)c1sc(c(c1)CCCCCC)c1sc(c(c1)CCCCCC)c1sc(c(c1)CCCCCC)/C=C(\C(=O)O)/C#N,700,14.5,0.69,7.3,I/I3,TiO2,AM 1.5 G,10.1039/b905831a,carbazole,480,
517,CCCCCCc1cc(sc1c1sc(c(c1)CCCCCC)c1sc(c(c1)CCCCCC)/C=C(/C(=O)O)\C#N)c1sc(cc1CCCCCC)c1ccc2c(c1)c1ccccc1n2CC,730,15.22,0.75,8.3,I/I3,TiO2,AM 1.5G,10.1021/cm8003276,carbazole,,
115,CCCC[C@@H](CN1c2ccc(cc2Sc2c1cccc2)/C=C(/C(=O)O)\C#N)CC,675,12.52,0.676,5.6,I/I3,TiO2,AM 1.5G 100mW/cm2,10.1021/ef900207y,phenothiazine,462,
116,OC(=O)CN1C(=S)S/C(=C\c2ccc(cc2)N(c2ccc(cc2)N2c3ccccc3Sc3c2cccc3)c2ccc(cc2)N2c3ccccc3Sc3c2cccc3)/C1=O,570,4.7,0.78,2.1,I/I3,TiO2,AM 1.5G 100mW/cm2,10.1016/j.dyepig.2011.12.009,"triphenylamine, phenothiazine",468,543
117,CCCCC(Cn1c2c3n(CC(CCCC)CC)c4c(c3sc2c2c1sc(c2)/C=C(\C(=O)O)/C#N)sc(c4)/C=C(/C(=O)O)\C#N)CC,580,13.75,0.69,5.52,I/I3,TiO2,AM 1.5G 100mW/cm2,10.1016/j.orgel.2015.01.005,oligothiophene,555,
118,CCCCN1c2ccc(cc2Sc2c1ccc(c2)c1ccc(cc1OCCCC)OCCCC)c1ccc(s1)c1ccc(s1)/C=C(/C(=O)O)\C#N,706,16.36,0.645,7.5,I/I3,TiO2,AM 1.5G 100mW/cm2,10.1039/c4ra01858c,phenothiazine,457,
119,CCCCn1c2ccc(cc2c2c1cccc2)c1ccc(c2c1nsn2)c1ccc(s1)/C=C(\C(=O)O)/C#N,730,12.08,0.69,5.07,I/I3,TiO2,AM 1.5G 100mW/cm2,10.1016/j.orgel.2014.04.016,"carbazole, benzothiadiazole",486,593
120,CCCCn1c2ccc(cc2c2c1cccc2)c1ccc(c2c1nsn2)c1ccc(cc1)/C=C(\C(=O)O)/C#N,767,10.99,0.69,5.4,I/I3,TiO2,AM 1.5G 100mW/cm2,10.1016/j.orgel.2014.04.016,"carbazole, benzothiadiazole",441,568
121,CCCCCCc1cc(sc1c1sc(c(c1)CCCCCC)C=C(C(=O)O)C#N)c1ccc2c(c1)c1ccccc1n2CC,792,10.2,0.65,5.1,I/I3,TiO2,AM 1.5G 100mW/cm2,10.1016/j.dyepig.2011.08.016,carbazole,474,
122,CCCCCCc1cc(sc1c1cc(c(s1)C=C(C(=O)O)C#N)CCCCCC)c1ccc2c(c1)c1ccccc1n2c1ccccc1,580,9.71,0.72,5.3,I/I3,TiO2,AM 1.5G 100mW/cm2,10.1016/j.dyepig.2011.08.016,carbazole,473,
123,CCCCCCc1cc(sc1c1cc(c(s1)C=C(C(=O)O)C#N)CCCCCC)c1ccc2c(c1)c1ccccc1n2c1ccc(cc1)OC,660,9.73,0.72,5.4,I/I3,TiO2,AM 1.5G 100mW/cm2,10.1016/j.dyepig.2011.08.016,carbazole,472,
124,N#CC(=Cc1ccc(s1)c1ccc(c2c1nsn2)c1ccc(cc1)n1c2ccccc2c2c1cccc2)C(=O)O,938,3.9,0.681,1.56,I/I3,TiO2,AM 1.5G 100mW/cm2,10.1016/j.dyepig.2013.07.002,carbazole,445,557
125,N#CC(=Cc1ccc(s1)c1ccc(c2c1nsn2)c1ccc2c(c1)c1ccccc1n2c1ccccc1)C(=O)O,627,7.37,0.686,3.29,I/I3,TiO2,AM 1.5G 100mW/cm2,10.1016/j.dyepig.2013.07.002,carbazole,474,589
126,CCCCC(Cn1c2ccc(cc2c2c1cccc2)c1ccc(c2c1nsn2)c1ccc(s1)C=C(C(=O)O)C#N)CC,620,8.3,0.738,3.8,I/I3,TiO2,AM 1.5G 100mW/cm2,10.1016/j.dyepig.2013.07.002,carbazole,484,628
127,CCCCC(COc1ccc(cc1)n1c2ccc(cc2c2c1cccc2)c1ccc(c2c1nsn2)c1ccc(s1)C=C(C(=O)O)C#N)CC,632,4.85,0.735,2.36,I/I3,TiO2,AM 1.5G 100mW/cm2,10.1016/j.dyepig.2013.07.002,carbazole,476,595
128,N#CC(=Cc1ccc(s1)c1ccc(c2c1nsn2)c1ccc2c(c1)n(c1ccccc1)c1c2cccc1)C(=O)O,639,3.22,0.73,1.53,I/I3,TiO2,AM 1.5G 100mW/cm2,10.1016/j.dyepig.2013.07.002,carbazole,459,560
129,CCCCC(COc1ccc(cc1)n1c2ccccc2c2c1cc(cc2)c1ccc(c2c1nsn2)c1ccc(s1)C=C(C(=O)O)C#N)CC,673,2.43,0.711,1.2,I/I3,TiO2,AM 1.5G 100mW/cm2,10.1016/j.dyepig.2013.07.002,carbazole,461,557
130,CCCCCCn1c(c2ccc(cc2)c2ccc3c(c2)Sc2c(N3CCCCCC)cccc2)c2c(c1=O)c(n(c2=O)CCCCCC)c1ccc(cc1)c1ccc(cc1)/C=C(/C(=O)O)\C#N,638,9.68,0.74,4.56,I/I3,TiO2,AM 1.5G 100mW/cm2,10.1016/j.jpowsour.2014.08.030,phenothiazine,500,
131,CCCCCCOc1ccc(cc1)N1c2ccc(cc2Sc2c1ccc(c2)c1ccc2c(c1)Sc1c(N2c2ccc(cc2)OCCCCCC)ccc(c1)/C=C(/C(=O)O)\C#N)c1ccc2c(c1)Sc1c(N2c2ccc(cc2)OCCCCCC)cccc1,820,12.98,0.6,6.44,I/I3,TiO2,AM 1.5G 100mW/cm2,10.1039/c2jm35556f,phenothiazine,496,661
132,CCCCCCOc1ccc(cc1)N1c2ccc(cc2Sc2c1cccc2)c1ccc2c(c1)Sc1c(N2c2ccc(cc2)OCCCCCC)ccc(c1)/C=C(/C(=O)O)\C#N,820,14,0.64,7.38,I/I3,TiO2,AM 1.5G 100mW/cm2,10.1039/c2jm35556f,phenothiazine,495,662
133,CCCCCCOc1ccc(cc1)N1c2ccccc2Sc2c1ccc(c2)/C=C(/C(=O)O)\C#N,780,12.87,0.65,6.52,I/I3,TiO2,AM 1.5G 100mW/cm2,10.1039/c2jm35556f,phenothiazine,475,655
134,CCCCCCN1c2ccc(cc2Sc2c1ccc(c2)c1ccc2c(c1)Sc1c(N2CCCCCC)ccc(c1)/C=C(/C(=O)O)\C#N)c1ccc2c(c1)Sc1c(N2CCCCCC)cccc1,820,10.25,0.6,5.05,I/I3,TiO2,AM 1.5G 100mW/cm2,10.1039/c2jm35556f,phenothiazine,478,675
236,CCCCCCN1c2ccc(cc2Sc2c1cccc2)c1ccc2c(c1)Sc1c(N2CCCCCC)ccc(c1)/C=C(/C(=O)O)\C#N,690,13.2,0.62,5.63,I/I3,TiO2,AM 1.5G 100mW/cm2,10.1039/c2jm35556f,phenothiazine,477,676
136,CCN(c1ccc(cc1)/C=C(/C(=O)O)\C#N)CC,540,3.64,0.65,1.29,I/I3,TiO2,AM 1.5G 100mW/cm2,10.1016/j.synthmet.2015.02.016,diethylamino,385,
137,CCCC[C@@H](CN1c2ccc(cc2Sc2c1ccc(c2)/C=C\1/SC(=S)N(C1=O)CC(=O)O)/C=C/1\SC(=S)N(C1=O)CC(=O)O)CC,525,3.94,0.628,1.3,I/I3,TiO2,AM 1.5G 100mW/cm2,10.1021/ef900207y,phenothiazine,484,
138,CCCC[C@@H](CN1c2ccc(cc2Sc2c1cccc2)/C=C\1/SC(=S)N(C1=O)CC(=O)O)CC,425,1.57,0.635,0.4,I/I3,TiO2,AM 1.5G 100mW/cm2,10.1021/ef900207y,phenothiazine,477,
139,CCCC[C@@H](CN1c2ccc(cc2Sc2c1ccc(c2)/C=C(/C(=O)O)\C#N)/C=C(/C(=O)O)\C#N)CC,675,14.96,0.682,6.8,I/I3,TiO2,AM 1.5G 100mW/cm2,10.1021/ef900207y,phenothiazine,469,
140,CCCCCCCCCCCC[C@H](CN1c2ccc(cc2Sc2c1ccc(c2)N1CCCC1)/C=C/1\SC(=S)N(C1=O)CC(=O)O)CCCCCCCCCC,575,1.28,0.58,0.5,I/I3,TiO2,AM 1.5G 100mW/cm2,10.1021/jo202608w,phenothiazine,536,659
141,CCCCCCCCCCCC[C@H](CN1c2ccc(cc2Sc2c1ccc(c2)n1c2ccccc2c2c1cccc2)/C=C/1\SC(=S)N(C1=O)CC(=O)O)CCCCCCCCCC,615,3.64,0.57,1.3,I/I3,TiO2,AM 1.5G 100mW/cm2,10.1021/jo202608w,phenothiazine,478,657
142,CCCCCCCCCCCC[C@H](CN1c2ccc(cc2Sc2c1ccc(c2)N1c2ccccc2Sc2c1cccc2)/C=C\1/SC(=S)N(C1=O)CC(=O)O)CCCCCCCCCC,698,3.87,0.65,1.8,I/I3,TiO2,AM 1.5G 100mW/cm2,10.1021/jo202608w,phenothiazine,472,636
143,CCCCCCN1c2ccc(cc2Sc2c1ccc(c2)/C=C/1\SC(=S)N(C1=O)CC(=O)O)c1ccc2c(c1)Sc1c(N2CCCCCC)cccc1,683,4.46,0.6,1.9,I/I3,TiO2,AM 1.5G 100mW/cm2,10.1021/jo202608w,phenothiazine,503,688
144,CCCCCCN1c2ccc(cc2Sc2c1ccc(c2)c1ccc(cc1)C)/C=C/1\SC(=S)N(C1=O)CC(=O)O,638,3.33,0.57,1.2,I/I3,TiO2,AM 1.5G 100mW/cm2,10.1021/jo202608w,phenothiazine,471,655
145,CCCCCCCCCCCC[C@H](CN1c2ccc(cc2Sc2c1ccc(c2)C#N)/C=C/1\SC(=S)N(C1=O)CC(=O)O)CCCCCCCCCC,613,1.07,0.53,0.4,I/I3,TiO2,AM 1.5G 100mW/cm2,10.1021/jo202608w,phenothiazine,462,630
146,CCCCCCCCCCCC[C@H](CN1c2ccc(cc2Sc2c1ccc(c2)/C=C/1\SC(=S)N(C1=O)CC(=O)O)Br)CCCCCCCCCC,627,1.77,0.59,0.6,I/I3,TiO2,AM 1.5G 100mW/cm2,10.1021/jo202608w,phenothiazine,473,643
147,CCCCCCCCCCCC[C@H](CN1c2ccccc2Sc2c1ccc(c2)/C=C/1\SC(=S)N(C1=O)CC(=O)O)CCCCCCCCCC,607,2,0.58,0.7,I/I3,TiO2,AM 1.5G 100mW/cm2,10.1021/jo202608w,phenothiazine,478,651
148,CCCCCCN1c2ccc(cc2Sc2c1ccc(c2)OC[C@H](CCCC)CC)c1ccc(s1)[C@@H]1[C@H]([O-])/C(=C/[C@@H]2[NH+](CCCCCCCC)c3c(C2(C)C)cc(cc3)C(=O)O)/C1=O,411,3.1,0.724,0.9,I/I3,TiO2,AM 1.5G 100mW/cm2,10.1016/j.dyepig.2014.07.031,phenothiazine,653,775
149,CCSc1cc2c(cc1C=C(C(=O)O)C#N)Sc1c(N2c2ccc(cc2)OC)cccc1,818.5,9.23,0.7597,5.74,I/I3,TiO2,AM 1.5G 100mW/cm2,10.1016/j.dyepig.2012.12.007,phenothiazine,492,649
150,CCCCN1c2cc(SCC)c(cc2Sc2c1cccc2)C=C(C(=O)O)C#N,768.7,10.26,0.7224,5.7,I/I3,TiO2,AM 1.5G 100mW/cm2,10.1016/j.dyepig.2012.12.007,phenothiazine,472,652
151,COc1ccc(cc1)N1c2ccc(cc2Sc2c1cccc2)C=C(C(=O)O)C#N,781.7,10.2,0.755,6.02,I/I3,TiO2,AM 1.5G 100mW/cm2,10.1016/j.dyepig.2012.12.007,phenothiazine,476,637
152,CCCCN1c2ccc(cc2Sc2c1cccc2)C=C(C(=O)O)C#N,730.6,10.98,0.7213,5.78,I/I3,TiO2,AM 1.5G 100mW/cm2,10.1016/j.dyepig.2012.12.007,phenothiazine,456,639
153,CCCCCCN1c2ccc(cc2Sc2c1ccc(c2)C=C(C(=O)O)C#N)c1ccc(cc1)N(c1ccc2c(c1)C(CCC)(CCC)c1c2cccc1)c1ccc2c(c1)C(CCC)(CCC)c1c2cccc1,734,13.01,0.68,6.49,I/I3,TiO2,AM 1.5G 100mW/cm2,10.1016/j.dyepig.2014.05.015,phenothiazine,464,
155,CCCCCCN1c2ccc(cc2Oc2c1cccc2)/C=C(/c1ccc(s1)/C=C(/C(=O)O)\C#N)\C#N,679,9.13,0.71,4.4,I/I3,TiO2,AM 1.5G 100mW/cm2,10.1021/jo201057b,phenoxazine,513,676
156,CCCCCCN1c2ccc(cc2Sc2c1ccc(c2)C=C(C(=O)O)C#N)N(c1ccc(cc1)C(c1ccccc1)(C)C)c1ccc(cc1)C(c1ccccc1)(C)C,705,12.63,0.69,6.14,I/I3,TiO2,AM 1.5G 100mW/cm2,10.1016/j.dyepig.2014.05.015,phenothiazine,478,
157,CCCCCCN1c2ccc(cc2Sc2c1ccc(c2)C=C(C(=O)O)C#N)c1ccc2c(c1)c1ccccc1n2CCCCCC,748,14.02,0.68,7.13,I/I3,TiO2,AM 1.5G 100mW/cm2,10.1016/j.dyepig.2014.05.015,phenothiazine,470,
158,CCCCCCN1c2ccc(cc2Sc2c1cccc2)C=C(C(=O)O)C#N,710,12.96,0.71,6.63,I/I3,TiO2,AM 1.5G 100mW/cm2,10.1016/j.dyepig.2014.05.015,phenothiazine,453,
159,CCCCCCc1ccc(cc1)N1c2ccc(cc2Sc2c1ccc(c2)c1ccc(s1)c1ccc(s1)/C=C(/C(=O)O)\C#N)c1ccc(s1)c1ccc(s1)/C=C(\C(=O)O)/C#N,636,18.692,0.6137,7.3,I/I3,TiO2,AM 1.5G 100mW/cm2,10.1016/j.dyepig.2013.10.032,phenothiazine,436,
160,CCCCCCc1ccc(cc1)N1c2ccc(cc2Sc2c1ccc(c2)c1ccc(s1)/C=C(\C(=O)O)/C#N)c1ccc(s1)/C=C(\C(=O)O)/C#N,606,15.864,0.6287,6.04,I/I3,TiO2,AM 1.5G 100mW/cm2,10.1016/j.dyepig.2013.10.032,phenothiazine,445,
161,CCN(c1ccc(cc1OCCCCOc1cc(ccc1/C=C\1/SC(=S)N(C1=O)CC(=O)O)N(CC)CC)/C=C/1\SC(=S)N(C1=O)CC(=O)O)CC,530,5.63,0.68,2.02,I/I3,TiO2,AM 1.5G 100mW/cm2,10.1016/j.synthmet.2015.02.016,diethylamino,476,
162,N#C/C(=C\c1ccc(s1)c1ccc2c(c1)C(CC)(CC)c1c2ccc(c1)N1c2ccccc2Sc2c1cccc2)/C(=O)O,690,9.36,0.69,4.47,I/I3,TiO2,AM 1.5G 100mW/cm2,10.1007/s10854-016-5146-5,phenothiazine,429,
163,CCN1c2ccc(cc2Sc2c1cccc2)/C=C/c1sc(c2c1OCCO2)/C=C(/C(=O)O)\C#N,645,15.18,0.69,6.72,I/I3,TiO2,AM 1.5G 100mW/cm2,10.1016/j.matlet.2010.10.072,phenothiazine,473,595
164,CCCCCCCCN1c2ccc(cc2Sc2c1cccc2)/C=C/c1ccc(s1)c1ccc(s1)/C=C(\C(=O)O)/C#N,708,11.69,0.653,5.4,I/I3,TiO2,AM 1.5G 100mW/cm2,10.1002/pip.980,phenothiazine,496,
165,CCCCCCCCN1c2ccc(cc2Sc2c1cccc2)/C=C\c1sc(cc1/C=C/c1ccc2c(c1)Sc1c(N2CCCCCCCC)cccc1)c1ccc(s1)c1ccc(s1)/C=C(/C(=O)O)\C#N,706,7.14,0.556,2.8,I/I3,TiO2,AM 1.5G 100mW/cm2,10.1002/pip.980,phenothiazine,508,
166,CCCCC1(CCCC)c2cc(ccc2c2c1cc(cc2)c1ccc(s1)c1ccc(s1)/C=C(/C(=O)O)\C#N)N1c2ccccc2Sc2c1ccc(c2)C=C1c2ccccc2c2c1cccc2,635,6.71,0.66,2.83,I/I3,TiO2,AM 1.5G 100mW/cm2,10.1007/s10854-016-5146-5,phenothiazine,453,
169,CCCCCCN1c2ccc(cc2Sc2c1ccc(c2)c1sc(cc1CCCCCC)c1cc[n+](cc1)C(=O)O)c1ccc(cc1OCCCCCC)OCCCCCC,706,13.1,0.723,6.7,I/I3,TiO2,AM 1.5G 100mW/cm2,10.1021/jp311378b,phenothiazine,520,
170,CCCCCCN1c2ccc(cc2Sc2c1ccc(c2)OC[C@H](CCCC)CC)c1ccc(s1)[C@@H]1[C@H]([O-])/C(=C/[C@@H]2[NH+](CCCCCCCC)c3c(C2(C)C)cc(cc3)c2ccc(s2)/C=C(/C(=O)O)\C#N)/C1=O,412,2.9,0.737,0.9,I/I3,TiO2,AM 1.5G 100mW/cm2,10.1016/j.dyepig.2014.07.031,"phenothiazine, squaraine",671,805
171,CCCCCCN1c2ccc(cc2Sc2c1ccc(c2)OC[C@H](CCCC)CC)c1sc2c(c1)sc(c2)[C@@H]1[C@H]([O-])/C(=C/[C@@H]2[NH+](CCCCCCCC)c3c(C2(C)C)cc(cc3)C(=O)O)/C1=O,412,2.5,0.729,0.8,I/I3,TiO2,AM 1.5G 100mW/cm2,10.1016/j.dyepig.2014.07.031,"phenothiazine, squaraine",662,750
172,CCCCCCN1c2ccc(cc2Sc2c1ccc(c2)OC[C@H](CCCC)CC)c1ccc(s1)c1ccc(s1)[C@@H]1[C@H]([O-])/C(=C/[C@@H]2[NH+](CCCCCCCC)c3c(C2(C)C)cc(cc3)C(=O)O)/C1=O,402,1.9,0.694,0.5,I/I3,TiO2,AM 1.5G 100mW/cm2,10.1016/j.dyepig.2014.07.031,"phenothiazine, squaraine",667,765
173,N#C/C(=C\c1ccc2c(c1)Sc1c(N2Cc2ccc(cc2)CN2c3ccccc3Sc3c2ccc(c3)/C=C(/C(=O)O)\C#N)cccc1)/C(=O)O,740,6.98,0.69,3.56,I/I3,TiO2,AM 1.5G 100mW/cm2,10.1021/ol2000167,phenothiazine,439,577
174,N#C/C(=C\c1ccc2c(c1)Sc1c(N2CCCCN2c3ccccc3Sc3c2ccc(c3)/C=C(/C(=O)O)\C#N)cccc1)/C(=O)O,740,7.86,0.71,4.13,I/I3,TiO2,AM 1.5G 100mW/cm2,10.1021/ol2000167,phenothiazine,433,589
175,CCCCCCn1c(c2ccc(cc2)c2ccc3c(c2)Sc2c(N3CCCCCC)cccc2)c2c(c1=O)c(n(c2=O)CCCCCC)c1ccc(cc1)/C=C(/C(=O)O)\C#N,628,6.94,0.75,3.26,I/I3,TiO2,AM 1.5G 100mW/cm2,10.1016/j.jpowsour.2014.08.030,phenothiazine,523,
176,CCCCCCn1c(c2ccc(cc2)c2ccc(cc2)/C=C(/C(=O)O)\C#N)c2c(c1=O)c(n(c2=O)CCCCCC)c1ccc2c(c1)Sc1c(N2CCCCCC)cccc1,656,11.65,0.68,5.16,I/I3,TiO2,AM 1.5G 100mW/cm2,10.1016/j.jpowsour.2014.08.030,phenothiazine,526,
177,CCCCN1[C@H]2CC[C@H](C[C@H]2S[C@@H]2[C@H]1CCCC2)[C@H]1CC[C@H]2[C@@H](C1)C1(OCCO1)C1([C@@H]3[C@@H]2CC[C@@H](C3)[C@H]2CC[C@H](S2)/C=C(/C(=O)O)\C#N)OCCO1,720,11.1,0.749,6,I/I3,TiO2,AM 1.5G 100mW/cm2,10.1021/jp400011w,"phenanthrenequinone, phenothiazine",460,
179,CCCCCCN1c2ccc(cc2Sc2c1ccc(c2)/C=c/1\s/c(=C(/C(=O)O)\C#N)/nc1c1ccccc1)c1ccc(cc1OCCCCCC)OCCCCCC,540,13.9,0.715,5.4,I/I3,TiO2,AM 1.5G 100mW/cm2,10.1021/am403210v,phenothiazine,638,
180,N#C/C(=C/c1ccc(cc1)N(c1ccc(cc1)N1c2ccccc2Sc2c1cccc2)c1ccc(cc1)N1c2ccccc2Sc2c1cccc2)/C(=O)O,660,8.5,0.79,4.4,I/I3,TiO2,AM 1.5G 100mW/cm2,10.1016/j.dyepig.2011.12.009,phenothiazine,433,530
184,CCCCCCN1c2ccc(cc2Sc2c1ccc(c2)/C=C/c1cc[n+](cc1)CC(=O)O)c1ccc(cc1OCCCCCC)OCCCCCC,693,13.26,0.741,6.8,I/I3,TiO2,AM 1.5G 100mW/cm2,10.1039/c3cp52314d,"phenothiazine, pyridinium",508,
185,CCCCCCOc1cc(OCCCCCC)ccc1c1ccc2c(c1)Sc1c(N2CCCCCC)ccc(c1)/C=C(\C(=O)O)/C#N,640,14.23,0.719,6.6,I/I3,TiO2,AM 1.5G 100mW/cm2,10.1039/c3cp52314d,"phenothiazine, indolium",477,
183,CCCCCCOc1cc(OCCCCCC)ccc1c1ccc2c(c1)Sc1c(N2CCCCCC)ccc(c1)/C=C/C1=[N+](CCCCCC)c2c(C1(C)C)cc(cc2)C(=O)O,714,13.2,0.768,7.3,I/I3,TiO2,AM 1.5G 100mW/cm2,10.1039/c3cp52314d,"phenothiazine, indolium",679,
189,CCCC[C@@H](CN1c2ccc(cc2Sc2c1ccc(c2)c1ccc(s1)c1cc(c(s1)/C=C(/C(=O)O)\C#N)CCCCCC)c1ccc(s1)c1cc(c(s1)/C=C(\C(=O)O)/C#N)CCCCCC)CC,690,15.88,0.67,7.31,I/I3,TiO2,AM 1.5G 100mW/cm2,10.1002/asia.201301228,phenothiazine,484,743
190,CCCC[C@@H](CN1c2ccc(cc2Sc2c1ccc(c2)c1cc(c(s1)/C=C(/C(=O)O)\C#N)CCCCCC)c1cc(c(s1)/C=C(\C(=O)O)/C#N)CCCCCC)CC,680,14.82,0.68,6.85,I/I3,TiO2,AM 1.5G 100mW/cm2,10.1002/asia.201301228,phenothiazine,475,648
191,CCCC[C@@H](CN1c2ccc(cc2Sc2c1ccc(c2)c1ccc(s1)/C=C(/C(=O)O)\C#N)c1ccc(s1)/C=C(\C(=O)O)/C#N)CC,660,12.27,0.68,5.53,I/I3,TiO2,AM 1.5G 100mW/cm2,10.1002/asia.201301228,phenothiazine,469,655
192,CCCC[C@@H](CN1c2ccc(cc2Sc2c1cccc2)c1ccc(s1)/C=C(\C(=O)O)/C#N)CC,690,10.23,0.7,4.91,I/I3,TiO2,AM 1.5G 100mW/cm2,10.1002/asia.201301228,phenothiazine,444,656
193,CCCCC[C@@H](N1c2ccc(cc2Oc2c1ccc(c2)c1ccc(s1)/C=C(\C(=O)O)/C#N)c1ccc(cc1)N1c2ccccc2Sc2c1cccc2)CC,769,13.98,0.73,7.8,I/I3,TiO2,AM 1.5G 100mW/cm2,10.1016/j.orgel.2013.07.008,phenoxazine,475,600
194,CCCCC[C@@H](N1c2ccc(cc2Oc2c1cccc2)c1ccc(s1)/C=C(\C(=O)O)/C#N)CC,744,12.58,0.71,6.6,I/I3,TiO2,AM 1.5G 100mW/cm2,10.1016/j.orgel.2013.07.008,phenoxazine,465,593
195,CCCCCCCCOc1ccc(cc1)c1ccc2c(c1)Sc1c(N2CC)ccc(c1)/C=C(/C(=O)O)\C#N,741,12.47,0.68,6.32,I/I3,TiO2,AM 1.5G 100mW/cm2,10.1016/j.dyepig.2013.05.032,phenothiazine,460,611
196,CCN1c2ccc(cc2Sc2c1ccc(c2)/C=C(/C(=O)O)\C#N)c1ccc(cc1)O,677,11.28,0.69,5.23,I/I3,TiO2,AM 1.5G 100mW/cm2,10.1016/j.dyepig.2013.05.032,phenothiazine,446,572
197,CCCCCCCCOc1ccc(cc1)N1c2ccc(cc2Sc2c1ccc(c2)c1ccc(s1)/C=C(/C(=O)O)\C#N)c1ccc(s1)/C=C(/C(=O)O)\C#N,715,14.37,0.66,6.82,I/I3,TiO2,AM 1.5G 100mW/cm2,10.1016/j.orgel.2013.07.007,phenothiazine,453,568
198,CCCCCCCCOc1ccc(cc1)N1c2ccc(cc2Sc2c1ccc(c2)c1ccc(s1)/C=C(/C(=O)O)\C#N)c1cccs1,633,12.35,0.66,5.12,I/I3,TiO2,AM 1.5G 100mW/cm2,10.1016/j.orgel.2013.07.007,phenothiazine,456,560
199,CCCCCCCCOc1ccc(cc1)N1c2ccccc2Sc2c1ccc(c2)c1ccc(s1)/C=C(/C(=O)O)\C#N,721,13.35,0.66,6.34,I/I3,TiO2,AM 1.5G 100mW/cm2,10.1016/j.orgel.2013.07.007,phenothiazine,433,561
200,N#C/C(=C\c1ccc(cc1OCCCCOc1cc(ccc1/C=C\1/SC(=S)N(C1=O)CC(=O)O)N(CC)CC)N(CC)CC)/C(=O)O,510,7.06,0.67,2.43,I/I3,TiO2,AM 1.5G 100mW/cm2,10.1016/j.synthmet.2015.02.016,diethylamino,490,
201,CCCCC[C@@H](N1c2ccc(cc2Oc2c1ccc(c2)N(c1ccccc1)c1ccccc1)c1ccc(s1)/C=C(\C(=O)O)/C#N)CC,720,14.55,0.62,6.4,I/I3,TiO2,AM 1.5G 100mW/cm2,10.1016/j.orgel.2013.07.008,phenoxazine,483,610
202,CCCCC[C@@H](N1c2ccc(cc2Oc2c1ccc(c2)c1ccc(s1)/C=C(\C(=O)O)/C#N)c1ccc(cc1)N1c2ccccc2Oc2c1cccc2)CC,762,13.54,0.69,7.1,I/I3,TiO2,AM 1.5G 100mW/cm2,10.1016/j.orgel.2013.07.008,phenoxazine,476,601
203,N#C/C(=C\c1ccc2c(c1)c1ccccc1n2CCCCCCc1ccc(c(c1)Nc1ccccc1)/C=C(/C(=O)O)\C#N)/C(=O)O,715,5.73,0.69,2.82,I/I3,TiO2,AM 1.5G 100mW/cm2,10.1016/j.dyepig.2012.02.011,phenothiazine,403,509
204,CCCCN1c2ccc(cc2Sc2c1cc(SC)cc2)/C=C(/C(=O)O)\C#N,768,11.2,0.75,6.53,I/I3,TiO2,AM 1.5G 100mW/cm2,10.1039/c1jm14024h,phenothiazine,451,644
205,CCCCN1c2ccc(cc2Sc2c1cc(SC)cc2)/C=C/c1ccc(s1)/C=C(/C(=O)O)\C#N,691,15.2,0.7,7.44,I/I3,TiO2,AM 1.5G 100mW/cm2,10.1039/c1jm14024h,phenothiazine,478,665
206,CCCCCCCCN1c2ccc(cc2Sc2c1ccc(c2)c1ccc(s1)/C=C(/C(=O)O)\C#N)c1ccc(cc1)N(c1ccc(cc1)OC)c1ccc(cc1)OC,584,9.43,0.69,3.78,I/I3,TiO2,AM 1.5G 100mW/cm2,10.1039/b918282a,phenothiazine,460,
207,CCCCCCCCN1c2ccc(cc2Sc2c1ccc(c2)c1ccc(s1)/C=C(/C(=O)O)\C#N)c1ccc(cc1)N(c1ccccc1)c1ccccc1,592,10.84,0.69,4.41,I/I3,TiO2,AM 1.5G 100mW/cm2,10.1039/b918282a,phenothiazine,450,
208,CCCCCCCCN1c2ccc(cc2Sc2c1ccc(c2)c1ccc(s1)/C=C(/C(=O)O)\C#N)c1ccc(cc1)C=C(c1ccccc1)c1ccccc1,505,7.39,0.68,2.48,I/I3,TiO2,AM 1.5G 100mW/cm2,10.1039/b918282a,phenothiazine,449,
212,N#C/C(=C\c1ccc2c(c1)Sc1c(N2C)ccc(c1)c1ccc(cc1)N(c1cccc2c1cccc2)c1ccccc1)/C(=O)O,660,11.12,0.63,4.6,I/I3,TiO2,AM 1.5G 100mW/cm2,10.1039/c2jm13961h,phenothiazine,437,
213,CCCCCCN1c2ccc(cc2Sc2c1ccc(c2)/C=C(/C(=O)O)\C#N)c1ccc(cc1)N(c1cccc2c1cccc2)c1ccccc1,670,13.66,0.61,5.6,I/I3,TiO2,AM 1.5G 100mW/cm2,10.1039/c2jm13961h,phenothiazine,453,
214,CCCCCCN1c2ccc(cc2Sc2c1ccc(c2)c1ccc(s1)/C=C(/C(=O)O)\C#N)c1ccc(cc1)N(c1cccc2c1cccc2)c1ccccc1,570,5.99,0.6,2.04,I/I3,TiO2,AM 1.5G 100mW/cm2,10.1039/c2jm13961h,phenothiazine,463,
215,CCCCCCN1c2ccc(cc2Sc2c1ccc(c2)/C=C(\C(=O)O)/C#N)c1ccc(s1)c1ccc(cc1)N(c1cccc2c1cccc2)c1ccccc1,690,14.42,0.63,6.22,I/I3,TiO2,AM 1.5G 100mW/cm2,10.1039/c2jm13961h,phenothiazine,442,
216,N#C/C(=C\c1ccc2c(c1)Sc1c(N2c2ccc(cc2)C(c2ccc(cc2)C)c2ccc(cc2)C)ccc(c1)c1ccc(cc1)N(c1cccc2c1cccc2)c1ccccc1)/C(=O)O,710,11.65,0.63,5.22,I/I3,TiO2,AM 1.5G 100mW/cm2,10.1039/c2jm13961h,phenothiazine,474,
217,N#C/C(=C\c1ccc(s1)c1ccc2c(c1)Sc1c(N2c2ccc(cc2)N(c2ccc(cc2)C)c2ccc(cc2)C)ccc(c1)c1ccc(cc1)N(c1cccc2c1cccc2)c1ccccc1)/C(=O)O,630,10.9,0.62,4.24,I/I3,TiO2,AM 1.5G 100mW/cm2,10.1039/c2jm13961h,phenothiazine,480,
218,N#C/C(=C\c1ccc2c(c1)Sc1c(N2c2ccc(cc2)N(c2ccc(cc2)C)c2ccc(cc2)C)ccc(c1)c1ccc(s1)c1ccc(cc1)N(c1cccc2c1cccc2)c1ccccc1)/C(=O)O,710,11.12,0.61,4.8,I/I3,TiO2,AM 1.5G 100mW/cm2,10.1039/c2jm13961h,phenothiazine,472,
237,CCCCCCN1c2ccc(cc2Sc2c1cccc2)/C=C(/C(=O)O)\C#N,680,12.91,0.62,5.45,I/I3,TiO2,AM 1.5G 100mW/cm2,10.1039/c2jm35556f,phenothiazine,438,
220,CCCCCCOc1ccc(cc1)c1ccc2c(c1)Sc1c(N2CC)ccc(c1)/C=C(/C(=O)O)\C#N,723,14.97,0.635,6.87,I/I3,TiO2,AM 1.5G 100mW/cm2,10.1021/cm400800h,phenothiazine,464,
221,CCCCCCOc1ccc(cc1)c1ccc2c(c1)Sc1c(N2CCCCCC)ccc(c1)/C=C(/C(=O)O)\C#N,775,15.32,0.689,8.18,I/I3,TiO2,AM 1.5G 100mW/cm2,10.1021/cm400800h,phenothiazine,474,
222,CCCCCCCCN1c2ccc(cc2Sc2c1ccc(c2)/C=C(/C(=O)O)\C#N)c1ccc(cc1)OCCCCCC,797,14.75,0.687,8.08,I/I3,TiO2,AM 1.5G 100mW/cm2,10.1021/cm400800h,phenothiazine,449,
223,CCCCCCCCCCCCN1c2ccc(cc2Sc2c1ccc(c2)/C=C(/C(=O)O)\C#N)c1ccc(cc1)OCCCCCC,799,13.31,0.712,7.57,I/I3,TiO2,AM 1.5G 100mW/cm2,10.1021/cm400800h,phenothiazine,458,
224,CCCCCCN1c2ccc(cc2Sc2c1ccc(c2)/C=C(/C(=O)O)\C#N)c1ccc2c(c1)c1ccccc1n2CCCCCC,829,12.38,0.655,6.72,I/I3,TiO2,AM 1.5G 100mW/cm2,10.1016/j.jpowsour.2013.05.157,phenothiazine,473,
225,CCCCCCN1c2ccc(cc2Sc2c1ccc(c2)/C=C(/C(=O)O)\C#N)c1ccc2c(c1)c1ccccc1C2(CCCCCC)CCCCCC,767,12.43,0.643,6.13,I/I3,TiO2,AM 1.5G 100mW/cm2,10.1016/j.jpowsour.2013.05.157,phenothiazine,465,
226,CCCCCCn1c2ccccc2c2c1cc(cc2)N1c2ccccc2Sc2c1ccc(c2)/C=C(/C(=O)O)\C#N,742,9.68,0.713,5.12,I/I3,TiO2,AM 1.5G 100mW/cm2,10.1016/j.jpowsour.2013.05.157,phenothiazine,481,
227,CCCCCCC1(CCCCCC)c2cc(ccc2c2c1cccc2)N1c2ccccc2Sc2c1ccc(c2)/C=C(/C(=O)O)\C#N,748,7.62,0.698,3.98,I/I3,TiO2,AM 1.5G 100mW/cm2,10.1016/j.jpowsour.2013.05.157,phenothiazine,478,
228,CCCCCCN1c2ccc(cc2Sc2c1cccc2)/C=C(\C(=O)O)/C#N,682,10.115,0.642,4.43,I/I3,TiO2,AM 1.5G 100mW/cm2,10.1016/j.jpowsour.2013.05.157,phenothiazine,460,
229,N#C/C(=C/c1ccc(s1)c1ccc(cc1)N1c2ccccc2Oc2c1cccc2)/C(=O)O,660,4.83,0.74,2.4,I/I3,TiO2,AM 1.5G 100mW/cm2,10.1016/j.dyepig.2013.09.039,phenoxazine,371,418
238,CCCCCCN1c2ccc(cc2Sc2c1ccc(c2)/C=C(/C(=O)O)\C#N)c1ccc(cc1)C=C(c1ccc(cc1)N1c2ccccc2Sc2c1cccc2)c1ccc(cc1)N1c2ccccc2Sc2c1cccc2,826,12.18,0.65,6.55,I/I3,TiO2,AM 1.5G 100mW/cm2,10.1039/c2jm30254c,phenothiazine,466,629
239,CCCCCCN1c2ccc(cc2Sc2c1ccc(c2)/C=C(/C(=O)O)\C#N)c1ccc(cc1)C=C(c1ccc(cc1)n1c2ccccc2c2c1cccc2)c1ccc(cc1)n1c2ccccc2c2c1cccc2,793,10.76,0.64,5.51,I/I3,TiO2,AM 1.5G 100mW/cm2,10.1039/c2jm30254c,phenothiazine,462,537
240,CCCCCCn1c2ccc(cc2c2c1ccc(c2)/C=C(/C(=O)O)\C#N)c1ccc(cc1)C=C(c1ccc(cc1)N1c2ccccc2Sc2c1cccc2)c1ccc(cc1)N1c2ccccc2Sc2c1cccc2,711,5.27,0.72,2.69,I/I3,TiO2,AM 1.5G 100mW/cm2,10.1039/c2jm30254c,phenothiazine,412,538
241,CCCCCCN1c2ccc(cc2Sc2c1ccc(c2)/C=C(/C(=O)O)\C#N)c1ccc(cc1)C(=C(c1ccccc1)c1ccccc1)c1ccccc1,804,11.41,0.63,5.76,I/I3,TiO2,AM 1.5G 100mW/cm2,10.1039/c2ra20819a,phenothiazine,474,
242,CCCCCCN1c2ccc(cc2Sc2c1ccc(c2)/C=C(/C(=O)O)\C#N)c1ccc(cc1)C=C(c1ccccc1)c1ccccc1,789,12.62,0.63,6.29,I/I3,TiO2,AM 1.5G 100mW/cm2,10.1039/c2ra20819a,phenothiazine,474,
243,CCCCCCN1c2ccc(cc2Sc2c1ccc(c2)/C=C(/C(=O)O)\C#N)c1ccc(cc1)/C=C/c1ccccc1,759,11.82,0.65,5.84,I/I3,TiO2,AM 1.5G 100mW/cm2,10.1039/c2ra20819a,phenothiazine,471,
244,CCCCCCN1c2ccc(cc2Oc2c1cccc2)/C=C(/C(=O)O)\C#N,759,5.94,0.64,3.61,I/I3,TiO2,AM 1.5G 100mW/cm2,10.1016/j.tet.2014.03.086,phenothiazine,474,471
245,N#C/C(=C\c1ccc2c(c1)Oc1c(N2CCCCCCN2c3ccccc3Oc3c2ccc(c3)/C=C(/C(=O)O)\C#N)cccc1)/C(=O)O,743,6.81,0.62,3.92,I/I3,TiO2,AM 1.5G 100mW/cm2,10.1016/j.tet.2014.03.086,phenothiazine,476,576
246,CCCCCCN1c2ccc(cc2Sc2c1ccc(c2)/C=C/c1ccc(cc1)N(c1ccccc1)c1ccccc1)/C=C\c1ccc2c(c1)Sc1c(N2CCCCCC)ccc(c1)/C=C(/C(=O)O)\C#N,759,12.2,0.58,5.3,I/I3,TiO2,AM 1.5G 100mW/cm2,10.1016/j.dyepig.2012.04.002,phenothiazine,468,
247,CCCCCCN1c2ccc(cc2Sc2c1ccc(c2)/C=C(/C(=O)O)\C#N)/C=C/c1ccc(cc1)N(c1ccccc1)c1ccccc1,746,14.1,0.58,6.1,I/I3,TiO2,AM 1.5G 100mW/cm2,10.1016/j.dyepig.2012.04.002,phenothiazine,476,
250,CCCCCCCCN1c2ccc(cc2Sc2c1ccc(c2)/C=C\1/SC(=S)N(C1=O)CC(=O)O)C#Cc1ccc2c3c1ccc1c3c(cc2)ccc1,673,4.1,0.63,1.74,I/I3,TiO2,AM 1.5G 100mW/cm2,10.1039/c7ta01744h,phenothiazine,476,
251,CCCCCCc1sc(c2c1OCCO2)c1sc(c2c1OCCO2)c1ccc2c(c1)Sc1c(N2CCCCCC)ccc(c1)/C=C(/C(=O)O)\C#N,559,5.93,0.676,2.24,I/I3,TiO2,AM 1.5G 100mW/cm2,10.1002/chem.201304897,phenothiazine,489,
252,CCCCCCc1sc(c2c1OCCO2)c1ccc(s1)c1ccc2c(c1)Sc1c(N2CCCCCC)ccc(c1)/C=C(/C(=O)O)\C#N,672,12.01,0.696,5.62,I/I3,TiO2,AM 1.5G 100mW/cm2,10.1002/chem.201304897,phenothiazine,481,
253,CCCCCCc1ccc(s1)c1ccc(s1)c1ccc2c(c1)Sc1c(N2CCCCCC)ccc(c1)/C=C(/C(=O)O)\C#N,717,16.13,0.681,7.87,I/I3,TiO2,AM 1.5G 100mW/cm2,10.1002/chem.201304897,phenothiazine,470,
254,CCCCCCc1sc(c2c1OCCO2)c1ccc2c(c1)Sc1c(N2CCCCCC)ccc(c1)/C=C(/C(=O)O)\C#N,746,16.65,0.642,7.98,I/I3,TiO2,AM 1.5G 100mW/cm2,10.1002/chem.201304897,phenothiazine,466,
255,CCCCCCc1ccc(s1)c1ccc2c(c1)Sc1c(N2CCCCCC)ccc(c1)/C=C(/C(=O)O)\C#N,783,15.18,0.679,8.07,I/I3,TiO2,AM 1.5G 100mW/cm2,10.1002/chem.201304897,phenothiazine,457,
256,CCCCCCCCOc1ccc(cc1)c1ccc2c(c1)Sc1c(N2c2ccc(cc2)OCCCCCCCC)ccc(c1)/C=C(/C(=O)O)\C#N,802,10.35,0.69,5.73,I/I3,TiO2,AM 1.5G 100mW/cm2,10.1016/j.dyepig.2012.11.010,phenothiazine,459,570
257,CCCCCCCCCCCCOc1ccc(cc1)N1c2ccccc2Sc2c1ccc(c2)/C=C(/C(=O)O)\C#N,768,8.47,0.7,4.54,I/I3,TiO2,AM 1.5G 100mW/cm2,10.1016/j.dyepig.2012.11.010,phenothiazine,428,552
258,CCCCCCCCOc1ccc(cc1)N1c2ccccc2Sc2c1ccc(c2)/C=C(/C(=O)O)\C#N,785,8.65,0.71,4.79,I/I3,TiO2,AM 1.5G 100mW/cm2,10.1016/j.dyepig.2012.11.010,phenothiazine,459,566
259,COc1ccc(cc1)N1c2ccc(cc2Sc2c1cccc2)/C=C(/C(=O)O)\C#N,773,8.56,0.69,4.53,I/I3,TiO2,AM 1.5G 100mW/cm2,10.1016/j.dyepig.2012.11.010,phenothiazine,420,550
260,N#C/C(=C\c1ccc(o1)c1ccc(cc1)N(c1ccc(cc1)N1c2ccccc2Sc2c1cccc2)c1ccc(cc1)N1c2ccccc2Sc2c1cccc2)/C(=O)O,682,14.43,0.69,6.79,I/I3,TiO2,AM 1.5G 100mW/cm2,10.1039/c2jm34682f,phenothiazine,421,
261,N#C/C(=C\c1ccc(s1)c1ccc(cc1)N(c1ccc(cc1)N1c2ccccc2Sc2c1cccc2)c1ccc(cc1)N1c2ccccc2Sc2c1cccc2)/C(=O)O,680,12.64,0.7,6.02,I/I3,TiO2,AM 1.5G 100mW/cm2,10.1039/c2jm34682f,phenothiazine,406,
262,N#C/C(=C\c1ccc(cc1)c1ccc(cc1)N(c1ccc(cc1)N1c2ccccc2Sc2c1cccc2)c1ccc(cc1)N1c2ccccc2Sc2c1cccc2)/C(=O)O,635,10.86,0.71,4.9,I/I3,TiO2,AM 1.5G 100mW/cm2,10.1039/c2jm34682f,phenothiazine,385,
263,N#C/C(=C\c1ccc(cc1)N(c1ccccc1)CCCCCCN1c2ccccc2Oc2c1ccc(c2)/C=C(/c1ccc(s1)/C=C(/C(=O)O)\C#N)\C#N)/c1ccc(s1)/C=C(/C(=O)O)\C#N,691,12.75,0.69,6.06,I/I3,TiO2,AM 1.5G 100mW/cm2,10.1021/jo201057b,phenoxazine,511,568
264,CCN1c2ccc(cc2Sc2c1cccc2)/C=C(/C(=O)O)\C#N,709,6.13,0.67,2.91,I/I3,TiO2,AM 1.5G 100mW/cm2,10.1021/ol2000167,phenothiazine,439,586
265,CC(CCOc1ccc(cc1)N1c2ccc(cc2Sc2c1cccc2)/C=C/c1nc2cc(ccc2nc1/C=C/c1ccc2c(c1)Sc1c(N2c2ccc(cc2)OCCC(C)C)cccc1)C(=O)O)C,610,9.99,0.71,4.36,I/I3,TiO2,AM 1.5G 100mW/cm2,10.1016/j.dyepig.2015.05.019,phenothiazine,477,
266,CCCCN1c2ccc(cc2Sc2c1cccc2)c1sc(c2c1OCCO2)/C=C(/C(=O)O)\C#N,693.8,11.29,0.6938,5.43,I/I3,TiO2,AM 1.5G 100mW/cm2,10.1021/ol2023517,phenothiazine,466,546
267,CCCCN1c2ccc(cc2Sc2c1cccc2)c1ccc(s1)/C=C(/C(=O)O)\C#N,706.6,11.33,0.6693,5.36,I/I3,TiO2,AM 1.5G 100mW/cm2,10.1021/ol2023517,phenothiazine,448,634
268,CCCCN1c2ccc(cc2Sc2c1cccc2)c1ccc(o1)/C=C(/C(=O)O)\C#N,734.6,11.9,0.689,6.02,I/I3,TiO2,AM 1.5G 100mW/cm2,10.1021/ol2023517,phenothiazine,442,641
273,N#C/C(=C\c1ccc(cc1)N1c2ccccc2Sc2c1cccc2)/C(=O)O,587,4.45,0.7,1.83,I/I3,TiO2,AM 1.5G 100mW/cm2,10.1016/j.dyepig.2012.03.028,phenothiazine,408,
270,COCCOCCOCCN1c2ccccc2Sc2c1ccc(c2)/C=C(\C(=O)O)/C#N,660,8.36,0.74,4.07,I/I3,TiO2,AM 1.5G 100mW/cm2,10.1021/am3014407,phenothiazine,,
271,OCCN1c2ccc(cc2Sc2c1cccc2)/C=C(/C(=O)O)\C#N,650,8.03,0.75,3.88,I/I3,TiO2,AM 1.5G 100mW/cm2,10.1021/am3014407,phenothiazine,,
272,N#C/C(=C\c1ccc2c(c1)Sc1c(N2C)cccc1)/C(=O)O,660,6.5,0.75,3.21,I/I3,TiO2,AM 1.5G 100mW/cm2,10.1021/am3014407,phenothiazine,,
275,CCCCCCN(c1ccccc1)c1ccc(cc1)/C=C(/c1ccc(s1)/C=C(/C(=O)O)\C#N)\C#N,655,8.2,0.71,3.8,I/I3,TiO2,AM 1.5G 100mW/cm2,10.1016/j.dyepig.2012.02.011,phenothiazine,463,599
276,CCCCCCN1c2ccc(cc2S(=O)(=O)c2c1ccc(c2)c1csc2c1sc(c2)[C@@H](C(=O)O)C#N)c1ccc(cc1)N(c1ccc(cc1)OCCCCCC)c1ccc(cc1)OCCCCCC,830,12.69,0.69,7.33,I/I3,TiO2,AM 1.5G 100mW/cm2,10.1039/c4ta02639j,"phenothiazine, triphenylamine",424,543
277,CCCCCCN1c2ccc(cc2S(=O)(=O)c2c1ccc(c2)c1ccc(s1)/C=C(\C(=O)O)/C#N)c1ccc(cc1)N(c1ccc(cc1)OCCCCCC)c1ccc(cc1)OCCCCCC,850,13.9,0.71,8.36,I/I3,TiO2,AM 1.5G 100mW/cm2,10.1039/c4ta02639j,"phenothiazine, triphenylamine",416,538
278,CCCCCCN1c2ccc(cc2S(=O)(=O)c2c1ccc(c2)c1ccc(s1)/C=C(\C(=O)O)/C#N)c1ccc(s1)c1ccc(cc1)N(c1ccccc1)c1ccccc1,850,13.81,0.69,8.06,I/I3,TiO2,AM 1.5G 100mW/cm2,10.1039/c4ta02639j,"phenothiazine, triphenylamine",416,518
279,CCCCCCN1c2ccc(cc2S(=O)(=O)c2c1ccc(c2)c1ccc(s1)/C=C(\C(=O)O)/C#N)c1ccc(cc1)N(c1ccccc1)c1ccccc1,830,13.56,0.7,7.88,I/I3,TiO2,AM 1.5G 100mW/cm2,10.1039/c4ta02639j,"phenothiazine, triphenylamine",418,510
280,CCCCCCN1c2ccc(cc2Sc2c1ccc(c2)N(c1ccccc1)c1ccccc1)c1ccc(s1)/C=C(\C(=O)O)/C#N,820,11.63,0.68,6.49,I/I3,TiO2,AM 1.5G 100mW/cm2,10.1039/c4ta02639j,"phenothiazine, triphenylamine",446,608
286,CCCCCCn1c2cc(sc2c2c1c1c(c3c2nsn3)c2c(n1CCCCCC)cc(s2)/C=C(/C(=O)O)\C#N)c1ccc(cc1)N(c1ccccc1)c1ccccc1,726,15.3,0.62,6.86,I/I3,TiO2,AM 1.5G 100mW/cm2,10.1039/c4ta02639j,"triphenylamine, dithienopyrrolobenzothiadiazole",505,
287,CCCCCCn1c2cc(sc2c2c1c1c(c3c2nsn3)c2c(n1CCCCCC)cc(s2)/C=C(/C(=O)O)\C#N)c1ccc(s1)c1ccc2c(c1)Sc1c(N2CCCCCCC)cccc1,622,11.15,0.63,4.39,I/I3,TiO2,AM 1.5G 100mW/cm2,10.1039/c4ta02639j,"phenothiazine, dithienopyrrolobenzothiadiazole",512,
288,CCCCCCn1c2cc(sc2c2c1c1n(CCCCCC)c3c(c1c1c2nsn1)sc(c3)c1ccc(s1)/C=C(\C(=O)O)/C#N)c1ccc2c(c1)Sc1c(N2CCCCCCC)cccc1,599,9.86,0.6,3.54,I/I3,TiO2,AM 1.5G 100mW/cm2,10.1039/c4ta02639j,"phenothiazine, dithienopyrrolobenzothiadiazole",519,
289,CCCCCCn1c2cc(sc2c2c1c1c(c3c2nsn3)c2c(n1CCCCCC)cc(s2)/C=C(/C(=O)O)\C#N)c1ccc2c(c1)Sc1c(N2CCCCCCC)cccc1,664,12.54,0.6,5.02,I/I3,TiO2,AM 1.5G 100mW/cm2,10.1039/c4ta02639j,"phenothiazine, dithienopyrrolobenzothiadiazole",507,
290,CCCCCCCCCCCCC1(CCCCCCCCCCCC)c2cc(sc2c2c1cc(s2)c1ccc2c(c1)Sc1c(N2CCCC)cccc1)/C=C(/C(=O)O)\C#N,774,12.9,0.7,7,I/I3,TiO2,AM 1.5G 100mW/cm2,10.1039/c3ra22249g,phenothiazine,532,610
291,N#C/C(=C/c1ccc(s1)/C=C/c1ccc2c(c1)Sc1c(N2)cc(cc1)SC)/C(=O)O,691,15.2,0.7,7.4,I/I3,TiO2,AM 1.5G 100mW/cm2,10.1039/c3ra22249g,phenothiazine,,
292,CCCCCCc1ccc(s1)c1ccc(s1)c1ccc2c(c1)Oc1c(N2CCCCCC)ccc(c1)C=C(C(=O)O)C#N,720,12.07,0.685,6,I/I3,TiO2,AM 1.5G 100mW/cm2,10.1016/j.synthmet.2014.06.009,phenoxazine,467,602
293,CCCCCCc1ccc(s1)c1ccc(s1)c1ccc2c(c1)Sc1c(N2CCCCCC)ccc(c1)C=C(C(=O)O)C#N,694,10.84,0.724,5.4,I/I3,TiO2,AM 1.5G 100mW/cm2,10.1016/j.synthmet.2014.06.009,phenothiazine,449,645
294,CCCCCCc1ccc(s1)c1ccc2c(c1)Oc1c(N2CCCCCC)ccc(c1)C=C(C(=O)O)C#N,726,11.56,0.719,6,I/I3,TiO2,AM 1.5G 100mW/cm2,10.1016/j.synthmet.2014.06.009,phenoxazine,465,610
295,CCCCCCc1ccc(s1)c1ccc2c(c1)Sc1c(N2CCCCCC)ccc(c1)C=C(C(=O)O)C#N,645,9.19,0.725,4.3,I/I3,TiO2,AM 1.5G 100mW/cm2,10.1016/j.synthmet.2014.06.009,phenothiazine,444,645
296,CCCCN1c2ccc(cc2Sc2c1ccc(c2)c1ccc(cc1OCCCC)OCCCC)c1ccc(c2c1nsn2)c1ccc(s1)/C=C(/C(=O)O)\C#N,645,14.71,0.673,6.4,I/I3,TiO2,AM 1.5G 100mW/cm2,10.1039/c4ra01858c,phenothiazine,498,
298,CCCCCCN1c2ccc(cc2Sc2c1ccc(c2)/C=C(/C(=O)O)\C#N)N(c1ccc2c(c1)c1ccccc1n2CCCCCC)c1ccc2c(c1)c1ccccc1n2CCCCCC,697,12.52,0.68,5.93,I/I3,TiO2,AM 1.5G 100mW/cm2,10.1016/j.synthmet.2016.01.025,phenothiazine,512,
299,N#C/C(=C/c1ccc2c(c1)Sc1c(N2CCCCCCN2c3ccccc3Sc3c2ccc(c3)/C=C(/C(=O)O)\C#N)cccc1)/C(=O)O,628,10.32,0.6022,3.91,I/I3,TiO2,AM 1.5G 100mW/cm2,10.1016/j.dyepig.2013.08.005,phenothiazine,417,
300,N#C/C(=C\c1ccc2c(c1)Sc1c(N2CCCCCOc2ccc(cc2)[C@@](c2ccc(cc2)OCCCCCCN2c3ccccc3Sc3c2ccc(c3)/C=C(\C(=O)O)/C#N)(c2ccc(cc2)OCCCCCCN2c3ccccc3Sc3c2ccc(c3)/C=C(/C(=O)O)\C#N)C)cccc1)/C(=O)O,681,11.96,0.6015,4.9,I/I3,TiO2,AM 1.5G 100mW/cm2,10.1016/j.dyepig.2013.08.005,phenothiazine,413,
301,CCCCCCCCN1c2ccccc2Sc2c1ccc(c2)/C=C(/C(=O)O)\C#N,758,9.01,0.71,4.87,I/I3,TiO2,AM 1.5G 100mW/cm2,10.1016/j.dyepig.2014.10.016,phenothiazine,439,
