Repository: PaulC61/Cheminformatics

# Cheminformatics
Repository for:
Cheminformatics Masters students of University of Strasbourg 2020 - 2022
+ My own projects related to the course

File: InternshipM2_BIU/WorkingEnvironment/Phase2/metalsNoMixes.csv (part 2 of 24)
,VOC,JSC,FF,PCE,Electrolyte,Active area,Co-adsorbent,Co-sensitizer,Semiconductor,Dye loading,Exposure time,Solar simulator,Performance comment,Article author,Article title,Article journal,Article volume,Article DOI,Article pages,Article issue nr,Article EID,Article year,Article year.1,Article electronic id,Article keywords,Molecule SMILE,Molecule keywords,Molecule spectrum absorption maxima,Molecule spectrum emission maxima,Molecule spectrum solvent
189,938.0,3.9,0.681,1.56,Iodide_Triiodide,0.2399,-,-,TiO2 12uM thickness,-,-,AM 1.5G 100mW/cm2,-,Ashok Keerthi and Deepa Sriramulu and Yeru Liu and Chan Thuang Yuan Timothy and Qing Wang and Suresh Valiyaveettil,Architectural influence of carbazole push{\textendash}pull{\textendash}pull dyes on dye sensitized solar cells,Dyes and Pigments,99,10.1016/j.dyepig.2013.07.002,787--797,3,,01/01/2013,Keerthi_2013,,,N#CC(=Cc1ccc(s1)c1ccc(c2c1nsn2)c1ccc(cc1)n1c2ccccc2c2c1cccc2)C(=O)O,carbazole,445.0,557.0,THF
190,627.0,7.37,0.686,3.29,Iodide_Triiodide,0.2399,-,-,TiO2 12uM thickness,-,-,AM 1.5G 100mW/cm2,-,Ashok Keerthi and Deepa Sriramulu and Yeru Liu and Chan Thuang Yuan Timothy and Qing Wang and Suresh Valiyaveettil,Architectural influence of carbazole push{\textendash}pull{\textendash}pull dyes on dye sensitized solar cells,Dyes and Pigments,99,10.1016/j.dyepig.2013.07.002,787--797,3,,01/01/2013,Keerthi_2013,,,N#CC(=Cc1ccc(s1)c1ccc(c2c1nsn2)c1ccc2c(c1)c1ccccc1n2c1ccccc1)C(=O)O,carbazole,474.0,589.0,THF
191,620.0,8.3,0.738,3.8,Iodide_Triiodide,0.2399,-,-,TiO2 12uM thickness,-,-,AM 1.5G 100mW/cm2,-,Ashok Keerthi and Deepa Sriramulu and Yeru Liu and Chan Thuang Yuan Timothy and Qing Wang and Suresh Valiyaveettil,Architectural influence of carbazole push{\textendash}pull{\textendash}pull dyes on dye sensitized solar cells,Dyes and Pigments,99,10.1016/j.dyepig.2013.07.002,787--797,3,,01/01/2013,Keerthi_2013,,,CCCCC(Cn1c2ccc(cc2c2c1cccc2)c1ccc(c2c1nsn2)c1ccc(s1)C=C(C(=O)O)C#N)CC,carbazole,484.0,628.0,THF
192,632.0,4.85,0.735,2.36,Iodide_Triiodide,0.2399,-,-,TiO2 12uM thickness,-,-,AM 1.5G 100mW/cm2,-,Ashok Keerthi and Deepa Sriramulu and Yeru Liu and Chan Thuang Yuan Timothy and Qing Wang and Suresh Valiyaveettil,Architectural influence of carbazole push{\textendash}pull{\textendash}pull dyes on dye sensitized solar cells,Dyes and Pigments,99,10.1016/j.dyepig.2013.07.002,787--797,3,,01/01/2013,Keerthi_2013,,,CCCCC(COc1ccc(cc1)n1c2ccc(cc2c2c1cccc2)c1ccc(c2c1nsn2)c1ccc(s1)C=C(C(=O)O)C#N)CC,carbazole,476.0,595.0,THF
193,639.0,3.22,0.73,1.53,Iodide_Triiodide,0.2399,-,-,TiO2 12uM thickness,-,-,AM 1.5G 100mW/cm2,-,Ashok Keerthi and Deepa Sriramulu and Yeru Liu and Chan Thuang Yuan Timothy and Qing Wang and Suresh Valiyaveettil,Architectural influence of carbazole push{\textendash}pull{\textendash}pull dyes on dye sensitized solar cells,Dyes and Pigments,99,10.1016/j.dyepig.2013.07.002,787--797,3,,01/01/2013,Keerthi_2013,,,N#CC(=Cc1ccc(s1)c1ccc(c2c1nsn2)c1ccc2c(c1)n(c1ccccc1)c1c2cccc1)C(=O)O,carbazole,459.0,560.0,THF
194,673.0,2.43,0.711,1.2,Iodide_Triiodide,0.2399,-,-,TiO2 12uM thickness,-,-,AM 1.5G 100mW/cm2,-,Ashok Keerthi and Deepa Sriramulu and Yeru Liu and Chan Thuang Yuan Timothy and Qing Wang and Suresh Valiyaveettil,Architectural influence of carbazole push{\textendash}pull{\textendash}pull dyes on dye sensitized solar cells,Dyes and Pigments,99,10.1016/j.dyepig.2013.07.002,787--797,3,,01/01/2013,Keerthi_2013,,,CCCCC(COc1ccc(cc1)n1c2ccccc2c2c1cc(cc2)c1ccc(c2c1nsn2)c1ccc(s1)C=C(C(=O)O)C#N)CC,carbazole,461.0,557.0,THF
195,638.0,9.68,0.74,4.56,Iodide_Triiodide,0.16,-,-,TiO2 films (12 um in thickness) with a scattering layer (4 um),-,24 hours,AM 1.5G 100mW/cm2,-,Xu-Feng Zang and Zu-Sheng Huang and Han-Lun Wu and Zafar Iqbal and Lingyun Wang and Herbert Meier and Derong Cao,Molecular design of the diketopyrrolopyrrole-based dyes with varied donor units for efficient dye-sensitized solar cells,Journal of Power Sources,271,10.1016/j.jpowsour.2014.08.030,455--464,,,01/01/2014,Zang_2014,,,CCCCCCn1c(c2ccc(cc2)c2ccc3c(c2)Sc2c(N3CCCCCC)cccc2)c2c(c1=O)c(n(c2=O)CCCCCC)c1ccc(cc1)c1ccc(cc1)/C=C(/C(=O)O)\C#N,phenothiazine,500.0,,dichloromethane
199,820.0,12.98,0.6,6.44,Iodide_Triiodide,0.25,-,-,TiO2 thin film (16-18 um),-,12 hours,AM 1.5G 100mW/cm2,-,Yuan Jay Chang and Po-Ting Chou and Yan-Zuo Lin and Motonori Watanabe and Chih-Jen Yang and Tsung-Mei Chin and Tahsin J. Chow,Organic dyes containing oligo-phenothiazine for dye-sensitized solar cells,Journal of Materials Chemistry,22,10.1039/c2jm35556f,21704,40,,01/01/2012,Chang_2012,,,CCCCCCOc1ccc(cc1)N1c2ccc(cc2Sc2c1ccc(c2)c1ccc2c(c1)Sc1c(N2c2ccc(cc2)OCCCCCC)ccc(c1)/C=C(/C(=O)O)\C#N)c1ccc2c(c1)Sc1c(N2c2ccc(cc2)OCCCCCC)cccc1,phenothiazine,496.0,661.0,Dichloromethane
200,820.0,14.0,0.64,7.38,Iodide_Triiodide,0.25,-,-,TiO2 thin film (16-18 um),-,12 hours,AM 1.5G 100mW/cm2,-,Yuan Jay Chang and Po-Ting Chou and Yan-Zuo Lin and Motonori Watanabe and Chih-Jen Yang and Tsung-Mei Chin and Tahsin J. Chow,Organic dyes containing oligo-phenothiazine for dye-sensitized solar cells,Journal of Materials Chemistry,22,10.1039/c2jm35556f,21704,40,,01/01/2012,Chang_2012,,,CCCCCCOc1ccc(cc1)N1c2ccc(cc2Sc2c1cccc2)c1ccc2c(c1)Sc1c(N2c2ccc(cc2)OCCCCCC)ccc(c1)/C=C(/C(=O)O)\C#N,phenothiazine,495.0,662.0,Dichloromethane
201,780.0,12.87,0.65,6.52,Iodide_Triiodide,0.25,-,-,TiO2 thin film (16-18 um),-,12 hours,AM 1.5G 100mW/cm2,-,Yuan Jay Chang and Po-Ting Chou and Yan-Zuo Lin and Motonori Watanabe and Chih-Jen Yang and Tsung-Mei Chin and Tahsin J. Chow,Organic dyes containing oligo-phenothiazine for dye-sensitized solar cells,Journal of Materials Chemistry,22,10.1039/c2jm35556f,21704,40,,01/01/2012,Chang_2012,,,CCCCCCOc1ccc(cc1)N1c2ccccc2Sc2c1ccc(c2)/C=C(/C(=O)O)\C#N,phenothiazine,475.0,655.0,Dichloromethane
202,820.0,10.25,0.6,5.05,Iodide_Triiodide,0.25,-,-,TiO2 thin film (16-18 um),-,12 hours,AM 1.5G 100mW/cm2,-,Yuan Jay Chang and Po-Ting Chou and Yan-Zuo Lin and Motonori Watanabe and Chih-Jen Yang and Tsung-Mei Chin and Tahsin J. Chow,Organic dyes containing oligo-phenothiazine for dye-sensitized solar cells,Journal of Materials Chemistry,22,10.1039/c2jm35556f,21704,40,,01/01/2012,Chang_2012,,,CCCCCCN1c2ccc(cc2Sc2c1ccc(c2)c1ccc2c(c1)Sc1c(N2CCCCCC)ccc(c1)/C=C(/C(=O)O)\C#N)c1ccc2c(c1)Sc1c(N2CCCCCC)cccc1,phenothiazine,478.0,675.0,Dichloromethane
204,540.0,3.64,0.65,1.29,Iodide_Triiodide,-,-,-,TiO2 film,101 nmol/cm2,24 hours,AM 1.5G 100mW/cm2,-,Jong Ho Park and Bo Youn Jang and Suresh Thogiti and Jang-Hyun Ryu and Sung-Hyun Kim and Young-A Son and Jae Hong Kim,A comparison of the optical and photovoltaic properties of novel double branched organic dyes in dye sensitized solar cells,Synthetic Metals,203,10.1016/j.synthmet.2015.02.016,235--242,,,01/01/2015,Park_2015,,,CCN(c1ccc(cc1)/C=C(/C(=O)O)\C#N)CC,diethylamino,385.0,,EtOH:DMF
205,525.0,3.94,0.628,1.3,Iodide_Triiodide,-,-,-,TiO2 thin film (20 um),-,24 hours,AM 1.5G 100mW/cm2,-,Sung Soo Park and Yong Sun Won and Young Cheol Choi and Jae Hong Kim,Molecular Design of Organic Dyes with Double Electron Acceptor for Dye-Sensitized Solar Cell,Energy {\&} Fuels,23,10.1021/ef900207y,3732--3736,7,,01/01/2009,Park_2009,,,CCCC[C@@H](CN1c2ccc(cc2Sc2c1ccc(c2)/C=C\1/SC(=S)N(C1=O)CC(=O)O)/C=C/1\SC(=S)N(C1=O)CC(=O)O)CC,phenothiazine,484.0,,Dichloromethane
206,425.0,1.57,0.635,0.4,Iodide_Triiodide,-,-,-,TiO2 thin film (20 um),-,24 hours,AM 1.5G 100mW/cm2,-,Sung Soo Park and Yong Sun Won and Young Cheol Choi and Jae Hong Kim,Molecular Design of Organic Dyes with Double Electron Acceptor for Dye-Sensitized Solar Cell,Energy {\&} Fuels,23,10.1021/ef900207y,3732--3736,7,,01/01/2009,Park_2009,,,CCCC[C@@H](CN1c2ccc(cc2Sc2c1cccc2)/C=C\1/SC(=S)N(C1=O)CC(=O)O)CC,phenothiazine,477.0,,Dichloromethane
207,675.0,14.96,0.682,6.8,Iodide_Triiodide,-,-,-,TiO2 thin film (20 um),-,24 hours,AM 1.5G 100mW/cm2,-,Sung Soo Park and Yong Sun Won and Young Cheol Choi and Jae Hong Kim,Molecular Design of Organic Dyes with Double Electron Acceptor for Dye-Sensitized Solar Cell,Energy {\&} Fuels,23,10.1021/ef900207y,3732--3736,7,,01/01/2009,Park_2009,,,CCCC[C@@H](CN1c2ccc(cc2Sc2c1ccc(c2)/C=C(/C(=O)O)\C#N)/C=C(/C(=O)O)\C#N)CC,phenothiazine,469.0,,Dichloromethane
208,575.0,1.28,0.58,0.5,Iodide_Triiodide,0.78,-,-,TiO2 thin film (13 um),-,24 hours,AM 1.5G 100mW/cm2,-,Tim Meyer and Daniel Ogermann and Andrea Pankrath and Karl Kleinermanns and Thomas J. J. Müller,Phenothiazinyl Rhodanylidene Merocyanines for Dye-Sensitized Solar Cells,The Journal of Organic Chemistry,77,10.1021/jo202608w,3704--3715,8,,01/01/2012,Meyer_2012,,,CCCCCCCCCCCC[C@H](CN1c2ccc(cc2Sc2c1ccc(c2)N1CCCC1)/C=C/1\SC(=S)N(C1=O)CC(=O)O)CCCCCCCCCC,phenothiazine,536.0,659.0,Dichloromethane
209,615.0,3.64,0.57,1.3,Iodide_Triiodide,0.78,-,-,TiO2 thin film (13 um),-,24 hours,AM 1.5G 100mW/cm2,-,Tim Meyer and Daniel Ogermann and Andrea Pankrath and Karl Kleinermanns and Thomas J. J. Müller,Phenothiazinyl Rhodanylidene Merocyanines for Dye-Sensitized Solar Cells,The Journal of Organic Chemistry,77,10.1021/jo202608w,3704--3715,8,,01/01/2012,Meyer_2012,,,CCCCCCCCCCCC[C@H](CN1c2ccc(cc2Sc2c1ccc(c2)n1c2ccccc2c2c1cccc2)/C=C/1\SC(=S)N(C1=O)CC(=O)O)CCCCCCCCCC,phenothiazine,478.0,657.0,Dichloromethane
210,698.0,3.87,0.65,1.8,Iodide_Triiodide,0.78,-,-,TiO2 thin film (13 um),-,24 hours,AM 1.5G 100mW/cm2,-,Tim Meyer and Daniel Ogermann and Andrea Pankrath and Karl Kleinermanns and Thomas J. J. Müller,Phenothiazinyl Rhodanylidene Merocyanines for Dye-Sensitized Solar Cells,The Journal of Organic Chemistry,77,10.1021/jo202608w,3704--3715,8,,01/01/2012,Meyer_2012,,,CCCCCCCCCCCC[C@H](CN1c2ccc(cc2Sc2c1ccc(c2)N1c2ccccc2Sc2c1cccc2)/C=C\1/SC(=S)N(C1=O)CC(=O)O)CCCCCCCCCC,phenothiazine,472.0,636.0,Dichloromethane
211,683.0,4.46,0.6,1.9,Iodide_Triiodide,0.78,-,-,TiO2 thin film (13 um),-,24 hours,AM 1.5G 100mW/cm2,-,Tim Meyer and Daniel Ogermann and Andrea Pankrath and Karl Kleinermanns and Thomas J. J. Müller,Phenothiazinyl Rhodanylidene Merocyanines for Dye-Sensitized Solar Cells,The Journal of Organic Chemistry,77,10.1021/jo202608w,3704--3715,8,,01/01/2012,Meyer_2012,,,CCCCCCN1c2ccc(cc2Sc2c1ccc(c2)/C=C/1\SC(=S)N(C1=O)CC(=O)O)c1ccc2c(c1)Sc1c(N2CCCCCC)cccc1,phenothiazine,503.0,688.0,Dichloromethane
212,638.0,3.33,0.57,1.2,Iodide_Triiodide,0.78,-,-,TiO2 thin film (13 um),-,24 hours,AM 1.5G 100mW/cm2,-,Tim Meyer and Daniel Ogermann and Andrea Pankrath and Karl Kleinermanns and Thomas J. J. Müller,Phenothiazinyl Rhodanylidene Merocyanines for Dye-Sensitized Solar Cells,The Journal of Organic Chemistry,77,10.1021/jo202608w,3704--3715,8,,01/01/2012,Meyer_2012,,,CCCCCCN1c2ccc(cc2Sc2c1ccc(c2)c1ccc(cc1)C)/C=C/1\SC(=S)N(C1=O)CC(=O)O,phenothiazine,471.0,655.0,Dichloromethane
213,613.0,1.07,0.53,0.4,Iodide_Triiodide,0.78,-,-,TiO2 thin film (13 um),-,24 hours,AM 1.5G 100mW/cm2,-,Tim Meyer and Daniel Ogermann and Andrea Pankrath and Karl Kleinermanns and Thomas J. J. Müller,Phenothiazinyl Rhodanylidene Merocyanines for Dye-Sensitized Solar Cells,The Journal of Organic Chemistry,77,10.1021/jo202608w,3704--3715,8,,01/01/2012,Meyer_2012,,,CCCCCCCCCCCC[C@H](CN1c2ccc(cc2Sc2c1ccc(c2)C#N)/C=C/1\SC(=S)N(C1=O)CC(=O)O)CCCCCCCCCC,phenothiazine,462.0,630.0,Dichloromethane
214,627.0,1.77,0.59,0.6,Iodide_Triiodide,0.78,-,-,TiO2 thin film (13 um),-,24 hours,AM 1.5G 100mW/cm2,-,Tim Meyer and Daniel Ogermann and Andrea Pankrath and Karl Kleinermanns and Thomas J. J. Müller,Phenothiazinyl Rhodanylidene Merocyanines for Dye-Sensitized Solar Cells,The Journal of Organic Chemistry,77,10.1021/jo202608w,3704--3715,8,,01/01/2012,Meyer_2012,,,CCCCCCCCCCCC[C@H](CN1c2ccc(cc2Sc2c1ccc(c2)/C=C/1\SC(=S)N(C1=O)CC(=O)O)Br)CCCCCCCCCC,phenothiazine,473.0,643.0,Dichloromethane
215,607.0,2.0,0.58,0.7,Iodide_Triiodide,0.78,-,-,TiO2 thin film (13 um),-,24 hours,AM 1.5G 100mW/cm2,-,Tim Meyer and Daniel Ogermann and Andrea Pankrath and Karl Kleinermanns and Thomas J. J. Müller,Phenothiazinyl Rhodanylidene Merocyanines for Dye-Sensitized Solar Cells,The Journal of Organic Chemistry,77,10.1021/jo202608w,3704--3715,8,,01/01/2012,Meyer_2012,,,CCCCCCCCCCCC[C@H](CN1c2ccccc2Sc2c1ccc(c2)/C=C/1\SC(=S)N(C1=O)CC(=O)O)CCCCCCCCCC,phenothiazine,478.0,651.0,Dichloromethane
216,411.0,3.1,0.724,0.9,Iodide_Triiodide,-,-,-,TiO2 thin film (13 um thick with 4 um scattering layer containing 400 nm particles),-,4 hours,AM 1.5G 100mW/cm2,-,Seong Hee Bae and Kang Deuk Seo and Won Seok Choi and Ji Yeoun Hong and Hwan Kyu Kim,Near-{IR} organic sensitizers containing squaraine and phenothiazine units for dye-sensitized solar cells,Dyes and Pigments,113,10.1016/j.dyepig.2014.07.031,18--26,,,01/01/2015,Bae_2015,,,CCCCCCN1c2ccc(cc2Sc2c1ccc(c2)OC[C@H](CCCC)CC)c1ccc(s1)[C@@H]1[C@H]([O-])/C(=C/[C@@H]2[NH+](CCCCCCCC)c3c(C2(C)C)cc(cc3)C(=O)O)/C1=O,phenothiazine,653.0,775.0,THF
217,818.5,9.23,0.7597,5.74,Iodide_Triiodide,0.25,-,-,TiO2 thin film (8 um thick 20 nm particles with scattering layer containing 250 nm particles),103 nmol/cm2,40 hours,AM 1.5G 100mW/cm2,-,Se Hun Kim and Chun Sakong and Jae Bok Chang and Boeun Kim and Min Jae Ko and Dong Hoe Kim and Kug Sun Hong and Jae Pil Kim,The effect of N-substitution and ethylthio substitution on the performance of phenothiazine donors in dye-sensitized solar cells,Dyes and Pigments,97,10.1016/j.dyepig.2012.12.007,262--271,1,,01/01/2013,Kim_2013,,,CCSc1cc2c(cc1C=C(C(=O)O)C#N)Sc1c(N2c2ccc(cc2)OC)cccc1,phenothiazine,492.0,649.0,dichloromethane
218,768.7,10.26,0.7224,5.7,Iodide_Triiodide,0.25,-,-,TiO2 thin film (8 um thick 20 nm particles with scattering layer containing 250 nm particles),117 nmol/cm2,40 hours,AM 1.5G 100mW/cm2,-,Se Hun Kim and Chun Sakong and Jae Bok Chang and Boeun Kim and Min Jae Ko and Dong Hoe Kim and Kug Sun Hong and Jae Pil Kim,The effect of N-substitution and ethylthio substitution on the performance of phenothiazine donors in dye-sensitized solar cells,Dyes and Pigments,97,10.1016/j.dyepig.2012.12.007,262--271,1,,01/01/2013,Kim_2013,,,CCCCN1c2cc(SCC)c(cc2Sc2c1cccc2)C=C(C(=O)O)C#N,phenothiazine,472.0,652.0,dichloromethane
219,781.7,10.2,0.755,6.02,Iodide_Triiodide,0.25,-,-,TiO2 thin film (8 um thick 20 nm particles with scattering layer containing 250 nm particles),223 nmol/cm2,40 hours,AM 1.5G 100mW/cm2,-,Se Hun Kim and Chun Sakong and Jae Bok Chang and Boeun Kim and Min Jae Ko and Dong Hoe Kim and Kug Sun Hong and Jae Pil Kim,The effect of N-substitution and ethylthio substitution on the performance of phenothiazine donors in dye-sensitized solar cells,Dyes and Pigments,97,10.1016/j.dyepig.2012.12.007,262--271,1,,01/01/2013,Kim_2013,,,COc1ccc(cc1)N1c2ccc(cc2Sc2c1cccc2)C=C(C(=O)O)C#N,phenothiazine,476.0,637.0,dichloromethane
220,730.6,10.98,0.7213,5.78,Iodide_Triiodide,0.25,-,-,TiO2 thin film (8 um thick 20 nm particles with scattering layer containing 250 nm particles),245 nmol/cm2,40 hours,AM 1.5G 100mW/cm2,-,Se Hun Kim and Chun Sakong and Jae Bok Chang and Boeun Kim and Min Jae Ko and Dong Hoe Kim and Kug Sun Hong and Jae Pil Kim,The effect of N-substitution and ethylthio substitution on the performance of phenothiazine donors in dye-sensitized solar cells,Dyes and Pigments,97,10.1016/j.dyepig.2012.12.007,262--271,1,,01/01/2013,Kim_2013,,,CCCCN1c2ccc(cc2Sc2c1cccc2)C=C(C(=O)O)C#N,phenothiazine,456.0,639.0,dichloromethane
221,734.0,13.01,0.68,6.49,Iodide_Triiodide,0.18,-,-,TiO2 thin film (12 um thick),150 nmol/cm2,24 hours,AM 1.5G 100mW/cm2,-,Shibin Wang and Haoru Wang and Jianchun Guo and Hongbiao Tang and Jinzhou Zhao,Influence of the terminal electron donor in D{\textendash}D{\textendash}$\uppi${\textendash}A phenothiazine dyes for dye-sensitized solar cells,Dyes and Pigments,109,10.1016/j.dyepig.2014.05.015,96--104,,,01/01/2014,Wang_2014,,,CCCCCCN1c2ccc(cc2Sc2c1ccc(c2)C=C(C(=O)O)C#N)c1ccc(cc1)N(c1ccc2c(c1)C(CCC)(CCC)c1c2cccc1)c1ccc2c(c1)C(CCC)(CCC)c1c2cccc1,phenothiazine,464.0,,dichloromethane
223,679.0,9.13,0.71,4.4,Iodide_Triiodide,-,-,-,TiO2 thin film (20 nm particle size),123 nmol/cm2,15 hours,AM 1.5G 100mW/cm2,-,Yanping Hong and Jin-Yun Liao and Derong Cao and Xufeng Zang and Dai-Bin Kuang and Lingyun Wang and Herbert Meier and Cheng-Yong Su,Organic Dye Bearing Asymmetric Double Donor-$\uppi$-Acceptor Chains for Dye-Sensitized Solar Cells,The Journal of Organic Chemistry,76,10.1021/jo201057b,8015--8021,19,,01/01/2011,Hong_2011,,,CCCCCCN1c2ccc(cc2Oc2c1cccc2)/C=C(/c1ccc(s1)/C=C(/C(=O)O)\C#N)\C#N,phenoxazine,513.0,676.0,MeOH/CH2Cl2 (1:1)
224,705.0,12.63,0.69,6.14,Iodide_Triiodide,0.18,-,-,TiO2 thin film (12 um thick),110 nmol/cm2,24 hours,AM 1.5G 100mW/cm2,-,Shibin Wang and Haoru Wang and Jianchun Guo and Hongbiao Tang and Jinzhou Zhao,Influence of the terminal electron donor in D{\textendash}D{\textendash}$\uppi${\textendash}A phenothiazine dyes for dye-sensitized solar cells,Dyes and Pigments,109,10.1016/j.dyepig.2014.05.015,96--104,,,01/01/2014,Wang_2014,,,CCCCCCN1c2ccc(cc2Sc2c1ccc(c2)C=C(C(=O)O)C#N)N(c1ccc(cc1)C(c1ccccc1)(C)C)c1ccc(cc1)C(c1ccccc1)(C)C,phenothiazine,478.0,,dichloromethane
225,748.0,14.02,0.68,7.13,Iodide_Triiodide,0.18,-,-,TiO2 thin film (12 um thick),170 nmol/cm2,24 hours,AM 1.5G 100mW/cm2,-,Shibin Wang and Haoru Wang and Jianchun Guo and Hongbiao Tang and Jinzhou Zhao,Influence of the terminal electron donor in D{\textendash}D{\textendash}$\uppi${\textendash}A phenothiazine dyes for dye-sensitized solar cells,Dyes and Pigments,109,10.1016/j.dyepig.2014.05.015,96--104,,,01/01/2014,Wang_2014,,,CCCCCCN1c2ccc(cc2Sc2c1ccc(c2)C=C(C(=O)O)C#N)c1ccc2c(c1)c1ccccc1n2CCCCCC,phenothiazine,470.0,,dichloromethane
226,710.0,12.96,0.71,6.63,Iodide_Triiodide,0.18,-,-,TiO2 thin film (12 um thick),180 nmol/cm2,24 hours,AM 1.5G 100mW/cm2,-,Shibin Wang and Haoru Wang and Jianchun Guo and Hongbiao Tang and Jinzhou Zhao,Influence of the terminal electron donor in D{\textendash}D{\textendash}$\uppi${\textendash}A phenothiazine dyes for dye-sensitized solar cells,Dyes and Pigments,109,10.1016/j.dyepig.2014.05.015,96--104,,,01/01/2014,Wang_2014,,,CCCCCCN1c2ccc(cc2Sc2c1cccc2)C=C(C(=O)O)C#N,phenothiazine,453.0,,dichloromethane
227,636.0,18.692,0.6137,7.3,Iodide_Triiodide,0.24,-,-,TiO2 thin film (scattering layer containing 400 nm particles),-,24 hours,AM 1.5G 100mW/cm2,-,Hyo Jeong Jo and Jung Eun Nam and Dae-Hwan Kim and Hyojeong Kim and Jin-Kyu Kang,A comparison of the electronic and photovoltaic properties of novel twin-anchoring organic dyes containing varying lengths of $\uppi$-bridges in dye-sensitized solar cells,Dyes and Pigments,102,10.1016/j.dyepig.2013.10.032,285--292,,,01/01/2014,Jo_2014,,,CCCCCCc1ccc(cc1)N1c2ccc(cc2Sc2c1ccc(c2)c1ccc(s1)c1ccc(s1)/C=C(/C(=O)O)\C#N)c1ccc(s1)c1ccc(s1)/C=C(\C(=O)O)/C#N,phenothiazine,436.0,,DMF
228,606.0,15.864,0.6287,6.04,Iodide_Triiodide,0.24,-,-,TiO2 thin film (scattering layer containing 400 nm particles),-,24 hours,AM 1.5G 100mW/cm2,-,Hyo Jeong Jo and Jung Eun Nam and Dae-Hwan Kim and Hyojeong Kim and Jin-Kyu Kang,A comparison of the electronic and photovoltaic properties of novel twin-anchoring organic dyes containing varying lengths of $\uppi$-bridges in dye-sensitized solar cells,Dyes and Pigments,102,10.1016/j.dyepig.2013.10.032,285--292,,,01/01/2014,Jo_2014,,,CCCCCCc1ccc(cc1)N1c2ccc(cc2Sc2c1ccc(c2)c1ccc(s1)/C=C(\C(=O)O)/C#N)c1ccc(s1)/C=C(\C(=O)O)/C#N,phenothiazine,445.0,,DMF
229,530.0,5.63,0.68,2.02,Iodide_Triiodide,-,-,-,TiO2 film,159 nmol/cm2,24 hours,AM 1.5G 100mW/cm2,-,Jong Ho Park and Bo Youn Jang and Suresh Thogiti and Jang-Hyun Ryu and Sung-Hyun Kim and Young-A Son and Jae Hong Kim,A comparison of the optical and photovoltaic properties of novel double branched organic dyes in dye sensitized solar cells,Synthetic Metals,203,10.1016/j.synthmet.2015.02.016,235--242,,,01/01/2015,Park_2015,,,CCN(c1ccc(cc1OCCCCOc1cc(ccc1/C=C\1/SC(=S)N(C1=O)CC(=O)O)N(CC)CC)/C=C/1\SC(=S)N(C1=O)CC(=O)O)CC,diethylamino,476.0,,EtOH:DMF
230,690.0,9.36,0.69,4.47,Iodide_Triiodide,0.16,-,-,TiO2 film (12 um transparent + 4 um scattering layer),-,24 hours,AM 1.5G 100mW/cm2,-,Ankita Saini and K. R. Justin Thomas and Chun-Ting Li and Kuo-Chuan Ho,Organic dyes containing fluorenylidene functionalized phenothiazine donors as sensitizers for dye sensitized solar cells,Journal of Materials Science: Materials in Electronics,27,10.1007/s10854-016-5146-5,12392--12404,12,,01/01/2016,Saini_2016,,,N#C/C(=C\c1ccc(s1)c1ccc2c(c1)C(CC)(CC)c1c2ccc(c1)N1c2ccccc2Sc2c1cccc2)/C(=O)O,phenothiazine,429.0,,dichloromethane
231,645.0,15.18,0.69,6.72,Iodide_Triiodide,0.25,-,-,TiO2 thin film (12 um + 4 um scattering layer),-,24 hours,AM 1.5G 100mW/cm2,-,Ming-Hsiu Tsao and Tzi-Yi Wu and Hong-Paul Wang and I-Wen Sun and Shyh-Gang Su and Yuan-Chung Lin and Cheng-Wen Chang,An efficient metal-free sensitizer for dye-sensitized solar cells,Materials Letters,65,10.1016/j.matlet.2010.10.072,583--586,3,,01/01/2011,Tsao_2011,,,CCN1c2ccc(cc2Sc2c1cccc2)/C=C/c1sc(c2c1OCCO2)/C=C(/C(=O)O)\C#N,phenothiazine,473.0,595.0,Dimethylformamide
232,708.0,11.69,0.653,5.4,Iodide_Triiodide,-,-,-,TiO2 thin film (13 um),-,-,AM 1.5G 100mW/cm2,-,ZhiBin Xie and Anupam Midya and Kian Ping Loh and Stefan Adams and Daniel John Blackwood and John Wang and Xuanjun Zhang and Zhikuan Chen,Highly efficient dye-sensitized solar cells using phenothiazine derivative organic dyes,Progress in Photovoltaics: Research and Applications,18,10.1002/pip.980,573--581,8,,01/01/2010,Xie_2010,,,CCCCCCCCN1c2ccc(cc2Sc2c1cccc2)/C=C/c1ccc(s1)c1ccc(s1)/C=C(\C(=O)O)/C#N,phenothiazine,496.0,,Dichloromethane
233,706.0,7.14,0.556,2.8,Iodide_Triiodide,-,-,-,TiO2 thin film (13 um),-,-,AM 1.5G 100mW/cm2,-,ZhiBin Xie and Anupam Midya and Kian Ping Loh and Stefan Adams and Daniel John Blackwood and John Wang and Xuanjun Zhang and Zhikuan Chen,Highly efficient dye-sensitized solar cells using phenothiazine derivative organic dyes,Progress in Photovoltaics: Research and Applications,18,10.1002/pip.980,573--581,8,,01/01/2010,Xie_2010,,,CCCCCCCCN1c2ccc(cc2Sc2c1cccc2)/C=C\c1sc(cc1/C=C/c1ccc2c(c1)Sc1c(N2CCCCCCCC)cccc1)c1ccc(s1)c1ccc(s1)/C=C(/C(=O)O)\C#N,phenothiazine,508.0,,Dichloromethane
235,635.0,6.71,0.66,2.83,Iodide_Triiodide,0.16,-,-,TiO2 film (12 um transparent + 4 um scattering layer),-,24 hours,AM 1.5G 100mW/cm2,-,Ankita Saini and K. R. Justin Thomas and Chun-Ting Li and Kuo-Chuan Ho,Organic dyes containing fluorenylidene functionalized phenothiazine donors as sensitizers for dye sensitized solar cells,Journal of Materials Science: Materials in Electronics,27,10.1007/s10854-016-5146-5,12392--12404,12,,01/01/2016,Saini_2016,,,CCCCC1(CCCC)c2cc(ccc2c2c1cc(cc2)c1ccc(s1)c1ccc(s1)/C=C(/C(=O)O)\C#N)N1c2ccccc2Sc2c1ccc(c2)C=C1c2ccccc2c2c1cccc2,phenothiazine,453.0,,dichloromethane
240,706.0,13.1,0.723,6.7,Iodide_Triiodide,0.159,-,-,TiO2 thin film (12 um thick with 4 um scattering layer),-,-,AM 1.5G 100mW/cm2,-,Ming Cheng and Xichuan Yang and Fuguo Zhang and Jianghua Zhao and Licheng Sun,Tuning the {HOMO} and {LUMO} Energy Levels of Organic Dyes {withN}-Carboxomethylpyridinium as Acceptor To Optimize the Efficiency of Dye-Sensitized Solar Cells,The Journal of Physical Chemistry C,117,10.1021/jp311378b,9076--9083,18,,01/01/2013,Cheng_2013,,,CCCCCCN1c2ccc(cc2Sc2c1ccc(c2)c1sc(cc1CCCCCC)c1cc[n+](cc1)C(=O)O)c1ccc(cc1OCCCCCC)OCCCCCC,phenothiazine,520.0,,dichloromethane
244,412.0,2.9,0.737,0.9,Iodide_Triiodide,-,-,-,TiO2 thin film (13 um thick with 4 um scattering layer containing 400 nm particles),-,4 hours,AM 1.5G 100mW/cm2,-,Seong Hee Bae and Kang Deuk Seo and Won Seok Choi and Ji Yeoun Hong and Hwan Kyu Kim,Near-{IR} organic sensitizers containing squaraine and phenothiazine units for dye-sensitized solar cells,Dyes and Pigments,113,10.1016/j.dyepig.2014.07.031,18--26,,,01/01/2015,Bae_2015,,,CCCCCCN1c2ccc(cc2Sc2c1ccc(c2)OC[C@H](CCCC)CC)c1ccc(s1)[C@@H]1[C@H]([O-])/C(=C/[C@@H]2[NH+](CCCCCCCC)c3c(C2(C)C)cc(cc3)c2ccc(s2)/C=C(/C(=O)O)\C#N)/C1=O,"phenothiazine, squaraine",671.0,805.0,THF
246,412.0,2.5,0.729,0.8,Iodide_Triiodide,-,-,-,TiO2 thin film (13 um thick with 4 um scattering layer containing 400 nm particles),-,4 hours,AM 1.5G 100mW/cm2,-,Seong Hee Bae and Kang Deuk Seo and Won Seok Choi and Ji Yeoun Hong and Hwan Kyu Kim,Near-{IR} organic sensitizers containing squaraine and phenothiazine units for dye-sensitized solar cells,Dyes and Pigments,113,10.1016/j.dyepig.2014.07.031,18--26,,,01/01/2015,Bae_2015,,,CCCCCCN1c2ccc(cc2Sc2c1ccc(c2)OC[C@H](CCCC)CC)c1sc2c(c1)sc(c2)[C@@H]1[C@H]([O-])/C(=C/[C@@H]2[NH+](CCCCCCCC)c3c(C2(C)C)cc(cc3)C(=O)O)/C1=O,"phenothiazine, squaraine",662.0,750.0,THF
248,402.0,1.9,0.694,0.5,Iodide_Triiodide,-,-,-,TiO2 thin film (13 um thick with 4 um scattering layer containing 400 nm particles),-,4 hours,AM 1.5G 100mW/cm2,-,Seong Hee Bae and Kang Deuk Seo and Won Seok Choi and Ji Yeoun Hong and Hwan Kyu Kim,Near-{IR} organic sensitizers containing squaraine and phenothiazine units for dye-sensitized solar cells,Dyes and Pigments,113,10.1016/j.dyepig.2014.07.031,18--26,,,01/01/2015,Bae_2015,,,CCCCCCN1c2ccc(cc2Sc2c1ccc(c2)OC[C@H](CCCC)CC)c1ccc(s1)c1ccc(s1)[C@@H]1[C@H]([O-])/C(=C/[C@@H]2[NH+](CCCCCCCC)c3c(C2(C)C)cc(cc3)C(=O)O)/C1=O,"phenothiazine, squaraine",667.0,765.0,THF
249,740.0,6.98,0.69,3.56,Iodide_Triiodide,0.237,-,-,TiO2 thin film (15 um),216 nmol/cm2,12 hours,AM 1.5G 100mW/cm2,-,Derong Cao and Jinan Peng and Yanping Hong and Xiaoming Fang and Lingyun Wang and Herbert Meier,Enhanced Performance of the Dye-Sensitized Solar Cells with Phenothiazine-Based Dyes Containing Double D-A Branches,Organic Letters,13,10.1021/ol2000167,1610--1613,7,,01/01/2011,Cao_2011,,,N#C/C(=C\c1ccc2c(c1)Sc1c(N2Cc2ccc(cc2)CN2c3ccccc3Sc3c2ccc(c3)/C=C(/C(=O)O)\C#N)cccc1)/C(=O)O,phenothiazine,439.0,577.0,THF
250,740.0,7.86,0.71,4.13,Iodide_Triiodide,0.237,-,-,TiO2 thin film (15 um),233 nmol/cm2,12 hours,AM 1.5G 100mW/cm2,-,Derong Cao and Jinan Peng and Yanping Hong and Xiaoming Fang and Lingyun Wang and Herbert Meier,Enhanced Performance of the Dye-Sensitized Solar Cells with Phenothiazine-Based Dyes Containing Double D-A Branches,Organic Letters,13,10.1021/ol2000167,1610--1613,7,,01/01/2011,Cao_2011,,,N#C/C(=C\c1ccc2c(c1)Sc1c(N2CCCCN2c3ccccc3Sc3c2ccc(c3)/C=C(/C(=O)O)\C#N)cccc1)/C(=O)O,phenothiazine,433.0,589.0,THF
251,628.0,6.94,0.75,3.26,Iodide_Triiodide,0.16,-,-,TiO2 films (12 um in thickness) with a scattering layer (4 um),-,24 hours,AM 1.5G 100mW/cm2,-,Xu-Feng Zang and Zu-Sheng Huang and Han-Lun Wu and Zafar Iqbal and Lingyun Wang and Herbert Meier and Derong Cao,Molecular design of the diketopyrrolopyrrole-based dyes with varied donor units for efficient dye-sensitized solar cells,Journal of Power Sources,271,10.1016/j.jpowsour.2014.08.030,455--464,,,01/01/2014,Zang_2014,,,CCCCCCn1c(c2ccc(cc2)c2ccc3c(c2)Sc2c(N3CCCCCC)cccc2)c2c(c1=O)c(n(c2=O)CCCCCC)c1ccc(cc1)/C=C(/C(=O)O)\C#N,phenothiazine,523.0,,dichloromethane
252,656.0,11.65,0.68,5.16,Iodide_Triiodide,0.16,-,-,TiO2 films (12 um in thickness) with a scattering layer (4 um),-,24 hours,AM 1.5G 100mW/cm2,-,Xu-Feng Zang and Zu-Sheng Huang and Han-Lun Wu and Zafar Iqbal and Lingyun Wang and Herbert Meier and Derong Cao,Molecular design of the diketopyrrolopyrrole-based dyes with varied donor units for efficient dye-sensitized solar cells,Journal of Power Sources,271,10.1016/j.jpowsour.2014.08.030,455--464,,,01/01/2014,Zang_2014,,,CCCCCCn1c(c2ccc(cc2)c2ccc(cc2)/C=C(/C(=O)O)\C#N)c2c(c1=O)c(n(c2=O)CCCCCC)c1ccc2c(c1)Sc1c(N2CCCCCC)cccc1,phenothiazine,526.0,,dichloromethane
253,720.0,11.1,0.749,6.0,Iodide_Triiodide,0.159,-,-,TiO2 thin film (10 um thick with scattering layer 4um),-,12 hours,AM 1.5G 100mW/cm2,-,Jianghua Zhao and Xichuan Yang and Ming Cheng and Shifeng Li and Licheng Sun,New Organic Dyes with a Phenanthrenequinone Derivative as the $\uppi$-Conjugated Bridge for Dye-Sensitized Solar Cells,The Journal of Physical Chemistry C,117,10.1021/jp400011w,12936--12941,25,,01/01/2013,Zhao_2013,,,CCCCN1[C@H]2CC[C@H](C[C@H]2S[C@@H]2[C@H]1CCCC2)[C@H]1CC[C@H]2[C@@H](C1)C1(OCCO1)C1([C@@H]3[C@@H]2CC[C@@H](C3)[C@H]2CC[C@H](S2)/C=C(/C(=O)O)\C#N)OCCO1,"phenanthrenequinone, phenothiazine",460.0,,dichloromethane
255,540.0,13.9,0.715,5.4,Iodide_Triiodide,0.12,-,-,TiO2 thin film (10 um thick with scattering layer 4um),-,-,AM 1.5G 100mW/cm2,-,Cheng Chen and Xichuan Yang and Ming Cheng and Fuguo Zhang and Jianghua Zhao and Licheng Sun,Efficient Panchromatic Organic Sensitizers with Dihydrothiazole Derivative as $\uppi$-Bridge for Dye-Sensitized Solar Cells,{ACS} Applied Materials {\&} Interfaces,5,10.1021/am403210v,10960--10965,21,,01/01/2013,Chen_2013,,,CCCCCCN1c2ccc(cc2Sc2c1ccc(c2)/C=c/1\s/c(=C(/C(=O)O)\C#N)/nc1c1ccccc1)c1ccc(cc1OCCCCCC)OCCCCCC,phenothiazine,638.0,,dichloromethane
257,660.0,8.5,0.79,4.4,Iodide_Triiodide,0.2,-,-,TiO2 thin film (12 um thick 15-20 nm particles with scattering layer 4um containing 300-500 nm particles),-,-,AM 1.5G 100mW/cm2,-,Zhongquan Wan and Chunyang Jia and Yandong Duan and Jiaqiang Zhang and Yuan Lin and Yu Shi,"Effects of different acceptors in phenothiazine-triphenylamine dyes on the optical, electrochemical, and photovoltaic properties",Dyes and Pigments,94,10.1016/j.dyepig.2011.12.009,150--155,1,,01/01/2012,Wan_2012,,,N#C/C(=C/c1ccc(cc1)N(c1ccc(cc1)N1c2ccccc2Sc2c1cccc2)c1ccc(cc1)N1c2ccccc2Sc2c1cccc2)/C(=O)O,phenothiazine,433.0,530.0,dichloromethane
260,714.0,13.2,0.768,7.3,Iodide_Triiodide,0.12,-,-,TiO2,-,20 hours,AM 1.5G 100mW/cm2,-,Ming Cheng and Xichuan Yang and Cheng Chen and Jianghua Zhao and Qin Tan and Licheng Sun,Effect of the acceptor on the performance of dye-sensitized solar cells,Physical Chemistry Chemical Physics,15,10.1039/c3cp52314d,17452,40,,01/01/2013,Cheng_2013,,,CCCCCCOc1cc(OCCCCCC)ccc1c1ccc2c(c1)Sc1c(N2CCCCCC)ccc(c1)/C=C/C1=[N+](CCCCCC)c2c(C1(C)C)cc(cc2)C(=O)O,"phenothiazine, indolium",679.0,,Dichloromethane
261,693.0,13.26,0.741,6.8,Iodide_Triiodide,0.12,-,-,TiO2,-,20 hours,AM 1.5G 100mW/cm2,-,Ming Cheng and Xichuan Yang and Cheng Chen and Jianghua Zhao and Qin Tan and Licheng Sun,Effect of the acceptor on the performance of dye-sensitized solar cells,Physical Chemistry Chemical Physics,15,10.1039/c3cp52314d,17452,40,,01/01/2013,Cheng_2013,,,CCCCCCN1c2ccc(cc2Sc2c1ccc(c2)/C=C/c1cc[n+](cc1)CC(=O)O)c1ccc(cc1OCCCCCC)OCCCCCC,"phenothiazine, pyridinium",508.0,,Dichloromethane
262,640.0,14.23,0.719,6.6,Iodide_Triiodide,0.12,-,-,TiO2,-,20 hours,AM 1.5G 100mW/cm2,-,Ming Cheng and Xichuan Yang and Cheng Chen and Jianghua Zhao and Qin Tan and Licheng Sun,Effect of the acceptor on the performance of dye-sensitized solar cells,Physical Chemistry Chemical Physics,15,10.1039/c3cp52314d,17452,40,,01/01/2013,Cheng_2013,,,CCCCCCOc1cc(OCCCCCC)ccc1c1ccc2c(c1)Sc1c(N2CCCCCC)ccc(c1)/C=C(\C(=O)O)/C#N,"phenothiazine, indolium",477.0,,Dichloromethane
267,690.0,15.88,0.67,7.31,Iodide_Triiodide,-,-,-,"TiO2 thin film (12 um of 20 nm particles as
the absorbing layer and 6 mm of 400 nm particles as the scattering layer)",745 nmol/cm2,12 hours,AM 1.5G 100mW/cm2,-,Wei-I Hung and You-Ya Liao and Chih-Yu Hsu and Hsien-Hsin Chou and Ting-Hui Lee and Wei-Siang Kao and Jiann T. Lin,High-Performance Dye-Sensitized Solar Cells Based on Phenothiazine Dyes Containing Double Anchors and Thiophene Spacers,Chemistry - An Asian Journal,9,10.1002/asia.201301228,357--366,1,,01/01/2013,Hung_2013,,,CCCC[C@@H](CN1c2ccc(cc2Sc2c1ccc(c2)c1ccc(s1)c1cc(c(s1)/C=C(/C(=O)O)\C#N)CCCCCC)c1ccc(s1)c1cc(c(s1)/C=C(\C(=O)O)/C#N)CCCCCC)CC,phenothiazine,484.0,743.0,Tetrahydrofuran
269,680.0,14.82,0.68,6.85,Iodide_Triiodide,-,-,-,"TiO2 thin film (12 um of 20 nm particles as
the absorbing layer and 6 mm of 400 nm particles as the scattering layer)",552 nmol/cm2,12 hours,AM 1.5G 100mW/cm2,-,Wei-I Hung and You-Ya Liao and Chih-Yu Hsu and Hsien-Hsin Chou and Ting-Hui Lee and Wei-Siang Kao and Jiann T. Lin,High-Performance Dye-Sensitized Solar Cells Based on Phenothiazine Dyes Containing Double Anchors and Thiophene Spacers,Chemistry - An Asian Journal,9,10.1002/asia.201301228,357--366,1,,01/01/2013,Hung_2013,,,CCCC[C@@H](CN1c2ccc(cc2Sc2c1ccc(c2)c1cc(c(s1)/C=C(/C(=O)O)\C#N)CCCCCC)c1cc(c(s1)/C=C(\C(=O)O)/C#N)CCCCCC)CC,phenothiazine,475.0,648.0,Tetrahydrofuran
271,660.0,12.27,0.68,5.53,Iodide_Triiodide,-,-,-,"TiO2 thin film (12 um of 20 nm particles as
the absorbing layer and 6 mm of 400 nm particles as the scattering layer)",1130 nmol/cm2,12 hours,AM 1.5G 100mW/cm2,-,Wei-I Hung and You-Ya Liao and Chih-Yu Hsu and Hsien-Hsin Chou and Ting-Hui Lee and Wei-Siang Kao and Jiann T. Lin,High-Performance Dye-Sensitized Solar Cells Based on Phenothiazine Dyes Containing Double Anchors and Thiophene Spacers,Chemistry - An Asian Journal,9,10.1002/asia.201301228,357--366,1,,01/01/2013,Hung_2013,,,CCCC[C@@H](CN1c2ccc(cc2Sc2c1ccc(c2)c1ccc(s1)/C=C(/C(=O)O)\C#N)c1ccc(s1)/C=C(\C(=O)O)/C#N)CC,phenothiazine,469.0,655.0,Tetrahydrofuran
273,690.0,10.23,0.7,4.91,Iodide_Triiodide,-,-,-,"TiO2 thin film (12 um of 20 nm particles as
the absorbing layer and 6 mm of 400 nm particles as the scattering layer)",479 nmol/cm2,12 hours,AM 1.5G 100mW/cm2,-,Wei-I Hung and You-Ya Liao and Chih-Yu Hsu and Hsien-Hsin Chou and Ting-Hui Lee and Wei-Siang Kao and Jiann T. Lin,High-Performance Dye-Sensitized Solar Cells Based on Phenothiazine Dyes Containing Double Anchors and Thiophene Spacers,Chemistry - An Asian Journal,9,10.1002/asia.201301228,357--366,1,,01/01/2013,Hung_2013,,,CCCC[C@@H](CN1c2ccc(cc2Sc2c1cccc2)c1ccc(s1)/C=C(\C(=O)O)/C#N)CC,phenothiazine,444.0,656.0,Tetrahydrofuran
274,769.0,13.98,0.73,7.8,Iodide_Triiodide,0.158,-,-,"TiO2 thin film (7 um of 25 nm particles as
the transparent layer and 5 um of 400 nm particles as the scattering layer)",-,-,AM 1.5G 100mW/cm2,-,Haijun Tan and Chunyue Pan and Gang Wang and Yingying Wu and Yiping Zhang and Yingping Zou and Guipeng Yu and Min Zhang,Phenoxazine-based organic dyes with different chromophores for dye-sensitized solar cells,Organic Electronics,14,10.1016/j.orgel.2013.07.008,2795--2801,11,,01/01/2013,Tan_2013,,,CCCCC[C@@H](N1c2ccc(cc2Oc2c1ccc(c2)c1ccc(s1)/C=C(\C(=O)O)/C#N)c1ccc(cc1)N1c2ccccc2Sc2c1cccc2)CC,phenoxazine,475.0,600.0,THF
275,744.0,12.58,0.71,6.6,Iodide_Triiodide,0.158,-,-,"TiO2 thin film (7 um of 25 nm particles as
the transparent layer and 5 um of 400 nm particles as the scattering layer)",-,-,AM 1.5G 100mW/cm2,-,Haijun Tan and Chunyue Pan and Gang Wang and Yingying Wu and Yiping Zhang and Yingping Zou and Guipeng Yu and Min Zhang,Phenoxazine-based organic dyes with different chromophores for dye-sensitized solar cells,Organic Electronics,14,10.1016/j.orgel.2013.07.008,2795--2801,11,,01/01/2013,Tan_2013,,,CCCCC[C@@H](N1c2ccc(cc2Oc2c1cccc2)c1ccc(s1)/C=C(\C(=O)O)/C#N)CC,phenoxazine,465.0,593.0,THF
277,741.0,12.47,0.68,6.32,Iodide_Triiodide,0.16,-,-,TiO2 film (16 um thick),163 nmol/cm2,16 hours,AM 1.5G 100mW/cm2,-,Zafar Iqbal and Wu-Qiang Wu and Hai Zhang and Peng-Li Hua and Xiaoming Fang and Dai-Bin Kuang and Lingyun Wang and Herbert Meier and Derong Cao,Impact of hydroxy and octyloxy substituents of phenothiazine based dyes on the photovoltaic performance,Dyes and Pigments,99,10.1016/j.dyepig.2013.05.032,299--307,2,,01/01/2013,Iqbal_2013,,,CCCCCCCCOc1ccc(cc1)c1ccc2c(c1)Sc1c(N2CC)ccc(c1)/C=C(/C(=O)O)\C#N,phenothiazine,460.0,611.0,THF/DCM (1:1)
279,677.0,11.28,0.69,5.23,Iodide_Triiodide,0.16,-,-,TiO2 film (16 um thick),156 nmol/cm2,16 hours,AM 1.5G 100mW/cm2,-,Zafar Iqbal and Wu-Qiang Wu and Hai Zhang and Peng-Li Hua and Xiaoming Fang and Dai-Bin Kuang and Lingyun Wang and Herbert Meier and Derong Cao,Impact of hydroxy and octyloxy substituents of phenothiazine based dyes on the photovoltaic performance,Dyes and Pigments,99,10.1016/j.dyepig.2013.05.032,299--307,2,,01/01/2013,Iqbal_2013,,,CCN1c2ccc(cc2Sc2c1ccc(c2)/C=C(/C(=O)O)\C#N)c1ccc(cc1)O,phenothiazine,446.0,572.0,THF/DCM (1:1)
280,715.0,14.37,0.66,6.82,Iodide_Triiodide,0.16,-,-,TiO2 film (18 um thick),142 nmol/cm2,16 hours,AM 1.5G 100mW/cm2,-,Zafar Iqbal and Wu-Qiang Wu and Hai Zhang and Lijun Han and Xiaoming Fang and Lingyun Wang and Dai-Bin Kuang and Herbert Meier and Derong Cao,Influence of spatial arrangements of $\uppi$-spacer and acceptor of phenothiazine based dyes on the performance of dye-sensitized solar cells,Organic Electronics,14,10.1016/j.orgel.2013.07.007,2662--2672,10,,01/01/2013,Iqbal_2013,,,CCCCCCCCOc1ccc(cc1)N1c2ccc(cc2Sc2c1ccc(c2)c1ccc(s1)/C=C(/C(=O)O)\C#N)c1ccc(s1)/C=C(/C(=O)O)\C#N,phenothiazine,453.0,568.0,THF/DCM (1:1)
281,633.0,12.35,0.66,5.12,Iodide_Triiodide,0.16,-,-,TiO2 film (18 um thick),106 nmol/cm2,16 hours,AM 1.5G 100mW/cm2,-,Zafar Iqbal and Wu-Qiang Wu and Hai Zhang and Lijun Han and Xiaoming Fang and Lingyun Wang and Dai-Bin Kuang and Herbert Meier and Derong Cao,Influence of spatial arrangements of $\uppi$-spacer and acceptor of phenothiazine based dyes on the performance of dye-sensitized solar cells,Organic Electronics,14,10.1016/j.orgel.2013.07.007,2662--2672,10,,01/01/2013,Iqbal_2013,,,CCCCCCCCOc1ccc(cc1)N1c2ccc(cc2Sc2c1ccc(c2)c1ccc(s1)/C=C(/C(=O)O)\C#N)c1cccs1,phenothiazine,456.0,560.0,THF/DCM (1:1)
282,721.0,13.35,0.66,6.34,Iodide_Triiodide,0.16,-,-,TiO2 film (18 um thick),117 nmol/cm2,16 hours,AM 1.5G 100mW/cm2,-,Zafar Iqbal and Wu-Qiang Wu and Hai Zhang and Lijun Han and Xiaoming Fang and Lingyun Wang and Dai-Bin Kuang and Herbert Meier and Derong Cao,Influence of spatial arrangements of $\uppi$-spacer and acceptor of phenothiazine based dyes on the performance of dye-sensitized solar cells,Organic Electronics,14,10.1016/j.orgel.2013.07.007,2662--2672,10,,01/01/2013,Iqbal_2013,,,CCCCCCCCOc1ccc(cc1)N1c2ccccc2Sc2c1ccc(c2)c1ccc(s1)/C=C(/C(=O)O)\C#N,phenothiazine,433.0,561.0,THF/DCM (1:1)
283,510.0,7.06,0.67,2.43,Iodide_Triiodide,-,-,-,TiO2 film,290 nmol/cm2,24 hours,AM 1.5G 100mW/cm2,-,Jong Ho Park and Bo Youn Jang and Suresh Thogiti and Jang-Hyun Ryu and Sung-Hyun Kim and Young-A Son and Jae Hong Kim,A comparison of the optical and photovoltaic properties of novel double branched organic dyes in dye sensitized solar cells,Synthetic Metals,203,10.1016/j.synthmet.2015.02.016,235--242,,,01/01/2015,Park_2015,,,N#C/C(=C\c1ccc(cc1OCCCCOc1cc(ccc1/C=C\1/SC(=S)N(C1=O)CC(=O)O)N(CC)CC)N(CC)CC)/C(=O)O,diethylamino,490.0,,EtOH:DMF
284,720.0,14.55,0.62,6.4,Iodide_Triiodide,0.158,-,-,"TiO2 thin film (7 um of 25 nm particles as
the transparent layer and 5 um of 400 nm particles as the scattering layer)",-,-,AM 1.5G 100mW/cm2,-,Haijun Tan and Chunyue Pan and Gang Wang and Yingying Wu and Yiping Zhang and Yingping Zou and Guipeng Yu and Min Zhang,Phenoxazine-based organic dyes with different chromophores for dye-sensitized solar cells,Organic Electronics,14,10.1016/j.orgel.2013.07.008,2795--2801,11,,01/01/2013,Tan_2013,,,CCCCC[C@@H](N1c2ccc(cc2Oc2c1ccc(c2)N(c1ccccc1)c1ccccc1)c1ccc(s1)/C=C(\C(=O)O)/C#N)CC,phenoxazine,483.0,610.0,THF
285,762.0,13.54,0.69,7.1,Iodide_Triiodide,0.158,-,-,"TiO2 thin film (7 um of 25 nm particles as
the transparent layer and 5 um of 400 nm particles as the scattering layer)",-,-,AM 1.5G 100mW/cm2,-,Haijun Tan and Chunyue Pan and Gang Wang and Yingying Wu and Yiping Zhang and Yingping Zou and Guipeng Yu and Min Zhang,Phenoxazine-based organic dyes with different chromophores for dye-sensitized solar cells,Organic Electronics,14,10.1016/j.orgel.2013.07.008,2795--2801,11,,01/01/2013,Tan_2013,,,CCCCC[C@@H](N1c2ccc(cc2Oc2c1ccc(c2)c1ccc(s1)/C=C(\C(=O)O)/C#N)c1ccc(cc1)N1c2ccccc2Oc2c1cccc2)CC,phenoxazine,476.0,601.0,THF
286,715.0,5.73,0.69,2.82,Iodide_Triiodide,-,-,-,TiO2 (20 nm particle size),-,15 hours,AM 1.5G 100mW/cm2,-,Yanping Hong and Jin-Yun Liao and Jianlong Fu and Dai-Bin Kuang and Herbert Meier and Cheng-Yong Su and Derong Cao,Performance of dye-sensitized solar cells based on novel sensitizers bearing asymmetric double D-$\uppi$-A chains with arylamines as donors,Dyes and Pigments,94,10.1016/j.dyepig.2012.02.011,481--489,3,,01/01/2012,Hong_2012,,,N#C/C(=C\c1ccc2c(c1)c1ccccc1n2CCCCCCc1ccc(c(c1)Nc1ccccc1)/C=C(/C(=O)O)\C#N)/C(=O)O,phenothiazine,403.0,509.0,CH2Cl2/MeOH (1:1)
287,768.0,11.2,0.75,6.53,Iodide_Triiodide,0.159,-,-,TiO2 thin film (8 um of 20 nm particles as the transparent layer and 5 um of 400 nm particles as the scattering layer),-,16 hours,AM 1.5G 100mW/cm2,-,Magdalena Marszalek and Satyawan Nagane and Amol Ichake and Robin Humphry-Baker and Vincent Paul and Shaik M. Zakeeruddin and Michael Grätzel,Tuning spectral properties of phenothiazine based donor{\textendash}$\uppi${\textendash}acceptor dyes for efficient dye-sensitized solar cells,J. Mater. Chem.,22,10.1039/c1jm14024h,889--894,3,,01/01/2012,Marszalek_2012,,,CCCCN1c2ccc(cc2Sc2c1cc(SC)cc2)/C=C(/C(=O)O)\C#N,phenothiazine,451.0,644.0,Dichloromethane
