Repository: PaulC61/Cheminformatics

# Cheminformatics
Repository for:
Cheminformatics Masters students of University of Strasbourg 2020 - 2022
+ My own projects related to the course

File: InternshipM2_BIU/WorkingEnvironment/Phase2/metalsNoMixes.csv (part 4 of 24)
,VOC,JSC,FF,PCE,Electrolyte,Active area,Co-adsorbent,Co-sensitizer,Semiconductor,Dye loading,Exposure time,Solar simulator,Performance comment,Article author,Article title,Article journal,Article volume,Article DOI,Article pages,Article issue nr,Article EID,Article year,Article year.1,Article electronic id,Article keywords,Molecule SMILE,Molecule keywords,Molecule spectrum absorption maxima,Molecule spectrum emission maxima,Molecule spectrum solvent
404,774.0,12.9,0.7,7.0,Iodide_Triiodide,0.159,-,-,TiO2 film (8 um transparent layer with 5 mm scattering layer,-,16 hours,AM 1.5G 100mW/cm2,-,Magdalena Marszalek and Satyawan Nagane and Amol Ichake and Robin Humphry-Baker and Vincent Paul and Shaik M. Zakeeruddin and Michael Grätzel,Structural variations of D{\textendash}$\uppi${\textendash}A dyes influence on the photovoltaic performance of dye-sensitized solar cells,{RSC} Advances,3,10.1039/c3ra22249g,7921,21,,01/01/2013,Marszalek_2013,,,CCCCCCCCCCCCC1(CCCCCCCCCCCC)c2cc(sc2c2c1cc(s2)c1ccc2c(c1)Sc1c(N2CCCC)cccc1)/C=C(/C(=O)O)\C#N,phenothiazine,532.0,610.0,dichloromethane
405,691.0,15.2,0.7,7.4,Iodide_Triiodide,0.159,-,-,TiO2 film (8 um transparent layer with 5 mm scattering layer,-,16 hours,AM 1.5G 100mW/cm2,-,Magdalena Marszalek and Satyawan Nagane and Amol Ichake and Robin Humphry-Baker and Vincent Paul and Shaik M. Zakeeruddin and Michael Grätzel,Structural variations of D{\textendash}$\uppi${\textendash}A dyes influence on the photovoltaic performance of dye-sensitized solar cells,{RSC} Advances,3,10.1039/c3ra22249g,7921,21,,01/01/2013,Marszalek_2013,,,N#C/C(=C/c1ccc(s1)/C=C/c1ccc2c(c1)Sc1c(N2)cc(cc1)SC)/C(=O)O,phenothiazine,,,-
406,720.0,12.07,0.685,6.0,Iodide_Triiodide,0.23,-,-,TiO2 films (20 um thickness),-,20 hours,AM 1.5G 100mW/cm2,-,Marri Anil Reddy and Botla Vinayak and Thogiti Suresh and S. Niveditha and K. Bhanuprakash and Surya Prakash Singh and Ashraful Islam and Liyuan Han and Malapaka Chandrasekharam,Highly conjugated electron rich thiophene antennas on phenothiazine and phenoxazine-based sensitizers for dye sensitized solar cells,Synthetic Metals,195,10.1016/j.synthmet.2014.06.009,208--216,,,01/01/2014,Anil_Reddy_2014,,,CCCCCCc1ccc(s1)c1ccc(s1)c1ccc2c(c1)Oc1c(N2CCCCCC)ccc(c1)C=C(C(=O)O)C#N,phenoxazine,467.0,602.0,THF
407,694.0,10.84,0.724,5.4,Iodide_Triiodide,0.23,-,-,TiO2 films (20 um thickness),-,20 hours,AM 1.5G 100mW/cm2,-,Marri Anil Reddy and Botla Vinayak and Thogiti Suresh and S. Niveditha and K. Bhanuprakash and Surya Prakash Singh and Ashraful Islam and Liyuan Han and Malapaka Chandrasekharam,Highly conjugated electron rich thiophene antennas on phenothiazine and phenoxazine-based sensitizers for dye sensitized solar cells,Synthetic Metals,195,10.1016/j.synthmet.2014.06.009,208--216,,,01/01/2014,Anil_Reddy_2014,,,CCCCCCc1ccc(s1)c1ccc(s1)c1ccc2c(c1)Sc1c(N2CCCCCC)ccc(c1)C=C(C(=O)O)C#N,phenothiazine,449.0,645.0,THF
408,726.0,11.56,0.719,6.0,Iodide_Triiodide,0.23,-,-,TiO2 films (20 um thickness),-,20 hours,AM 1.5G 100mW/cm2,-,Marri Anil Reddy and Botla Vinayak and Thogiti Suresh and S. Niveditha and K. Bhanuprakash and Surya Prakash Singh and Ashraful Islam and Liyuan Han and Malapaka Chandrasekharam,Highly conjugated electron rich thiophene antennas on phenothiazine and phenoxazine-based sensitizers for dye sensitized solar cells,Synthetic Metals,195,10.1016/j.synthmet.2014.06.009,208--216,,,01/01/2014,Anil_Reddy_2014,,,CCCCCCc1ccc(s1)c1ccc2c(c1)Oc1c(N2CCCCCC)ccc(c1)C=C(C(=O)O)C#N,phenoxazine,465.0,610.0,THF
409,645.0,9.19,0.725,4.3,Iodide_Triiodide,0.23,-,-,TiO2 films (20 um thickness),-,20 hours,AM 1.5G 100mW/cm2,-,Marri Anil Reddy and Botla Vinayak and Thogiti Suresh and S. Niveditha and K. Bhanuprakash and Surya Prakash Singh and Ashraful Islam and Liyuan Han and Malapaka Chandrasekharam,Highly conjugated electron rich thiophene antennas on phenothiazine and phenoxazine-based sensitizers for dye sensitized solar cells,Synthetic Metals,195,10.1016/j.synthmet.2014.06.009,208--216,,,01/01/2014,Anil_Reddy_2014,,,CCCCCCc1ccc(s1)c1ccc2c(c1)Sc1c(N2CCCCCC)ccc(c1)C=C(C(=O)O)C#N,phenothiazine,444.0,645.0,THF
410,645.0,14.71,0.673,6.4,Iodide_Triiodide,0.1256,-,-,TiO2 films (10 um in thickness) with a scattering layer (4 um),-,12 hours,AM 1.5G 100mW/cm2,-,Xichuan Yang and Jianghua Zhao and Lei Wang and Jie Tian and Licheng Sun,Phenothiazine derivatives-based D{\textendash}$\uppi${\textendash}A and D{\textendash}A{\textendash}$\uppi${\textendash}A organic dyes for dye-sensitized solar cells,{RSC} Advances,4,10.1039/c4ra01858c,24377,46,,01/01/2014,Yang_2014,,,CCCCN1c2ccc(cc2Sc2c1ccc(c2)c1ccc(cc1OCCCC)OCCCC)c1ccc(c2c1nsn2)c1ccc(s1)/C=C(/C(=O)O)\C#N,phenothiazine,498.0,,dichloromethane
412,697.0,12.52,0.68,5.93,Iodide_Triiodide,0.18,-,-,TiO2 film (12 um),-,24 hours,AM 1.5G 100mW/cm2,-,Shibin Wang and Ruoyu Yang and Jianchun Guo and Geng Li,Phenothiazine organic dyes with the cone-shaped structural: Broad photoresponse and limitations on short-circuit photocurrent density in dye-sensitized solar cells,Synthetic Metals,215,10.1016/j.synthmet.2016.01.025,184--193,,,01/01/2016,Wang_2016,,,CCCCCCN1c2ccc(cc2Sc2c1ccc(c2)/C=C(/C(=O)O)\C#N)N(c1ccc2c(c1)c1ccccc1n2CCCCCC)c1ccc2c(c1)c1ccccc1n2CCCCCC,phenothiazine,512.0,,dichloromethane
413,628.0,10.32,0.6022,3.91,Iodide_Triiodide,0.24,-,-,"TiO2 film (20-30 nm particles, 4 um scattering layer)",55 nmol/cm2,8-12 hours,AM 1.5G 100mW/cm2,-,Myeong Seok Kim and Min Ju Cho and Young Cheol Choi and Kwang-Soon Ahn and Dong Hoon Choi and Kyungkon Kim and Jae Hong Kim,Enhancement of photovoltaic performance in dye-sensitized solar cells fabricated with dendritic photosensitizer containing site-isolated chromophores,Dyes and Pigments,99,10.1016/j.dyepig.2013.08.005,986--994,3,,01/01/2013,Kim_2013,,,N#C/C(=C/c1ccc2c(c1)Sc1c(N2CCCCCCN2c3ccccc3Sc3c2ccc(c3)/C=C(/C(=O)O)\C#N)cccc1)/C(=O)O,phenothiazine,417.0,,Dimethylformamide
414,681.0,11.96,0.6015,4.9,Iodide_Triiodide,0.24,-,-,"TiO2 film (20-30 nm particles, 4 um scattering layer)",38 nmol/cm2,8-12 hours,AM 1.5G 100mW/cm2,-,Myeong Seok Kim and Min Ju Cho and Young Cheol Choi and Kwang-Soon Ahn and Dong Hoon Choi and Kyungkon Kim and Jae Hong Kim,Enhancement of photovoltaic performance in dye-sensitized solar cells fabricated with dendritic photosensitizer containing site-isolated chromophores,Dyes and Pigments,99,10.1016/j.dyepig.2013.08.005,986--994,3,,01/01/2013,Kim_2013,,,N#C/C(=C\c1ccc2c(c1)Sc1c(N2CCCCCOc2ccc(cc2)[C@@](c2ccc(cc2)OCCCCCCN2c3ccccc3Sc3c2ccc(c3)/C=C(\C(=O)O)/C#N)(c2ccc(cc2)OCCCCCCN2c3ccccc3Sc3c2ccc(c3)/C=C(/C(=O)O)\C#N)C)cccc1)/C(=O)O,phenothiazine,413.0,,Dimethylformamide
415,758.0,9.01,0.71,4.87,Iodide_Triiodide,0.16,-,-,TiO2,428 nmol/cm2,-,AM 1.5G 100mW/cm2,-,Xue-Xin Dai and Hao-Lin Feng and Zu-Sheng Huang and Meng-Jiao Wang and Lingyun Wang and Dai-Bin Kuang and Herbert Meier and Derong Cao,Synthesis of phenothiazine-based di-anchoring dyes containing fluorene linker and their photovoltaic performance,Dyes and Pigments,114,10.1016/j.dyepig.2014.10.016,47--54,,,01/01/2015,Dai_2015,,,CCCCCCCCN1c2ccccc2Sc2c1ccc(c2)/C=C(/C(=O)O)\C#N,phenothiazine,439.0,,DCM/THF (1:1)
416,726.0,11.73,0.67,5.7,Iodide_Triiodide,0.16,-,-,TiO2,228  nmol/cm2,-,AM 1.5G 100mW/cm2,-,Xue-Xin Dai and Hao-Lin Feng and Zu-Sheng Huang and Meng-Jiao Wang and Lingyun Wang and Dai-Bin Kuang and Herbert Meier and Derong Cao,Synthesis of phenothiazine-based di-anchoring dyes containing fluorene linker and their photovoltaic performance,Dyes and Pigments,114,10.1016/j.dyepig.2014.10.016,47--54,,,01/01/2015,Dai_2015,,,CCCCCCCCN1[C@H]2CC=C(C=C2Sc2c1ccc(c2)/C=C(\C(=O)O)/C#N)c1ccc2c(c1)C(CCCCCC)(CCCCCC)c1c2ccc(c1)c1ccc2c(c1)N(CCCCCCCC)c1c(S2)cc(cc1)/C=C(/C(=O)O)\C#N,phenothiazine,458.0,,DCM/THF (1:1)
417,740.0,9.69,0.59,4.21,Iodide_Triiodide,0.16,-,-,TiO2,206 nmol/cm2,-,AM 1.5G 100mW/cm2,-,Xue-Xin Dai and Hao-Lin Feng and Zu-Sheng Huang and Meng-Jiao Wang and Lingyun Wang and Dai-Bin Kuang and Herbert Meier and Derong Cao,Synthesis of phenothiazine-based di-anchoring dyes containing fluorene linker and their photovoltaic performance,Dyes and Pigments,114,10.1016/j.dyepig.2014.10.016,47--54,,,01/01/2015,Dai_2015,,,CCCCCCCCN1c2ccc(cc2Sc2c1ccc(c2)/C=C(\C(=O)O)/C#N)c1ccc(s1)c1ccc2c(c1)C(CCCCCC)(CCCCCC)c1c2ccc(c1)c1ccc(s1)c1ccc2c(c1)N(CCCCCCCC)c1c(S2)cc(cc1)/C=C(\C(=O)O)/C#N,phenothiazine,450.0,,DCM/THF (1:1)
418,600.0,7.23,0.64,2.77,Iodide_Triiodide,0.16,-,-,"TiO2 film (9 um thick, 3 um scattering layer)",44 nmol/cm2,16 hours,AM 1.5G 100mW/cm2,-,Ryan Yeh-Yung Lin and Tzu-Man Chuang and Feng-Ling Wu and Pei-Yu Chen and Te-Chun Chu and Jen-Shyang Ni and Miao-Syuan Fan and Yih-Hsing Lo and Kuo-Chuan Ho and Jiann T. Lin,Anthracene/Phenothiazine $\uppi$-Conjugated Sensitizers for Dye-Sensitized Solar Cells using Redox Mediator in Organic and Water-based Solvents,ChemSusChem,8,10.1002/cssc.201403016,105--113,1,,01/01/2014,Lin_2014,,,CCCCCCOc1c2cc(ccc2c(c2c1ccc(c2)/C=C(/C(=O)O)\C#N)OCCCCCC)N(c1ccc2c(c1)Sc1c(N2CCCCCC)cccc1)c1ccccc1,phenothiazine,494.0,558.0,THF
419,640.0,11.47,0.63,4.64,Iodide_Triiodide,0.16,-,-,"TiO2 film (9 um thick, 3 um scattering layer)",93 nmol/cm2,16 hours,AM 1.5G 100mW/cm2,-,Ryan Yeh-Yung Lin and Tzu-Man Chuang and Feng-Ling Wu and Pei-Yu Chen and Te-Chun Chu and Jen-Shyang Ni and Miao-Syuan Fan and Yih-Hsing Lo and Kuo-Chuan Ho and Jiann T. Lin,Anthracene/Phenothiazine $\uppi$-Conjugated Sensitizers for Dye-Sensitized Solar Cells using Redox Mediator in Organic and Water-based Solvents,ChemSusChem,8,10.1002/cssc.201403016,105--113,1,,01/01/2014,Lin_2014,,,CCCCCCOc1c2cc(ccc2c(c2c1ccc(c2)c1ccc(s1)/C=C(/C(=O)O)\C#N)OCCCCCC)N(c1ccc2c(c1)Sc1c(N2CCCCCC)cccc1)c1ccccc1,phenothiazine,504.0,565.0,THF
420,730.0,15.14,0.65,7.13,Iodide_Triiodide,0.16,-,-,"TiO2 film (9 um thick, 3 um scattering layer)",601 nmol/cm2,16 hours,AM 1.5G 100mW/cm2,-,Ryan Yeh-Yung Lin and Tzu-Man Chuang and Feng-Ling Wu and Pei-Yu Chen and Te-Chun Chu and Jen-Shyang Ni and Miao-Syuan Fan and Yih-Hsing Lo and Kuo-Chuan Ho and Jiann T. Lin,Anthracene/Phenothiazine $\uppi$-Conjugated Sensitizers for Dye-Sensitized Solar Cells using Redox Mediator in Organic and Water-based Solvents,ChemSusChem,8,10.1002/cssc.201403016,105--113,1,,01/01/2014,Lin_2014,,,CCCCCCOc1c2cc(ccc2c(c2c1cccc2)OCCCCCC)N(c1ccc2c(c1)Sc1c(N2CCCCCC)ccc(c1)/C=C(/C(=O)O)\C#N)c1ccccc1,phenothiazine,440.0,559.0,THF
421,700.0,12.43,0.65,5.73,Iodide_Triiodide,0.16,-,-,"TiO2 film (9 um thick, 3 um scattering layer)",369 nmol/cm2,16 hours,AM 1.5G 100mW/cm2,-,Ryan Yeh-Yung Lin and Tzu-Man Chuang and Feng-Ling Wu and Pei-Yu Chen and Te-Chun Chu and Jen-Shyang Ni and Miao-Syuan Fan and Yih-Hsing Lo and Kuo-Chuan Ho and Jiann T. Lin,Anthracene/Phenothiazine $\uppi$-Conjugated Sensitizers for Dye-Sensitized Solar Cells using Redox Mediator in Organic and Water-based Solvents,ChemSusChem,8,10.1002/cssc.201403016,105--113,1,,01/01/2014,Lin_2014,,,CCCCCCN1c2ccc(cc2Sc2c1ccc(c2)c1ccc(s1)/C=C(\C(=O)O)/C#N)N(c1ccc2c(c1)c(OCCCCCC)c1c(c2OCCCCCC)cccc1)c1ccccc1,phenothiazine,448.0,560.0,THF
422,610.0,10.37,0.65,4.09,Iodide_Triiodide,0.16,-,-,"TiO2 film (9 um thick, 3 um scattering layer)",683 nmol/cm2,16 hours,AM 1.5G 100mW/cm2,-,Ryan Yeh-Yung Lin and Tzu-Man Chuang and Feng-Ling Wu and Pei-Yu Chen and Te-Chun Chu and Jen-Shyang Ni and Miao-Syuan Fan and Yih-Hsing Lo and Kuo-Chuan Ho and Jiann T. Lin,Anthracene/Phenothiazine $\uppi$-Conjugated Sensitizers for Dye-Sensitized Solar Cells using Redox Mediator in Organic and Water-based Solvents,ChemSusChem,8,10.1002/cssc.201403016,105--113,1,,01/01/2014,Lin_2014,,,CCCCCCOc1c2cc(ccc2c(c2c1cccc2)OCCCCCC)N(c1ccc2c(c1)Sc1c(N2CCCCCC)ccc(c1)/C=C(\C(=O)O)/C#N)c1ccccc1,phenothiazine,422.0,546.0,THF
439,606.4,9.09,0.66,3.66,Iodide_Triiodide,0.16,-,-,"TiO2 film (12 um thick, 5 um scattering layer)",-,24 hours,AM 1.5G 100mW/cm2,-,Govardhana Babu Bodedla and K. R. Justin Thomas and Chun-Ting Li and Kuo-Chuan Ho,Functional tuning of phenothiazine-based dyes by a benzimidazole auxiliary chromophore: an account of optical and photovoltaic studies,{RSC} Adv.,4,10.1039/c4ra09300c,53588--53601,96,,01/01/2014,Bodedla_2014,,,CCCCN1c2ccc(cc2Sc2c1ccc(c2)c1nc2c(n1c1ccccc1)cccc2)c1ccc(s1)/C=C(/C(=O)O)\C#N,phenothiazine,438.0,562.0,THF
440,604.4,9.26,0.64,3.6,Iodide_Triiodide,0.16,-,-,"TiO2 film (12 um thick, 5 um scattering layer)",-,24 hours,AM 1.5G 100mW/cm2,-,Govardhana Babu Bodedla and K. R. Justin Thomas and Chun-Ting Li and Kuo-Chuan Ho,Functional tuning of phenothiazine-based dyes by a benzimidazole auxiliary chromophore: an account of optical and photovoltaic studies,{RSC} Adv.,4,10.1039/c4ra09300c,53588--53601,96,,01/01/2014,Bodedla_2014,,,CCCCN1c2ccc(cc2Sc2c1ccc(c2)c1nc2c(n1c1ccccc1)cccc2)c1ccc(s1)c1ccc(s1)/C=C(/C(=O)O)\C#N,phenothiazine,459.0,584.0,THF
441,646.1,7.47,0.69,3.31,Iodide_Triiodide,0.16,-,-,"TiO2 film (12 um thick, 5 um scattering layer)",-,24 hours,AM 1.5G 100mW/cm2,-,Govardhana Babu Bodedla and K. R. Justin Thomas and Chun-Ting Li and Kuo-Chuan Ho,Functional tuning of phenothiazine-based dyes by a benzimidazole auxiliary chromophore: an account of optical and photovoltaic studies,{RSC} Adv.,4,10.1039/c4ra09300c,53588--53601,96,,01/01/2014,Bodedla_2014,,,CCCCN1c2ccc(cc2Sc2c1ccc(c2)c1nc2c(n1c1ccccc1)cccc2)c1ccc(cc1)/C=C(\C(=O)O)/C#N,phenothiazine,402.0,539.0,THF
442,630.2,7.53,0.68,3.24,Iodide_Triiodide,0.16,-,-,"TiO2 film (12 um thick, 5 um scattering layer)",-,24 hours,AM 1.5G 100mW/cm2,-,Govardhana Babu Bodedla and K. R. Justin Thomas and Chun-Ting Li and Kuo-Chuan Ho,Functional tuning of phenothiazine-based dyes by a benzimidazole auxiliary chromophore: an account of optical and photovoltaic studies,{RSC} Adv.,4,10.1039/c4ra09300c,53588--53601,96,,01/01/2014,Bodedla_2014,,,CCCCN1c2ccc(cc2Sc2c1ccc(c2)c1nc2c(n1c1ccccc1)cccc2)c1ccc(s1)c1ccc(cc1)/C=C(\C(=O)O)/C#N,phenothiazine,399.0,538.0,THF
443,519.1,5.46,0.58,1.63,Iodide_Triiodide,0.16,-,-,"TiO2 film (12 um thick, 5 um scattering layer)",-,24 hours,AM 1.5G 100mW/cm2,-,Govardhana Babu Bodedla and K. R. Justin Thomas and Chun-Ting Li and Kuo-Chuan Ho,Functional tuning of phenothiazine-based dyes by a benzimidazole auxiliary chromophore: an account of optical and photovoltaic studies,{RSC} Adv.,4,10.1039/c4ra09300c,53588--53601,96,,01/01/2014,Bodedla_2014,,,CCCCN1c2ccc(cc2Sc2c1cccc2)c1ccc(s1)c1ccc(s1)/C=C(\C(=O)O)/C#N,phenothiazine,444.0,572.0,THF
455,638.0,12.2,0.72,5.6,Iodide_Triiodide,0.159,-,-,TiO2 film (12 um + 4 um scattering layer),-,2 hours,AM 1.5G 100mW/cm2,-,Haining Tian and Xichuan Yang and Jiayan Cong and Ruikui Chen and Chao Teng and Jing Liu and Yan Hao and Lei Wang and Licheng Sun,Effect of different electron donating groups on the performance of dye-sensitized solar cells,Dyes and Pigments,84,10.1016/j.dyepig.2009.06.014,62--68,1,,01/01/2010,Tian_2010,,,CCCCN1c2ccc(cc2Sc2c1cccc2)/C=C/c1ccc(s1)/C=C(/C(=O)O)\C#N,phenothiazine,494.0,704.0,dichloromethane
456,650.0,11.75,0.64,4.86,Iodide_Triiodide,0.16,-,-,TiO2 film (12 um),218 nmol/cm2,-,AM 1.5G 100mW/cm2,-,Ryan Yeh-Yung Lin and Te-Chun Chu and Ping-Wei Chen and Jen-Shyang Ni and Pei-Chieh Shih and Yung-Chung Chen and Kuo-Chuan Ho and Jiann T. Lin,Phenothiazinedioxide-Conjugated Sensitizers and a Dual-{TEMPO}/Iodide Redox Mediator for Dye-Sensitized Solar Cells,ChemSusChem,7,10.1002/cssc.201402160,2221--2229,8,,01/01/2014,Lin_2014,,,CCCCCCN1c2ccc(cc2Sc2c1ccc(c2)c1ccc(s1)/C=C(\C(=O)O)/C#N)c1ccc(cc1)N(c1ccccc1)c1ccccc1,phenothiazine,446.0,608.0,THF
458,652.0,8.65,0.63,3.55,Iodide_Triiodide,0.18,-,-,TiO2 film (12 um),-,24 hours,AM 1.5G 100mW/cm2,-,Shibin Wang and Ruoyu Yang and Jianchun Guo and Geng Li,Phenothiazine organic dyes with the cone-shaped structural: Broad photoresponse and limitations on short-circuit photocurrent density in dye-sensitized solar cells,Synthetic Metals,215,10.1016/j.synthmet.2016.01.025,184--193,,,01/01/2016,Wang_2016,,,CCCCCCOc1ccc(cc1)N(c1ccc2c(c1)c1ccccc1n2CCCCCC)c1ccc2c(c1)Sc1c(N2CCCCCC)ccc(c1)/C=C(/C(=O)O)\C#N,phenothiazine,506.0,,dichloromethane
460,571.0,6.86,0.692,2.71,Iodide_Triiodide,0.16,-,-,TiO2 film (12 uM thick + 3 uM scattering layer),-,-,AM 1.5G 100mW/cm2,-,Abhishek Baheti and K. R. Justin Thomas and Ling-Chuan Lin and Kun-Mu Lee,Monoanchoring (D-D-$\uppi$-A) and Dianchoring (D-D-($\uppi$-A)2) Organic Dyes Featuring Triarylamine Donors Composed of Fluorene and Carbazole,Asian Journal of Organic Chemistry,3,10.1002/ajoc.201402073,886--898,8,,01/01/2014,Baheti_2014,,,N#C/C(=C\c1ccc(s1)c1ccc(s1)c1ccc2c(c1)C(CC)(CC)c1c2ccc(c1)N(c1ccc2c(c1)C(CC)(CC)c1c2cccc1)c1ccc2c(c1)c1ccccc1n2CC)/C(=O)O,"carbazole, triphenylamine",473.0,,THF
461,660.0,12.2,0.68,5.44,Iodide_Triiodide,0.16,-,-,TiO2 film (12 um),471 nmol/cm2,-,AM 1.5G 100mW/cm2,-,Ryan Yeh-Yung Lin and Te-Chun Chu and Ping-Wei Chen and Jen-Shyang Ni and Pei-Chieh Shih and Yung-Chung Chen and Kuo-Chuan Ho and Jiann T. Lin,Phenothiazinedioxide-Conjugated Sensitizers and a Dual-{TEMPO}/Iodide Redox Mediator for Dye-Sensitized Solar Cells,ChemSusChem,7,10.1002/cssc.201402160,2221--2229,8,,01/01/2014,Lin_2014,,,CCCCCCN1c2ccc(cc2S(=O)(=O)c2c1ccc(c2)c1ccc(s1)/C=C(/C(=O)O)\C#N)c1ccc(s1)c1ccc(cc1)N(c1ccccc1)c1ccccc1,phenothiazine,416.0,518.0,THF
463,570.0,10.29,0.67,3.94,Iodide_Triiodide,0.16,-,-,TiO2 film (12 um),386 nmol/cm2,-,AM 1.5G 100mW/cm2,-,Ryan Yeh-Yung Lin and Te-Chun Chu and Ping-Wei Chen and Jen-Shyang Ni and Pei-Chieh Shih and Yung-Chung Chen and Kuo-Chuan Ho and Jiann T. Lin,Phenothiazinedioxide-Conjugated Sensitizers and a Dual-{TEMPO}/Iodide Redox Mediator for Dye-Sensitized Solar Cells,ChemSusChem,7,10.1002/cssc.201402160,2221--2229,8,,01/01/2014,Lin_2014,,,CCCCCCN1c2ccc(cc2S(=O)(=O)c2c1ccc(c2)c1sc2c(c1)sc(c2)/C=C(/C(=O)O)\C#N)c1ccc(cc1)N(c1ccc(cc1)OCCCCCC)c1ccc(cc1)OCCCCCC,phenothiazine,424.0,543.0,THF
475,690.0,9.64,0.6,4.01,Iodide_Triiodide,0.25,-,-,TiO2 film (12 um),-,-,AM 1.5G 100mW/cm2,-,Ki-Hyun Kim and Seung-Min Lee and Min-Hye Seo and Sang-Eun Cho and Won-Pill Hwang and Sung-Hae Park and Young-Keun Kim and Jin-Kook Lee and Mi-Ra Kim,Syntheses of organic dyes based on phenothiazine as photosensitizers and effects of their $\uppi$-conjugated bridges on the photovoltaic performances of dye-sensitized solar cells,Macromolecular Research,20,10.1007/s13233-012-0017-2,128--137,2,,01/01/2011,Kim_2011,,,CCCCCCN1c2ccc(cc2Sc2c1cccc2)C=Cc1ccc(cc1)N(c1ccc(cc1)c1ccc(s1)C=C(C(=O)O)C#N)c1ccccc1,phenothiazine,475.0,,CH2Cl2:MeOH
476,610.0,10.37,0.59,3.76,Iodide_Triiodide,0.25,-,-,TiO2 film (12 um),-,-,AM 1.5G 100mW/cm2,-,Ki-Hyun Kim and Seung-Min Lee and Min-Hye Seo and Sang-Eun Cho and Won-Pill Hwang and Sung-Hae Park and Young-Keun Kim and Jin-Kook Lee and Mi-Ra Kim,Syntheses of organic dyes based on phenothiazine as photosensitizers and effects of their $\uppi$-conjugated bridges on the photovoltaic performances of dye-sensitized solar cells,Macromolecular Research,20,10.1007/s13233-012-0017-2,128--137,2,,01/01/2011,Kim_2011,,,CCCCCCN1c2ccc(cc2Sc2c1cccc2)C=Cc1ccc(s1)c1ccc(s1)C=C(C(=O)O)C#N,phenothiazine,490.0,,CH2Cl2:MeOH
478,730.0,11.1,0.78,6.3,Iodide_Triiodide,0.159,-,-,TiO2 film (12 um + 4 um scattering layer),-,24 hours,AM 1.5G 100mW/cm2,-,Ming Cheng and Xichuan Yang and Shifeng Li and Xiuna Wang and Licheng Sun,Efficient dye-sensitized solar cells based on an iodine-free electrolyte using l-cysteine/l-cystine as a redox couple,Energy Environ. Sci.,5,10.1039/c1ee02540f,6290--6293,4,,01/01/2012,Cheng_2012,,,CCCCN1c2ccc(cc2Sc2c1cccc2)/C=C(/C(=O)O)\C#N,phenothiazine,,,-
486,628.0,8.09,0.68,3.46,Iodide_Triiodide,0.25,-,-,TiO2 film (12 um + 4 um scattering layer),-,24-30 hours,AM 1.5G 100mW/cm2,-,Tzi-Yi Wu and Ming-Hsiu Tsao and Fu-Lin Chen and Shyh-Gang Su and Cheng-Wen Chang and Hong-Paul Wang and Yuan-Chung Lin and Wen-Chung Ou-Yang and I-Wen Sun,Synthesis and Characterization of Organic Dyes Containing Various Donors and Acceptors,International Journal of Molecular Sciences,11,10.3390/ijms11010329,329--353,1,,01/01/2010,Wu_2010,,,CCN1c2ccc(cc2Sc2c1cccc2)C=CC(=O)O,phenothiazine,381.0,558.0,acetonitrile
487,669.0,13.35,0.62,5.53,Iodide_Triiodide,0.25,-,-,TiO2 film (12 um + 4 um scattering layer),-,24-30 hours,AM 1.5G 100mW/cm2,-,Tzi-Yi Wu and Ming-Hsiu Tsao and Fu-Lin Chen and Shyh-Gang Su and Cheng-Wen Chang and Hong-Paul Wang and Yuan-Chung Lin and Wen-Chung Ou-Yang and I-Wen Sun,Synthesis and Characterization of Organic Dyes Containing Various Donors and Acceptors,International Journal of Molecular Sciences,11,10.3390/ijms11010329,329--353,1,,01/01/2010,Wu_2010,,,CCN1c2ccc(cc2Sc2c1cccc2)C=C(C(=O)O)C#N,phenothiazine,400.0,573.0,acetonitrile
488,620.0,8.28,0.68,3.49,Iodide_Triiodide,0.25,-,-,TiO2 film (12 um + 4 um scattering layer),-,24-30 hours,AM 1.5G 100mW/cm2,-,Tzi-Yi Wu and Ming-Hsiu Tsao and Fu-Lin Chen and Shyh-Gang Su and Cheng-Wen Chang and Hong-Paul Wang and Yuan-Chung Lin and Wen-Chung Ou-Yang and I-Wen Sun,Synthesis and Characterization of Organic Dyes Containing Various Donors and Acceptors,International Journal of Molecular Sciences,11,10.3390/ijms11010329,329--353,1,,01/01/2010,Wu_2010,,,N#C/C(=C\c1ccc2c(c1)CCc1c(N2CC)cccc1)/C(=O)O,iminodibenzyl,368.0,506.0,acetonitrile
490,658.0,7.59,0.63,3.31,Iodide_Triiodide,0.16,-,-,TiO2 film (15 um transparent + 5 um scattering layer),124 nmol/cm2,24 hours,AM 1.5G 100mW/cm2,-,Kesavan Stalindurai and Ayyanar Karuppasamy and Jia-De Peng and Kuo-Chuan Ho and Annadurai Tamilselvan and Chennan Ramalingan,Fused heterocycles possessing novel metal-free organic dyes for dye-sensitized solar cells,Tetrahedron,73,10.1016/j.tet.2016.12.019,278--289,3,,01/01/2017,Stalindurai_2017,,,CCCCCCN1c2ccc(cc2Sc2c1ccc(c2)C=C1SC(=S)N(C1=O)CC(=O)O)n1c2ccc(cc2c2c1ccc(c2)n1c2ccc(cc2c2c1ccc(c2)C(C)(C)C)C(C)(C)C)n1c2ccc(cc2c2c1ccc(c2)C(C)(C)C)C(C)(C)C,phenothiazine,464.0,,dichloromethane
491,664.0,7.07,0.66,3.1,Iodide_Triiodide,0.16,-,-,TiO2 film (15 um transparent + 5 um scattering layer),125 nmol/cm2,24 hours,AM 1.5G 100mW/cm2,-,Kesavan Stalindurai and Ayyanar Karuppasamy and Jia-De Peng and Kuo-Chuan Ho and Annadurai Tamilselvan and Chennan Ramalingan,Fused heterocycles possessing novel metal-free organic dyes for dye-sensitized solar cells,Tetrahedron,73,10.1016/j.tet.2016.12.019,278--289,3,,01/01/2017,Stalindurai_2017,,,CCCCN1c2ccc(cc2Sc2c1ccc(c2)C=C1SC(=S)N(C1=O)CC(=O)O)n1c2ccc(cc2c2c1ccc(c2)n1c2ccc(cc2c2c1ccc(c2)C(C)(C)C)C(C)(C)C)n1c2ccc(cc2c2c1ccc(c2)C(C)(C)C)C(C)(C)C,phenothiazine,455.0,,dichloromethane
492,660.0,9.06,0.63,3.58,Iodide_Triiodide,0.16,-,-,TiO2 film (15 um transparent + 5 um scattering layer),129 nmol/cm2,24 hours,AM 1.5G 100mW/cm2,-,Kesavan Stalindurai and Ayyanar Karuppasamy and Jia-De Peng and Kuo-Chuan Ho and Annadurai Tamilselvan and Chennan Ramalingan,Fused heterocycles possessing novel metal-free organic dyes for dye-sensitized solar cells,Tetrahedron,73,10.1016/j.tet.2016.12.019,278--289,3,,01/01/2017,Stalindurai_2017,,,CCCCCCN1c2ccc(cc2Sc2c1ccc(c2)n1c2ccc(cc2c2c1ccc(c2)C(C)(C)C)C(C)(C)C)C=C1SC(=S)N(C1=O)CC(=O)O,phenothiazine,482.0,,dichloromethane
493,648.0,10.03,0.66,4.38,Iodide_Triiodide,0.16,-,-,TiO2 film (15 um transparent + 5 um scattering layer),131 nmol/cm2,24 hours,AM 1.5G 100mW/cm2,-,Kesavan Stalindurai and Ayyanar Karuppasamy and Jia-De Peng and Kuo-Chuan Ho and Annadurai Tamilselvan and Chennan Ramalingan,Fused heterocycles possessing novel metal-free organic dyes for dye-sensitized solar cells,Tetrahedron,73,10.1016/j.tet.2016.12.019,278--289,3,,01/01/2017,Stalindurai_2017,,,CCCCN1c2ccc(cc2Sc2c1ccc(c2)n1c2ccc(cc2c2c1ccc(c2)C(C)(C)C)C(C)(C)C)C=C1SC(=S)N(C1=O)CC(=O)O,phenothiazine,481.0,,dichloromethane
494,726.0,17.76,0.58,7.54,Iodide_Triiodide,0.196,-,-,TiO2 film (10 um transparent + 4 um scattering layer),136 nmol/cm2,12 hours,AM 1.5G 100mW/cm2,-,Feng Li and Yi-Zhou Zhu and Shao-Chun Zhang and Huan-Huan Gao and Bin Pan and Jian-Yu Zheng,"Pyrrolo[3,2,1-kl]phenothiazine-based D-$\uppi$-A type organic dyes for efficient dye-sensitized solar cells",Dyes and Pigments,139,10.1016/j.dyepig.2016.12.025,292--299,,,01/01/2017,Li_2017,,,CCCCCCCCc1cc(sc1c1ccc(s1)c1sc(cc1CCCCCCCC)/C=C(/C(=O)O)\C#N)c1cc2cc(n3c2c(c1)sc1c3cccc1)c1ccc(cc1)OCCCCCC,phenothiazine,461.0,,dichloromethane
496,497.0,2.04,0.68,0.69,Iodide_Triiodide,0.16,-,-,TiO2 film (12 uM thick + 3 uM scattering layer),-,-,AM 1.5G 100mW/cm2,-,Abhishek Baheti and K. R. Justin Thomas and Ling-Chuan Lin and Kun-Mu Lee,Monoanchoring (D-D-$\uppi$-A) and Dianchoring (D-D-($\uppi$-A)2) Organic Dyes Featuring Triarylamine Donors Composed of Fluorene and Carbazole,Asian Journal of Organic Chemistry,3,10.1002/ajoc.201402073,886--898,8,,01/01/2014,Baheti_2014,,,N#C/C(=C\c1ccc(s1)c1ccc2c(c1)C(CC)(CC)c1c2ccc(c1)N(c1ccc2c(c1)C(CC)(CC)c1c2ccc(c1)c1ccc(s1)/C=C(/C(=O)O)\C#N)c1ccc2c(c1)c1ccc(cc1n2CC)c1ccc(s1)/C=C(/C(=O)O)\C#N)/C(=O)O,"carbazole, triphenylamine",492.0,,THF
505,670.0,12.87,0.68,5.86,Iodide_Triiodide,0.25,-,-,TiO2 film (9 um + 5 um scattering layer),-,24 hours,AM 1.5G 100mW/cm2,-,D. Muenmart and N. Prachumrak and R. Tarsang and S. Namungruk and S. Jungsuttiwong and T. Sudyoadsuk and P. Pattanasattayavong and V. Promarak,New D{\textendash}D{\textendash}$\uppi${\textendash}A type organic dyes having carbazol-N-yl phenothiazine moiety as a donor (D{\textendash}D) unit for efficient dye-sensitized solar cells: experimental and theoretical studies,{RSC} Adv.,6,10.1039/c6ra06220b,38481--38493,44,,01/01/2016,Muenmart_2016,,,CCCCCCCCN1c2ccc(cc2Sc2c1ccc(c2)n1c2ccc(cc2c2c1ccc(c2)C(C)(C)C)C(C)(C)C)c1ccc(s1)c1ccc(s1)c1ccc(cc1)/C=C(/C(=O)O)\C#N,"phenothiazine, carbazole",455.0,,dichloromethane
506,700.0,11.92,0.68,5.67,Iodide_Triiodide,0.25,-,-,TiO2 film (9 um + 5 um scattering layer),-,24 hours,AM 1.5G 100mW/cm2,-,D. Muenmart and N. Prachumrak and R. Tarsang and S. Namungruk and S. Jungsuttiwong and T. Sudyoadsuk and P. Pattanasattayavong and V. Promarak,New D{\textendash}D{\textendash}$\uppi${\textendash}A type organic dyes having carbazol-N-yl phenothiazine moiety as a donor (D{\textendash}D) unit for efficient dye-sensitized solar cells: experimental and theoretical studies,{RSC} Adv.,6,10.1039/c6ra06220b,38481--38493,44,,01/01/2016,Muenmart_2016,,,CCCCCCCCN1c2ccc(cc2Sc2c1ccc(c2)n1c2ccc(cc2c2c1ccc(c2)C(C)(C)C)C(C)(C)C)c1ccc(s1)c1ccc(cc1)/C=C(/C(=O)O)\C#N,"phenothiazine, carbazole",432.0,,dichloromethane
507,730.0,10.98,0.68,5.51,Iodide_Triiodide,0.25,-,-,TiO2 film (9 um + 5 um scattering layer),-,24 hours,AM 1.5G 100mW/cm2,-,D. Muenmart and N. Prachumrak and R. Tarsang and S. Namungruk and S. Jungsuttiwong and T. Sudyoadsuk and P. Pattanasattayavong and V. Promarak,New D{\textendash}D{\textendash}$\uppi${\textendash}A type organic dyes having carbazol-N-yl phenothiazine moiety as a donor (D{\textendash}D) unit for efficient dye-sensitized solar cells: experimental and theoretical studies,{RSC} Adv.,6,10.1039/c6ra06220b,38481--38493,44,,01/01/2016,Muenmart_2016,,,CCCCCCCCN1c2ccc(cc2Sc2c1ccc(c2)n1c2ccc(cc2c2c1ccc(c2)C(C)(C)C)C(C)(C)C)c1ccc(cc1)/C=C(/C(=O)O)\C#N,"phenothiazine, carbazole",426.0,,dichloromethane
512,640.0,7.5,0.65,3.12,Iodide_Triiodide,0.18,-,-,TiO2 film (12 um),-,24 hours,AM 1.5G 100mW/cm2,-,Shibin Wang and Ruoyu Yang and Jianchun Guo and Geng Li,Phenothiazine organic dyes with the cone-shaped structural: Broad photoresponse and limitations on short-circuit photocurrent density in dye-sensitized solar cells,Synthetic Metals,215,10.1016/j.synthmet.2016.01.025,184--193,,,01/01/2016,Wang_2016,,,CCCCCCN1c2ccc(cc2Sc2c1ccc(c2)/C=C(/C(=O)O)\C#N)N(c1ccc2c(c1)c1ccccc1n2CCCCCC)c1ccc2c(c1)scc2,phenothiazine,510.0,,dichloromethane
514,705.0,12.6,0.63,5.6,Iodide_Triiodide,0.196,-,-,TiO2 film (10 um transparent + 4 um scattering layer),175 nmol/cm2,12 hours,AM 1.5G 100mW/cm2,-,Feng Li and Yi-Zhou Zhu and Shao-Chun Zhang and Huan-Huan Gao and Bin Pan and Jian-Yu Zheng,"Pyrrolo[3,2,1-kl]phenothiazine-based D-$\uppi$-A type organic dyes for efficient dye-sensitized solar cells",Dyes and Pigments,139,10.1016/j.dyepig.2016.12.025,292--299,,,01/01/2017,Li_2017,,,CCCCCCOc1ccc(cc1)c1cc2c3n1c1ccccc1sc3cc(c2)c1ccc(o1)/C=C(/C(=O)O)\C#N,phenothiazine,418.0,,dichloromethane
515,736.0,13.38,0.65,6.42,Iodide_Triiodide,0.196,-,-,TiO2 film (10 um transparent + 4 um scattering layer),158 nmol/cm2,12 hours,AM 1.5G 100mW/cm2,-,Feng Li and Yi-Zhou Zhu and Shao-Chun Zhang and Huan-Huan Gao and Bin Pan and Jian-Yu Zheng,"Pyrrolo[3,2,1-kl]phenothiazine-based D-$\uppi$-A type organic dyes for efficient dye-sensitized solar cells",Dyes and Pigments,139,10.1016/j.dyepig.2016.12.025,292--299,,,01/01/2017,Li_2017,,,CCCCCCOc1ccc(cc1)c1cc2c3n1c1ccccc1sc3cc(c2)c1ccc(s1)/C=C(/C(=O)O)\C#N,phenothiazine,400.0,,dichloromethane
516,599.0,10.47,0.64,4.01,Iodide_Triiodide,0.16,-,-,TiO2 film (12 um transparent + 4 um scattering layer),-,24 hours,AM 1.5G 100mW/cm2,-,Ankita Saini and K. R. Justin Thomas and Chun-Ting Li and Kuo-Chuan Ho,Organic dyes containing fluorenylidene functionalized phenothiazine donors as sensitizers for dye sensitized solar cells,Journal of Materials Science: Materials in Electronics,27,10.1007/s10854-016-5146-5,12392--12404,12,,01/01/2016,Saini_2016,,,N#C/C(=C\c1ccc(s1)c1ccc(s1)c1ccc2c(c1)C(CC)(CC)c1c2ccc(c1)N1c2ccccc2Sc2c1cccc2)/C(=O)O,phenothiazine,465.0,,dichloromethane
517,679.0,7.01,0.7,3.31,Iodide_Triiodide,0.16,-,-,TiO2 film (12 um transparent + 4 um scattering layer),-,24 hours,AM 1.5G 100mW/cm2,-,Ankita Saini and K. R. Justin Thomas and Chun-Ting Li and Kuo-Chuan Ho,Organic dyes containing fluorenylidene functionalized phenothiazine donors as sensitizers for dye sensitized solar cells,Journal of Materials Science: Materials in Electronics,27,10.1007/s10854-016-5146-5,12392--12404,12,,01/01/2016,Saini_2016,,,CCCCC1(CCCC)c2cc(ccc2c2c1cc(cc2)c1ccc(s1)/C=C(/C(=O)O)\C#N)N1c2ccccc2Sc2c1ccc(c2)C=C1c2ccccc2c2c1cccc2,phenothiazine,427.0,,dichloromethane
518,739.0,15.69,0.69,7.94,Iodide_Triiodide,0.12,-,-,TiO2 film (12 um transparent + 5 um scattering layer),-,10 hours,AM 1.5G 100mW/cm2,-,Tiantian Wei and Xi Sun and Xin Li and Hans {\AA}gren and Yongshu Xie,Systematic Investigations on the Roles of the Electron Acceptor and Neighboring Ethynylene Moiety in Porphyrins for Dye-Sensitized Solar Cells,{ACS} Applied Materials {\&} Interfaces,7,10.1021/acsami.5b06610,21956--21965,39,,01/01/2015,Wei_2015,,,CCCCCCOc1ccc(cc1)c1ccc2c(c1)Sc1c(N2CCCCCC)ccc(c1)c1ccc(cc1)c1n(CCCCCC)c(=O)c2c1c(=O)n(c2c1ccc(cc1)C#Cc1sc(c(c1)CCCCCC)/C=C(/C(=O)O)\C#N)CCCCCC,phenothiazine,,,-
519,487.0,3.6,0.7,1.23,Iodide_Triiodide,0.25,-,-,TiO2 film (12 um),-,12 hours,AM 1.5G 100mW/cm2,-,Mao Mao and Xiao-Lin Zhang and Xia-Qin Fang and Gua-Hua Wu and Yong Ding and Xiu-Lin Liu and Song-Yuan Dai and Qin-Hua Song,"2,6-Conjugated Bodipy sensitizers for high-performance dye-sensitized solar cells",Organic Electronics,15,10.1016/j.orgel.2014.05.024,2079--2090,9,,01/01/2014,Mao_2014,,,CCCCCC1c2c(C)c(c(n2[B-]([N+]2=C(C(=C(C12)C)c1ccc2c(c1)Sc1c(N2CCC)cccc1)C)(F)F)C)c1ccc(o1)C=C1SC(=S)N(C1=O)CC(=O)O,phenothiazine,556.0,,chloroform
520,590.0,13.64,0.66,5.31,Iodide_Triiodide,0.25,-,-,TiO2 film (12 um),-,12 hours,AM 1.5G 100mW/cm2,-,Mao Mao and Xiao-Lin Zhang and Xia-Qin Fang and Gua-Hua Wu and Yong Ding and Xiu-Lin Liu and Song-Yuan Dai and Qin-Hua Song,"2,6-Conjugated Bodipy sensitizers for high-performance dye-sensitized solar cells",Organic Electronics,15,10.1016/j.orgel.2014.05.024,2079--2090,9,,01/01/2014,Mao_2014,,,CCCCCC1c2c(C)c(c(n2[B-]([N+]2=C(C(=C(C12)C)c1ccc2c(c1)Sc1c(N2CCC)cccc1)C)(F)F)C)c1ccc(o1)/C=C(\C(=O)O)/C#N,phenothiazine,553.0,,chloroform
521,451.0,7.3,0.69,2.26,Iodide_Triiodide,0.25,-,-,TiO2 film (12 um),-,12 hours,AM 1.5G 100mW/cm2,-,Mao Mao and Xiao-Lin Zhang and Xia-Qin Fang and Gua-Hua Wu and Yong Ding and Xiu-Lin Liu and Song-Yuan Dai and Qin-Hua Song,"2,6-Conjugated Bodipy sensitizers for high-performance dye-sensitized solar cells",Organic Electronics,15,10.1016/j.orgel.2014.05.024,2079--2090,9,,01/01/2014,Mao_2014,,,CCCCCC1c2c(C)c(c(n2[B-]([N+]2=C(C(=C(C12)C)c1ccc2c(c1)Sc1c(N2CCC)cccc1)C)(F)F)C)c1ccc(s1)C=C1SC(=S)N(C1=O)CC(=O)O,phenothiazine,541.0,,chloroform
522,580.0,11.85,0.67,4.61,Iodide_Triiodide,0.25,-,-,TiO2 film (12 um),-,12 hours,AM 1.5G 100mW/cm2,-,Mao Mao and Xiao-Lin Zhang and Xia-Qin Fang and Gua-Hua Wu and Yong Ding and Xiu-Lin Liu and Song-Yuan Dai and Qin-Hua Song,"2,6-Conjugated Bodipy sensitizers for high-performance dye-sensitized solar cells",Organic Electronics,15,10.1016/j.orgel.2014.05.024,2079--2090,9,,01/01/2014,Mao_2014,,,CCCCCC1c2c(C)c(c(n2[B-]([N+]2=C(C(=C(C12)C)c1ccc2c(c1)Sc1c(N2CCC)cccc1)C)(F)F)C)c1ccc(s1)/C=C(\C(=O)O)/C#N,phenothiazine,536.0,,chloroform
523,634.7,11.6,0.7011,5.2,Iodide_Triiodide,0.413,-,-,TiO2 film,-,3 hours,AM 1.5G 100mW/cm2,-,Yu Seok Yang and Hyung Do Kim and Jang-Hyun Ryu and Kyung Kon Kim and Sung Soo Park and Kwang-Soon Ahn and Jae Hong Kim,Effects of anchoring groups in multi-anchoring organic dyes with thiophene bridge for dye-sensitized solar cells,Synthetic Metals,161,10.1016/j.synthmet.2011.02.012,850--855,09-Oct,,01/01/2011,Yang_2011,,,CCCCCCN1c2ccc(cc2Sc2c1ccc(c2)c1ccc(s1)/C=C(/C(=O)O)\C#N)c1ccc(s1)/C=C(/C(=O)O)\C#N,phenothiazine,482.0,,DMF
524,738.1,10.2,0.6881,5.2,Iodide_Triiodide,0.408,-,-,TiO2 film,-,3 hours,AM 1.5G 100mW/cm2,-,Yu Seok Yang and Hyung Do Kim and Jang-Hyun Ryu and Kyung Kon Kim and Sung Soo Park and Kwang-Soon Ahn and Jae Hong Kim,Effects of anchoring groups in multi-anchoring organic dyes with thiophene bridge for dye-sensitized solar cells,Synthetic Metals,161,10.1016/j.synthmet.2011.02.012,850--855,09-Oct,,01/01/2011,Yang_2011,,,CCCCCCN1c2ccc(cc2Sc2c1cccc2)c1ccc(s1)/C=C(/C(=O)O)\C#N,phenothiazine,416.0,,DMF
525,580.0,3.72,0.66,1.43,Iodide_Triiodide,-,-,-,TiO2 14 um thick,-,-,AM 1.5G 100mW/cm2,-,Kang Deuk Seo and Ban Seok You and In Taek Choi and Myung Jong Ju and Mi You and Hong Seok Kang and Hwan Kyu Kim,Dye-Sensitized Solar Cells based on Organic Dual-Channel Anchorable Dyes with Well-Defined Core Bridge Structures,ChemSusChem,6,10.1002/cssc.201300365,2069--2073,11,,01/01/2013,Seo_2013,,,CCCCCCN1c2ccc(cc2Sc2c1ccc(c2)N(c1ccc(cc1)c1ccc(s1)c1ccc(s1)/C=C(/C(=O)O)\C#N)c1ccc(cc1)OCCCCCC)N(c1ccc(cc1)c1ccc(s1)c1ccc(s1)/C=C(/C(=O)O)\C#N)c1ccc(cc1)OCCCCCC,phenothiazine,490.0,656.0,THF
528,796.0,12.49,0.748,7.44,Iodide_Triiodide,-,-,-,TiO2 film (12 um transparent + 6 um scattering layer),-,18 hours,AM 1.5G 100mW/cm2,-,Chi-Ho Siu and Lawrence Tien Lin Lee and Po-Yu Ho and Cheuk-Lam Ho and Tao Chen and Songwut Suramitr and Supa Hannongbua and Zhiyuan Xie and Mingdeng Wei and Wai-Yeung Wong,Bis(phenothiazyl-ethynylene)-Based Organic Dyes Containing Di-Anchoring Groups with Efficiency Comparable to N719 for Dye-Sensitized Solar Cells,Chemistry - An Asian Journal,12,10.1002/asia.201601427,332--340,3,,01/01/2016,Siu_2016,,,CCCCCCN1c2ccc(cc2Sc2c1ccc(c2)/C=C(\C(=O)O)/C#N)C#Cc1ccc(cc1)C#Cc1ccc2c(c1)Sc1c(N2CCCCCC)ccc(c1)/C=C(\C(=O)O)/C#N,phenothiazine,448.0,,THF
529,797.0,11.78,0.707,6.64,Iodide_Triiodide,-,-,-,TiO2 film (12 um transparent + 6 um scattering layer),-,18 hours,AM 1.5G 100mW/cm2,-,Chi-Ho Siu and Lawrence Tien Lin Lee and Po-Yu Ho and Cheuk-Lam Ho and Tao Chen and Songwut Suramitr and Supa Hannongbua and Zhiyuan Xie and Mingdeng Wei and Wai-Yeung Wong,Bis(phenothiazyl-ethynylene)-Based Organic Dyes Containing Di-Anchoring Groups with Efficiency Comparable to N719 for Dye-Sensitized Solar Cells,Chemistry - An Asian Journal,12,10.1002/asia.201601427,332--340,3,,01/01/2016,Siu_2016,,,CCCCn1c2cc(C#Cc3ccc4c(c3)Sc3c(N4CCCCCC)ccc(c3)/C=C(\C(=O)O)/C#N)ccc2c2c1cc(C#Cc1ccc3c(c1)Sc1c(N3CCCCCC)ccc(c1)/C=C(\C(=O)O)/C#N)cc2,phenothiazine,413.0,,THF
530,814.0,11.38,0.726,6.72,Iodide_Triiodide,-,-,-,TiO2 film (12 um transparent + 6 um scattering layer),-,18 hours,AM 1.5G 100mW/cm2,-,Chi-Ho Siu and Lawrence Tien Lin Lee and Po-Yu Ho and Cheuk-Lam Ho and Tao Chen and Songwut Suramitr and Supa Hannongbua and Zhiyuan Xie and Mingdeng Wei and Wai-Yeung Wong,Bis(phenothiazyl-ethynylene)-Based Organic Dyes Containing Di-Anchoring Groups with Efficiency Comparable to N719 for Dye-Sensitized Solar Cells,Chemistry - An Asian Journal,12,10.1002/asia.201601427,332--340,3,,01/01/2016,Siu_2016,,,CCCCC1(CCCC)c2cc(ccc2c2c1cc(cc2)C#Cc1ccc2c(c1)Sc1c(N2CCCCCC)ccc(c1)/C=C(\C(=O)O)/C#N)C#Cc1ccc2c(c1)Sc1c(N2CCCCCC)ccc(c1)/C=C(\C(=O)O)/C#N,phenothiazine,449.0,,THF
531,764.0,10.9,0.728,6.06,Iodide_Triiodide,-,-,-,TiO2 film (12 um transparent + 6 um scattering layer),-,18 hours,AM 1.5G 100mW/cm2,-,Chi-Ho Siu and Lawrence Tien Lin Lee and Po-Yu Ho and Cheuk-Lam Ho and Tao Chen and Songwut Suramitr and Supa Hannongbua and Zhiyuan Xie and Mingdeng Wei and Wai-Yeung Wong,Bis(phenothiazyl-ethynylene)-Based Organic Dyes Containing Di-Anchoring Groups with Efficiency Comparable to N719 for Dye-Sensitized Solar Cells,Chemistry - An Asian Journal,12,10.1002/asia.201601427,332--340,3,,01/01/2016,Siu_2016,,,CCCCCCN1c2ccc(cc2Sc2c1ccc(c2)/C=C(\C(=O)O)/C#N)C#Cc1ccc(cc1)c1ccc(cc1)C#Cc1ccc2c(c1)Sc1c(N2CCCCCC)ccc(c1)/C=C(\C(=O)O)/C#N,phenothiazine,449.0,,THF
533,695.0,8.817,0.68,4.03,Iodide_Triiodide,-,-,-,TiO2 film,23500 nmol/cm2,24 hours,AM 1.5G 100mW/cm2,-,Yong Hui Lee and Ramesh Kumar Chitumalla and Bo Youn Jang and Joonkyung Jang and Suresh Thogiti and Jae Hong Kim,"Alkyl chain length dependence of the charge-transfer, recombination and electron diffusion length on the photovoltaic performance in double donor-acceptor-based organic dyes for dye sensitized solar cells",Dyes and Pigments,133,10.1016/j.dyepig.2016.05.035,161--172,,,01/01/2016,Lee_2016,,,N#C/C(=C\c1ccc2c(c1)Sc1c(N2CCCCCCCCCCN2c3ccccc3Sc3c2ccc(c3)/C=C(/C(=O)O)\C#N)cccc1)/C(=O)O,phenothiazine,402.0,,DMF
535,675.0,5.76,0.6853,2.66,Iodide_Triiodide,-,-,-,TiO2 film,-,24 hours,AM 1.5G 100mW/cm2,-,Nguyen Thi Hai and Le Quoc Bao and Suresh Thogiti and Rajesh Cheruku and Kwang-Soon Ahn and Jae Hong Kim,Investigation of the Effect of Different Anchoring Groups in Phenothiazine-Triphenylamine-Based Di-Anchoring Dyes for Dye-Sensitized Solar Cells,Journal of Nanoscience and Nanotechnology,17,10.1166/jnn.2017.14076,3181--3187,5,,01/01/2017,Hai_2017,,,N#C/C(=C\c1ccc(cc1)N(c1ccc(cc1)/C=C(/C(=O)O)\C#N)c1ccc(cc1)N1c2ccccc2Sc2c1cccc2)/C(=O)O,phenothiazine,405.0,,DMF
536,558.0,2.73,0.7346,1.12,Iodide_Triiodide,-,-,-,TiO2 film,-,24 hours,AM 1.5G 100mW/cm2,-,Nguyen Thi Hai and Le Quoc Bao and Suresh Thogiti and Rajesh Cheruku and Kwang-Soon Ahn and Jae Hong Kim,Investigation of the Effect of Different Anchoring Groups in Phenothiazine-Triphenylamine-Based Di-Anchoring Dyes for Dye-Sensitized Solar Cells,Journal of Nanoscience and Nanotechnology,17,10.1166/jnn.2017.14076,3181--3187,5,,01/01/2017,Hai_2017,,,OC(=O)CN1C(=S)S/C(=C\c2ccc(cc2)N(c2ccc(cc2)N2c3ccccc3Sc3c2cccc3)c2ccc(cc2)/C=C/2\SC(=S)N(C2=O)CC(=O)O)/C1=O,phenothiazine,476.0,,DMF
537,780.0,15.42,0.68,8.5,Iodide_Triiodide,0.2,-,-,TiO2 film,-,15 hours,AM 1.5G 100mW/cm2,-,Satyawan Nagane and Amol Ichake and Ishita Agrawal and Aditya Sadhanala and Richard H. Friend and Satishchandra Ogale and Prakash P. Wadgaonkar,Phenothiazine-Based D-A-$\uppi$-A Dyes for Highly Efficient Dye-Sensitized Solar Cells: Effect of Internal Acceptor and Non-Conjugated $\uppi$-Spacer on Device Performance,ChemPlusChem,82,10.1002/cplu.201600492,280--286,2,,01/01/2016,Nagane_2016,,,CCCCCCCCCCCCN1c2ccc(cc2Sc2c1cccc2)c1ccc(c2c1nsn2)c1ccc2c(c1)Sc1c(N2CCCCCCCCCCCC)ccc(c1)/C=C(/C(=O)O)\C#N,phenothiazine,486.0,580.0,ethanol
539,706.0,7.12,0.5463,2.74,Iodide_Triiodide,-,-,-,TiO2 film,8300 nmol/cm2,18 hours,AM 1.5G 100mW/cm2,-,Shu-Guang Chen and Hai-Lang Jia and Xue-Hai Ju and He-Gen Zheng,The impact of adjusting auxiliary donors on the performance of dye-sensitized solar cells based on phenothiazine D-D-$\uppi$-A sensitizers,Dyes and Pigments,146,10.1016/j.dyepig.2017.06.068,127--135,,,01/01/2017,Chen_2017,,,CCC(CCCCN1c2ccc(cc2Sc2c1ccc(c2)c1ccc(c2c1nc(c1ccccc1)c(n2)c1ccccc1)C1=CC=C(C1)/C=C(\C(=O)O)/C#N)c1ccc(cc1)c1ccc2c(c1)ccc(c2c1c(OCCCCC(CC)CC)ccc2c1cccc2)OCCCCC(CC)CC)CC,phenothiazine,472.0,,THF
540,734.0,12.06,0.6006,5.32,Iodide_Triiodide,-,-,-,TiO2 film,5600 nmol/cm2,18 hours,AM 1.5G 100mW/cm2,-,Shu-Guang Chen and Hai-Lang Jia and Xue-Hai Ju and He-Gen Zheng,The impact of adjusting auxiliary donors on the performance of dye-sensitized solar cells based on phenothiazine D-D-$\uppi$-A sensitizers,Dyes and Pigments,146,10.1016/j.dyepig.2017.06.068,127--135,,,01/01/2017,Chen_2017,,,CCC(CCCCN1c2ccc(cc2Sc2c1ccc(c2)c1ccc(c2c1nc(c1ccccc1)c(n2)c1ccccc1)C1=CC=C(C1)/C=C(\C(=O)O)/C#N)c1ccc(cc1)c1ccc2c(c1)ccc(c2)OCCCCC(CC)CC)CC,phenothiazine,466.0,,THF
