Repository: PaulC61/Cheminformatics

# Cheminformatics
Repository for:
Cheminformatics Masters students of University of Strasbourg 2020 - 2022
+ My own projects related to the course

File: InternshipM2_BIU/WorkingEnvironment/Phase2/metalsNoMixes.csv (part 5 of 24)
,VOC,JSC,FF,PCE,Electrolyte,Active area,Co-adsorbent,Co-sensitizer,Semiconductor,Dye loading,Exposure time,Solar simulator,Performance comment,Article author,Article title,Article journal,Article volume,Article DOI,Article pages,Article issue nr,Article EID,Article year,Article year.1,Article electronic id,Article keywords,Molecule SMILE,Molecule keywords,Molecule spectrum absorption maxima,Molecule spectrum emission maxima,Molecule spectrum solvent
541,730.0,12.63,0.6175,5.64,Iodide_Triiodide,-,-,-,TiO2 film,7600 nmol/cm2,18 hours,AM 1.5G 100mW/cm2,-,Shu-Guang Chen and Hai-Lang Jia and Xue-Hai Ju and He-Gen Zheng,The impact of adjusting auxiliary donors on the performance of dye-sensitized solar cells based on phenothiazine D-D-$\uppi$-A sensitizers,Dyes and Pigments,146,10.1016/j.dyepig.2017.06.068,127--135,,,01/01/2017,Chen_2017,,,CCC(CCCCN1c2ccc(cc2Sc2c1ccc(c2)c1ccc(c2c1nc(c1ccccc1)c(n2)c1ccccc1)C1=CC=C(C1)/C=C(\C(=O)O)/C#N)c1ccc(cc1)OCCCCC(CC)CC)CC,phenothiazine,471.0,,THF
542,745.0,13.11,0.66,6.17,Iodide_Triiodide,0.16,-,-,TiO2 film (13 um transparent + 5 um scattering layer),-,-,AM 1.5G 100mW/cm2,-,Kesavan Stalindurai and Ayyanar Karuppasamy and Jia-De Peng and Kuo-Chuan Ho and Chennan Ramalingan,Azafluorene Ornamented Thiazine Based Novel Fused Heterocyclic Organic Dyes for Competent Molecular Photovoltaics,Electrochimica Acta,246,10.1016/j.electacta.2017.06.151,1052--1064,,,01/01/2017,Stalindurai_2017,,,CCCCCCN1c2ccc(cc2Sc2c1ccc(c2)/C=C(\C(=O)O)/C#N)n1c2ccc(cc2c2c1ccc(c2)n1c2ccc(cc2c2c1ccc(c2)C(C)(C)C)C(C)(C)C)n1c2ccc(cc2c2c1ccc(c2)C(C)(C)C)C(C)(C)C,"phenothiazine,carbazole",417.0,,dichloromethane
543,739.0,14.68,0.68,7.11,Iodide_Triiodide,0.16,-,-,TiO2 film (13 um transparent + 5 um scattering layer),-,-,AM 1.5G 100mW/cm2,-,Kesavan Stalindurai and Ayyanar Karuppasamy and Jia-De Peng and Kuo-Chuan Ho and Chennan Ramalingan,Azafluorene Ornamented Thiazine Based Novel Fused Heterocyclic Organic Dyes for Competent Molecular Photovoltaics,Electrochimica Acta,246,10.1016/j.electacta.2017.06.151,1052--1064,,,01/01/2017,Stalindurai_2017,,,CCCCN1c2ccc(cc2Sc2c1ccc(c2)/C=C(\C(=O)O)/C#N)n1c2ccc(cc2c2c1ccc(c2)n1c2ccc(cc2c2c1ccc(c2)C(C)(C)C)C(C)(C)C)n1c2ccc(cc2c2c1ccc(c2)C(C)(C)C)C(C)(C)C,"phenothiazine,carbazole",448.0,,dichloromethane
544,745.0,16.92,0.67,7.97,Iodide_Triiodide,0.16,-,-,TiO2 film (13 um transparent + 5 um scattering layer),-,-,AM 1.5G 100mW/cm2,-,Kesavan Stalindurai and Ayyanar Karuppasamy and Jia-De Peng and Kuo-Chuan Ho and Chennan Ramalingan,Azafluorene Ornamented Thiazine Based Novel Fused Heterocyclic Organic Dyes for Competent Molecular Photovoltaics,Electrochimica Acta,246,10.1016/j.electacta.2017.06.151,1052--1064,,,01/01/2017,Stalindurai_2017,,,CCCCCCN1c2ccc(cc2Sc2c1ccc(c2)/C=C(\C(=O)O)/C#N)n1c2ccc(cc2c2c1ccc(c2)C(C)(C)C)C(C)(C)C,"phenothiazine,carbazole",461.0,,dichloromethane
545,713.0,15.99,0.66,7.55,Iodide_Triiodide,0.16,-,-,TiO2 film (13 um transparent + 5 um scattering layer),-,-,AM 1.5G 100mW/cm2,-,Kesavan Stalindurai and Ayyanar Karuppasamy and Jia-De Peng and Kuo-Chuan Ho and Chennan Ramalingan,Azafluorene Ornamented Thiazine Based Novel Fused Heterocyclic Organic Dyes for Competent Molecular Photovoltaics,Electrochimica Acta,246,10.1016/j.electacta.2017.06.151,1052--1064,,,01/01/2017,Stalindurai_2017,,,CCCCN1c2ccc(cc2Sc2c1ccc(c2)/C=C(\C(=O)O)/C#N)n1c2ccc(cc2c2c1ccc(c2)C(C)(C)C)C(C)(C)C,"phenothiazine,carbazole",456.0,,dichloromethane
551,780.0,13.84,0.71,7.66,Iodide_Triiodide,0.16,-,-,TiO2 film (15 uM thick),-,24 hours,AM 1.5G 100mW/cm2,-,Xiaofeng Zhang and Faliang Gou and Dongning Zhao and Jian Shi and Hong Gao and Zhenping Zhu and Huanwang Jing,$\uppi$-Spacer effect in dithiafulvenyl-$\uppi$-phenothiazine dyes for dye-sensitized solar cells,Journal of Power Sources,324,10.1016/j.jpowsour.2016.05.120,484--491,,,01/01/2016,Zhang_2016,,,CCCCCCSC1=C(SCCCCCC)SC(=Cc2ccc(cc2)c2ccc(cc2)c2ccc3c(c2)N(CCCC)c2c(S3)ccc(c2)/C=C(/C(=O)O)\C#N)S1,phenothiazine,382.0,611.0,THF
552,720.0,11.51,0.73,6.05,Iodide_Triiodide,0.16,-,-,TiO2 film (15 uM thick),-,24 hours,AM 1.5G 100mW/cm2,-,Xiaofeng Zhang and Faliang Gou and Dongning Zhao and Jian Shi and Hong Gao and Zhenping Zhu and Huanwang Jing,$\uppi$-Spacer effect in dithiafulvenyl-$\uppi$-phenothiazine dyes for dye-sensitized solar cells,Journal of Power Sources,324,10.1016/j.jpowsour.2016.05.120,484--491,,,01/01/2016,Zhang_2016,,,CCCCCCOc1cc(ccc1C=C1SC(=C(S1)SCCCCCC)SCCCCCC)c1ccc2c(c1)N(CCCC)c1c(S2)ccc(c1)/C=C(/C(=O)O)\C#N,phenothiazine,387.0,615.0,THF
553,780.0,11.86,0.73,6.75,Iodide_Triiodide,0.16,-,-,TiO2 film (15 uM thick),-,24 hours,AM 1.5G 100mW/cm2,-,Xiaofeng Zhang and Faliang Gou and Dongning Zhao and Jian Shi and Hong Gao and Zhenping Zhu and Huanwang Jing,$\uppi$-Spacer effect in dithiafulvenyl-$\uppi$-phenothiazine dyes for dye-sensitized solar cells,Journal of Power Sources,324,10.1016/j.jpowsour.2016.05.120,484--491,,,01/01/2016,Zhang_2016,,,CCCCN1c2cc(ccc2Sc2c1cc(cc2)/C=C(/C(=O)O)\C#N)c1ccc(cc1F)C=C1SC(=C(S1)SCCCCCC)SCCCCCC,phenothiazine,383.0,608.0,THF
554,680.0,10.02,0.73,4.97,Iodide_Triiodide,0.16,-,-,TiO2 film (15 uM thick),-,24 hours,AM 1.5G 100mW/cm2,-,Xiaofeng Zhang and Faliang Gou and Dongning Zhao and Jian Shi and Hong Gao and Zhenping Zhu and Huanwang Jing,$\uppi$-Spacer effect in dithiafulvenyl-$\uppi$-phenothiazine dyes for dye-sensitized solar cells,Journal of Power Sources,324,10.1016/j.jpowsour.2016.05.120,484--491,,,01/01/2016,Zhang_2016,,,CCCCN1c2cc(ccc2Sc2c1cc(cc2)/C=C(/C(=O)O)\C#N)c1ccc(cc1)C=C1SC(=C(S1)SCCCCCC)SCCCCCC,phenothiazine,450.0,634.0,THF
555,670.0,9.33,0.73,4.56,Iodide_Triiodide,0.16,-,-,TiO2 film (15 uM thick),-,24 hours,AM 1.5G 100mW/cm2,-,Xiaofeng Zhang and Faliang Gou and Dongning Zhao and Jian Shi and Hong Gao and Zhenping Zhu and Huanwang Jing,$\uppi$-Spacer effect in dithiafulvenyl-$\uppi$-phenothiazine dyes for dye-sensitized solar cells,Journal of Power Sources,324,10.1016/j.jpowsour.2016.05.120,484--491,,,01/01/2016,Zhang_2016,,,CCCCN1c2cc(ccc2Sc2c1cc(cc2)/C=C(/C(=O)O)\C#N)C=C1SC(=C(S1)SCCCCCC)SCCCCCC,phenothiazine,467.0,642.0,THF
556,730.0,8.6,0.7,4.39,Iodide_Triiodide,0.16,-,-,TiO2 film (15 uM thick),-,24 hours,AM 1.5G 100mW/cm2,-,Xiaofeng Zhang and Faliang Gou and Dongning Zhao and Jian Shi and Hong Gao and Zhenping Zhu and Huanwang Jing,$\uppi$-Spacer effect in dithiafulvenyl-$\uppi$-phenothiazine dyes for dye-sensitized solar cells,Journal of Power Sources,324,10.1016/j.jpowsour.2016.05.120,484--491,,,01/01/2016,Zhang_2016,,,CCCCN1c2cc(ccc2Sc2c1cccc2)/C=C(/C(=O)O)\C#N,phenothiazine,437.0,620.0,THF
557,745.0,14.2,0.71,7.56,Iodide_Triiodide,0.16,-,-,TiO2 film (12 + 4 uM thick),121 nmol/cm2,12 hours,AM 1.5G 100mW/cm2,-,Xing Qian and Xiaoying Wang and Li Shao and Hongmei Li and Rucai Yan and Linxi Hou,Molecular engineering of D{\textendash}D{\textendash}$\uppi${\textendash}A type organic dyes incorporating indoloquinoxaline and phenothiazine for highly efficient dye-sensitized solar cells,Journal of Power Sources,326,10.1016/j.jpowsour.2016.06.127,129--136,,,01/01/2016,Qian_2016,,,CCCCC(CN1c2ccc(cc2Sc2c1ccc(c2)c1ccc(o1)/C=C(/C(=O)O)\C#N)c1ccc2c(c1)c1nc3ccccc3nc1n2CC(CCCC)CC)CC,"indoloquinoxaline,phenothiazine",456.0,,dichloromethane
558,757.0,15.3,0.71,8.28,Iodide_Triiodide,0.16,-,-,TiO2 film (12 + 4 uM thick),128 nmol/cm2,12 hours,AM 1.5G 100mW/cm2,-,Xing Qian and Xiaoying Wang and Li Shao and Hongmei Li and Rucai Yan and Linxi Hou,Molecular engineering of D{\textendash}D{\textendash}$\uppi${\textendash}A type organic dyes incorporating indoloquinoxaline and phenothiazine for highly efficient dye-sensitized solar cells,Journal of Power Sources,326,10.1016/j.jpowsour.2016.06.127,129--136,,,01/01/2016,Qian_2016,,,CCCCC(CN1c2ccc(cc2Sc2c1ccc(c2)c1ccc(s1)/C=C(/C(=O)O)\C#N)c1ccc2c(c1)c1nc3ccccc3nc1n2CC(CCCC)CC)CC,"indoloquinoxaline,phenothiazine",484.0,,dichloromethane
559,705.0,14.0,0.69,6.82,Iodide_Triiodide,0.16,-,-,TiO2 film (12 + 4 uM thick),155 nmol/cm2,12 hours,AM 1.5G 100mW/cm2,-,Xing Qian and Xiaoying Wang and Li Shao and Hongmei Li and Rucai Yan and Linxi Hou,Molecular engineering of D{\textendash}D{\textendash}$\uppi${\textendash}A type organic dyes incorporating indoloquinoxaline and phenothiazine for highly efficient dye-sensitized solar cells,Journal of Power Sources,326,10.1016/j.jpowsour.2016.06.127,129--136,,,01/01/2016,Qian_2016,,,CCCCC(CN1c2ccc(cc2Sc2c1cccc2)c1ccc(s1)/C=C(/C(=O)O)\C#N)CC,phenothiazine,467.0,,dichloromethane
560,648.0,10.8,0.6365,4.5,Iodide_Triiodide,0.418,-,-,TiO2 film,-,3 hours,AM 1.5G 100mW/cm2,-,Min Ju Cho and Sung Soo Park and Yu Seok Yang and Jae Hong Kim and Dong Hoon Choi,Molecular design of donor{\textendash}acceptor-type cruciform dyes for efficient dyes-sensitized solar cells,Synthetic Metals,160,10.1016/j.synthmet.2010.06.013,1754--1760,15-16,,01/01/2010,Cho_2010,,,CCCCCCN1c2ccc(cc2Sc2c1cccc2)/C=C\c1cc(c2ccc(s2)/C=C(\C(=O)O)/C#N)c(cc1/C=C/c1ccc2c(c1)Sc1c(N2CCCCCC)cccc1)c1ccc(s1)C=C(C(=O)O)C#N,phenothiazine,395.0,550.0,ethanol
561,528.5,4.8,0.5935,1.5,Iodide_Triiodide,0.402,-,-,TiO2 film,-,3 hours,AM 1.5G 100mW/cm2,-,Min Ju Cho and Sung Soo Park and Yu Seok Yang and Jae Hong Kim and Dong Hoon Choi,Molecular design of donor{\textendash}acceptor-type cruciform dyes for efficient dyes-sensitized solar cells,Synthetic Metals,160,10.1016/j.synthmet.2010.06.013,1754--1760,15-16,,01/01/2010,Cho_2010,,,CCCCCCN1c2ccc(cc2Sc2c1cccc2)/C=C/c1cc(c(cc1c1ccc(s1)/C=C(/C(=O)O)\C#N)/C=C/c1ccc2c(c1)Sc1c(N2CCCCCC)cccc1)c1ccc(s1)/C=C(/C(=O)O)\C#N,phenothiazine,382.0,549.0,ethanol
562,740.0,11.11,0.59,4.84,Iodide_Triiodide,0.24,-,-,TiO2 film,208 nmol/cm2,12 hours,AM 1.5G 100mW/cm2,-,Junhui Jia and Kaiyu Cao and Pengchong Xue and Yuan Zhang and Huipeng Zhou and Ran Lu,Y-shaped dyes based on triphenylamine for efficient dye-sensitized solar cells,Tetrahedron,68,10.1016/j.tet.2012.02.077,3626--3632,18,,01/01/2012,Jia_2012,,,CCCCCCCCN1c2ccc(cc2Sc2c1cccc2)/C=C/c1ccc(cc1)N(c1ccc(cc1)/C=C(/C(=O)O)\C#N)c1ccc(cc1)/C=C/c1ccc2c(c1)Sc1c(N2CCCCCCCC)cccc1,"triphenylamine, phenothiazine",409.0,,-
564,690.0,10.92,0.7,5.27,Iodide_Triiodide,0.16,-,-,TiO2 film (12 um + 6 um scattering layer),180 nmol/cm2,12 hours,AM 1.5G 100mW/cm2,-,Jen-Shyang Ni and Jian-Hao You and Wei-I Hung and Wei-Siang Kao and Hsien-Hsin Chou and Jiann T. Lin,"Organic Dyes Incorporating the Dithieno[3$\prime$,2$\prime$:3,4$\mathsemicolon$2$\dprime$,3$\dprime$:5,6]benzo[1,2-c]furazan Moiety for Dye-Sensitized Solar Cells",{ACS} Applied Materials {\&} Interfaces,6,10.1021/am5067145,22612--22621,24,,01/01/2014,Ni_2014,,,CCCCCCC(Cc1cc(sc1c1sc2c(c1)c1nonc1c1c2sc(c1)c1sc(cc1CC(CCCCCC)CCCC)/C=C(/C(=O)O)\C#N)c1ccc2c(c1)Sc1c(N2CC)cccc1)CCCC,phenothiazine,462.0,698.0,THF
565,512.0,7.7,0.67,2.65,Iodide_Triiodide,0.25,-,-,TiO2 film (12 um),210 nmol/cm2,-,AM 1.5G 100mW/cm2,-,Mao Mao and Xiaolin Zhang and Le Cao and Yao Tong and Guahua Wu,Design of Bodipy based organic dyes for high-efficient dye-sensitized solar cells employing double electron acceptors,Dyes and Pigments,117,10.1016/j.dyepig.2015.02.001,28--36,,,01/01/2015,Mao_2015,,,CCCCCC1c2c(C)c(c(n2[B-]([N+]2=C(C(=C(C12)C)c1ccc2c(c1)Sc1c(N2CCC)cccc1)C)(F)F)C)/C=C(\C(=O)O)/C#N,phenothiazine,530.0,,dichloromethane
566,548.0,11.82,0.7,4.52,Iodide_Triiodide,0.25,-,-,TiO2 film (12 um),230 nmol/cm2,-,AM 1.5G 100mW/cm2,-,Mao Mao and Xiaolin Zhang and Le Cao and Yao Tong and Guahua Wu,Design of Bodipy based organic dyes for high-efficient dye-sensitized solar cells employing double electron acceptors,Dyes and Pigments,117,10.1016/j.dyepig.2015.02.001,28--36,,,01/01/2015,Mao_2015,,,CCCCCC1c2c(C)c(c(n2[B-]([N+]2=C(C(=C(C12)C)c1ccc2c(c1)Sc1c(N2CCC)ccc(c1)C1=C(C)C2[N+](=C1C)[B-](F)(F)n1c(C2CCCCC)c(C)c(c1C)c1ccc(o1)/C=C(/C(=O)O)\C#N)C)(F)F)C)c1ccc(o1)/C=C(\C(=O)O)/C#N,phenothiazine,555.0,,dichloromethane
567,522.0,10.02,0.67,3.52,Iodide_Triiodide,0.25,-,-,TiO2 film (12 um),275 nmol/cm2,-,AM 1.5G 100mW/cm2,-,Mao Mao and Xiaolin Zhang and Le Cao and Yao Tong and Guahua Wu,Design of Bodipy based organic dyes for high-efficient dye-sensitized solar cells employing double electron acceptors,Dyes and Pigments,117,10.1016/j.dyepig.2015.02.001,28--36,,,01/01/2015,Mao_2015,,,CCCCCC1c2c(C)c(c(n2[B-]([N+]2=C(C(=C(C12)C)c1ccc2c(c1)Sc1c(N2CCC)ccc(c1)C1=C(C)C2[N+](=C1C)[B-](F)(F)n1c(C2CCCCC)c(C)c(c1C)/C=C(/C(=O)O)\C#N)C)(F)F)C)/C=C(/C(=O)O)\C#N,phenothiazine,534.0,,dichloromethane
570,660.0,10.8,0.7063,5.09,Iodide_Triiodide,0.24,-,-,TiO2 film,-,48 hours,AM 1.5G 100mW/cm2,Platinum electrode,Iftikhar Ali Sahito and Kyung Chul Sun and Woosung Lee and Jae Pil Kim and Sung Hoon Jeong,Graphene nanosheets as counter electrode with phenoxazine dye for efficient dye sensitized solar cell,Organic Electronics,44,10.1016/j.orgel.2017.01.035,32--41,,,01/01/2017,Sahito_2017,,,COc1ccc(cc1)N1c2ccc(cc2Oc2c1cccc2)c1ccc(o1)/C=C(/C(=O)O)\C#N,phenoxazine,508.0,652.0,dichloromethane
572,690.0,10.54,0.63,4.63,Iodide_Triiodide,0.25,-,-,TiO2 film,-,7 hours,AM 1.5G 100mW/cm2,-,Kai Zhang and Weifeng Zhang and Jianyao Huang and Aiying Pang and Man Shing Wong,Metal-free photosensitizers based on benzodithienothiophene as $\uppi$-conjugated spacer for dye-sensitized solar cells,Organic Electronics,42,10.1016/j.orgel.2016.12.044,275--283,,,01/01/2017,Zhang_2017,,,CCCCC(COc1c2c3sc(cc3sc2c2c(c1OCC(CCCC)CC)c1sc(cc1s2)/C=C(\C(=O)O)/C#N)c1ccc(c2c1nc(c1csc(c1)C)c(n2)c1ccc(s1)C)c1ccc2c(c1)c1ccccc1n2CC(CCCC)CC)CC,carbazole,481.0,,THF
573,680.0,12.21,0.65,5.46,Iodide_Triiodide,0.25,-,-,TiO2 film,-,7 hours,AM 1.5G 100mW/cm2,-,Kai Zhang and Weifeng Zhang and Jianyao Huang and Aiying Pang and Man Shing Wong,Metal-free photosensitizers based on benzodithienothiophene as $\uppi$-conjugated spacer for dye-sensitized solar cells,Organic Electronics,42,10.1016/j.orgel.2016.12.044,275--283,,,01/01/2017,Zhang_2017,,,CCCCC(COc1c2c3sc(cc3sc2c2c(c1OCC(CCCC)CC)c1sc(cc1s2)/C=C(\C(=O)O)/C#N)c1ccc(c2c1nsn2)c1ccc2c(c1)c1ccccc1n2CC(CCCC)CC)CC,carbazole,494.0,,THF
574,590.0,12.16,0.68,4.89,Iodide_Triiodide,0.25,-,-,TiO2 film (12 uM thick),171 nmol/cm2,12 hours,AM 1.5G 100mW/cm2,-,Mao Mao and Xiao-Lin Zhang and Xia-Qin Fang and Guo-Hua Wu and Song-Yuan Dai and Qin-Hua Song and Xian-Xi Zhang,Highly efficient light-harvesting boradiazaindacene sensitizers for dye-sensitized solar cells featuring phenothiazine donor antenna,Journal of Power Sources,268,10.1016/j.jpowsour.2014.05.079,965--976,,,01/01/2014,Mao_2014,,,CCCCCC1=C2C(=C(C(=[N+]2[B-](n2c1c(C)c(c2C)c1ccc(s1)/C=C(/C(=O)O)\C#N)(F)F)C)c1ccc2c(c1)Sc1c(N2CCCCCCN2c3ccccc3Sc3c2ccc(c3)C2=C(C)C3=C(CCCCC)c4n([B-]([N+]3=C2C)(F)F)c(c(c4C)/C=C(/C(=O)O)\C#N)C)cccc1)C,phenothiazine,535.0,,CHCl3
575,550.0,9.44,0.63,3.24,Iodide_Triiodide,0.25,-,-,TiO2 film (12 uM thick),174 nmol/cm2,12 hours,AM 1.5G 100mW/cm2,-,Mao Mao and Xiao-Lin Zhang and Xia-Qin Fang and Guo-Hua Wu and Song-Yuan Dai and Qin-Hua Song and Xian-Xi Zhang,Highly efficient light-harvesting boradiazaindacene sensitizers for dye-sensitized solar cells featuring phenothiazine donor antenna,Journal of Power Sources,268,10.1016/j.jpowsour.2014.05.079,965--976,,,01/01/2014,Mao_2014,,,CCCCCC1=C2C(=C(C(=[N+]2[B-](n2c1c(C)c(c2C)/C=C(/C(=O)O)\C#N)(F)F)C)c1ccc2c(c1)Sc1c(N2CCCCCCN2c3ccccc3Sc3c2ccc(c3)C2=C(C)C3=C(CCCCC)c4n([B-]([N+]3=C2C)(F)F)c(c(c4C)/C=C(/C(=O)O)\C#N)C)cccc1)C,phenothiazine,532.0,,CHCl3
576,500.0,6.46,0.71,2.28,Iodide_Triiodide,0.25,-,-,TiO2 film (12 uM thick),183 nmol/cm2,12 hours,AM 1.5G 100mW/cm2,-,Mao Mao and Xiao-Lin Zhang and Xia-Qin Fang and Guo-Hua Wu and Song-Yuan Dai and Qin-Hua Song and Xian-Xi Zhang,Highly efficient light-harvesting boradiazaindacene sensitizers for dye-sensitized solar cells featuring phenothiazine donor antenna,Journal of Power Sources,268,10.1016/j.jpowsour.2014.05.079,965--976,,,01/01/2014,Mao_2014,,,CCCCCC1=C2C(=C(C(=[N+]2[B-](n2c1c(C)c(c2C)/C=C(/C(=O)O)\C#N)(F)F)C)c1ccc2c(c1)Sc1c(N2CCCCCC)cccc1)C,phenothiazine,532.0,,CHCl3
577,490.0,6.17,0.71,2.14,Iodide_Triiodide,0.25,-,-,TiO2 film (12 uM thick),188 nmol/cm2,12 hours,AM 1.5G 100mW/cm2,-,Mao Mao and Xiao-Lin Zhang and Xia-Qin Fang and Guo-Hua Wu and Song-Yuan Dai and Qin-Hua Song and Xian-Xi Zhang,Highly efficient light-harvesting boradiazaindacene sensitizers for dye-sensitized solar cells featuring phenothiazine donor antenna,Journal of Power Sources,268,10.1016/j.jpowsour.2014.05.079,965--976,,,01/01/2014,Mao_2014,,,CCCCCC1=C2C(=C(C(=[N+]2[B-](n2c1c(C)c(c2C)/C=C(/C(=O)O)\C#N)(F)F)C)c1ccc2c(c1)Sc1c(N2CCC)cccc1)C,phenothiazine,532.0,,CHCl3
578,756.0,12.26,0.66,6.14,Iodide_Triiodide,0.16,-,-,TiO2 film,812 nmol/cm2,-,AM 1.5G 100mW/cm2,-,Xu-Feng Zang and Teng-Long Zhang and Zu-Sheng Huang and Zafar Iqbal and Dai-Bin Kuang and Lingyun Wang and Herbert Meier and Derong Cao,Impact of the position isomer of the linkage in the double D{\textendash}A branch-based organic dyes on the photovoltaic performance,Dyes and Pigments,104,10.1016/j.dyepig.2013.12.028,89--96,,,01/01/2014,Zang_2014,,,N#C/C(=C/c1ccc2c(c1)Sc1c(N2CCCCCOc2ccc(cc2)OCCCCCN2c3ccccc3Sc3c2ccc(c3)/C=C(/C(=O)O)\C#N)cccc1)/C(=O)O,phenothiazine,424.0,,CH2Cl2/MeOH
579,740.0,11.92,0.66,5.85,Iodide_Triiodide,0.16,-,-,TiO2 film,948 nmol/cm2,-,AM 1.5G 100mW/cm2,-,Xu-Feng Zang and Teng-Long Zhang and Zu-Sheng Huang and Zafar Iqbal and Dai-Bin Kuang and Lingyun Wang and Herbert Meier and Derong Cao,Impact of the position isomer of the linkage in the double D{\textendash}A branch-based organic dyes on the photovoltaic performance,Dyes and Pigments,104,10.1016/j.dyepig.2013.12.028,89--96,,,01/01/2014,Zang_2014,,,N#C/C(=C/c1ccc2c(c1)Sc1c(N2CCCCCOc2cccc(c2)OCCCCCN2c3ccccc3Sc3c2ccc(c3)/C=C(/C(=O)O)\C#N)cccc1)/C(=O)O,phenothiazine,414.0,,CH2Cl2/MeOH
580,705.0,10.92,0.68,5.25,Iodide_Triiodide,0.16,-,-,TiO2 film,1057 nmol/cm2,-,AM 1.5G 100mW/cm2,-,Xu-Feng Zang and Teng-Long Zhang and Zu-Sheng Huang and Zafar Iqbal and Dai-Bin Kuang and Lingyun Wang and Herbert Meier and Derong Cao,Impact of the position isomer of the linkage in the double D{\textendash}A branch-based organic dyes on the photovoltaic performance,Dyes and Pigments,104,10.1016/j.dyepig.2013.12.028,89--96,,,01/01/2014,Zang_2014,,,N#C/C(=C/c1ccc2c(c1)Sc1c(N2CCCCCOc2ccccc2OCCCCCN2c3ccccc3Sc3c2ccc(c3)/C=C(/C(=O)O)\C#N)cccc1)/C(=O)O,phenothiazine,420.0,,CH2Cl2/MeOH
581,670.0,10.56,0.63,4.46,Iodide_Triiodide,0.2354,-,-,TiO2 16 uM thickness,-,-,AM 1.5G 100mW/cm2,-,Zhong-Sheng Wang and Nagatoshi Koumura and Yan Cui and Masabumi Takahashi and Hiroki Sekiguchi and Atsunori Mori and Toshitaka Kubo and Akihiro Furube and Kohjiro Hara,Hexylthiophene-Functionalized Carbazole Dyes for Efficient Molecular Photovoltaics: Tuning of Solar-Cell Performance by Structural Modification,Chemistry of Materials,20,10.1021/cm8003276,3993--4003,12,,01/01/2008,Wang_2008,,,N#C/C(=C\c1ccc(s1)c1ccc(s1)c1ccc(s1)c1ccc2c(c1)c1ccccc1n2CC)/C(=O)O,"carbazole,hexylthiophene",485.0,,THF/toluene
582,689.0,9.56,0.69,4.54,Iodide_Triiodide,0.16,-,-,TiO2 film (10 um thick),280 nmol/cm2,14 hours,AM 1.5G 100mW/cm2,-,Agostina L. Capodilupo and Eduardo Fabiano and Luisa De Marco and Giuseppe Ciccarella and Giuseppe Gigli and Carmela Martinelli and Antonio Cardone,"[1]Benzothieno[3,2-b]benzothiophene-Based Organic Dyes for Dye-Sensitized Solar Cells",The Journal of Organic Chemistry,81,10.1021/acs.joc.6b00192,3235--3245,8,,01/01/2016,Capodilupo_2016,,,CCCCCCCCC1(CCCCCCCC)c2cc(ccc2c2c1cccc2)c1ccc2c(c1)Sc1c(N2c2ccc3c(c2)sc2c3sc3c2ccc(c3)c2cc(c(s2)C=C(C(=O)O)C#N)C)ccc(c1)c1ccc2c(c1)C(CCCCCCCC)(CCCCCCCC)c1c2cccc1,phenothiazine,420.0,,chloroform
584,670.0,3.76,0.74,1.89,Iodide_Triiodide,-,-,-,TiO2 film,-,-,AM 1.5G 100mW/cm2,-,Govardhana Babu Bodedla and K. R. Justin Thomas and Miao-Syuan Fan and Kuo-Chuan Ho,Bi-anchoring Organic Dyes that Contain Benzimidazole Branches for Dye-Sensitized Solar Cells: Effects of $\uppi${\hspace{0.25em}}Spacer and Peripheral Donor Groups,Chemistry - An Asian Journal,11,10.1002/asia.201600766,2564--2577,18,,01/01/2016,Bodedla_2016,,,CCCCN1c2ccc(cc2Sc2c1cccc2)c1nc2c(n1CCCC)c(ccc2c1ccc(cc1)/C=C(/C(=O)O)\C#N)c1ccc(cc1)/C=C(/C(=O)O)\C#N,phenothiazine,370.0,491.0,THF
585,650.0,6.89,0.73,3.28,Iodide_Triiodide,-,-,-,TiO2 film,-,-,AM 1.5G 100mW/cm2,-,Govardhana Babu Bodedla and K. R. Justin Thomas and Miao-Syuan Fan and Kuo-Chuan Ho,Bi-anchoring Organic Dyes that Contain Benzimidazole Branches for Dye-Sensitized Solar Cells: Effects of $\uppi${\hspace{0.25em}}Spacer and Peripheral Donor Groups,Chemistry - An Asian Journal,11,10.1002/asia.201600766,2564--2577,18,,01/01/2016,Bodedla_2016,,,CCCCN1c2ccc(cc2Sc2c1cccc2)c1nc2c(n1CCCC)c(ccc2c1ccc(s1)/C=C(/C(=O)O)\C#N)c1ccc(s1)/C=C(/C(=O)O)\C#N,phenothiazine,427.0,513.0,THF
586,700.0,6.71,0.66,3.13,Iodide_Triiodide,-,-,-,TiO2 film,-,-,AM 1.5G 100mW/cm2,-,Govardhana Babu Bodedla and K. R. Justin Thomas and Miao-Syuan Fan and Kuo-Chuan Ho,Bi-anchoring Organic Dyes that Contain Benzimidazole Branches for Dye-Sensitized Solar Cells: Effects of $\uppi${\hspace{0.25em}}Spacer and Peripheral Donor Groups,Chemistry - An Asian Journal,11,10.1002/asia.201600766,2564--2577,18,,01/01/2016,Bodedla_2016,,,CCCCN1c2ccc(cc2Sc2c1cccc2)c1nc2c(n1CCCC)c(ccc2c1ccc(s1)c1ccc(s1)/C=C(\C(=O)O)/C#N)c1ccc(s1)c1ccc(s1)/C=C(/C(=O)O)\C#N,phenothiazine,444.0,534.0,THF
587,658.0,10.6,0.7,4.91,Iodide_Triiodide,0.25,-,-,TiO2 film (12 um + 4 um scattering layer),-,-,AM 1.5G 100mW/cm2,-,Tzi-Yi Wu and Ming-Hsiu Tsao and Shyh-Gang Su and H. Paul Wang and Yuan-Chung Lin and Fu-Lin Chen and Cheng-Wen Chang and I-Wen Sun,"Synthesis, Characterization and Photovoltaic Properties of Di-Anchoring Organic Dyes",Journal of the Brazilian Chemical Society,22,10.1590/s0103-50532011000400023,780--789,4,,01/01/2011,Wu_2011,,,CCN1c2ccc(cc2Sc2c1ccc(c2)C=C1SC(=S)N(C1=O)CC(=O)O)C=C1SC(=S)N(C1=O)CC(=O)O,phenothiazine,489.0,635.0,DMF
588,610.0,14.2,0.67,5.8,Iodide_Triiodide,0.18,-,-,TiO2 film 12 um thick,61 nmol/cm2,12 hours,AM 1.5G 100mW/cm2,-,Chunyao Zhang and Shibin Wang and Yang Li,"Phenothiazine organic dyes containing dithieno[3,2-b:2$\prime$,3$\prime$-d]pyrrole ({DTP}) units for dye-sensitized solar cells",Solar Energy,157,10.1016/j.solener.2017.08.012,94--102,,,01/01/2017,Zhang_2017,,,CCCCCCN1c2ccc(cc2Sc2c1ccc(c2)/C=C(/C(=O)O)\C#N)c1cc2c(s1)c1c(n2CCCCCC)ccs1,phenothiazine,488.0,,dichloromethane
589,640.0,13.5,0.66,5.7,Iodide_Triiodide,0.18,-,-,TiO2 film 12 um thick,56 nmol/cm2,12 hours,AM 1.5G 100mW/cm2,-,Chunyao Zhang and Shibin Wang and Yang Li,"Phenothiazine organic dyes containing dithieno[3,2-b:2$\prime$,3$\prime$-d]pyrrole ({DTP}) units for dye-sensitized solar cells",Solar Energy,157,10.1016/j.solener.2017.08.012,94--102,,,01/01/2017,Zhang_2017,,,CCCCCCOc1ccc(cc1)n1c2cc(sc2c2c1ccs2)c1ccc2c(c1)Sc1c(N2CCCCCC)ccc(c1)/C=C(/C(=O)O)\C#N,phenothiazine,473.0,,dichloromethane
590,571.0,2.22,0.73,0.93,Iodide_Triiodide,0.25,-,-,TiO2 film (6 um thick),-,16 hours,AM 1.5G 100mW/cm2,-,C. Maglione and A. Carella and C. Carbonara and R. Centore and S. Fusco and A. Velardo and A. Peluso and D. Colonna and A. Lanuti and A. Di Carlo,Novel pyran based dyes for application in dye sensitized solar cells,Dyes and Pigments,133,10.1016/j.dyepig.2016.06.024,395--405,,,01/01/2016,Maglione_2016,,,CCCCC(CN1c2ccc(cc2Sc2c1ccc(c2)/C=C\C(=O)O)/C=C/C1=CC(=C2C(=O)N(CC)C(=S)N(C2=O)CC)C=C(O1)/C=C\c1ccc2c(c1)Sc1c(N2CC(CCCC)CC)ccc(c1)/C=C/C(=O)O)CC,phenothiazine,520.0,,DMF
591,661.0,6.7,0.64,2.82,Iodide_Triiodide,0.25,-,-,TiO2 film (6 um thick),-,16 hours,AM 1.5G 100mW/cm2,-,C. Maglione and A. Carella and C. Carbonara and R. Centore and S. Fusco and A. Velardo and A. Peluso and D. Colonna and A. Lanuti and A. Di Carlo,Novel pyran based dyes for application in dye sensitized solar cells,Dyes and Pigments,133,10.1016/j.dyepig.2016.06.024,395--405,,,01/01/2016,Maglione_2016,,,CCCCC(CN1c2ccc(cc2Sc2c1ccc(c2)/C=C/C(=O)O)/C=C\C1=CC(=C(C#N)C#N)C=C(O1)/C=C/c1ccc2c(c1)Sc1c(N2CC(CCCC)CC)ccc(c1)/C=N\C(=O)O)CC,phenothiazine,478.0,,DMF
592,742.0,17.18,0.59,7.48,Iodide_Triiodide,0.196,-,-,TiO2 film (10 + 4 uM thick),117 nmol/cm2,12 hours,AM 1.5G 100mW/cm2,-,Huan-Huan Gao and Xing Qian and Wen-Ying Chang and Shan-Shan Wang and Yi-Zhou Zhu and Jian-Yu Zheng,Oligothiophene-linked D{\textendash} $\uppi$ {\textendash}A type phenothiazine dyes for dye-sensitized solar cells,Journal of Power Sources,307,10.1016/j.jpowsour.2016.01.055,866--874,,,01/01/2016,Gao_2016,,,CCCCCCCCc1cc(sc1c1ccc(s1)c1sc(cc1CCCCCCCC)/C=C(\C(=O)O)/C#N)c1ccc2c(c1)Sc1c(N2CC(CCCC)CC)ccc(c1)c1ccc(cc1)OCCCC,phenothiazine,476.0,,dichloromethane
593,688.0,15.4,0.62,6.56,Iodide_Triiodide,0.196,-,-,TiO2 film (10 + 4 uM thick),136 nmol/cm2,12 hours,AM 1.5G 100mW/cm2,-,Huan-Huan Gao and Xing Qian and Wen-Ying Chang and Shan-Shan Wang and Yi-Zhou Zhu and Jian-Yu Zheng,Oligothiophene-linked D{\textendash} $\uppi$ {\textendash}A type phenothiazine dyes for dye-sensitized solar cells,Journal of Power Sources,307,10.1016/j.jpowsour.2016.01.055,866--874,,,01/01/2016,Gao_2016,,,CCCCCCCCc1cc(sc1c1ccc(s1)c1sc(cc1CCCCCCCC)/C=C(\C(=O)O)/C#N)c1ccc2c(c1)Sc1c(N2CC(CCCC)CC)cccc1,phenothiazine,488.0,,dichloromethane
594,661.0,14.63,0.63,6.14,Iodide_Triiodide,0.196,-,-,TiO2 film (10 + 4 uM thick),165 nmol/cm2,12 hours,AM 1.5G 100mW/cm2,-,Huan-Huan Gao and Xing Qian and Wen-Ying Chang and Shan-Shan Wang and Yi-Zhou Zhu and Jian-Yu Zheng,Oligothiophene-linked D{\textendash} $\uppi$ {\textendash}A type phenothiazine dyes for dye-sensitized solar cells,Journal of Power Sources,307,10.1016/j.jpowsour.2016.01.055,866--874,,,01/01/2016,Gao_2016,,,CCCCC(CN1c2ccc(cc2Sc2c1cccc2)c1ccc(s1)c1ccc(s1)c1ccc(s1)/C=C(\C(=O)O)/C#N)CC,phenothiazine,500.0,,dichloromethane
597,690.0,10.2,0.74,5.22,Iodide_Triiodide,-,-,-,TiO2 film,-,14 hours,AM 1.5G 100mW/cm2,-,Junsheng Luo and Zhongquan Wan and Chunyang Jia and Yan Wang and Xiaochun Wu and Xiaojun Yao,Co-sensitization of Dithiafulvenyl-Phenothiazine Based Organic Dyes with N719 for Efficient Dye-Sensitized Solar Cells,Electrochimica Acta,211,10.1016/j.electacta.2016.05.175,364--374,,,01/01/2016,Luo_2016,,,CCCCCCN1c2ccc(cc2Sc2c1ccc(c2)C=C(C(=O)O)C#N)C=C1SC(=C(S1)SC)SC,phenothiazine,448.0,635.0,dichloromethane
598,640.0,12.63,0.72,5.81,Iodide_Triiodide,-,-,-,TiO2 film,-,14 hours,AM 1.5G 100mW/cm2,-,Junsheng Luo and Zhongquan Wan and Chunyang Jia and Yan Wang and Xiaochun Wu and Xiaojun Yao,Co-sensitization of Dithiafulvenyl-Phenothiazine Based Organic Dyes with N719 for Efficient Dye-Sensitized Solar Cells,Electrochimica Acta,211,10.1016/j.electacta.2016.05.175,364--374,,,01/01/2016,Luo_2016,,,CCCCCCN1c2ccc(cc2Sc2c1ccc(c2)C=C1SC(=C(S1)SC)SC)c1ccc(cc1)C=C(C(=O)O)C#N,phenothiazine,472.0,666.0,dichloromethane
600,690.0,11.5,0.69,5.52,Iodide_Triiodide,0.2,-,-,TiO2 film,-,12 hours,AM 1.5G 100mW/cm2,-,Fei Han and Yan Wang and Zhongquan Wan and Chunyang Jia and Junsheng Luo and Xiaojun Yao,Enhanced photovoltaic performances of dye-sensitized solar cells sensitized with D-D-$\uppi$-A phenothiazine-based dyes,Synthetic Metals,221,10.1016/j.synthmet.2016.08.011,95--102,,,01/01/2016,Han_2016,,,CCCCCCN1c2ccc(cc2Sc2c1ccc(c2)/C=C(\C(=O)O)/C#N)c1nc(c([nH]1)c1ccc(cc1)OC)c1ccc(cc1)OC,phenothiazine,403.0,,DMF/MeOH
601,700.0,10.58,0.66,4.87,Iodide_Triiodide,0.2,-,-,TiO2 film,-,12 hours,AM 1.5G 100mW/cm2,-,Fei Han and Yan Wang and Zhongquan Wan and Chunyang Jia and Junsheng Luo and Xiaojun Yao,Enhanced photovoltaic performances of dye-sensitized solar cells sensitized with D-D-$\uppi$-A phenothiazine-based dyes,Synthetic Metals,221,10.1016/j.synthmet.2016.08.011,95--102,,,01/01/2016,Han_2016,,,CCCCCCN1c2ccc(cc2Sc2c1ccc(c2)/C=C(\C(=O)O)/C#N)c1nc(c([nH]1)c1ccccc1)c1ccccc1,phenothiazine,406.0,,DMF/MeOH
603,680.0,12.23,0.64,5.34,Iodide_Triiodide,0.25,-,-,TiO2 film,-,7 hours,AM 1.5G 100mW/cm2,-,Kai Zhang and Weifeng Zhang and Jianyao Huang and Aiying Pang and Man Shing Wong,Metal-free photosensitizers based on benzodithienothiophene as $\uppi$-conjugated spacer for dye-sensitized solar cells,Organic Electronics,42,10.1016/j.orgel.2016.12.044,275--283,,,01/01/2017,Zhang_2017,,,CCCCC(COc1c2c3sc(cc3sc2c2c(c1OCC(CCCC)CC)c1sc(cc1s2)/C=C(\C(=O)O)/C#N)c1ccc2c(c1)n(CC(CCCC)CC)c1c2cc(cc1)c1sc2c(c1)sc1c2c(OCC(CCCC)CC)c(OCC(CCCC)CC)c2c1sc1c2sc(c1)/C=C(\C(=O)O)/C#N)CC,carbazole,467.0,,THF
604,473.0,0.379,0.65,0.12,Iodide_Triiodide,0.25,-,-,TiO2 film (6 um thick),-,16 hours,AM 1.5G 100mW/cm2,-,C. Maglione and A. Carella and C. Carbonara and R. Centore and S. Fusco and A. Velardo and A. Peluso and D. Colonna and A. Lanuti and A. Di Carlo,Novel pyran based dyes for application in dye sensitized solar cells,Dyes and Pigments,133,10.1016/j.dyepig.2016.06.024,395--405,,,01/01/2016,Maglione_2016,,,CCCCC(CN1c2ccc(cc2Sc2c1ccc(c2)/C=C\C(=O)O)/C=C/C1=C/C(=C\2/C(=O)c3c(C2=C(C#N)C#N)cccc3)/C=C(O1)/C=C\c1ccc2c(c1)Sc1c(N2CC(CCCC)CC)ccc(c1)/C=C/C(=O)O)CC,phenothiazine,581.0,,DMF
605,695.0,8.713,0.68,4.0,Iodide_Triiodide,-,-,-,TiO2 film,24100 nmol/cm2,24 hours,AM 1.5G 100mW/cm2,-,Yong Hui Lee and Ramesh Kumar Chitumalla and Bo Youn Jang and Joonkyung Jang and Suresh Thogiti and Jae Hong Kim,"Alkyl chain length dependence of the charge-transfer, recombination and electron diffusion length on the photovoltaic performance in double donor-acceptor-based organic dyes for dye sensitized solar cells",Dyes and Pigments,133,10.1016/j.dyepig.2016.05.035,161--172,,,01/01/2016,Lee_2016,,,N#C/C(=C\c1ccc2c(c1)Sc1c(N2CCCCCCCCN2c3ccccc3Sc3c2ccc(c3)/C=C(/C(=O)O)\C#N)cccc1)/C(=O)O,phenothiazine,402.0,,DMF
606,694.4,10.88,0.65,4.87,Iodide_Triiodide,0.16,-,-,TiO2 film (12 um thick + 4 um scattering layer),-,24 hours,AM 1.5G 100mW/cm2,-,Sunil Kumar and K.R. Justin Thomas and Chun-Ting Li and Kuo-Chuan Ho,"Synthesis and photovoltaic properties of organic dyes containing N-fluoren-2-yl dithieno[3,2-b:2$\prime$,3$\prime$-d]pyrrole and different donors",Organic Electronics,26,10.1016/j.orgel.2015.07.019,109--116,,,01/01/2015,Kumar_2015,,,CCCCN1c2ccc(cc2Sc2c1cccc2)c1ccc(s1)c1cc2c(s1)c1c(n2c2ccc3c(c2)C(CCCC)(CCCC)c2c3cccc2)cc(s1)/C=C(\C(=O)O)/C#N,phenothiazine,493.0,,THF
607,546.0,10.91,0.61,3.61,Iodide_Triiodide,0.25,-,-,TiO2 film (10.5 um thick),199 nmol/cm2,-,AM 1.5G 100mW/cm2,-,Mao Mao and Qing-Song Li and Xiao-Lin Zhang and Guo-Hua Wu and Chun-Guang Dai and Yong Ding and Song-Yuan Dai and Qin-Hua Song,Effects of donors of bodipy dyes on the performance of dye-sensitized solar cells,Dyes and Pigments,141,10.1016/j.dyepig.2017.02.017,148--160,,,01/01/2017,Mao_2017,,,CCCCCC1=C2C(=C(C(=[N+]2[B-](n2c1c(C)c(c2C)c1ccc(o1)/C=C(/C(=O)O)\C#N)(F)F)C)c1ccc(cc1)N(c1ccccc1)c1ccccc1)C,"phenoxazine,bodipy",556.0,,chloroform
608,670.0,13.0,0.66,5.75,Iodide_Triiodide,0.18,-,-,TiO2 film 12 um thick,50 nmol/cm2,12 hours,AM 1.5G 100mW/cm2,-,Chunyao Zhang and Shibin Wang and Yang Li,"Phenothiazine organic dyes containing dithieno[3,2-b:2$\prime$,3$\prime$-d]pyrrole ({DTP}) units for dye-sensitized solar cells",Solar Energy,157,10.1016/j.solener.2017.08.012,94--102,,,01/01/2017,Zhang_2017,,,CCCCCCOc1cc(OCCCCCC)ccc1n1c2cc(sc2c2c1ccs2)c1ccc2c(c1)Sc1c(N2CCCCCC)ccc(c1)/C=C(/C(=O)O)\C#N,phenothiazine,483.0,,dichloromethane
609,720.0,15.5,0.69,7.7,Iodide_Triiodide,0.18,-,-,TiO2 film 12 um thick,68 nmol/cm2,12 hours,AM 1.5G 100mW/cm2,-,Chunyao Zhang and Shibin Wang and Yang Li,"Phenothiazine organic dyes containing dithieno[3,2-b:2$\prime$,3$\prime$-d]pyrrole ({DTP}) units for dye-sensitized solar cells",Solar Energy,157,10.1016/j.solener.2017.08.012,94--102,,,01/01/2017,Zhang_2017,,,CCCCCCOc1cc(OCCCCCC)ccc1n1c2cc(sc2c2c1cc(s2)/C=C(/C(=O)O)\C#N)c1ccc2c(c1)Sc1c(N2CCCCCC)cccc1,phenothiazine,513.0,,dichloromethane
610,780.0,12.8,0.68,7.0,Iodide_Triiodide,0.2,-,-,TiO2 film,-,15 hours,AM 1.5G 100mW/cm2,-,Satyawan Nagane and Amol Ichake and Ishita Agrawal and Aditya Sadhanala and Richard H. Friend and Satishchandra Ogale and Prakash P. Wadgaonkar,Phenothiazine-Based D-A-$\uppi$-A Dyes for Highly Efficient Dye-Sensitized Solar Cells: Effect of Internal Acceptor and Non-Conjugated $\uppi$-Spacer on Device Performance,ChemPlusChem,82,10.1002/cplu.201600492,280--286,2,,01/01/2016,Nagane_2016,,,CCCCCCCCCCCCN1c2ccc(cc2Sc2c1cccc2)c1ccc(c2c1nn(n2)CCCCCCCC)c1ccc2c(c1)Sc1c(N2CCCCCCCCCCCC)ccc(c1)/C=C(/C(=O)O)\C#N,phenothiazine,474.0,613.0,ethanol
611,820.0,11.57,0.6826,6.7,Iodide_Triiodide,0.2,-,-,TiO2 film,-,15 hours,AM 1.5G 100mW/cm2,-,Satyawan Nagane and Amol Ichake and Ishita Agrawal and Aditya Sadhanala and Richard H. Friend and Satishchandra Ogale and Prakash P. Wadgaonkar,Phenothiazine-Based D-A-$\uppi$-A Dyes for Highly Efficient Dye-Sensitized Solar Cells: Effect of Internal Acceptor and Non-Conjugated $\uppi$-Spacer on Device Performance,ChemPlusChem,82,10.1002/cplu.201600492,280--286,2,,01/01/2016,Nagane_2016,,,CCCCCCCCCCCCN1c2ccc(cc2Sc2c1cccc2)c1cccc(n1)c1ccc2c(c1)Sc1c(N2CCCCCCCCCCCC)ccc(c1)/C=C(/C(=O)O)\C#N,phenothiazine,472.0,663.0,ethanol
612,720.0,19.09,0.56,7.69,Iodide_Triiodide,0.16,-,-,TiO2 film (7 um + 5 um scattering layer),272 nmol/cm2,-,AM 1.5G 100mW/cm2,-,Sule Erten-Ela and Yoshihide Ueno and Takuro Asaba and Yuji Kubo,Synthesis of a dibenzo-{BODIPY}-incorporating phenothiazine dye as a panchromatic sensitizer for dye-sensitized solar cells,New J. Chem.,41,10.1039/c7nj01735a,10367--10375,18,,01/01/2017,Erten_Ela_2017,,,CCCCCCN1c2ccc(cc2Sc2c1ccc(c2)/C=C(/C(=O)O)\C#N)c1ccc2c(c1)C(=[N+]1C2Cc2n([B-]1(F)F)c(c1c2cccc1)c1ccccc1OC)c1ccccc1OC,"phenothiazine,bodipy",638.0,668.0,THF
614,820.0,11.3,0.56,5.24,Iodide_Triiodide,0.2,-,-,TiO2 6 um thick,512 nmol/cm2,24 hours,AM 1.5G 100mW/cm2,-,Bhanumathi Nagarajan and Suman Kushwaha and Ramachandran Elumalai and Sudip Mandal and Kothandaraman Ramanujam and Dhamodharan Raghavachari,Novel ethynyl-pyrene substituted phenothiazine based metal free organic dyes in {DSSC} with 12{\%} conversion efficiency,J. Mater. Chem. A,5,10.1039/c7ta01744h,10289--10300,21,,01/01/2017,Nagarajan_2017,,,CCCCCCN1c2ccc(cc2Sc2c1ccc(c2)/C=C(/C(=O)O)\C#N)C#Cc1ccc2c3c1ccc1c3c(cc2)ccc1,phenothiazine,438.0,,acetonitrile
615,879.0,13.7,0.62,7.45,Iodide_Triiodide,0.2,-,-,TiO2 6 um thick,551 nmol/cm2,24 hours,AM 1.5G 100mW/cm2,-,Bhanumathi Nagarajan and Suman Kushwaha and Ramachandran Elumalai and Sudip Mandal and Kothandaraman Ramanujam and Dhamodharan Raghavachari,Novel ethynyl-pyrene substituted phenothiazine based metal free organic dyes in {DSSC} with 12{\%} conversion efficiency,J. Mater. Chem. A,5,10.1039/c7ta01744h,10289--10300,21,,01/01/2017,Nagarajan_2017,,,CCCCCCCCN1c2ccc(cc2Sc2c1ccc(c2)/C=C(/C(=O)O)\C#N)C#Cc1ccc2c3c1ccc1c3c(cc2)ccc1,phenothiazine,438.0,,acetonitrile
616,747.0,6.9,0.5,2.57,Iodide_Triiodide,0.2,-,-,TiO2 6 um thick,150 nmol/cm2,24 hours,AM 1.5G 100mW/cm2,-,Bhanumathi Nagarajan and Suman Kushwaha and Ramachandran Elumalai and Sudip Mandal and Kothandaraman Ramanujam and Dhamodharan Raghavachari,Novel ethynyl-pyrene substituted phenothiazine based metal free organic dyes in {DSSC} with 12{\%} conversion efficiency,J. Mater. Chem. A,5,10.1039/c7ta01744h,10289--10300,21,,01/01/2017,Nagarajan_2017,,,CCCCCCN1c2ccc(cc2Sc2c1ccc(c2)/C=C\1/SC(=S)N(C1=O)CC(=O)O)C#Cc1ccc2c3c1ccc1c3c(cc2)ccc1,phenothiazine,475.0,,acetonitrile
617,653.0,2.5,0.43,0.7,Iodide_Triiodide,0.2,-,-,TiO2 6 um thick,352 nmol/cm2,24 hours,AM 1.5G 100mW/cm2,-,Bhanumathi Nagarajan and Suman Kushwaha and Ramachandran Elumalai and Sudip Mandal and Kothandaraman Ramanujam and Dhamodharan Raghavachari,Novel ethynyl-pyrene substituted phenothiazine based metal free organic dyes in {DSSC} with 12{\%} conversion efficiency,J. Mater. Chem. A,5,10.1039/c7ta01744h,10289--10300,21,,01/01/2017,Nagarajan_2017,,,CCCCCCN1c2ccc(cc2Sc2c1ccc(c2)C=C(C#N)C#N)C#Cc1ccc2c3c1ccc1c3c(cc2)ccc1,phenothiazine,471.0,,acetonitrile
618,700.0,2.5,0.61,1.06,Iodide_Triiodide,0.2,-,-,TiO2 6 um thick,460 nmol/cm2,24 hours,AM 1.5G 100mW/cm2,-,Bhanumathi Nagarajan and Suman Kushwaha and Ramachandran Elumalai and Sudip Mandal and Kothandaraman Ramanujam and Dhamodharan Raghavachari,Novel ethynyl-pyrene substituted phenothiazine based metal free organic dyes in {DSSC} with 12{\%} conversion efficiency,J. Mater. Chem. A,5,10.1039/c7ta01744h,10289--10300,21,,01/01/2017,Nagarajan_2017,,,CCCCCCCCN1c2ccc(cc2Sc2c1ccc(c2)C=C(C#N)C#N)C#Cc1ccc2c3c1ccc1c3c(cc2)ccc1,phenothiazine,471.0,,acetonitrile
627,1156.0,6.9,0.64,3.4,Iodide_Triiodide,0.16,-,-,TiO2 4 uM thickness,-,0 h,AM 1.5G 100mW/cm2,-,Takurou N. Murakami and Eri Yoshida and Nagatoshi Koumura,Carbazole dye with phosphonic acid anchoring groups for long-term heat stability of dye-sensitized solar cells,Electrochimica Acta,131,10.1016/j.electacta.2013.12.013,174--183,,,01/01/2014,Murakami_2014,,,CCCCCCc1cc(sc1c1sc(c(c1)CCCCCC)c1sc(c(c1)CCCCCC)/C=C(/P(=O)(O)O)\C#N)c1sc(cc1CCCCCC)c1ccc2c(c1)c1ccccc1n2CC,carbazole,,,-
630,760.0,3.07,0.74,1.54,Iodide_Triiodide,0.25,-,-,TiO2,183 nmol/cm2,30 h,AM 1.5G 100mW/cm2,-,Songyos Pramjit and Utt Eiamprasert and Panida Surawatanawong and Pattida Lertturongchai and Supavadee Kiatisevi,Carbazole-bridged double D{\textendash}A dye for efficient dye-sensitized solar cell,Journal of Photochemistry and Photobiology A: Chemistry,296,10.1016/j.jphotochem.2014.09.007,1--10,,,01/01/2015,Pramjit_2015,,,CCCCn1c2ccc(cc2c2c1ccc(c2)/C=C(/C(=O)O)\C#N)/C=C(/C(=O)O)\C#N,carbazole,398.0,,CH2Cl2
631,710.0,5.04,0.72,2.54,Iodide_Triiodide,0.25,-,-,TiO2,152 nmol/cm2,30 h,AM 1.5G 100mW/cm2,-,Songyos Pramjit and Utt Eiamprasert and Panida Surawatanawong and Pattida Lertturongchai and Supavadee Kiatisevi,Carbazole-bridged double D{\textendash}A dye for efficient dye-sensitized solar cell,Journal of Photochemistry and Photobiology A: Chemistry,296,10.1016/j.jphotochem.2014.09.007,1--10,,,01/01/2015,Pramjit_2015,,,CCCCn1c2ccc(cc2c2c1ccc(c2)N(c1ccc(cc1)OC)c1ccccc1)N(c1ccc(cc1)/C=C(\C(=O)O)/C#N)c1ccc(cc1)OC,carbazole,424.0,,CH2Cl2
632,770.0,7.2,0.68,3.23,Iodide_Triiodide,0.25,-,-,TiO2,157 nmol/cm2,30 h,AM 1.5G 100mW/cm2,-,Songyos Pramjit and Utt Eiamprasert and Panida Surawatanawong and Pattida Lertturongchai and Supavadee Kiatisevi,Carbazole-bridged double D{\textendash}A dye for efficient dye-sensitized solar cell,Journal of Photochemistry and Photobiology A: Chemistry,296,10.1016/j.jphotochem.2014.09.007,1--10,,,01/01/2015,Pramjit_2015,,,CCCCn1c2ccc(cc2c2c1ccc(c2)N(c1ccc(cc1)/C=C(\C(=O)O)/C#N)c1ccc(cc1)OC)N(c1ccc(cc1)/C=C(\C(=O)O)/C#N)c1ccc(cc1)OC,carbazole,406.0,,CH2Cl2
633,770.0,1.712,0.641,0.695,Iodide_Triiodide,-,-,-,TiO2,-,16 h,AM 1.5G 100mW/cm2,-,Kola Srinivas and Chitumalla Ramesh Kumar and Manda Ananth Reddy and Kotamarthi Bhanuprakash and Vaidya Jayathirtha Rao and Lingamallu Giribabu,D-$\uppi$-A organic dyes with carbazole as donor for dye-sensitized solar cells,Synthetic Metals,161,10.1016/j.synthmet.2010.11.004,96--105,01-Feb,,01/01/2011,Srinivas_2011,,,N#CC(=Cc1ccc(cc1)C#Cc1ccc(cc1)n1c2ccccc2c2c1cccc2)C(=O)O,carbazole,375.0,548.0,CHCl3
634,700.0,10.29,0.68,4.87,Iodide_Triiodide,0.25,-,-,TiO2 film,-,7 hours,AM 1.5G 100mW/cm2,-,Kai Zhang and Weifeng Zhang and Jianyao Huang and Aiying Pang and Man Shing Wong,Metal-free photosensitizers based on benzodithienothiophene as $\uppi$-conjugated spacer for dye-sensitized solar cells,Organic Electronics,42,10.1016/j.orgel.2016.12.044,275--283,,,01/01/2017,Zhang_2017,,,CCCCC(COc1c2c3sc(cc3sc2c2c(c1OCC(CCCC)CC)c1sc(cc1s2)/C=C(\C(=O)O)/C#N)c1ccc2c(c1)c1ccccc1n2CC(CCCC)CC)CC,carbazole,464.0,,THF
636,512.0,3.72,0.626,1.21,Iodide_Triiodide,0.16,-,-,TiO2 film (12 uM thick + 3 uM scattering layer),-,-,AM 1.5G 100mW/cm2,-,Abhishek Baheti and K. R. Justin Thomas and Ling-Chuan Lin and Kun-Mu Lee,Monoanchoring (D-D-$\uppi$-A) and Dianchoring (D-D-($\uppi$-A)2) Organic Dyes Featuring Triarylamine Donors Composed of Fluorene and Carbazole,Asian Journal of Organic Chemistry,3,10.1002/ajoc.201402073,886--898,8,,01/01/2014,Baheti_2014,,,N#C/C(=C\c1ccc(s1)c1ccc(s1)c1ccc2c(c1)C(CC)(CC)c1c2ccc(c1)N(c1ccc2c(c1)C(CC)(CC)c1c2ccc(c1)c1ccc(s1)c1ccc(s1)/C=C(/C(=O)O)\C#N)c1ccc2c(c1)c1ccc(cc1n2CC)c1ccc(s1)c1ccc(s1)/C=C(/C(=O)O)\C#N)/C(=O)O,"carbazole, triphenylamine",506.0,,THF
639,650.0,8.3,0.691,3.73,Iodide_Triiodide,0.16,-,-,TiO2 film (12 uM thick + 3 uM scattering layer),-,-,AM 1.5G 100mW/cm2,-,Abhishek Baheti and K. R. Justin Thomas and Ling-Chuan Lin and Kun-Mu Lee,Monoanchoring (D-D-$\uppi$-A) and Dianchoring (D-D-($\uppi$-A)2) Organic Dyes Featuring Triarylamine Donors Composed of Fluorene and Carbazole,Asian Journal of Organic Chemistry,3,10.1002/ajoc.201402073,886--898,8,,01/01/2014,Baheti_2014,,,N#C/C(=C\c1ccc(s1)c1ccc2c(c1)C(CC)(CC)c1c2ccc(c1)N(c1ccc2c(c1)C(CC)(CC)c1c2cccc1)c1ccc2c(c1)c1ccccc1n2CC)/C(=O)O,"carbazole, triphenylamine",474.0,,THF
