Repository: PaulC61/Cheminformatics

# Cheminformatics
Repository for:
Cheminformatics Masters students of University of Strasbourg 2020 - 2022
+ My own projects related to the course

File: InternshipM2_BIU/WorkingEnvironment/Phase2/metalsNoMixes.csv (part 6 of 24)
,VOC,JSC,FF,PCE,Electrolyte,Active area,Co-adsorbent,Co-sensitizer,Semiconductor,Dye loading,Exposure time,Solar simulator,Performance comment,Article author,Article title,Article journal,Article volume,Article DOI,Article pages,Article issue nr,Article EID,Article year,Article year.1,Article electronic id,Article keywords,Molecule SMILE,Molecule keywords,Molecule spectrum absorption maxima,Molecule spectrum emission maxima,Molecule spectrum solvent
640,635.0,7.35,0.67,3.64,Iodide_Triiodide,0.25,-,-,TiO2 11 uM thickness,-,30 h,AM 1.5G 100mW/cm2,-,Taweesak Sudyoadsuk and Sakravee Pansay and Somphob Morada and Rattanawalee Rattanawan and Supawadee Namuangruk and Tinnagon Kaewin and Siriporn Jungsuttiwong and Vinich Promarak,Synthesis and Characterization of D-D-$\uppi$-A-Type Organic Dyes Bearing Carbazole-Carbazole as a Donor Moiety (D-D) for Efficient Dye-Sensitized Solar Cells,European Journal of Organic Chemistry,2013,10.1002/ejoc.201300373,5051--5063,23,,01/01/2013,Sudyoadsuk_2013,,,CCCCCCCCCCCCn1c2ccc(cc2c2c1ccc(c2)c1ccc(s1)/C=C(/C(=O)O)\C#N)n1c2ccc(cc2c2c1ccc(c2)C(C)(C)C)C(C)(C)C,carbazole,433.0,,CH2Cl2
641,666.0,9.7,0.68,4.8,Iodide_Triiodide,0.25,-,-,TiO2 11 uM thickness,-,30 h,AM 1.5G 100mW/cm2,-,Taweesak Sudyoadsuk and Sakravee Pansay and Somphob Morada and Rattanawalee Rattanawan and Supawadee Namuangruk and Tinnagon Kaewin and Siriporn Jungsuttiwong and Vinich Promarak,Synthesis and Characterization of D-D-$\uppi$-A-Type Organic Dyes Bearing Carbazole-Carbazole as a Donor Moiety (D-D) for Efficient Dye-Sensitized Solar Cells,European Journal of Organic Chemistry,2013,10.1002/ejoc.201300373,5051--5063,23,,01/01/2013,Sudyoadsuk_2013,,,CCCCCCCCCCCCn1c2ccc(cc2c2c1ccc(c2)n1c2ccc(cc2c2c1ccc(c2)C(C)(C)C)C(C)(C)C)c1ccc(s1)c1ccc(s1)/C=C(/C(=O)O)\C#N,carbazole,457.0,,CH2Cl2
642,601.0,11.31,0.71,5.69,Iodide_Triiodide,0.25,-,-,TiO2 11 uM thickness,-,30 h,AM 1.5G 100mW/cm2,-,Taweesak Sudyoadsuk and Sakravee Pansay and Somphob Morada and Rattanawalee Rattanawan and Supawadee Namuangruk and Tinnagon Kaewin and Siriporn Jungsuttiwong and Vinich Promarak,Synthesis and Characterization of D-D-$\uppi$-A-Type Organic Dyes Bearing Carbazole-Carbazole as a Donor Moiety (D-D) for Efficient Dye-Sensitized Solar Cells,European Journal of Organic Chemistry,2013,10.1002/ejoc.201300373,5051--5063,23,,01/01/2013,Sudyoadsuk_2013,,,CCCCCCCCCCCCn1c2ccc(cc2c2c1ccc(c2)n1c2ccc(cc2c2c1ccc(c2)C(C)(C)C)C(C)(C)C)c1ccc(s1)c1ccc(s1)c1ccc(s1)/C=C(/C(=O)O)\C#N,carbazole,443.0,,CH2Cl2
643,612.0,9.94,0.69,4.82,Iodide_Triiodide,0.25,-,-,TiO2 11 uM thickness,-,30 h,AM 1.5G 100mW/cm2,-,Taweesak Sudyoadsuk and Sakravee Pansay and Somphob Morada and Rattanawalee Rattanawan and Supawadee Namuangruk and Tinnagon Kaewin and Siriporn Jungsuttiwong and Vinich Promarak,Synthesis and Characterization of D-D-$\uppi$-A-Type Organic Dyes Bearing Carbazole-Carbazole as a Donor Moiety (D-D) for Efficient Dye-Sensitized Solar Cells,European Journal of Organic Chemistry,2013,10.1002/ejoc.201300373,5051--5063,23,,01/01/2013,Sudyoadsuk_2013,,,CCCCCCCCCCCCn1c2ccc(cc2c2c1ccc(c2)n1c2ccc(cc2c2c1ccc(c2)C(C)(C)C)C(C)(C)C)c1ccc(s1)c1ccc(s1)c1ccc(cc1)/C=C(/C(=O)O)\C#N,carbazole,416.0,,CH2Cl2
644,750.0,9.98,0.67,4.62,Iodide_Triiodide,0.25,-,-,TiO2 11 uM thickness,-,30 h,AM 1.5G 100mW/cm2,-,Taweesak Sudyoadsuk and Sakravee Pansay and Somphob Morada and Rattanawalee Rattanawan and Supawadee Namuangruk and Tinnagon Kaewin and Siriporn Jungsuttiwong and Vinich Promarak,Synthesis and Characterization of D-D-$\uppi$-A-Type Organic Dyes Bearing Carbazole-Carbazole as a Donor Moiety (D-D) for Efficient Dye-Sensitized Solar Cells,European Journal of Organic Chemistry,2013,10.1002/ejoc.201300373,5051--5063,23,,01/01/2013,Sudyoadsuk_2013,,,N#C/C(=C/c1ccc(s1)c1ccc(s1)c1ccc(s1)c1ccc(cc1)N(c1ccc(cc1)n1c2ccc(cc2c2c1ccc(c2)C(C)(C)C)C(C)(C)C)c1ccc(cc1)n1c2ccc(cc2c2c1ccc(c2)C(C)(C)C)C(C)(C)C)/C(=O)O,carbazole,487.0,,CH2Cl2
645,740.0,5.72,0.48,2.03,Iodide_Triiodide,0.2354,-,-,TiO2 16 uM thickness,-,-,AM 1.5G 100mW/cm2,-,Zhong-Sheng Wang and Nagatoshi Koumura and Yan Cui and Masabumi Takahashi and Hiroki Sekiguchi and Atsunori Mori and Toshitaka Kubo and Akihiro Furube and Kohjiro Hara,Hexylthiophene-Functionalized Carbazole Dyes for Efficient Molecular Photovoltaics: Tuning of Solar-Cell Performance by Structural Modification,Chemistry of Materials,20,10.1021/cm8003276,3993--4003,12,,01/01/2008,Wang_2008,,,CCCCCCc1cc(sc1c1ccc(s1)c1ccc2c(c1)c1ccccc1n2CC)c1sc(c(c1)CCCCCC)c1ccc(s1)/C=C(/C(=O)O)\C#N,"carbazole,hexylthiophene",474.0,,THF/toluene
656,562.0,8.25,0.64,2.98,Iodide_Triiodide,0.16,-,-,TiO2 12 uM thickness,-,24 h,AM 1.5G 100mW/cm2,-,K.R. Justin Thomas and A. Venkateswararao and Chuan-Pei Lee and Kuo-Chuan Ho,Organic dyes containing fluoreneamine donor and carbazole $\uppi$-linker for dye-sensitized solar cells,Dyes and Pigments,123,10.1016/j.dyepig.2015.07.034,154--165,,,01/01/2015,Justin_Thomas_2015,,,CCCCn1c2cc(ccc2c2c1cc(cc2)N(c1ccc2c(c1)C(CCC)(CCC)c1c2cccc1)c1ccccc1)c1ccc(s1)/C=C(/C(=O)O)\C#N,"fluorene, carbazole",483.0,575.0,dichloromethane
657,666.0,15.6,0.62,6.44,Iodide_Triiodide,0.16,-,-,TiO2 12 uM thickness,-,-,AM 1.5G 100mW/cm2,-,K.R. Justin Thomas and A. Venkateswararao and Chuan-Pei Lee and Kuo-Chuan Ho,Organic dyes containing fluoreneamine donor and carbazole $\uppi$-linker for dye-sensitized solar cells,Dyes and Pigments,123,10.1016/j.dyepig.2015.07.034,154--165,,,01/01/2015,Justin_Thomas_2015,,,CCCCn1c2cc(ccc2c2c1cc(cc2)N(c1ccc2c(c1)C(CC)(CC)c1c2cccc1)c1ccc2c(c1)C(CC)(CC)c1c2cccc1)c1ccc(s1)/C=C(/C(=O)O)\C#N,"fluorene, carbazole",497.0,581.0,dichloromethane
658,616.0,16.2,0.61,6.1,Iodide_Triiodide,0.16,-,-,TiO2 12 uM thickness,-,-,AM 1.5G 100mW/cm2,-,K.R. Justin Thomas and A. Venkateswararao and Chuan-Pei Lee and Kuo-Chuan Ho,Organic dyes containing fluoreneamine donor and carbazole $\uppi$-linker for dye-sensitized solar cells,Dyes and Pigments,123,10.1016/j.dyepig.2015.07.034,154--165,,,01/01/2015,Justin_Thomas_2015,,,CCCCn1c2cc(ccc2c2c1cc(cc2)c1ccc(s1)c1ccc(s1)/C=C(/C(=O)O)\C#N)N(c1ccc2c(c1)C(CCC)(CCC)c1c2cccc1)c1ccccc1,"fluorene, carbazole",490.0,577.0,dichloromethane
659,630.0,12.5,0.61,4.77,Iodide_Triiodide,0.16,-,-,TiO2 12 uM thickness,-,-,AM 1.5G 100mW/cm2,-,K.R. Justin Thomas and A. Venkateswararao and Chuan-Pei Lee and Kuo-Chuan Ho,Organic dyes containing fluoreneamine donor and carbazole $\uppi$-linker for dye-sensitized solar cells,Dyes and Pigments,123,10.1016/j.dyepig.2015.07.034,154--165,,,01/01/2015,Justin_Thomas_2015,,,CCCCn1c2cc(ccc2c2c1cc(cc2)c1ccc(s1)c1ccc(s1)/C=C(/C(=O)O)\C#N)N(c1ccc2c(c1)C(CC)(CC)c1c2cccc1)c1ccc2c(c1)C(CC)(CC)c1c2cccc1,"fluorene, carbazole",497.0,578.0,dichloromethane
660,760.0,7.09,0.71,3.9,Iodide_Triiodide,0.2399,-,-,TiO2 12 uM thickness,-,18 hours,AM 1.5G 100mW/cm2,-,Yu Uemura and Shogo Mori and Kohjiro Hara and Nagatoshi Koumura,Carbazole Dyes with Ether Groups for Dye-Sensitized Solar Cells: Effect of Negative Charges in Dye Molecules on Electron Lifetime,Japanese Journal of Applied Physics,51,10.1143/jjap.51.10ne14,10NE14,,,01/01/2012,Uemura_2012,,,CCCCCCc1cc(sc1c1sc(c(c1)CCCCCC)/C=C(\C(=O)O)/C#N)c1sc(cc1CCCCCC)c1ccc2c(c1)c1ccccc1n2CC,carbazole,480.0,,20% THF-toluene
661,710.0,5.65,0.72,2.9,Iodide_Triiodide,0.2399,-,-,TiO2 12 uM thickness,-,18 hours,AM 1.5G 100mW/cm2,-,Yu Uemura and Shogo Mori and Kohjiro Hara and Nagatoshi Koumura,Carbazole Dyes with Ether Groups for Dye-Sensitized Solar Cells: Effect of Negative Charges in Dye Molecules on Electron Lifetime,Japanese Journal of Applied Physics,51,10.1143/jjap.51.10ne14,10NE14,,,01/01/2012,Uemura_2012,,,COCCCCc1cc(sc1c1sc(c(c1)CCCCOC)c1sc(c(c1)CCCCOC)/C=C(/C(=O)O)\C#N)c1sc(cc1CCCCOC)c1ccc2c(c1)c1ccccc1n2CC,carbazole,469.0,,20% THF-toluene
662,770.0,7.11,0.73,4.0,Iodide_Triiodide,0.2399,-,-,TiO2 12 uM thickness,-,18 hours,AM 1.5G 100mW/cm2,-,Yu Uemura and Shogo Mori and Kohjiro Hara and Nagatoshi Koumura,Carbazole Dyes with Ether Groups for Dye-Sensitized Solar Cells: Effect of Negative Charges in Dye Molecules on Electron Lifetime,Japanese Journal of Applied Physics,51,10.1143/jjap.51.10ne14,10NE14,,,01/01/2012,Uemura_2012,,,CCCCCCc1cc(sc1c1sc(c(c1)CCCCCC)/C=C(/C(=O)O)\C#N)c1sc(cc1CCCCOC)c1sc(cc1CCCCOC)c1ccc2c(c1)c1ccccc1n2CC,carbazole,485.0,,20% THF-toluene
665,555.0,2.186,0.626,0.819,Iodide_Triiodide,-,-,-,TiO2,-,16 h,AM 1.5G 100mW/cm2,-,Kola Srinivas and Chitumalla Ramesh Kumar and Manda Ananth Reddy and Kotamarthi Bhanuprakash and Vaidya Jayathirtha Rao and Lingamallu Giribabu,D-$\uppi$-A organic dyes with carbazole as donor for dye-sensitized solar cells,Synthetic Metals,161,10.1016/j.synthmet.2010.11.004,96--105,01-Feb,,01/01/2011,Srinivas_2011,,,N#CC(=Cc1ccc(s1)C#Cc1ccc(cc1)n1c2ccccc2c2c1cccc2)C(=O)O,carbazole,409.0,555.0,CHCl3
668,630.0,18.1,0.6,6.83,Iodide_Triiodide,-,-,-,TiO2 film (14 uM thick + 4.5 uM scattering layer),-,24 hours,AM 1.5G 100mW/cm2,-,A. Venkateswararao and K.R. Justin Thomas and Chuan-Pei Lee and Kuo-Chuan Ho,"Synthesis and characterization of organic dyes containing 2,7-disubstituted carbazole $\uppi$-linker",Tetrahedron Letters,54,10.1016/j.tetlet.2013.05.069,3985--3989,30,,01/01/2013,Venkateswararao_2013,,,CCCCn1c2cc(ccc2c2c1cc(cc2)N(c1ccccc1)c1ccccc1)c1ccc(s1)c1ccc(s1)/C=C(/C(=O)O)\C#N,carbazole,489.0,579.0,dichloromethane
669,660.0,15.3,0.6,6.05,Iodide_Triiodide,-,-,-,TiO2 film (14 uM thick + 4.5 uM scattering layer),-,24 hours,AM 1.5G 100mW/cm2,-,A. Venkateswararao and K.R. Justin Thomas and Chuan-Pei Lee and Kuo-Chuan Ho,"Synthesis and characterization of organic dyes containing 2,7-disubstituted carbazole $\uppi$-linker",Tetrahedron Letters,54,10.1016/j.tetlet.2013.05.069,3985--3989,30,,01/01/2013,Venkateswararao_2013,,,CCCCn1c2cc(ccc2c2c1cc(cc2)N(c1ccccc1)c1ccccc1)c1ccc(s1)/C=C(/C(=O)O)\C#N,carbazole,472.0,572.0,dichloromethane
670,680.0,4.39,0.71,2.15,Iodide_Triiodide,0.25,-,-,TiO2,-,12 hours,AM 1.5G 100mW/cm2,-,Yan Wang and Zhongquan Wan and Chunyang Jia and Xiaojun Yao,Indole-based organic dyes with different electron donors for dye-sensitized solar cells,Synthetic Metals,211,10.1016/j.synthmet.2015.10.024,40--48,,,01/01/2016,Wang_2016,,,N#C/C(=C/c1cn(c2c1cccc2)c1ccc(cc1)N(c1ccccc1)c1ccccc1)/C(=O)O,triphenylamine,375.0,,ethanol
671,595.0,5.76,0.71,2.43,Iodide_Triiodide,0.25,-,-,TiO2 film (12 um + 4 um scattering layer),-,24-30 hours,AM 1.5G 100mW/cm2,-,Tzi-Yi Wu and Ming-Hsiu Tsao and Fu-Lin Chen and Shyh-Gang Su and Cheng-Wen Chang and Hong-Paul Wang and Yuan-Chung Lin and Wen-Chung Ou-Yang and I-Wen Sun,Synthesis and Characterization of Organic Dyes Containing Various Donors and Acceptors,International Journal of Molecular Sciences,11,10.3390/ijms11010329,329--353,1,,01/01/2010,Wu_2010,,,N#CC(=Cc1ccc2c(c1)c1ccccc1n2CC)C(=O)O,carbazole,385.0,504.0,acetonitrile
672,670.0,4.18,0.74,2.09,Iodide_Triiodide,0.25,-,-,TiO2,-,12 hours,AM 1.5G 100mW/cm2,-,Yan Wang and Zhongquan Wan and Chunyang Jia and Xiaojun Yao,Indole-based organic dyes with different electron donors for dye-sensitized solar cells,Synthetic Metals,211,10.1016/j.synthmet.2015.10.024,40--48,,,01/01/2016,Wang_2016,,,CCCCCCn1c2ccc(cc2c2c1cccc2)n1cc(c2c1cccc2)/C=C(/C(=O)O)\C#N,"carbazole, indole",389.0,,ethanol
678,700.0,15.5,0.62,6.7,Iodide_Triiodide,0.2354,-,-,TiO2 14 uM thickness,-,-,AM 1.5G 100mW/cm2,-,Xue-Hua Zhang and Zhong-Sheng Wang and Yan Cui and Nagatoshi Koumura and Akihiro Furube and Kohjiro Hara,"Organic Sensitizers Based on Hexylthiophene-Functionalized Indolo[3,2-b]carbazole for Efficient Dye-Sensitized Solar Cells",The Journal of Physical Chemistry C,113,10.1021/jp808536v,13409--13415,30,,01/01/2009,Zhang_2009,,,CCCCCCCCn1c2ccc(cc2c2c1cc1c3ccccc3n(c1c2)CCCCCCCC)c1sc(c(c1)CCCCCC)c1sc(c(c1)CCCCCC)c1sc(c(c1)CCCCCC)/C=C(/C(=O)O)\C#N,indolocarbazole,501.0,,toluene
679,710.0,15.4,0.67,7.3,Iodide_Triiodide,0.2354,-,-,TiO2 14 uM thickness,-,-,AM 1.5G 100mW/cm2,-,Xue-Hua Zhang and Zhong-Sheng Wang and Yan Cui and Nagatoshi Koumura and Akihiro Furube and Kohjiro Hara,"Organic Sensitizers Based on Hexylthiophene-Functionalized Indolo[3,2-b]carbazole for Efficient Dye-Sensitized Solar Cells",The Journal of Physical Chemistry C,113,10.1021/jp808536v,13409--13415,30,,01/01/2009,Zhang_2009,,,CCCCCCCCn1c2ccc(cc2c2c1cc1c3ccccc3n(c1c2)CCCCCCCC)c1sc(c(c1)CCCCCC)c1sc(c(c1)CCCCCC)C=C(C(=O)O)C#N,indolocarbazole,492.0,,toluene
681,708.0,16.0,0.67,7.62,Iodide_Triiodide,0.16,-,-,TiO2 film (10 um thick + 4 um scattering layer),-,12 hours,AM 1.5G 100mW/cm2,-,Xing Qian and Huan-Huan Gao and Yi-Zhou Zhu and Lin Lu and Jian-Yu Zheng,"6H-Indolo[2,3-b]quinoxaline-based organic dyes containing different electron-rich conjugated linkers for highly efficient dye-sensitized solar cells",Journal of Power Sources,280,10.1016/j.jpowsour.2015.01.148,573--580,,,01/01/2015,Qian_2015,,,CCCCCCCCc1cc(sc1c1ccc(s1)c1sc(cc1CCCCCCCC)/C=C(\C(=O)O)/C#N)c1ccc2c(c1)c1nc3ccccc3nc1n2CC(CCCC)CC,quinoxaline,480.0,,dichloromethane
682,701.0,14.8,0.63,6.48,Iodide_Triiodide,0.16,-,-,TiO2 film (10 um thick + 4 um scattering layer),-,12 hours,AM 1.5G 100mW/cm2,-,Xing Qian and Huan-Huan Gao and Yi-Zhou Zhu and Lin Lu and Jian-Yu Zheng,"6H-Indolo[2,3-b]quinoxaline-based organic dyes containing different electron-rich conjugated linkers for highly efficient dye-sensitized solar cells",Journal of Power Sources,280,10.1016/j.jpowsour.2015.01.148,573--580,,,01/01/2015,Qian_2015,,,CCCCC(Cn1c2ccc(cc2c2c1ccc(c2)c1ccc(s1)/C=C(\C(=O)O)/C#N)c1ccc2c(c1)c1nc3ccccc3nc1n2CC(CCCC)CC)CC,"quinoxaline,carbazole",465.0,,dichloromethane
683,742.0,14.1,0.67,7.03,Iodide_Triiodide,0.16,-,-,TiO2 film (10 um thick + 4 um scattering layer),-,12 hours,AM 1.5G 100mW/cm2,-,Xing Qian and Huan-Huan Gao and Yi-Zhou Zhu and Lin Lu and Jian-Yu Zheng,"6H-Indolo[2,3-b]quinoxaline-based organic dyes containing different electron-rich conjugated linkers for highly efficient dye-sensitized solar cells",Journal of Power Sources,280,10.1016/j.jpowsour.2015.01.148,573--580,,,01/01/2015,Qian_2015,,,CCCCC(Cn1c2ccc(cc2c2c1ccc(c2)c1ccc(o1)/C=C(\C(=O)O)/C#N)c1ccc2c(c1)c1nc3ccccc3nc1n2CC(CCCC)CC)CC,"quinoxaline,carbazole",455.0,,dichloromethane
685,589.0,7.61,0.63,2.81,Iodide_Triiodide,0.25,-,-,TiO2 film (12 um + 4 um scattering layer),-,-,AM 1.5G 100mW/cm2,-,Tzi-Yi Wu and Ming-Hsiu Tsao and Shyh-Gang Su and H. Paul Wang and Yuan-Chung Lin and Fu-Lin Chen and Cheng-Wen Chang and I-Wen Sun,"Synthesis, Characterization and Photovoltaic Properties of Di-Anchoring Organic Dyes",Journal of the Brazilian Chemical Society,22,10.1590/s0103-50532011000400023,780--789,4,,01/01/2011,Wu_2011,,,CCCCCCn1c2ccc(cc2c2c1ccc(c2)C=C1SC(=S)N(C1=O)CC(=O)O)C=C1SC(=S)N(C1=O)CC(=O)O,carbazole,450.0,521.0,DMF
693,712.0,11.43,0.73,7.52,Iodide_Triiodide,0.16,-,-,TiO2 film (12 um transparent + 6 um scat­tering layer),-,12 hours,AM 1.5G 100mW/cm2,-,Jen-Shyang Ni and Yi-Chi Yen and Jiann T. Lin,Organic sensitizers with a rigid dithienobenzotriazole-based spacer for high-performance dye-sensitized solar cells,J. Mater. Chem. A,4,10.1039/c6ta02275h,6553--6560,17,,01/01/2016,Ni_2016,,,CCCCC(Cn1nc2c(n1)c1cc(sc1c1c2cc(s1)c1ccc2c(c1)n(CC(CCCC)CC)c1c2cccc1)c1ccc(s1)/C=C(\C(=O)O)/C#N)CC,carbazole,,,-
697,770.0,7.06,0.74,4.0,Iodide_Triiodide,0.2399,-,-,TiO2 12 uM thickness,-,18 hours,AM 1.5G 100mW/cm2,-,Yu Uemura and Shogo Mori and Kohjiro Hara and Nagatoshi Koumura,Carbazole Dyes with Ether Groups for Dye-Sensitized Solar Cells: Effect of Negative Charges in Dye Molecules on Electron Lifetime,Japanese Journal of Applied Physics,51,10.1143/jjap.51.10ne14,10NE14,,,01/01/2012,Uemura_2012,,,CCCCOCc1cc(sc1c1sc(c(c1)CCCCCC)c1sc(c(c1)CCCCCC)/C=C(/C(=O)O)\C#N)c1sc(cc1COCCCC)c1ccc2c(c1)c1ccccc1n2CC,carbazole,477.0,,20% THF-toluene
698,555.0,2.79,0.64,0.99,Iodide_Triiodide,0.16,-,-,TiO2 14 uM thickness,-,24 hours,AM 1.5G 100mW/cm2,-,A. Venkateswararao and K. R. Justin Thomas and Chuan-Pei Lee and Chun-Ting Li and Kuo-Chuan Ho,"Organic Dyes Containing Carbazole as Donor and $\uppi$-Linker: Optical, Electrochemical, and Photovoltaic Properties",{ACS} Applied Materials {\&} Interfaces,6,10.1021/am404948w,2528--2539,4,,01/01/2014,Venkateswararao_2014,,,CCCCn1c2cc(ccc2c2c1cc(cc2)/C=C(/C(=O)O)\C#N)n1c2ccccc2c2c1cccc2,carbazole,387.0,,Dichloromethane
699,635.0,9.98,0.66,4.22,Iodide_Triiodide,0.16,-,-,TiO2 14 uM thickness,-,24 hours,AM 1.5G 100mW/cm2,-,A. Venkateswararao and K. R. Justin Thomas and Chuan-Pei Lee and Chun-Ting Li and Kuo-Chuan Ho,"Organic Dyes Containing Carbazole as Donor and $\uppi$-Linker: Optical, Electrochemical, and Photovoltaic Properties",{ACS} Applied Materials {\&} Interfaces,6,10.1021/am404948w,2528--2539,4,,01/01/2014,Venkateswararao_2014,,,CCCCn1c2cc(ccc2c2c1cc(cc2)n1c2ccccc2c2c1cccc2)c1ccc(s1)/C=C(/C(=O)O)\C#N,carbazole,440.0,,Dichloromethane
700,666.0,11.22,0.66,4.95,Iodide_Triiodide,0.16,-,-,TiO2 14 uM thickness,-,24 hours,AM 1.5G 100mW/cm2,-,A. Venkateswararao and K. R. Justin Thomas and Chuan-Pei Lee and Chun-Ting Li and Kuo-Chuan Ho,"Organic Dyes Containing Carbazole as Donor and $\uppi$-Linker: Optical, Electrochemical, and Photovoltaic Properties",{ACS} Applied Materials {\&} Interfaces,6,10.1021/am404948w,2528--2539,4,,01/01/2014,Venkateswararao_2014,,,CCCCn1c2cc(ccc2c2c1cc(cc2)n1c2ccc(cc2c2c1ccc(c2)C(C)(C)C)C(C)(C)C)c1ccc(s1)/C=C(/C(=O)O)\C#N,carbazole,443.0,,Dichloromethane
701,601.0,15.78,0.64,6.04,Iodide_Triiodide,0.16,-,-,TiO2 14 uM thickness,-,24 hours,AM 1.5G 100mW/cm2,-,A. Venkateswararao and K. R. Justin Thomas and Chuan-Pei Lee and Chun-Ting Li and Kuo-Chuan Ho,"Organic Dyes Containing Carbazole as Donor and $\uppi$-Linker: Optical, Electrochemical, and Photovoltaic Properties",{ACS} Applied Materials {\&} Interfaces,6,10.1021/am404948w,2528--2539,4,,01/01/2014,Venkateswararao_2014,,,CCCCn1c2cc(ccc2c2c1cc(cc2)n1c2ccccc2c2c1cccc2)c1ccc(s1)c1ccc(s1)/C=C(/C(=O)O)\C#N,carbazole,476.0,,Dichloromethane
702,612.0,14.0,0.64,5.48,Iodide_Triiodide,0.16,-,-,TiO2 14 uM thickness,-,24 hours,AM 1.5G 100mW/cm2,-,A. Venkateswararao and K. R. Justin Thomas and Chuan-Pei Lee and Chun-Ting Li and Kuo-Chuan Ho,"Organic Dyes Containing Carbazole as Donor and $\uppi$-Linker: Optical, Electrochemical, and Photovoltaic Properties",{ACS} Applied Materials {\&} Interfaces,6,10.1021/am404948w,2528--2539,4,,01/01/2014,Venkateswararao_2014,,,CCCCn1c2cc(ccc2c2c1cc(cc2)n1c2ccc(cc2c2c1ccc(c2)C(C)(C)C)C(C)(C)C)c1ccc(s1)c1ccc(s1)/C=C(/C(=O)O)\C#N,carbazole,478.0,,Dichloromethane
703,750.0,9.9,0.67,4.97,Iodide_Triiodide,0.2354,-,-,TiO2 16 uM thickness,-,-,AM 1.5G 100mW/cm2,-,Zhong-Sheng Wang and Nagatoshi Koumura and Yan Cui and Masabumi Takahashi and Hiroki Sekiguchi and Atsunori Mori and Toshitaka Kubo and Akihiro Furube and Kohjiro Hara,Hexylthiophene-Functionalized Carbazole Dyes for Efficient Molecular Photovoltaics: Tuning of Solar-Cell Performance by Structural Modification,Chemistry of Materials,20,10.1021/cm8003276,3993--4003,12,,01/01/2008,Wang_2008,,,CCCCCCc1cc(sc1c1sc(c(c1)CCCCCC)/C=C(/C(=O)O)\C#N)c1sc(cc1CCCCCC)c1ccc2c(c1)c1ccccc1n2CC,"carbazole,hexylthiophene",480.0,,THF/toluene
705,670.0,10.16,0.64,4.36,Iodide_Triiodide,0.2354,-,-,TiO2 16 uM thickness,-,-,AM 1.5G 100mW/cm2,-,Zhong-Sheng Wang and Nagatoshi Koumura and Yan Cui and Masabumi Takahashi and Hiroki Sekiguchi and Atsunori Mori and Toshitaka Kubo and Akihiro Furube and Kohjiro Hara,Hexylthiophene-Functionalized Carbazole Dyes for Efficient Molecular Photovoltaics: Tuning of Solar-Cell Performance by Structural Modification,Chemistry of Materials,20,10.1021/cm8003276,3993--4003,12,,01/01/2008,Wang_2008,,,CCCCCCc1cc(sc1c1ccc(s1)c1ccc(s1)c1sc(cc1CCCCCC)/C=C(/C(=O)O)\C#N)c1ccc2c(c1)c1ccccc1n2CC,"carbazole,hexylthiophene",473.0,,THF/toluene
706,740.0,10.41,0.46,3.54,Iodide_Triiodide,0.2354,-,-,TiO2 16 uM thickness,-,-,AM 1.5G 100mW/cm2,-,Zhong-Sheng Wang and Nagatoshi Koumura and Yan Cui and Masabumi Takahashi and Hiroki Sekiguchi and Atsunori Mori and Toshitaka Kubo and Akihiro Furube and Kohjiro Hara,Hexylthiophene-Functionalized Carbazole Dyes for Efficient Molecular Photovoltaics: Tuning of Solar-Cell Performance by Structural Modification,Chemistry of Materials,20,10.1021/cm8003276,3993--4003,12,,01/01/2008,Wang_2008,,,CCCCCCc1cc(sc1c1ccc(s1)c1ccc(s1)/C=C(/C(=O)O)\C#N)c1sc(cc1CCCCCC)c1ccc2c(c1)c1ccccc1n2CC,"carbazole,hexylthiophene",478.0,,THF/toluene
707,700.0,11.38,0.6,4.78,Iodide_Triiodide,0.2354,-,-,TiO2 16 uM thickness,-,-,AM 1.5G 100mW/cm2,-,Zhong-Sheng Wang and Nagatoshi Koumura and Yan Cui and Masabumi Takahashi and Hiroki Sekiguchi and Atsunori Mori and Toshitaka Kubo and Akihiro Furube and Kohjiro Hara,Hexylthiophene-Functionalized Carbazole Dyes for Efficient Molecular Photovoltaics: Tuning of Solar-Cell Performance by Structural Modification,Chemistry of Materials,20,10.1021/cm8003276,3993--4003,12,,01/01/2008,Wang_2008,,,CCCCCCc1cc(sc1c1sc(c(c1)CCCCCC)c1sc(c(c1)CCCCCC)c1sc(c(c1)CCCCCC)C=C(C(=O)O)C#N)c1sc(cc1CCCCCC)c1sc(cc1CCCCCC)c1ccc2c(c1)c1ccccc1n2CC,"carbazole,hexylthiophene",471.0,,THF/toluene
709,730.0,15.22,0.75,8.3,Iodide_Triiodide,0.2354,-,-,TiO2 16 uM thickness,-,-,AM 1.5G 100mW/cm2,-,Zhong-Sheng Wang and Nagatoshi Koumura and Yan Cui and Masabumi Takahashi and Hiroki Sekiguchi and Atsunori Mori and Toshitaka Kubo and Akihiro Furube and Kohjiro Hara,Hexylthiophene-Functionalized Carbazole Dyes for Efficient Molecular Photovoltaics: Tuning of Solar-Cell Performance by Structural Modification,Chemistry of Materials,20,10.1021/cm8003276,3993--4003,12,,01/01/2008,Wang_2008,,,CCCCCCc1cc(sc1c1sc(c(c1)CCCCCC)c1sc(c(c1)CCCCCC)/C=C(/C(=O)O)\C#N)c1sc(cc1CCCCCC)c1ccc2c(c1)c1ccccc1n2CC,carbazole,,,-
710,740.0,14.0,0.74,7.7,Iodide_Triiodide,0.2354,-,-,TiO2 film 30 um,-,12 hours,AM 1.5G 100mW/cm2,-,Nagatoshi Koumura and Zhong-Sheng Wang and Shogo Mori and Masanori Miyashita and Eiji Suzuki and Kohjiro Hara,Alkyl-Functionalized Organic Dyes for Efficient Molecular Photovoltaics,Journal of the American Chemical Society,128,10.1021/ja0645640,14256--14257,44,,01/01/2006,Koumura_2006,,,CCCCCCc1cc(sc1c1sc(c(c1)CCCCCC)c1ccc2c(c1)c1ccccc1n2CC)c1sc(cc1CCCCCC)c1sc(cc1CCCCCC)/C=C(\C(=O)O)/C#N,carbazole,473.0,,chloroform
711,630.0,10.8,0.71,4.8,Iodide_Triiodide,0.2354,-,-,TiO2 film 6.5 um,-,12 hours,AM 1.5G 100mW/cm2,-,Nagatoshi Koumura and Zhong-Sheng Wang and Shogo Mori and Masanori Miyashita and Eiji Suzuki and Kohjiro Hara,Alkyl-Functionalized Organic Dyes for Efficient Molecular Photovoltaics,Journal of the American Chemical Society,128,10.1021/ja0645640,14256--14257,44,,01/01/2006,Koumura_2006,,,N#C/C(=C/c1ccc(s1)c1ccc(s1)c1ccc(s1)c1ccc2c(c1)c1ccccc1n2CC)/C(=O)O,carbazole,443.0,,chloroform
716,720.0,10.9,0.71,5.6,Iodide_Triiodide,0.2354,-,-,TiO2 film 6.5 um,-,12 hours,AM 1.5G 100mW/cm2,-,Nagatoshi Koumura and Zhong-Sheng Wang and Shogo Mori and Masanori Miyashita and Eiji Suzuki and Kohjiro Hara,Alkyl-Functionalized Organic Dyes for Efficient Molecular Photovoltaics,Journal of the American Chemical Society,128,10.1021/ja0645640,14256--14257,44,,01/01/2006,Koumura_2006,,,CCCCCCc1cc(sc1c1sc(c(c1)CCCCCC)c1ccc2c(c1)c1ccccc1n2CC)c1sc(cc1CCCCCC)/C=C(\C(=O)O)/C#N,carbazole,463.0,,chloroform
717,690.0,5.41,0.63,2.35,Iodide_Triiodide,0.36,-,-,TiO2 film 12 um,-,24 hours,AM 1.5G 100mW/cm2,-,Yang Liu and Ji He and Liang Han and Jianrong Gao,Influence of the auxiliary acceptor and $\uppi$-bridge in carbazole dyes on photovoltaic properties,Journal of Photochemistry and Photobiology A: Chemistry,332,10.1016/j.jphotochem.2016.08.033,283--292,,,01/01/2017,Liu_2017,,,N#CC(=Cc1ccc(cc1)c1ccc2c(c1)c1ccccc1n2c1ccc2c(c1)C(C)(C)c1c2cccc1)C(=O)O,carbazole,350.0,495.0,CHCl3-CH3OH
719,793.0,10.76,0.64,5.51,Iodide_Triiodide,0.16,-,-,TiO2 thin film (20 nm particle size),340 nmol/cm2,16 hours,AM 1.5G 100mW/cm2,-,Chengjian Chen and Jin-Yun Liao and Zhenguo Chi and Bingjia Xu and Xiqi Zhang and Dai-Bin Kuang and Yi Zhang and Siwei Liu and Jiarui Xu,Metal-free organic dyes derived from triphenylethylene for dye-sensitized solar cells: tuning of the performance by phenothiazine and carbazole,Journal of Materials Chemistry,22,10.1039/c2jm30254c,8994,18,,01/01/2012,Chen_2012,,,CCCCCCN1c2ccc(cc2Sc2c1ccc(c2)C=C(C(=O)O)C#N)c1ccc(cc1)C=C(c1ccc(cc1)n1c2ccccc2c2c1cccc2)c1ccc(cc1)n1c2ccccc2c2c1cccc2,carbazole,462.0,537.0,Dichloromethane
720,682.0,4.55,0.69,2.14,Iodide_Triiodide,0.16,-,-,TiO2 thin film (20 nm particle size),280 nmol/cm2,16 hours,AM 1.5G 100mW/cm2,-,Chengjian Chen and Jin-Yun Liao and Zhenguo Chi and Bingjia Xu and Xiqi Zhang and Dai-Bin Kuang and Yi Zhang and Siwei Liu and Jiarui Xu,Metal-free organic dyes derived from triphenylethylene for dye-sensitized solar cells: tuning of the performance by phenothiazine and carbazole,Journal of Materials Chemistry,22,10.1039/c2jm30254c,8994,18,,01/01/2012,Chen_2012,,,CCCCCCn1c2ccc(cc2c2c1ccc(c2)C=C(C(=O)O)C#N)c1ccc(cc1)C=C(c1ccc(cc1)n1c2ccccc2c2c1cccc2)c1ccc(cc1)n1c2ccccc2c2c1cccc2,carbazole,412.0,551.0,Dichloromethane
724,650.0,3.3,0.67,1.44,Iodide_Triiodide,0.25,-,-,TiO2,550 nmol/cm2,20 hours,AM 1.5G 100mW/cm2,-,Ruslan Samae and Panida Surawatanawong and Utt Eiamprasert and Songyos Pramjit and Laksana Saengdee and Pramuan Tangboriboonrat and Supavadee Kiatisevi,"Effect of Thiophene Spacer Position in Carbazole-Based Dye-Sensitized Solar Cells on Photophysical, Electrochemical and Photovoltaic Properties",European Journal of Organic Chemistry,2016,10.1002/ejoc.201600353,3536--3549,21,,01/01/2016,Samae_2016,,,CCCCn1c2ccc(cc2c2c1ccc(c2)/C=C(/C(=O)O)\C#N)c1sc(cc1c1ccc(cc1)OC)c1ccc(cc1)OC,carbazole,395.0,,CH2Cl2
725,750.0,8.59,0.71,4.57,Iodide_Triiodide,0.25,-,-,TiO2,1220 nmol/cm2,20 hours,AM 1.5G 100mW/cm2,-,Ruslan Samae and Panida Surawatanawong and Utt Eiamprasert and Songyos Pramjit and Laksana Saengdee and Pramuan Tangboriboonrat and Supavadee Kiatisevi,"Effect of Thiophene Spacer Position in Carbazole-Based Dye-Sensitized Solar Cells on Photophysical, Electrochemical and Photovoltaic Properties",European Journal of Organic Chemistry,2016,10.1002/ejoc.201600353,3536--3549,21,,01/01/2016,Samae_2016,,,CCCCn1c2ccc(cc2c2c1ccc(c2)c1ccc(s1)/C=C(/C(=O)O)\C#N)c1ccc(s1)c1ccc(cc1)OC,carbazole,436.0,,CH2Cl2
726,740.0,4.7,0.73,2.52,Iodide_Triiodide,0.25,-,-,TiO2,1200 nmol/cm2,20 hours,AM 1.5G 100mW/cm2,-,Ruslan Samae and Panida Surawatanawong and Utt Eiamprasert and Songyos Pramjit and Laksana Saengdee and Pramuan Tangboriboonrat and Supavadee Kiatisevi,"Effect of Thiophene Spacer Position in Carbazole-Based Dye-Sensitized Solar Cells on Photophysical, Electrochemical and Photovoltaic Properties",European Journal of Organic Chemistry,2016,10.1002/ejoc.201600353,3536--3549,21,,01/01/2016,Samae_2016,,,CCCCn1c2ccc(cc2c2c1ccc(c2)/C=C(/C(=O)O)\C#N)c1ccc(s1)c1ccc(cc1)OC,carbazole,408.0,,CH2Cl2
727,760.0,8.47,0.7,4.54,Iodide_Triiodide,0.25,-,-,TiO2,1260 nmol/cm2,20 hours,AM 1.5G 100mW/cm2,-,Ruslan Samae and Panida Surawatanawong and Utt Eiamprasert and Songyos Pramjit and Laksana Saengdee and Pramuan Tangboriboonrat and Supavadee Kiatisevi,"Effect of Thiophene Spacer Position in Carbazole-Based Dye-Sensitized Solar Cells on Photophysical, Electrochemical and Photovoltaic Properties",European Journal of Organic Chemistry,2016,10.1002/ejoc.201600353,3536--3549,21,,01/01/2016,Samae_2016,,,CCCCn1c2ccc(cc2c2c1ccc(c2)c1ccc(cc1)OC)c1ccc(s1)/C=C(/C(=O)O)\C#N,carbazole,459.0,,CH2Cl2
728,720.0,3.69,0.7,1.87,Iodide_Triiodide,0.25,-,-,TiO2,760 nmol/cm2,20 hours,AM 1.5G 100mW/cm2,-,Ruslan Samae and Panida Surawatanawong and Utt Eiamprasert and Songyos Pramjit and Laksana Saengdee and Pramuan Tangboriboonrat and Supavadee Kiatisevi,"Effect of Thiophene Spacer Position in Carbazole-Based Dye-Sensitized Solar Cells on Photophysical, Electrochemical and Photovoltaic Properties",European Journal of Organic Chemistry,2016,10.1002/ejoc.201600353,3536--3549,21,,01/01/2016,Samae_2016,,,CCCCn1c2ccc(cc2c2c1ccc(c2)/C=C(/C(=O)O)\C#N)c1ccc(cc1)OC,carbazole,407.0,,CH2Cl2
729,630.0,11.27,0.61,4.35,Iodide_Triiodide,0.36,-,-,TiO2 film 12 um,-,24 hours,AM 1.5G 100mW/cm2,-,Yang Liu and Ji He and Liang Han and Jianrong Gao,Influence of the auxiliary acceptor and $\uppi$-bridge in carbazole dyes on photovoltaic properties,Journal of Photochemistry and Photobiology A: Chemistry,332,10.1016/j.jphotochem.2016.08.033,283--292,,,01/01/2017,Liu_2017,,,N#CC(=Cc1ccc(s1)c1ccc(c2c1nsn2)c1ccc2c(c1)c1ccccc1n2c1ccc2c(c1)C(C)(C)c1c2cccc1)C(=O)O,carbazole,489.0,601.0,CHCl3-CH3OH
730,680.0,12.22,0.6,4.96,Iodide_Triiodide,0.36,-,-,TiO2 film 12 um,-,24 hours,AM 1.5G 100mW/cm2,-,Yang Liu and Ji He and Liang Han and Jianrong Gao,Influence of the auxiliary acceptor and $\uppi$-bridge in carbazole dyes on photovoltaic properties,Journal of Photochemistry and Photobiology A: Chemistry,332,10.1016/j.jphotochem.2016.08.033,283--292,,,01/01/2017,Liu_2017,,,N#CC(=Cc1ccc(o1)c1ccc(c2c1nsn2)c1ccc2c(c1)c1ccccc1n2c1ccc2c(c1)C(C)(C)c1c2cccc1)C(=O)O,carbazole,489.0,596.0,CHCl3-CH3OH
731,700.0,9.14,0.63,4.05,Iodide_Triiodide,0.36,-,-,TiO2 film 12 um,-,24 hours,AM 1.5G 100mW/cm2,-,Yang Liu and Ji He and Liang Han and Jianrong Gao,Influence of the auxiliary acceptor and $\uppi$-bridge in carbazole dyes on photovoltaic properties,Journal of Photochemistry and Photobiology A: Chemistry,332,10.1016/j.jphotochem.2016.08.033,283--292,,,01/01/2017,Liu_2017,,,N#CC(=Cc1ccc(cc1)c1ccc(c2c1nsn2)c1ccc2c(c1)c1ccccc1n2c1ccc2c(c1)C(C)(C)c1c2cccc1)C(=O)O,carbazole,443.0,565.0,CHCl3-CH3OH
732,700.0,9.26,0.63,4.14,Iodide_Triiodide,0.36,-,-,TiO2 film 12 um,-,24 hours,AM 1.5G 100mW/cm2,-,Yang Liu and Ji He and Liang Han and Jianrong Gao,Influence of the auxiliary acceptor and $\uppi$-bridge in carbazole dyes on photovoltaic properties,Journal of Photochemistry and Photobiology A: Chemistry,332,10.1016/j.jphotochem.2016.08.033,283--292,,,01/01/2017,Liu_2017,,,N#CC(=Cc1ccc(s1)c1ccc2c(c1)c1ccccc1n2c1ccc2c(c1)C(C)(C)c1c2cccc1)C(=O)O,carbazole,411.0,528.0,ethanol
733,710.0,8.43,0.63,3.74,Iodide_Triiodide,0.36,-,-,TiO2 film 12 um,-,24 hours,AM 1.5G 100mW/cm2,-,Yang Liu and Ji He and Liang Han and Jianrong Gao,Influence of the auxiliary acceptor and $\uppi$-bridge in carbazole dyes on photovoltaic properties,Journal of Photochemistry and Photobiology A: Chemistry,332,10.1016/j.jphotochem.2016.08.033,283--292,,,01/01/2017,Liu_2017,,,N#CC(=Cc1ccc(o1)c1ccc2c(c1)c1ccccc1n2c1ccc2c(c1)C(C)(C)c1c2cccc1)C(=O)O,carbazole,390.0,480.0,CHCl3-CH3OH
734,611.0,4.5,0.68,1.9,Iodide_Triiodide,0.16,-,-,TiO2 film 9 um,-,24 hours,AM 1.5G 100mW/cm2,-,Mao Liang and Zhong-Yuan Wang and Lu Zhang and Hong-Yu Han and Zhe Sun and Song Xue,New organic photosensitizers incorporating carbazole and dimethylarylamine moieties for dye-sensitized solar cells,Renewable Energy,36,10.1016/j.renene.2011.03.003,2711--2716,10,,01/01/2011,Liang_2011,,,N#CC(=Cc1ccc2c(c1)c1cc(ccc1n2CC)c1ccc(cc1)C=C(c1ccc(cc1)N(C)C)c1ccc(cc1)N(C)C)C(=O)O,carbazole,374.0,,chloroform
740,701.0,10.52,0.68,5.01,Iodide_Triiodide,0.16,-,-,TiO2 film (12 uM thick + 5 uM scattering layer),-,-,AM 1.5G 100mW/cm2,-,Roberto Grisorio and Luisa De Marco and Giovanni Allegretta and Roberto Giannuzzi and Gian Paolo Suranna and Michele Manca and Piero Mastrorilli and Giuseppe Gigli,Anchoring stability and photovoltaic properties of new D(-$\uppi$-A)2 dyes for dye-sensitized solar cell applications,Dyes and Pigments,98,10.1016/j.dyepig.2013.02.012,221--231,2,,01/01/2013,Grisorio_2013,,,CCCCCCCCn1c2ccc(cc2c2c1ccc(c2)c1ccc(s1)c1ccc(s1)/C=C(/C(=O)O)\C#N)c1ccc(s1)c1ccc(s1)/C=C(/C(=O)O)\C#N,carbazole,470.0,610.0,THF
742,712.0,9.36,0.67,4.47,Iodide_Triiodide,0.16,-,-,TiO2 film (12 uM thick + 5 uM scattering layer),-,-,AM 1.5G 100mW/cm2,-,Roberto Grisorio and Luisa De Marco and Giovanni Allegretta and Roberto Giannuzzi and Gian Paolo Suranna and Michele Manca and Piero Mastrorilli and Giuseppe Gigli,Anchoring stability and photovoltaic properties of new D(-$\uppi$-A)2 dyes for dye-sensitized solar cell applications,Dyes and Pigments,98,10.1016/j.dyepig.2013.02.012,221--231,2,,01/01/2013,Grisorio_2013,,,CCCCCCCCn1c2ccc(cc2c2c1ccc(c2)c1ccc(s1)/C=C(/C(=O)O)\C#N)c1ccc(s1)/C=C(/C(=O)O)\C#N,carbazole,453.0,559.0,THF
744,570.0,7.44,0.67,2.82,Iodide_Triiodide,0.25,-,-,TiO2 film (9 uM thick + 5 uM scattering layer),-,-,AM 1.5G 100mW/cm2,-,Hsuan-Chih Chu and Duryodhan Sahu and Ying-Chan Hsu and Harihara Padhy and Dhananjaya Patra and Jiann-T'Suen Lin and Dibyendu Bhattacharya and Kuang-Lieh Lu and Kung-Hwa Wei and Hong-Cheu Lin,Structural planarity and conjugation effects of novel symmetrical acceptor{\textendash}donor{\textendash}acceptor organic sensitizers on dye-sensitized solar cells,Dyes and Pigments,93,10.1016/j.dyepig.2011.09.012,1488--1497,01-Mar,,01/01/2012,Chu_2012,,,CCCCCCCCC(n1c2ccc(cc2c2c1ccc(c2)c1sc(cc1CCCCCC)c1ccc(s1)/C=C(\C(=O)O)/C#N)c1sc(cc1CCCCCC)c1ccc(s1)/C=C(\C(=O)O)/C#N)CCCCCCCC,carbazole,470.0,610.0,THF
745,600.0,11.74,0.63,4.41,Iodide_Triiodide,0.25,-,-,TiO2 film (9 uM thick + 5 uM scattering layer),-,-,AM 1.5G 100mW/cm2,-,Hsuan-Chih Chu and Duryodhan Sahu and Ying-Chan Hsu and Harihara Padhy and Dhananjaya Patra and Jiann-T'Suen Lin and Dibyendu Bhattacharya and Kuang-Lieh Lu and Kung-Hwa Wei and Hong-Cheu Lin,Structural planarity and conjugation effects of novel symmetrical acceptor{\textendash}donor{\textendash}acceptor organic sensitizers on dye-sensitized solar cells,Dyes and Pigments,93,10.1016/j.dyepig.2011.09.012,1488--1497,01-Mar,,01/01/2012,Chu_2012,,,CCCCCCCCC(n1c2ccc(cc2c2c1ccc(c2)c1ccc(s1)c1ccc(s1)c1ccc(s1)/C=C(/C(=O)O)\C#N)c1ccc(s1)c1ccc(s1)c1ccc(s1)/C=C(\C(=O)O)/C#N)CCCCCCCC,carbazole,484.0,617.0,THF
746,620.0,10.12,0.68,4.26,Iodide_Triiodide,0.25,-,-,TiO2 film 6 um thick,-,-,AM 1.5G 100mW/cm2,-,Hsuan-Chih Chu and Duryodhan Sahu and Ying-Chan Hsu and Harihara Padhy and Dhananjaya Patra and Jiann-T'Suen Lin and Dibyendu Bhattacharya and Kuang-Lieh Lu and Kung-Hwa Wei and Hong-Cheu Lin,Structural planarity and conjugation effects of novel symmetrical acceptor{\textendash}donor{\textendash}acceptor organic sensitizers on dye-sensitized solar cells,Dyes and Pigments,93,10.1016/j.dyepig.2011.09.012,1488--1497,01-Mar,,01/01/2012,Chu_2012,,,CCCCCCCCC(n1c2ccc(cc2c2c1ccc(c2)c1ccc(s1)c1ccc(s1)/C=C(\C(=O)O)/C#N)c1ccc(s1)c1ccc(s1)/C=C(\C(=O)O)/C#N)CCCCCCCC,carbazole,480.0,582.0,THF
747,640.0,10.63,0.67,4.55,Iodide_Triiodide,0.25,-,-,TiO2 film 6 um thick,-,-,AM 1.5G 100mW/cm2,-,Hsuan-Chih Chu and Duryodhan Sahu and Ying-Chan Hsu and Harihara Padhy and Dhananjaya Patra and Jiann-T'Suen Lin and Dibyendu Bhattacharya and Kuang-Lieh Lu and Kung-Hwa Wei and Hong-Cheu Lin,Structural planarity and conjugation effects of novel symmetrical acceptor{\textendash}donor{\textendash}acceptor organic sensitizers on dye-sensitized solar cells,Dyes and Pigments,93,10.1016/j.dyepig.2011.09.012,1488--1497,01-Mar,,01/01/2012,Chu_2012,,,CCCCCCn1c2ccc(cc2c2c1ccc(c2)c1sc(cc1CCCCCC)c1ccc(s1)/C=C(\C(=O)O)/C#N)c1sc(cc1CCCCCC)c1ccc(s1)/C=C(\C(=O)O)/C#N,carbazole,455.0,600.0,THF
748,550.0,9.99,0.66,3.64,Iodide_Triiodide,0.25,-,-,TiO2 film (3 uM thick),-,-,AM 1.5G 100mW/cm2,-,Hsuan-Chih Chu and Duryodhan Sahu and Ying-Chan Hsu and Harihara Padhy and Dhananjaya Patra and Jiann-T'Suen Lin and Dibyendu Bhattacharya and Kuang-Lieh Lu and Kung-Hwa Wei and Hong-Cheu Lin,Structural planarity and conjugation effects of novel symmetrical acceptor{\textendash}donor{\textendash}acceptor organic sensitizers on dye-sensitized solar cells,Dyes and Pigments,93,10.1016/j.dyepig.2011.09.012,1488--1497,01-Mar,,01/01/2012,Chu_2012,,,CCCCCCn1c2ccc(cc2c2c1ccc(c2)c1ccc(s1)c1ccc(s1)c1ccc(s1)/C=C(/C(=O)O)\C#N)c1ccc(s1)c1ccc(s1)c1ccc(s1)/C=C(\C(=O)O)/C#N,carbazole,468.0,606.0,THF
749,610.0,12.66,0.62,4.82,Iodide_Triiodide,0.25,-,-,TiO2 film (3 uM thick),-,-,AM 1.5G 100mW/cm2,-,Hsuan-Chih Chu and Duryodhan Sahu and Ying-Chan Hsu and Harihara Padhy and Dhananjaya Patra and Jiann-T'Suen Lin and Dibyendu Bhattacharya and Kuang-Lieh Lu and Kung-Hwa Wei and Hong-Cheu Lin,Structural planarity and conjugation effects of novel symmetrical acceptor{\textendash}donor{\textendash}acceptor organic sensitizers on dye-sensitized solar cells,Dyes and Pigments,93,10.1016/j.dyepig.2011.09.012,1488--1497,01-Mar,,01/01/2012,Chu_2012,,,CCCCCCn1c2ccc(cc2c2c1ccc(c2)c1ccc(s1)c1ccc(s1)/C=C(/C(=O)O)\C#N)c1ccc(s1)c1ccc(s1)/C=C(\C(=O)O)/C#N,carbazole,470.0,606.0,THF
751,600.0,10.2,0.7,4.28,Iodide_Triiodide,0.2,-,-,TiO2 film 3 um,-,-,AM 1.5G 100mW/cm2,-,Junxu Liao and Hongbin Zhao and Yongjun Xu and Weinan Zhou and Fei Peng and Yong Wang and Yutang Fang,Novel {BODIPY} dyes with electron donor variety for dye-sensitized solar cells,{RSC} Adv.,7,10.1039/c7ra04402j,33975--33985,54,,01/01/2017,Liao_2017,,,CCCCCC1=C2C(=C(C(=[N+]2[B-](n2c1c(C)c(c2C)/C=C(/C(=O)O)\C#N)(F)F)C)c1ccc2c(c1)n(c1ccc(cc1)OC)c1c2cccc1)C,"carbazole,bodipy",533.0,,chloroform
752,540.0,6.84,0.73,2.68,Iodide_Triiodide,0.2,-,-,TiO2 film 3 um,-,-,AM 1.5G 100mW/cm2,-,Junxu Liao and Hongbin Zhao and Yongjun Xu and Weinan Zhou and Fei Peng and Yong Wang and Yutang Fang,Novel {BODIPY} dyes with electron donor variety for dye-sensitized solar cells,{RSC} Adv.,7,10.1039/c7ra04402j,33975--33985,54,,01/01/2017,Liao_2017,,,CCCCCC1=C2C(=C(C(=[N+]2[B-](n2c1c(C)c(c2C)/C=C(/C(=O)O)\C#N)(F)F)C)c1ccc2c(c1)n(CCCCCCCC)c1c2cccc1)C,"carbazole,bodipy",530.0,,chloroform
753,560.0,9.18,0.73,3.74,Iodide_Triiodide,0.2,-,-,TiO2 film 3 um,-,-,AM 1.5G 100mW/cm2,-,Junxu Liao and Hongbin Zhao and Yongjun Xu and Weinan Zhou and Fei Peng and Yong Wang and Yutang Fang,Novel {BODIPY} dyes with electron donor variety for dye-sensitized solar cells,{RSC} Adv.,7,10.1039/c7ra04402j,33975--33985,54,,01/01/2017,Liao_2017,,,CCCCCC1=C2C(=C(C(=[N+]2[B-](n2c1c(C)c(c2C)/C=C(/C(=O)O)\C#N)(F)F)C)c1ccc2c(c1)c1ccccc1n2c1ccc(cc1)OC)C,"carbazole,bodipy",529.0,,chloroform
754,540.0,6.3,0.76,2.58,Iodide_Triiodide,0.2,-,-,TiO2 film 3 um,-,-,AM 1.5G 100mW/cm2,-,Junxu Liao and Hongbin Zhao and Yongjun Xu and Weinan Zhou and Fei Peng and Yong Wang and Yutang Fang,Novel {BODIPY} dyes with electron donor variety for dye-sensitized solar cells,{RSC} Adv.,7,10.1039/c7ra04402j,33975--33985,54,,01/01/2017,Liao_2017,,,CCCCCC1=C2C(=C(C(=[N+]2[B-](n2c1c(C)c(c2C)/C=C(/C(=O)O)\C#N)(F)F)C)c1ccc2c(c1)c1ccccc1n2CCCCCCCC)C,"carbazole,bodipy",531.0,,chloroform
764,634.0,14.6,0.62,5.76,Iodide_Triiodide,0.16,-,-,TiO2 film (14 uM thick + 4.5 uM scattering layer),-,24 hours,AM 1.5G 100mW/cm2,-,A. Venkateswararao and K. R. Justin{\hspace{0.25em}}Thomas and Chuan-Pei Lee and Kuo-Chuan Ho,"Effect of Auxiliary Chromophores on the Optical, Electrochemical, and Photovoltaic Properties of Carbazole-Based Dyes",Asian Journal of Organic Chemistry,4,10.1002/ajoc.201402235,69--80,1,,01/01/2014,Venkateswararao_2014,,,CCCCOc1ccc(cc1)N(c1ccc2c(c1)n(CCCC)c1c2ccc(c1)c1ccc(s1)c1ccc(s1)/C=C(/C(=O)O)\C#N)c1ccc(cc1)OCCCC,carbazole,485.0,570.0,dichloromethane
765,520.0,4.47,0.58,1.36,Iodide_Triiodide,0.16,-,-,TiO2 film (14 uM thick + 4.5 uM scattering layer),-,24 hours,AM 1.5G 100mW/cm2,-,A. Venkateswararao and K. R. Justin{\hspace{0.25em}}Thomas and Chuan-Pei Lee and Kuo-Chuan Ho,"Effect of Auxiliary Chromophores on the Optical, Electrochemical, and Photovoltaic Properties of Carbazole-Based Dyes",Asian Journal of Organic Chemistry,4,10.1002/ajoc.201402235,69--80,1,,01/01/2014,Venkateswararao_2014,,,CCCCn1c2cc(ccc2c2c1cc(cc2)c1ccc(s1)/C=C(/C(=O)O)\C#N)N(c1ccc(cc1)OCCCC)c1ccc(cc1)OCCCC,carbazole,495.0,565.0,dichloromethane
770,757.0,14.1,0.71,7.58,Iodide_Triiodide,0.196,-,-,TiO2 film (12 uM thick + 4 uM scattering layer),160 nmol/cm2,12 hours,AM 1.5G 100mW/cm2,-,Xing Qian and Li Shao and Hongmei Li and Rucai Yan and Xiaoying Wang and Linxi Hou,"Indolo[3,2- b ]carbazole-based multi-donor{\textendash}$\uppi${\textendash}acceptor type organic dyes for highly efficient dye-sensitized solar cells",Journal of Power Sources,319,10.1016/j.jpowsour.2016.04.043,39--47,,,01/01/2016,Qian_2016,,,CCCCCCCCOc1ccc(cc1)c1c2c3ccccc3n(c2c(c2c1n(CCCCCCCC)c1c2cc(cc1)c1ccc(s1)/C=C(/C(=O)O)\C#N)c1ccc(cc1)OCCCCCCCC)CCCCCCCC,carbazole,485.0,,dichloromethane
771,738.0,13.9,0.68,6.98,Iodide_Triiodide,0.196,-,-,TiO2 film (12 uM thick + 4 uM scattering layer),188 nmol/cm2,12 hours,AM 1.5G 100mW/cm2,-,Xing Qian and Li Shao and Hongmei Li and Rucai Yan and Xiaoying Wang and Linxi Hou,"Indolo[3,2- b ]carbazole-based multi-donor{\textendash}$\uppi${\textendash}acceptor type organic dyes for highly efficient dye-sensitized solar cells",Journal of Power Sources,319,10.1016/j.jpowsour.2016.04.043,39--47,,,01/01/2016,Qian_2016,,,CCCCCCCCn1c2ccc(cc2c2c1c(c1ccc(cc1)OCC)c1c(c2c2ccc(cc2)OCC)n(c2c1cccc2)CCCCCCCC)c1ccc(s1)/C=C(/C(=O)O)\C#N,carbazole,505.0,,dichloromethane
