Repository: PaulC61/Cheminformatics

# Cheminformatics
Repository for:
Cheminformatics Masters students of University of Strasbourg 2020 - 2022
+ My own projects related to the course

File: InternshipM2_BIU/WorkingEnvironment/Phase2/metalsNoMixes.csv (part 7 of 24)
,VOC,JSC,FF,PCE,Electrolyte,Active area,Co-adsorbent,Co-sensitizer,Semiconductor,Dye loading,Exposure time,Solar simulator,Performance comment,Article author,Article title,Article journal,Article volume,Article DOI,Article pages,Article issue nr,Article EID,Article year,Article year.1,Article electronic id,Article keywords,Molecule SMILE,Molecule keywords,Molecule spectrum absorption maxima,Molecule spectrum emission maxima,Molecule spectrum solvent
772,745.0,15.2,0.71,8.09,Iodide_Triiodide,0.196,-,-,TiO2 film (12 uM thick + 4 uM scattering layer),171 nmol/cm2,12 hours,AM 1.5G 100mW/cm2,-,Xing Qian and Li Shao and Hongmei Li and Rucai Yan and Xiaoying Wang and Linxi Hou,"Indolo[3,2- b ]carbazole-based multi-donor{\textendash}$\uppi${\textendash}acceptor type organic dyes for highly efficient dye-sensitized solar cells",Journal of Power Sources,319,10.1016/j.jpowsour.2016.04.043,39--47,,,01/01/2016,Qian_2016,,,CCCCCCCCn1c2ccc(cc2c2c1c(c1ccc(cc1)N(CC)CC)c1c(c2c2ccc(cc2)N(CC)CC)n(c2c1cccc2)CCCCCCCC)c1ccc(s1)/C=C(/C(=O)O)\C#N,carbazole,500.0,,dichloromethane
773,729.0,12.6,0.68,6.25,Iodide_Triiodide,0.196,-,-,TiO2 film (12 uM thick + 4 uM scattering layer),180 nmol/cm2,12 hours,AM 1.5G 100mW/cm2,-,Xing Qian and Li Shao and Hongmei Li and Rucai Yan and Xiaoying Wang and Linxi Hou,"Indolo[3,2- b ]carbazole-based multi-donor{\textendash}$\uppi${\textendash}acceptor type organic dyes for highly efficient dye-sensitized solar cells",Journal of Power Sources,319,10.1016/j.jpowsour.2016.04.043,39--47,,,01/01/2016,Qian_2016,,,CCCCCCCCn1c2ccc(cc2c2c1c(c1ccc(cc1)CC)c1c(c2c2ccc(cc2)CC)n(c2c1cccc2)CCCCCCCC)c1ccc(s1)/C=C(/C(=O)O)\C#N,carbazole,476.0,,dichloromethane
774,744.0,14.8,0.68,7.54,Iodide_Triiodide,0.196,-,-,TiO2 film (10 uM thick + 4 uM scattering layer),162 nmol/cm2,12 hours,AM 1.5G 100mW/cm2,-,Xing Qian and Yi-Zhou Zhu and Wen-Ying Chang and Jian Song and Bin Pan and Lin Lu and Huan-Huan Gao and Jian-Yu Zheng,Benzo[a]carbazole-Based Donor-$\uppi${\textendash}Acceptor Type Organic Dyes for Highly Efficient Dye-Sensitized Solar Cells,{ACS} Applied Materials {\&} Interfaces,7,10.1021/am508400a,9015--9022,17,,01/01/2015,Qian_2015,,,CCCCCCCCc1cc(sc1c1ccc(s1)c1sc(cc1CCCCCCCC)C=C(C(=O)O)C#N)c1cc2c(c3c1cccc3)n(c1c2cc(OC)cc1)C(CCCCC)CC,carbazole,477.0,,dichloromethane
775,757.0,13.8,0.66,6.93,Iodide_Triiodide,0.196,-,-,TiO2 film (10 uM thick + 4 uM scattering layer),161 nmol/cm2,12 hours,AM 1.5G 100mW/cm2,-,Xing Qian and Yi-Zhou Zhu and Wen-Ying Chang and Jian Song and Bin Pan and Lin Lu and Huan-Huan Gao and Jian-Yu Zheng,Benzo[a]carbazole-Based Donor-$\uppi${\textendash}Acceptor Type Organic Dyes for Highly Efficient Dye-Sensitized Solar Cells,{ACS} Applied Materials {\&} Interfaces,7,10.1021/am508400a,9015--9022,17,,01/01/2015,Qian_2015,,,CCCCCC(n1c2ccc(cc2c2c1c1ccccc1c(c2)c1ccc(o1)C=C(C(=O)O)C#N)OC)CC,carbazole,462.0,,dichloromethane
776,729.0,12.4,0.66,6.01,Iodide_Triiodide,0.196,-,-,TiO2 film (10 uM thick + 4 uM scattering layer),216 nmol/cm2,12 hours,AM 1.5G 100mW/cm2,-,Xing Qian and Yi-Zhou Zhu and Wen-Ying Chang and Jian Song and Bin Pan and Lin Lu and Huan-Huan Gao and Jian-Yu Zheng,Benzo[a]carbazole-Based Donor-$\uppi${\textendash}Acceptor Type Organic Dyes for Highly Efficient Dye-Sensitized Solar Cells,{ACS} Applied Materials {\&} Interfaces,7,10.1021/am508400a,9015--9022,17,,01/01/2015,Qian_2015,,,CCCCCC(n1c2ccc(cc2c2c1c1ccccc1c(c2)c1ccc(s1)C=C(C(=O)O)C#N)OC)CC,carbazole,458.0,,dichloromethane
777,640.0,7.57,0.5282,2.55,Iodide_Triiodide,0.36,-,-,TiO2 film (12 uM thick),-,48 hours,AM 1.5G 100mW/cm2,-,Chunhua Luo and Weixin Bi and Shiming Deng and Jian Zhang and Shiyou Chen and Bo Li and Qiancai Liu and Hui Peng and Junhao Chu,"Indolo[3,2,1-jk]carbazole Derivatives-Sensitized Solar Cells: Effect of $\uppi$-Bridges on the Performance of Cells",The Journal of Physical Chemistry C,118,10.1021/jp503455m,14211--14217,26,,01/01/2014,Luo_2014,,,N#C/C(=C\c1ccc(s1)c1ccc(cc1)c1cc2c3c(c1)c1ccccc1n3c1c2cccc1)/C(=O)O,indolocarbazole,376.0,576.0,dichloromethane
778,620.0,4.04,0.6385,1.59,Iodide_Triiodide,0.36,-,-,TiO2 film (12 uM thick),-,48 hours,AM 1.5G 100mW/cm2,-,Chunhua Luo and Weixin Bi and Shiming Deng and Jian Zhang and Shiyou Chen and Bo Li and Qiancai Liu and Hui Peng and Junhao Chu,"Indolo[3,2,1-jk]carbazole Derivatives-Sensitized Solar Cells: Effect of $\uppi$-Bridges on the Performance of Cells",The Journal of Physical Chemistry C,118,10.1021/jp503455m,14211--14217,26,,01/01/2014,Luo_2014,,,N#C/C(=C\c1ccc(cc1)c1ccc(cc1)c1cc2c3c(c1)c1ccccc1n3c1c2cccc1)/C(=O)O,indolocarbazole,379.0,553.0,dichloromethane
779,660.0,9.78,0.5664,3.68,Iodide_Triiodide,0.36,-,-,TiO2 film (12 uM thick),-,48 hours,AM 1.5G 100mW/cm2,-,Chunhua Luo and Weixin Bi and Shiming Deng and Jian Zhang and Shiyou Chen and Bo Li and Qiancai Liu and Hui Peng and Junhao Chu,"Indolo[3,2,1-jk]carbazole Derivatives-Sensitized Solar Cells: Effect of $\uppi$-Bridges on the Performance of Cells",The Journal of Physical Chemistry C,118,10.1021/jp503455m,14211--14217,26,,01/01/2014,Luo_2014,,,N#C/C(=C\c1ccc(s1)c1cc2c3c(c1)c1ccccc1n3c1c2cccc1)/C(=O)O,indolocarbazole,382.0,476.0,dichloromethane
780,690.0,7.05,0.5265,2.56,Iodide_Triiodide,0.36,-,-,TiO2 film (12 uM thick),-,48 hours,AM 1.5G 100mW/cm2,-,Chunhua Luo and Weixin Bi and Shiming Deng and Jian Zhang and Shiyou Chen and Bo Li and Qiancai Liu and Hui Peng and Junhao Chu,"Indolo[3,2,1-jk]carbazole Derivatives-Sensitized Solar Cells: Effect of $\uppi$-Bridges on the Performance of Cells",The Journal of Physical Chemistry C,118,10.1021/jp503455m,14211--14217,26,,01/01/2014,Luo_2014,,,N#C/C(=C\c1ccc(cc1)c1cc2c3c(c1)c1ccccc1n3c1c2cccc1)/C(=O)O,indolocarbazole,376.0,522.0,dichloromethane
781,586.0,4.25,0.71,1.77,Iodide_Triiodide,-,-,-,TiO2 film (12 uM thick + 4 uM scattering layer),-,12 hours,AM 1.5G 100mW/cm2,-,Zhongquan Wan and Chunyang Jia and Linlei Zhou and Weirong Huo and Xiaojun Yao and Yu Shi,Influence of different arylamine electron donors in organic sensitizers for dye-sensitized solar cells,Dyes and Pigments,95,10.1016/j.dyepig.2012.03.028,41--46,1,,01/01/2012,Wan_2012,,,N#C/C(=C/c1ccc(cc1)n1c2ccccc2c2c1cccc2)/C(=O)O,carbazole,401.0,,dichloromethane
782,560.0,12.6,0.723,5.1,Iodide_Triiodide,0.12,-,-,TiO2 thin film (10 um thick with scattering layer 4um),-,-,AM 1.5G 100mW/cm2,-,Cheng Chen and Xichuan Yang and Ming Cheng and Fuguo Zhang and Jianghua Zhao and Licheng Sun,Efficient Panchromatic Organic Sensitizers with Dihydrothiazole Derivative as $\uppi$-Bridge for Dye-Sensitized Solar Cells,{ACS} Applied Materials {\&} Interfaces,5,10.1021/am403210v,10960--10965,21,,01/01/2013,Chen_2013,,,CCCCCCOc1cc(OCCCCCC)ccc1c1ccc(cc1)N(c1ccc(cc1)c1ccc(cc1OCCCCCC)OCCCCCC)c1ccc(cc1)/C=c/1\s/c(=C(/C(=O)O)\C#N)/nc1c1ccccc1,triphenylamine,628.0,,dichloromethane
783,643.0,10.65,0.71,4.86,Iodide_Triiodide,0.16,-,-,TiO2 film,0.53 nmol/cm2,16 hours,AM 1.5G 100mW/cm2,-,Li-Lin Tan and Li-Jun Xie and Yong Shen and Jun-Min Liu and Li-Min Xiao and Dai-Bin Kuang and Cheng-Yong Su,"Novel organic dyes incorporating a carbazole or dendritic 3,6-diiodocarbazole unit for efficient dye-sensitized solar cells",Dyes and Pigments,100,10.1016/j.dyepig.2013.09.025,269--277,,,01/01/2014,Tan_2014,,,N#C/C(=C\c1ccc(s1)c1ccc(s1)c1ccc(s1)n1c2ccc(cc2c2c1ccc(c2)n1c2ccccc2c2c1cccc2)n1c2ccccc2c2c1cccc2)/C(=O)O,carbazole,465.0,,dichloromethane
784,586.0,9.98,0.74,4.3,Iodide_Triiodide,0.16,-,-,TiO2 film,1.1 nmol/cm2,16 hours,AM 1.5G 100mW/cm2,-,Li-Lin Tan and Li-Jun Xie and Yong Shen and Jun-Min Liu and Li-Min Xiao and Dai-Bin Kuang and Cheng-Yong Su,"Novel organic dyes incorporating a carbazole or dendritic 3,6-diiodocarbazole unit for efficient dye-sensitized solar cells",Dyes and Pigments,100,10.1016/j.dyepig.2013.09.025,269--277,,,01/01/2014,Tan_2014,,,N#C/C(=C\c1ccc(s1)c1ccc(s1)c1ccc(s1)n1c2ccccc2c2c1cccc2)/C(=O)O,carbazole,467.0,,dichloromethane
785,589.0,6.7,0.74,2.94,Iodide_Triiodide,0.16,-,-,TiO2 film,1.14 nmol/cm2,16 hours,AM 1.5G 100mW/cm2,-,Li-Lin Tan and Li-Jun Xie and Yong Shen and Jun-Min Liu and Li-Min Xiao and Dai-Bin Kuang and Cheng-Yong Su,"Novel organic dyes incorporating a carbazole or dendritic 3,6-diiodocarbazole unit for efficient dye-sensitized solar cells",Dyes and Pigments,100,10.1016/j.dyepig.2013.09.025,269--277,,,01/01/2014,Tan_2014,,,N#C/C(=C\c1ccc(s1)c1ccc(s1)n1c2ccccc2c2c1cccc2)/C(=O)O,carbazole,440.0,,dichloromethane
786,601.0,6.17,0.74,2.74,Iodide_Triiodide,0.16,-,-,TiO2 film,1.43 nmol/cm2,16 hours,AM 1.5G 100mW/cm2,-,Li-Lin Tan and Li-Jun Xie and Yong Shen and Jun-Min Liu and Li-Min Xiao and Dai-Bin Kuang and Cheng-Yong Su,"Novel organic dyes incorporating a carbazole or dendritic 3,6-diiodocarbazole unit for efficient dye-sensitized solar cells",Dyes and Pigments,100,10.1016/j.dyepig.2013.09.025,269--277,,,01/01/2014,Tan_2014,,,N#C/C(=C\c1ccc(s1)c1ccc(cc1)n1c2ccccc2c2c1cccc2)/C(=O)O,carbazole,416.0,,dichloromethane
794,650.0,9.32,0.7,4.24,Iodide_Triiodide,-,-,-,TiO2 film,-,-,AM 1.5G 100mW/cm2,-,Tainan Duan and Ke Fan and Cheng Zhong and Wuwei Gao and Xingguo Chen and Tianyou Peng and Jingui Qin,"Synthesis and photovoltaic property of new kind of organic dyes containing 2,2$\prime$-bithiophene unit with three electron-donors",Journal of Photochemistry and Photobiology A: Chemistry,278,10.1016/j.jphotochem.2013.12.019,39--45,,,01/01/2014,Duan_2014,,,CCCCCCn1c2ccc(cc2c2c1cccc2)c1cc(sc1c1sc(c(c1)c1ccc2c(c1)c1ccccc1n2CCCCCC)c1ccc2c(c1)c1ccccc1n2CCCCCC)/C=C(/C(=O)O)\C#N,carbazole,492.0,,dichloromethane
795,680.0,12.43,0.72,5.98,Iodide_Triiodide,0.16,-,-,TiO2 film (12 um + 6 um scattering layer),200 nmol/cm2,12 hours,AM 1.5G 100mW/cm2,-,Jen-Shyang Ni and Jian-Hao You and Wei-I Hung and Wei-Siang Kao and Hsien-Hsin Chou and Jiann T. Lin,"Organic Dyes Incorporating the Dithieno[3$\prime$,2$\prime$:3,4$\mathsemicolon$2$\dprime$,3$\dprime$:5,6]benzo[1,2-c]furazan Moiety for Dye-Sensitized Solar Cells",{ACS} Applied Materials {\&} Interfaces,6,10.1021/am5067145,22612--22621,24,,01/01/2014,Ni_2014,,,CCCCCCC(Cc1cc(sc1c1sc2c(c1)c1nonc1c1c2sc(c1)c1sc(cc1CC(CCCCCC)CCCC)c1ccc2c(c1)c1ccccc1n2CC)/C=C(/C(=O)O)\C#N)CCCC,carbazole,462.0,702.0,THF
796,725.0,14.46,0.72,8.51,Iodide_Triiodide,0.16,-,-,TiO2 film (12 um transparent + 6 um scat­tering layer),-,12 hours,AM 1.5G 100mW/cm2,-,Jen-Shyang Ni and Yi-Chi Yen and Jiann T. Lin,Organic sensitizers with a rigid dithienobenzotriazole-based spacer for high-performance dye-sensitized solar cells,J. Mater. Chem. A,4,10.1039/c6ta02275h,6553--6560,17,,01/01/2016,Ni_2016,,,CCCCCCc1cc(sc1/C=C(\C(=O)O)/C#N)c1sc2c(c1)c1nn(nc1c1c2sc(c1)c1ccc2c(c1)n(CC(CCCC)CC)c1c2cccc1)CC(CCCC)CC,carbazole,,,-
803,629.0,13.05,0.69,5.66,Iodide_Triiodide,0.16,-,-,TiO2 film 16 um thick,148 nmol/cm2,16 hours,AM 1.5G 100mW/cm2,-,Hai Zhang and Jie Fan and Zafar Iqbal and Dai-Bin Kuang and Lingyun Wang and Herbert Meier and Derong Cao,"Novel dithieno[3,2-b:2$\prime$,3$\prime$-d]pyrrole-based organic dyes with high molar extinction coefficient for dye-sensitized solar cells",Organic Electronics,14,10.1016/j.orgel.2013.04.046,2071--2081,8,,01/01/2013,Zhang_2013,,,CCCCCCC1(CCCCCC)c2cc(ccc2c2c1cc(cc2)c1sc2c(c1)n(c1c2sc(c1)/C=C(/C(=O)O)\C#N)CCCCCC)c1sc2c(c1)n(c1c2sc(c1)/C=C(\C(=O)O)/C#N)CCCCCC,fluorene,520.0,,THF
804,676.6,12.57,0.63,5.39,Iodide_Triiodide,0.16,-,-,TiO2 film (12 um thick + 4 um scattering layer),-,24 hours,AM 1.5G 100mW/cm2,-,Sunil Kumar and K.R. Justin Thomas and Chun-Ting Li and Kuo-Chuan Ho,"Synthesis and photovoltaic properties of organic dyes containing N-fluoren-2-yl dithieno[3,2-b:2$\prime$,3$\prime$-d]pyrrole and different donors",Organic Electronics,26,10.1016/j.orgel.2015.07.019,109--116,,,01/01/2015,Kumar_2015,,,CCCCn1c2ccc(cc2c2c1cccc2)c1ccc(s1)c1cc2c(s1)c1c(n2c2ccc3c(c2)C(CCCC)(CCCC)c2c3cccc2)cc(s1)/C=C(\C(=O)O)/C#N,carbazole,496.0,,THF
805,450.0,0.75,0.629,0.22,Iodide_Triiodide,0.2,-,-,TiO2 film (12 um thick),-,12 hours,AM 1.5G 100mW/cm2,-,Sara S.M. Fernandes and M. Cid{\'{a}}lia R. Castro and I. Mesquita and L. Andrade and A. Mendes and M. Manuela M. Raposo,"Synthesis and characterization of novel thieno[3,2-b]thiophene based metal-free organic dyes with different heteroaromatic donor moieties as sensitizers for dye-sensitized solar cells",Dyes and Pigments,136,10.1016/j.dyepig.2016.08.020,46--53,,,01/01/2017,Fernandes_2017,,,N#CC(=Cc1sc2c(c1)sc(c2)c1cccs1)C(=O)O,thienothiophene,399.0,476.0,ethanol
806,550.0,6.92,0.653,2.49,Iodide_Triiodide,0.2,-,-,TiO2 film (12 um thick),-,12 hours,AM 1.5G 100mW/cm2,-,Sara S.M. Fernandes and M. Cid{\'{a}}lia R. Castro and I. Mesquita and L. Andrade and A. Mendes and M. Manuela M. Raposo,"Synthesis and characterization of novel thieno[3,2-b]thiophene based metal-free organic dyes with different heteroaromatic donor moieties as sensitizers for dye-sensitized solar cells",Dyes and Pigments,136,10.1016/j.dyepig.2016.08.020,46--53,,,01/01/2017,Fernandes_2017,,,CCCCCCc1ccc(s1)c1ccc(s1)c1cc2c(s1)cc(s2)C=C(C(=O)O)C#N,thienothiophene,433.0,527.0,ethanol
807,400.0,0.24,0.614,0.06,Iodide_Triiodide,0.2,-,-,TiO2 film (12 um thick),-,12 hours,AM 1.5G 100mW/cm2,-,Sara S.M. Fernandes and M. Cid{\'{a}}lia R. Castro and I. Mesquita and L. Andrade and A. Mendes and M. Manuela M. Raposo,"Synthesis and characterization of novel thieno[3,2-b]thiophene based metal-free organic dyes with different heteroaromatic donor moieties as sensitizers for dye-sensitized solar cells",Dyes and Pigments,136,10.1016/j.dyepig.2016.08.020,46--53,,,01/01/2017,Fernandes_2017,,,N#CC(=Cc1sc2c(c1)sc(c2)c1ccco1)C(=O)O,thienothiophene,398.0,469.0,ethanol
808,350.0,0.2,0.485,0.04,Iodide_Triiodide,0.2,-,-,TiO2 film (12 um thick),-,12 hours,AM 1.5G 100mW/cm2,-,Sara S.M. Fernandes and M. Cid{\'{a}}lia R. Castro and I. Mesquita and L. Andrade and A. Mendes and M. Manuela M. Raposo,"Synthesis and characterization of novel thieno[3,2-b]thiophene based metal-free organic dyes with different heteroaromatic donor moieties as sensitizers for dye-sensitized solar cells",Dyes and Pigments,136,10.1016/j.dyepig.2016.08.020,46--53,,,01/01/2017,Fernandes_2017,,,N#CC(=Cc1sc2c(c1)sc(c2)c1cccn1C)C(=O)O,thienothiophene,364.0,471.0,ethanol
813,596.0,11.5,0.61,4.2,Iodide_Triiodide,0.16,-,-,TiO2 film (14 uM thick + 4.5 uM scattering layer),-,24 hours,AM 1.5G 100mW/cm2,-,A. Venkateswararao and K. R. Justin{\hspace{0.25em}}Thomas and Chuan-Pei Lee and Kuo-Chuan Ho,"Effect of Auxiliary Chromophores on the Optical, Electrochemical, and Photovoltaic Properties of Carbazole-Based Dyes",Asian Journal of Organic Chemistry,4,10.1002/ajoc.201402235,69--80,1,,01/01/2014,Venkateswararao_2014,,,CCCCn1c2cc(ccc2c2c1cc(cc2)N(c1ccc(cc1)c1ccc2c(c1)C(CC)(CC)c1c2cccc1)c1ccc(cc1)c1ccc2c(c1)C(CC)(CC)c1c2cccc1)c1ccc(s1)c1ccc(s1)/C=C(/C(=O)O)\C#N,carbazole,488.0,575.0,dichloromethane
814,536.0,6.02,0.53,1.78,Iodide_Triiodide,0.16,-,-,TiO2 film (14 uM thick + 4.5 uM scattering layer),-,24 hours,AM 1.5G 100mW/cm2,-,A. Venkateswararao and K. R. Justin{\hspace{0.25em}}Thomas and Chuan-Pei Lee and Kuo-Chuan Ho,"Effect of Auxiliary Chromophores on the Optical, Electrochemical, and Photovoltaic Properties of Carbazole-Based Dyes",Asian Journal of Organic Chemistry,4,10.1002/ajoc.201402235,69--80,1,,01/01/2014,Venkateswararao_2014,,,CCCCn1c2cc(ccc2c2c1cc(cc2)N(c1ccc(cc1)c1ccc2c(c1)C(CC)(CC)c1c2cccc1)c1ccc(cc1)c1ccc2c(c1)C(CC)(CC)c1c2cccc1)c1ccc(s1)/C=C(/C(=O)O)\C#N,carbazole,500.0,545.0,dichloromethane
819,550.0,4.48,0.64,1.58,Iodide_Triiodide,0.25,-,-,TiO2 film 9 um thick,-,15 hours,AM 1.5G 100mW/cm2,1 mM dye solution in THF,Yousuke Ooyama and Koji Uenaka and Joji Ohshita,Development of a functionally separated D{\textendash}$\uppi$-A fluorescent dye with a pyrazyl group as an electron-accepting group for dye-sensitized solar cells,Org. Chem. Front.,2,10.1039/c5qo00050e,552--559,5,,01/01/2015,Ooyama_2015,,,OC(=O)CCCCCCn1c2cc(ccc2c2c1cc(cc2)N(c1ccccc1)c1ccccc1)c1ccc(s1)c1cnccn1,carbazole,402.0,477.0,"1,4-dioxane"
820,448.0,2.99,0.67,0.89,Iodide_Triiodide,0.25,-,-,TiO2 film 9 um thick,-,15 hours,AM 1.5G 100mW/cm2,1 mM dye solution in THF,Yousuke Ooyama and Koji Uenaka and Joji Ohshita,Development of a functionally separated D{\textendash}$\uppi$-A fluorescent dye with a pyrazyl group as an electron-accepting group for dye-sensitized solar cells,Org. Chem. Front.,2,10.1039/c5qo00050e,552--559,5,,01/01/2015,Ooyama_2015,,,CCCCn1c2cc(ccc2c2c1cc(cc2)N(c1ccccc1)c1ccccc1)c1ccc(s1)c1cnccn1,carbazole,402.0,478.0,"1,4-dioxane"
821,568.0,7.04,0.59,2.35,Iodide_Triiodide,0.25,-,-,TiO2 film 9 um thick,-,-,AM 1.5G 100mW/cm2,-,Yousuke Ooyama and Tomoya Nagano and Shogo Inoue and Ichiro Imae and Kenji Komaguchi and Joji Ohshita and Yutaka Harima,Dye-Sensitized Solar Cells Based on Donor-$\uppi$-Acceptor Fluorescent Dyes with a Pyridine Ring as an Electron-Withdrawing-Injecting Anchoring Group,Chemistry - A European Journal,17,10.1002/chem.201101923,14837--14843,52,,01/01/2011,Ooyama_2011,,,OC(=O)CCCCCCn1c2cc(ccc2c2c1cc(cc2)N(c1ccccc1)c1ccccc1)c1ccc(s1)c1ccncc1,carbazole,396.0,467.0,"1,4-dioxane"
822,568.0,5.16,0.62,1.81,Iodide_Triiodide,0.25,-,-,TiO2 film 9 um thick,-,-,AM 1.5G 100mW/cm2,-,Yousuke Ooyama and Tomoya Nagano and Shogo Inoue and Ichiro Imae and Kenji Komaguchi and Joji Ohshita and Yutaka Harima,Dye-Sensitized Solar Cells Based on Donor-$\uppi$-Acceptor Fluorescent Dyes with a Pyridine Ring as an Electron-Withdrawing-Injecting Anchoring Group,Chemistry - A European Journal,17,10.1002/chem.201101923,14837--14843,52,,01/01/2011,Ooyama_2011,,,OC(=O)CCCCCCn1c2cc(ccc2c2c1cc(cc2)c1ccncc1)N(c1ccccc1)c1ccccc1,carbazole,375.0,425.0,"1,4-dioxane"
823,548.0,5.63,0.6,1.84,Iodide_Triiodide,0.25,-,-,TiO2 film 9 um thick,-,-,AM 1.5G 100mW/cm2,-,Yousuke Ooyama and Tomoya Nagano and Shogo Inoue and Ichiro Imae and Kenji Komaguchi and Joji Ohshita and Yutaka Harima,Dye-Sensitized Solar Cells Based on Donor-$\uppi$-Acceptor Fluorescent Dyes with a Pyridine Ring as an Electron-Withdrawing-Injecting Anchoring Group,Chemistry - A European Journal,17,10.1002/chem.201101923,14837--14843,52,,01/01/2011,Ooyama_2011,,,CCCCn1c2cc(ccc2c2c1cc(cc2)N(c1ccccc1)c1ccccc1)c1ccc(s1)c1ccncc1,carbazole,396.0,464.0,"1,4-dioxane"
824,540.0,5.8,0.6,1.89,Iodide_Triiodide,0.25,-,-,TiO2 film 9 um thick,-,-,AM 1.5G 100mW/cm2,-,Yousuke Ooyama and Tomoya Nagano and Shogo Inoue and Ichiro Imae and Kenji Komaguchi and Joji Ohshita and Yutaka Harima,Dye-Sensitized Solar Cells Based on Donor-$\uppi$-Acceptor Fluorescent Dyes with a Pyridine Ring as an Electron-Withdrawing-Injecting Anchoring Group,Chemistry - A European Journal,17,10.1002/chem.201101923,14837--14843,52,,01/01/2011,Ooyama_2011,,,c1ccc(cc1)N(c1ccc2c(c1)[nH]c1c2ccc(c1)c1ccc(s1)c1ccncc1)c1ccccc1,carbazole,394.0,465.0,"1,4-dioxane"
825,522.0,3.35,0.62,1.15,Iodide_Triiodide,0.25,-,-,TiO2 film 9 um thick,-,-,AM 1.5G 100mW/cm2,-,Yousuke Ooyama and Tomoya Nagano and Shogo Inoue and Ichiro Imae and Kenji Komaguchi and Joji Ohshita and Yutaka Harima,Dye-Sensitized Solar Cells Based on Donor-$\uppi$-Acceptor Fluorescent Dyes with a Pyridine Ring as an Electron-Withdrawing-Injecting Anchoring Group,Chemistry - A European Journal,17,10.1002/chem.201101923,14837--14843,52,,01/01/2011,Ooyama_2011,,,CCCCn1c2cc(ccc2c2c1cc(cc2)c1ccncc1)N(c1ccccc1)c1ccccc1,carbazole,375.0,423.0,"1,4-dioxane"
826,524.0,3.16,0.63,1.04,Iodide_Triiodide,0.25,-,-,TiO2 film 9 um thick,-,-,AM 1.5G 100mW/cm2,-,Yousuke Ooyama and Tomoya Nagano and Shogo Inoue and Ichiro Imae and Kenji Komaguchi and Joji Ohshita and Yutaka Harima,Dye-Sensitized Solar Cells Based on Donor-$\uppi$-Acceptor Fluorescent Dyes with a Pyridine Ring as an Electron-Withdrawing-Injecting Anchoring Group,Chemistry - A European Journal,17,10.1002/chem.201101923,14837--14843,52,,01/01/2011,Ooyama_2011,,,c1ccc(cc1)N(c1ccc2c(c1)[nH]c1c2ccc(c1)c1ccncc1)c1ccccc1,carbazole,372.0,423.0,"1,4-dioxane"
827,520.0,3.07,0.61,0.97,Iodide_Triiodide,0.25,-,-,TiO2 film 9 um thick,-,-,AM 1.5G 100mW/cm2,0.1 mM THF,Yousuke Ooyama and Tomoya Nagano and Shogo Inoue and Ichiro Imae and Kenji Komaguchi and Joji Ohshita and Yutaka Harima,Dye-Sensitized Solar Cells Based on Donor-$\uppi$-Acceptor Fluorescent Dyes with a Pyridine Ring as an Electron-Withdrawing-Injecting Anchoring Group,Chemistry - A European Journal,17,10.1002/chem.201101923,14837--14843,52,,01/01/2011,Ooyama_2011,,,CCCCn1c2cc(ccc2c2c1cc(cc2)N(c1ccccc1)c1ccccc1)c1ccc(cc1)C(=O)O,carbazole,376.0,442.0,"1,4-dioxane"
830,503.0,2.96,0.61,0.91,Iodide_Triiodide,0.25,-,-,TiO2 film 9 um thick,-,-,AM 1.5G 100mW/cm2,0.1 mM THF,Yousuke Ooyama and Tomoya Nagano and Shogo Inoue and Ichiro Imae and Kenji Komaguchi and Joji Ohshita and Yutaka Harima,Dye-Sensitized Solar Cells Based on Donor-$\uppi$-Acceptor Fluorescent Dyes with a Pyridine Ring as an Electron-Withdrawing-Injecting Anchoring Group,Chemistry - A European Journal,17,10.1002/chem.201101923,14837--14843,52,,01/01/2011,Ooyama_2011,,,OC(=O)c1ccc(cc1)c1ccc2c(c1)[nH]c1c2ccc(c1)N(c1ccccc1)c1ccccc1,carbazole,374.0,438.0,"1,4-dioxane"
833,487.0,9.15,0.68,3.02,Iodide_Triiodide,0.25,-,-,TiO2 film (10.5 um thick),900 nmol/cm2,-,AM 1.5G 100mW/cm2,-,Mao Mao and Qing-Song Li and Xiao-Lin Zhang and Guo-Hua Wu and Chun-Guang Dai and Yong Ding and Song-Yuan Dai and Qin-Hua Song,Effects of donors of bodipy dyes on the performance of dye-sensitized solar cells,Dyes and Pigments,141,10.1016/j.dyepig.2017.02.017,148--160,,,01/01/2017,Mao_2017,,,CCCCCC1=C2C(=C(C(=[N+]2[B-](n2c1c(C)c(c2C)/C=C(\C(=O)O)/C#N)(F)F)C)c1ccc(cc1)N(c1ccccc1)c1ccccc1)C,"carbazole,bodipy",552.0,,chloroform
837,352.0,0.66,0.53,0.12,Iodide_Triiodide,0.25,-,-,TiO2 film 9 um thick,-,-,AM 1.5G 100mW/cm2,0.1 mM dye solution in Acetonitrile,Yousuke Ooyama and Yuta Hagiwara and Tomonobu Mizumo and Yutaka Harima and Joji Ohshita,Photovoltaic performance of dye-sensitized solar cells based on D{\textendash}$\uppi${\textendash}A type {BODIPY} dye with two pyridyl groups,New Journal of Chemistry,37,10.1039/c3nj00456b,2479,8,,01/01/2013,Ooyama_2013,,,CCCCn1c2cc(ccc2c2c1cc(cc2)c1ccc(s1)C1=C2C=CC(=[N+]2[B-](n2c1ccc2c1ccc(s1)c1ccncc1)(F)F)c1ccc(s1)c1ccncc1)N(c1ccccc1)c1ccccc1,"carbazole,bodipy",673.0,696.0,"1,4-dioxane"
839,540.0,6.94,0.62,2.34,Iodide_Triiodide,0.25,-,-,TiO2 film (12 + 6 um thick),662 nmol/cm2,12 hours,AM 1.5G 100mW/cm2,-,Ting-Hui Lee and Chih-Yu Hsu and You-Ya Liao and Hsien-Hsin Chou and Heather Hughes and Jiann T. Lin,Dye-Sensitized Solar Cells Based on (Donor-$\uppi$-Acceptor)2Dyes With Dithiafulvalene as the Donor,Chemistry - An Asian Journal,9,10.1002/asia.201402232,1933--1942,7,,01/01/2014,Lee_2014,,,CCCCSC1=C(SCCCC)SC(=Cc2ccc(s2)c2ccc(s2)/C=C(/C(=O)O)\C#N)S1,dithiafulvalene,461.0,584.0,THF
840,550.0,6.76,0.57,2.11,Iodide_Triiodide,0.25,-,-,TiO2 film (12 + 6 um thick),556 nmol/cm2,12 hours,AM 1.5G 100mW/cm2,-,Ting-Hui Lee and Chih-Yu Hsu and You-Ya Liao and Hsien-Hsin Chou and Heather Hughes and Jiann T. Lin,Dye-Sensitized Solar Cells Based on (Donor-$\uppi$-Acceptor)2Dyes With Dithiafulvalene as the Donor,Chemistry - An Asian Journal,9,10.1002/asia.201402232,1933--1942,7,,01/01/2014,Lee_2014,,,CCCCSC1=C(SCCCC)SC(=C(C(=C2SC(=C(S2)SCCCC)SCCCC)c2ccc(s2)c2ccc(s2)/C=C(/C(=O)O)\C#N)c2ccc(s2)c2ccc(s2)/C=C(/C(=O)O)\C#N)S1,dithiafulvalene,488.0,653.0,THF
841,590.0,6.66,0.7,2.75,Iodide_Triiodide,0.25,-,-,TiO2 film (12 + 6 um thick),486 nmol/cm2,12 hours,AM 1.5G 100mW/cm2,-,Ting-Hui Lee and Chih-Yu Hsu and You-Ya Liao and Hsien-Hsin Chou and Heather Hughes and Jiann T. Lin,Dye-Sensitized Solar Cells Based on (Donor-$\uppi$-Acceptor)2Dyes With Dithiafulvalene as the Donor,Chemistry - An Asian Journal,9,10.1002/asia.201402232,1933--1942,7,,01/01/2014,Lee_2014,,,CCCCSC1=C(SCCCC)SC(=C(C(=C2SC(=C(S2)SCCCC)SCCCC)c2ccc(cc2)c2ccc(s2)C=C(C(=O)O)C#N)c2ccc(cc2)c2ccc(s2)C=C(C(=O)O)C#N)S1,dithiafulvalene,447.0,611.0,THF
842,650.0,11.33,0.71,5.24,Iodide_Triiodide,0.25,-,-,TiO2 film (12 + 6 um thick),301 nmol/cm2,12 hours,AM 1.5G 100mW/cm2,-,Ting-Hui Lee and Chih-Yu Hsu and You-Ya Liao and Hsien-Hsin Chou and Heather Hughes and Jiann T. Lin,Dye-Sensitized Solar Cells Based on (Donor-$\uppi$-Acceptor)2Dyes With Dithiafulvalene as the Donor,Chemistry - An Asian Journal,9,10.1002/asia.201402232,1933--1942,7,,01/01/2014,Lee_2014,,,CCCCSC1=C(SCCCC)SC(=Cc2ccc(cc2)c2ccc(s2)c2ccc(cc2)/C=C(/C(=O)O)\C#N)S1,dithiafulvalene,438.0,559.0,THF
843,670.0,6.95,0.75,3.48,Iodide_Triiodide,0.25,-,-,TiO2 film (12 + 6 um thick),494 nmol/cm2,12 hours,AM 1.5G 100mW/cm2,-,Ting-Hui Lee and Chih-Yu Hsu and You-Ya Liao and Hsien-Hsin Chou and Heather Hughes and Jiann T. Lin,Dye-Sensitized Solar Cells Based on (Donor-$\uppi$-Acceptor)2Dyes With Dithiafulvalene as the Donor,Chemistry - An Asian Journal,9,10.1002/asia.201402232,1933--1942,7,,01/01/2014,Lee_2014,,,CCCCSC1=C(SCCCC)SC(=C(C(=C2SC(=C(S2)SCCCC)SCCCC)c2ccc(cc2)c2ccc(s2)c2ccc(cc2)/C=C(/C(=O)O)\C#N)c2ccc(cc2)c2ccc(s2)c2ccc(cc2)/C=C(/C(=O)O)\C#N)S1,dithiafulvalene,436.0,611.0,THF
844,630.0,5.02,0.72,2.28,Iodide_Triiodide,0.25,-,-,TiO2 film (12 + 6 um thick),464 nmol/cm2,12 hours,AM 1.5G 100mW/cm2,-,Ting-Hui Lee and Chih-Yu Hsu and You-Ya Liao and Hsien-Hsin Chou and Heather Hughes and Jiann T. Lin,Dye-Sensitized Solar Cells Based on (Donor-$\uppi$-Acceptor)2Dyes With Dithiafulvalene as the Donor,Chemistry - An Asian Journal,9,10.1002/asia.201402232,1933--1942,7,,01/01/2014,Lee_2014,,,CCCCSC1=C(SCCCC)SC(=C(C(=C2SC(=C(S2)SCCCC)SCCCC)c2ccc3c(c2)C(CC)(CC)c2c3ccc(c2)c2ccc(s2)/C=C(/C(=O)O)\C#N)c2ccc3c(c2)C(CC)(CC)c2c3ccc(c2)c2ccc(s2)/C=C(/C(=O)O)\C#N)S1,dithiafulvalene,439.0,617.0,THF
846,600.0,13.7,0.42,3.4,Iodide_Triiodide,0.25,-,-,TiO2 film 9 um thick,-,18 hours,AM 1.5G 100mW/cm2,-,Ichiro Imae and Yohei Ito and Shun Matsuura and Yutaka Harima,Panchromatic dyes having diketopyrrolopyrrole and ethylenedioxythiophene applied to dye-sensitized solar cells,Organic Electronics,37,10.1016/j.orgel.2016.07.022,465--473,,,01/01/2016,Imae_2016,,,CCCCCCc1cc(sc1c1sc(cc1CCCCCC)c1sc(c(c1)CCCCCC)/C=C(\C(=O)O)/C#N)c1sc(cc1CCCCCC)c1ccc2c(c1)c1ccccc1n2CC,carbazole,,,-
849,620.0,7.92,0.68,3.34,Iodide_Triiodide,-,-,-,TiO2 14 um thick,-,-,AM 1.5G 100mW/cm2,-,Kang Deuk Seo and Ban Seok You and In Taek Choi and Myung Jong Ju and Mi You and Hong Seok Kang and Hwan Kyu Kim,Dye-Sensitized Solar Cells based on Organic Dual-Channel Anchorable Dyes with Well-Defined Core Bridge Structures,ChemSusChem,6,10.1002/cssc.201300365,2069--2073,11,,01/01/2013,Seo_2013,,,CCCCCCn1c2ccc(cc2c2c1ccc(c2)N(c1ccc(cc1)c1ccc(s1)c1ccc(s1)/C=C(/C(=O)O)\C#N)c1ccc(cc1)OCCCCCC)N(c1ccc(cc1)c1ccc(s1)c1ccc(s1)/C=C(/C(=O)O)\C#N)c1ccc(cc1)OCCCCCC,carbazole,497.0,647.0,THF
862,565.0,6.0,0.648,2.2,Iodide_Triiodide,0.25,-,-,TiO2 film (18 um thick),-,12 hours,AM 1.5G 100mW/cm2,-,K.R. Justin Thomas and Prachi Singh and Abhishek Baheti and Ying-Chan Hsu and Kuo-Chuan Ho and Jiann T'suen Lin,Electro-optical properties of new anthracene based organic dyes for dye-sensitized solar cells,Dyes and Pigments,91,10.1016/j.dyepig.2011.02.006,33--43,1,,01/01/2011,Justin_Thomas_2011,,,N#C/C(=C\c1ccc(s1)c1c2cc(ccc2c(c2c1ccc(c2)C(C)(C)C)N(c1cccc2c1cccc2)c1ccccc1)C(C)(C)C)/C(=O)O,anthracene,434.0,508.0,THF
863,535.0,8.28,0.657,2.91,Iodide_Triiodide,0.25,-,-,TiO2 film (18 um thick),-,12 hours,AM 1.5G 100mW/cm2,-,K.R. Justin Thomas and Prachi Singh and Abhishek Baheti and Ying-Chan Hsu and Kuo-Chuan Ho and Jiann T'suen Lin,Electro-optical properties of new anthracene based organic dyes for dye-sensitized solar cells,Dyes and Pigments,91,10.1016/j.dyepig.2011.02.006,33--43,1,,01/01/2011,Justin_Thomas_2011,,,N#C/C(=C\c1ccc(s1)c1ccc(s1)c1c2cc(ccc2c(c2c1ccc(c2)C(C)(C)C)N(c1cccc2c1cccc2)c1ccccc1)C(C)(C)C)/C(=O)O,anthracene,436.0,565.0,THF
864,520.0,9.8,0.633,3.23,Iodide_Triiodide,0.25,-,-,TiO2 film (18 um thick),-,12 hours,AM 1.5G 100mW/cm2,-,K.R. Justin Thomas and Prachi Singh and Abhishek Baheti and Ying-Chan Hsu and Kuo-Chuan Ho and Jiann T'suen Lin,Electro-optical properties of new anthracene based organic dyes for dye-sensitized solar cells,Dyes and Pigments,91,10.1016/j.dyepig.2011.02.006,33--43,1,,01/01/2011,Justin_Thomas_2011,,,N#C/C(=C\c1ccc(s1)c1ccc(c2c1nsn2)c1ccc(s1)c1c2cc(ccc2c(c2c1ccc(c2)C(C)(C)C)N(c1cccc2c1cccc2)c1ccccc1)C(C)(C)C)/C(=O)O,anthracene,486.0,633.0,THF
865,657.0,10.67,0.68,4.8,Iodide_Triiodide,0.158,-,-,TiO2 film (8 um thick + 4 um scattering layer),-,-,AM 1.5G 100mW/cm2,-,Chengyou Wang and Jing Li and Shengyun Cai and Zhijun Ning and Dongmei Zhao and Qiong Zhang and Jian-Hua Su,Performance improvement of dye-sensitizing solar cell by semi-rigid triarylamine-based donors,Dyes and Pigments,94,10.1016/j.dyepig.2011.11.002,40--48,1,,01/01/2012,Wang_2012,,,N#CC(=Cc1ccc(s1)c1ccc(cc1)N1c2ccccc2CCc2c1cccc2)C(=O)O,iminodibenzyl,422.0,,dichloromethane
874,700.0,12.6,0.71,6.18,Iodide_Triiodide,0.16,-,-,TiO2 film (12 um + 6 um scattering layer),150 nmol/cm2,12 hours,AM 1.5G 100mW/cm2,-,Jen-Shyang Ni and Jian-Hao You and Wei-I Hung and Wei-Siang Kao and Hsien-Hsin Chou and Jiann T. Lin,"Organic Dyes Incorporating the Dithieno[3$\prime$,2$\prime$:3,4$\mathsemicolon$2$\dprime$,3$\dprime$:5,6]benzo[1,2-c]furazan Moiety for Dye-Sensitized Solar Cells",{ACS} Applied Materials {\&} Interfaces,6,10.1021/am5067145,22612--22621,24,,01/01/2014,Ni_2014,,,CCCCCCC(Cc1cc(sc1c1cc2c(s1)c1sc(cc1c1c2non1)c1sc(cc1CC(CCCCCC)CCCC)/C=C(/C(=O)O)\C#N)c1ccc(cc1)N(c1ccccc1)c1ccccc1)CCCC,triphenylamine,462.0,658.0,THF
877,665.0,11.04,0.72,5.27,Iodide_Triiodide,0.158,-,-,TiO2 film (8 um thick + 4 um scattering layer),-,-,AM 1.5G 100mW/cm2,-,Chengyou Wang and Jing Li and Shengyun Cai and Zhijun Ning and Dongmei Zhao and Qiong Zhang and Jian-Hua Su,Performance improvement of dye-sensitizing solar cell by semi-rigid triarylamine-based donors,Dyes and Pigments,94,10.1016/j.dyepig.2011.11.002,40--48,1,,01/01/2012,Wang_2012,,,N#CC(=Cc1ccc(s1)c1ccc(cc1)N1c2ccccc2C=Cc2c1cccc2)C(=O)O,iminostilbene,470.0,,dichloromethane
878,665.0,11.3,0.69,5.21,Iodide_Triiodide,0.158,-,-,TiO2 film (8 um thick + 4 um scattering layer),-,-,AM 1.5G 100mW/cm2,-,Chengyou Wang and Jing Li and Shengyun Cai and Zhijun Ning and Dongmei Zhao and Qiong Zhang and Jian-Hua Su,Performance improvement of dye-sensitizing solar cell by semi-rigid triarylamine-based donors,Dyes and Pigments,94,10.1016/j.dyepig.2011.11.002,40--48,1,,01/01/2012,Wang_2012,,,N#CC(=Cc1ccc(s1)C=Cc1ccc(cc1)N1c2ccccc2CCc2c1cccc2)C(=O)O,iminodibenzyl,467.0,,dichloromethane
879,649.0,13.14,0.68,5.83,Iodide_Triiodide,0.158,-,-,TiO2 film (8 um thick + 4 um scattering layer),-,-,AM 1.5G 100mW/cm2,-,Chengyou Wang and Jing Li and Shengyun Cai and Zhijun Ning and Dongmei Zhao and Qiong Zhang and Jian-Hua Su,Performance improvement of dye-sensitizing solar cell by semi-rigid triarylamine-based donors,Dyes and Pigments,94,10.1016/j.dyepig.2011.11.002,40--48,1,,01/01/2012,Wang_2012,,,N#CC(=Cc1ccc(s1)C=Cc1ccc(cc1)N1c2ccccc2C=Cc2c1cccc2)C(=O)O,iminostilbene,498.0,,dichloromethane
883,580.0,2.09,0.62,0.75,Iodide_Triiodide,0.25,-,-,TiO2 film 12 um thick,201 nmol/cm2,12 hours,AM 1.5G 100mW/cm2,-,Mao Mao and Jian-Bo Wang and Xiu-Lin Liu and Guo-Hua Wu and Xia-Qin Fang and Qin-Hua Song,Insight into the effects of modifying chromophores on the performance of quinoline-based dye-sensitized solar cells,Spectrochimica Acta Part A: Molecular and Biomolecular Spectroscopy,190,10.1016/j.saa.2017.09.002,23--32,,,01/01/2018,Mao_2018,,,N#C/C(=C\c1ccc2c(n1)ccc(c2)n1c2ccc(cc2c2c1ccc(c2)OC)OC)/C(=O)O,carbazole,452.0,550.0,chloroform
884,600.0,5.84,0.62,2.17,Iodide_Triiodide,0.36,-,-,TiO2 film 10 um thick,-,12 hours,AM 1.5G 100mW/cm2,-,Deniz Kiymaz and Meryem Sezgin and Emre Sefer and Ceylan Zafer and Sermet Koyuncu,Carbazole based D-A-$\uppi$-A chromophores for dye sensitized solar cells: Effect of the side alkyl chain length on device performance,International Journal of Hydrogen Energy,42,10.1016/j.ijhydene.2016.09.161,8569--8575,12,,01/01/2017,Kiymaz_2017,,,CCCCCCCCCCCCn1c2ccccc2c2c1ccc(c2)c1nc2ccc(cc2nc1c1ccc2c(c1)c1ccccc1n2CCCCCCCCCCCC)c1ccc(s1)C=C(C(=O)O)C#N,carbazole,445.0,,dichloromethane
885,660.0,8.91,0.55,3.17,Iodide_Triiodide,0.36,-,-,TiO2 film 10 um thick,-,12 hours,AM 1.5G 100mW/cm2,-,Deniz Kiymaz and Meryem Sezgin and Emre Sefer and Ceylan Zafer and Sermet Koyuncu,Carbazole based D-A-$\uppi$-A chromophores for dye sensitized solar cells: Effect of the side alkyl chain length on device performance,International Journal of Hydrogen Energy,42,10.1016/j.ijhydene.2016.09.161,8569--8575,12,,01/01/2017,Kiymaz_2017,,,CCCCCCn1c2ccccc2c2c1ccc(c2)c1nc2ccc(cc2nc1c1ccc2c(c1)c1ccccc1n2CCCCCC)c1ccc(s1)C=C(C(=O)O)C#N,carbazole,425.0,,dichloromethane
886,680.0,10.41,0.6,4.27,Iodide_Triiodide,0.36,-,-,TiO2 film 10 um thick,-,12 hours,AM 1.5G 100mW/cm2,-,Deniz Kiymaz and Meryem Sezgin and Emre Sefer and Ceylan Zafer and Sermet Koyuncu,Carbazole based D-A-$\uppi$-A chromophores for dye sensitized solar cells: Effect of the side alkyl chain length on device performance,International Journal of Hydrogen Energy,42,10.1016/j.ijhydene.2016.09.161,8569--8575,12,,01/01/2017,Kiymaz_2017,,,CCCCn1c2ccc(cc2c2c1cccc2)c1nc2cc(ccc2nc1c1ccc2c(c1)c1ccccc1n2CCCC)c1ccc(s1)C=C(C(=O)O)C#N,carbazole,435.0,,dichloromethane
887,620.0,7.31,0.57,2.58,Iodide_Triiodide,0.36,-,-,TiO2 film 10 um thick,-,12 hours,AM 1.5G 100mW/cm2,-,Deniz Kiymaz and Meryem Sezgin and Emre Sefer and Ceylan Zafer and Sermet Koyuncu,Carbazole based D-A-$\uppi$-A chromophores for dye sensitized solar cells: Effect of the side alkyl chain length on device performance,International Journal of Hydrogen Energy,42,10.1016/j.ijhydene.2016.09.161,8569--8575,12,,01/01/2017,Kiymaz_2017,,,N#CC(=Cc1ccc(s1)c1ccc2c(c1)nc(c(n2)c1ccc2c(c1)c1ccccc1n2CC)c1ccc2c(c1)c1ccccc1n2CC)C(=O)O,carbazole,445.0,,dichloromethane
888,353.0,7.53,0.57,1.52,Iodide_Triiodide,-,-,-,TiO2 film (10 um thick),-,-,AM 1.5G 100mW/cm2,-,Guohua Wu and Fantai Kong and Jingzhe Li and Wangchao Chen and Changneng Zhang and Qianqian Chen and Xianxi Zhang and Songyuan Dai,"Julolidine dyes with different acceptors and thiophene-conjugation bridge: Design, synthesis and their application in dye-sensitized solar cells",Synthetic Metals,180,10.1016/j.synthmet.2013.07.028,9--15,,,01/01/2013,Wu_2013,,,N#C/C(=C\c1ccc(s1)c1cc2CCCN3c2c(c1)CCC3)/C(=O)O,julolidine,458.0,618.0,ethanol
889,314.0,3.47,0.61,0.66,Iodide_Triiodide,-,-,-,TiO2 film (10 um thick),-,-,AM 1.5G 100mW/cm2,-,Guohua Wu and Fantai Kong and Jingzhe Li and Wangchao Chen and Changneng Zhang and Qianqian Chen and Xianxi Zhang and Songyuan Dai,"Julolidine dyes with different acceptors and thiophene-conjugation bridge: Design, synthesis and their application in dye-sensitized solar cells",Synthetic Metals,180,10.1016/j.synthmet.2013.07.028,9--15,,,01/01/2013,Wu_2013,,,OC(=O)CN1C(=S)S/C(=C\c2cc3CCCN4c3c(c2)CCC4)/C1=O,julolidine,540.0,765.0,ethanol
891,669.0,13.76,0.691,6.36,Iodide_Triiodide,0.16,-,-,TiO2 film 16 um thick,145 nmol/cm2,16 hours,AM 1.5G 100mW/cm2,-,Hai Zhang and Jie Fan and Zafar Iqbal and Dai-Bin Kuang and Lingyun Wang and Herbert Meier and Derong Cao,"Novel dithieno[3,2-b:2$\prime$,3$\prime$-d]pyrrole-based organic dyes with high molar extinction coefficient for dye-sensitized solar cells",Organic Electronics,14,10.1016/j.orgel.2013.04.046,2071--2081,8,,01/01/2013,Zhang_2013,,,CCCCCCC1(CCCCCC)c2cc(ccc2c2c1cc(cc2)c1sc2c(c1)n(c1c2sc(c1)/C=C(/C(=O)O)\C#N)c1ccc(cc1)OC)c1sc2c(c1)n(c1c2sc(c1)/C=C(\C(=O)O)/C#N)c1ccc(cc1)OC,fluorene,514.0,,THF
892,660.0,6.4,0.71,3.0,Iodide_Triiodide,-,-,-,TiO2 film (10 um thick + 4 um scattering layer),-,-,AM 1.5G 100mW/cm2,-,Wang Gang and Tan Haijun and Zhang Yiping and Wu Yingying and Hu Zhubin and Yu Guipeng and Pan Chunyue,"Series of D-$\uppi$-A system based on isoindigo dyes for {DSSC}: Synthesis, electrochemical and photovoltaic properties",Synthetic Metals,187,10.1016/j.synthmet.2013.09.039,17--23,,,01/01/2014,Gang_2014,,,CCCCCCN1C(=O)/C(=C/2\c3ccc(cc3N(C2=O)CCCCCC)Br)/c2c1cc(cc2)c1ccc(s1)/C=C(/C(=O)O)\C#N,isoindigo,400.0,,chloroform
893,630.0,6.24,0.65,2.57,Iodide_Triiodide,-,-,-,TiO2 film (10 um thick + 4 um scattering layer),-,-,AM 1.5G 100mW/cm2,-,Wang Gang and Tan Haijun and Zhang Yiping and Wu Yingying and Hu Zhubin and Yu Guipeng and Pan Chunyue,"Series of D-$\uppi$-A system based on isoindigo dyes for {DSSC}: Synthesis, electrochemical and photovoltaic properties",Synthetic Metals,187,10.1016/j.synthmet.2013.09.039,17--23,,,01/01/2014,Gang_2014,,,CCCCCCN1C(=O)/C(=C/2\c3ccc(cc3N(C2=O)CCCCCC)c2ccc(s2)/C=C(/C(=O)O)\C#N)/c2c1cc(cc2)c1ccc(s1)/C=C(/C(=O)O)\C#N,isoindigo,400.0,,chloroform
895,660.0,8.4,0.57,3.18,Iodide_Triiodide,1,-,-,TiO2 film (6 uM thick),-,-,AM 1.5G 100mW/cm2,-,Ceylan Zafer and Burak Gultekin and Cihan Ozsoy and Cem Tozlu and Banu Aydin and Siddik Icli,Carbazole-based organic dye sensitizers for efficient molecular photovoltaics,Solar Energy Materials and Solar Cells,94,10.1016/j.solmat.2009.11.014,655--661,4,,01/01/2010,Zafer_2010,,,CCCCCCCCn1c2ccccc2c2c1ccc1c2c2c3cc(ccc3n(c2cc1)CCCCCCCC)/C=C(/C(=O)O)\C#N,carbazole,435.0,556.0,chloroform
899,696.0,6.3,0.7,3.2,Iodide_Triiodide,0.25,-,-,TiO2 film,-,18 hours,AM 1.5G 100mW/cm2,-,Telugu Bhim Raju and Jayraj V. Vaghasiya and Mohammad Adil Afroz and Saurabh S. Soni and Parameswar Krishnan Iyer,Twisted donor substituted simple thiophene dyes retard the dye aggregation and charge recombination in dye-sensitized solar cells,Organic Electronics,50,10.1016/j.orgel.2017.07.019,25--32,,,01/01/2017,Raju_2017,,,CCCCCCn1c2ccc(cc2c2c1cccc2)c1c(/C=C(/C(=O)O)\C#N)sc(c1c1ccc2c(c1)c1ccccc1n2CCCCCC)/C=C(/C(=O)O)\C#N,carbazole,393.0,,chloroform
901,335.0,1.08,0.53,0.19,Iodide_Triiodide,0.25,-,-,TiO2 film 9 um thick,-,-,AM 1.5G 100mW/cm2,-,Yousuke Ooyama and Masahiro Kanda and Toshiaki EnoKi and Yohei Adachi and Joji Ohshita,"Synthesis, optical and electrochemical properties, and photovoltaic performance of a panchromatic and near-infrared (D)2{\textendash}$\uppi${\textendash}A type {BODIPY} dye with pyridyl group or cyanoacrylic acid",{RSC} Adv.,7,10.1039/c7ra00799j,13072--13081,22,,01/01/2017,Ooyama_2017,,,CCCCn1c2cc(ccc2c2c1cc(cc2)c1ccc(s1)c1ccc2n1[B-](F)(F)[N+]1=C(C=CC1=C2c1ccc(s1)/C=C(/c1ccncc1)\C#N)c1ccc(s1)c1ccc2c(c1)n(CCCC)c1c2ccc(c1)N(c1ccccc1)c1ccccc1)N(c1ccccc1)c1ccccc1,"carbazole,bodipy, triphenylamine",753.0,,THF
906,756.0,9.54,0.62,4.45,Iodide_Triiodide,0.13,-,-,TiO2 4.6 um thick,71 nmol/cm2,-,AM 1.5G 100mW/cm2,-,Yanliang Liang and Bo Peng and Jing Liang and Zhanliang Tao and Jun Chen,"Triphenylamine-Based Dyes Bearing Functionalized 3,4-Propylenedioxythiophene Linkers with Enhanced Performance for Dye-Sensitized Solar Cells",Organic Letters,12,10.1021/ol902973r,1204--1207,6,,01/01/2010,Liang_2010,,,N#C/C(=C\c1sc(c2c1OCC(CO2)(C)C)c1sc(c2c1OCC(CO2)(C)C)c1ccc(cc1)N(c1ccccc1)c1ccccc1)/C(=O)O,triphenylamine,499.0,,THF
909,617.0,6.24,0.702,2.7,Iodide_Triiodide,0.25,-,-,TiO2 film (16 + 5 um),-,48 hours,AM 1.5G 100mW/cm2,-,Anthony C. Onicha and Krishna Panthi and Thomas H. Kinstle and Felix N. Castellano,Carbazole donor and carbazole or bithiophene bridged sensitizers for dye-sensitized solar cells,Journal of Photochemistry and Photobiology A: Chemistry,223,10.1016/j.jphotochem.2011.08.001,57--64,1,,01/01/2011,Onicha_2011,,,N#CC(=Cc1ccc(cc1)C#Cc1ccc2c(c1)n(c1ccc(cc1)C(F)(F)F)c1c2ccc(c1)n1c2ccc(cc2c2c1ccc(c2)C(C)(C)C)C(C)(C)C)C(=O)O,carbazole,395.0,524.0,dichloromethane
912,642.0,5.96,0.705,2.7,Iodide_Triiodide,0.25,-,-,TiO2 film (16 + 5 um),-,48 hours,AM 1.5G 100mW/cm2,-,Anthony C. Onicha and Krishna Panthi and Thomas H. Kinstle and Felix N. Castellano,Carbazole donor and carbazole or bithiophene bridged sensitizers for dye-sensitized solar cells,Journal of Photochemistry and Photobiology A: Chemistry,223,10.1016/j.jphotochem.2011.08.001,57--64,1,,01/01/2011,Onicha_2011,,,N#CC(=Cc1ccc(cc1)C#Cc1ccc2c(c1)n(c1ccc(cc1)C(F)(F)F)c1c2ccc(c1)C#Cc1ccc(cc1)n1c2ccc(cc2c2c1ccc(c2)C(C)(C)C)C(C)(C)C)C(=O)O,carbazole,385.0,545.0,dichloromethane
913,523.0,7.03,0.605,2.23,Iodide_Triiodide,0.25,-,-,TiO2 film (16 + 5 um),-,48 hours,AM 1.5G 100mW/cm2,-,Anthony C. Onicha and Krishna Panthi and Thomas H. Kinstle and Felix N. Castellano,Carbazole donor and carbazole or bithiophene bridged sensitizers for dye-sensitized solar cells,Journal of Photochemistry and Photobiology A: Chemistry,223,10.1016/j.jphotochem.2011.08.001,57--64,1,,01/01/2011,Onicha_2011,,,N#CC(=Cc1ccc(cc1)C#Cc1ccc(s1)c1ccc(s1)C#Cc1ccc(cc1)n1c2ccc(cc2c2c1ccc(c2)C(C)(C)C)C(C)(C)C)C(=O)O,carbazole,420.0,540.0,dichloromethane
