Repository: PaulC61/Cheminformatics

# Cheminformatics
Repository for:
Cheminformatics Masters students of University of Strasbourg 2020 - 2022
+ My own projects related to the course

File: InternshipM2_BIU/WorkingEnvironment/Phase2/metalsNoMixes.csv (part 8 of 24)
,VOC,JSC,FF,PCE,Electrolyte,Active area,Co-adsorbent,Co-sensitizer,Semiconductor,Dye loading,Exposure time,Solar simulator,Performance comment,Article author,Article title,Article journal,Article volume,Article DOI,Article pages,Article issue nr,Article EID,Article year,Article year.1,Article electronic id,Article keywords,Molecule SMILE,Molecule keywords,Molecule spectrum absorption maxima,Molecule spectrum emission maxima,Molecule spectrum solvent
915,545.0,3.6,0.71,1.39,Iodide_Triiodide,-,-,-,TiO2 film (7 um thick + 6 um scattering layer),-,12 hours,AM 1.5G 100mW/cm2,-,Chengyou Wang and Minjing Wu and Yue Hu and Wenjun Wu and Jianhua Su and Jing Li,5-Phenyl-iminostilbene based organic dyes for efficient dye-sensitized solar cells,Tetrahedron,70,10.1016/j.tet.2014.02.074,6241--6248,36,,01/01/2014,Wang_2014,,,N#C/C(=C\c1ccc(s1)c1ccc(c2c1nsn2)C#Cc1ccc(cc1)N1c2ccccc2C=Cc2c1cccc2)/C(=O)O,iminostilbene,474.0,,dichloromethane
916,636.0,7.37,0.61,2.86,Iodide_Triiodide,-,-,-,TiO2 film (7 um thick + 6 um scattering layer),-,12 hours,AM 1.5G 100mW/cm2,-,Chengyou Wang and Minjing Wu and Yue Hu and Wenjun Wu and Jianhua Su and Jing Li,5-Phenyl-iminostilbene based organic dyes for efficient dye-sensitized solar cells,Tetrahedron,70,10.1016/j.tet.2014.02.074,6241--6248,36,,01/01/2014,Wang_2014,,,N#C/C(=C\c1ccc(cc1)c1ccc(c2c1nsn2)C#Cc1ccc(cc1)N1c2ccccc2C=Cc2c1cccc2)/C(=O)O,iminostilbene,455.0,,dichloromethane
917,545.0,8.8,0.71,3.41,Iodide_Triiodide,0.16,-,-,TiO2 film (14 um transparent + 4.5 um scat­tering layer),-,24 hours,AM 1.5G 100mW/cm2,-,Dhirendra Kumar and K. R. Justin Thomas and Chuan-Pei Lee and Kuo-Chuan Ho,Novel Pyrenoimidazole-Based Organic Dyes for Dye-Sensitized Solar Cells,Organic Letters,13,10.1021/ol2006874,2622--2625,10,,01/01/2011,Kumar_2011,,,CCCCn1c(nc2c1c1cccc3c1c1c2cccc1cc3)c1ccc(cc1)c1ccc(s1)/C=C(/C(=O)O)\C#N,pyrenoimidazole,405.0,597.0,THF
922,565.1,4.62,0.745,1.95,Iodide_Triiodide,0.25,-,-,TiO2 film (12 + 4 um thick),-,-,AM 1.5G 100mW/cm2,-,Emilie Ferreira and Pascal Le Poul and Nolwenn Cabon and Bertrand Caro and Fran{\c{c}}oise Robin-Le Guen and Yann Pellegrin and Aur{\'{e}}lien Planchat and Fabrice Odobel,New D-$\uppi$-A-conjugated organic sensitizers based on $\upalpha$-pyranylidene donors for dye-sensitized solar cells,Tetrahedron Letters,58,10.1016/j.tetlet.2017.01.094,995--999,10,,01/01/2017,Ferreira_2017,,,N#C/C(=C\C1=C2OC(=CC(=C2CCC1)c1ccccc1)c1ccccc1)/C(=O)O,pyranylidene,549.0,,dichloromethane
925,488.7,2.45,0.69,0.83,Iodide_Triiodide,0.25,-,-,TiO2 film (12 + 4 um thick),-,-,AM 1.5G 100mW/cm2,-,Emilie Ferreira and Pascal Le Poul and Nolwenn Cabon and Bertrand Caro and Fran{\c{c}}oise Robin-Le Guen and Yann Pellegrin and Aur{\'{e}}lien Planchat and Fabrice Odobel,New D-$\uppi$-A-conjugated organic sensitizers based on $\upalpha$-pyranylidene donors for dye-sensitized solar cells,Tetrahedron Letters,58,10.1016/j.tetlet.2017.01.094,995--999,10,,01/01/2017,Ferreira_2017,,,N#C/C(=C\C=C\C1=C2OC(=CC(=C2CCC1)c1ccccc1)c1ccccc1)/C(=O)O,pyranylidene,604.0,,dichloromethane
927,381.8,1.13,0.693,0.3,Iodide_Triiodide,0.25,-,-,TiO2 film (12 + 4 um thick),-,-,AM 1.5G 100mW/cm2,-,Emilie Ferreira and Pascal Le Poul and Nolwenn Cabon and Bertrand Caro and Fran{\c{c}}oise Robin-Le Guen and Yann Pellegrin and Aur{\'{e}}lien Planchat and Fabrice Odobel,New D-$\uppi$-A-conjugated organic sensitizers based on $\upalpha$-pyranylidene donors for dye-sensitized solar cells,Tetrahedron Letters,58,10.1016/j.tetlet.2017.01.094,995--999,10,,01/01/2017,Ferreira_2017,,,N#C/C(=C\C1=C2SC(=CC(=C2CCC1)c1ccccc1)c1ccccc1)/C(=O)O,pyranylidene,557.0,,dichloromethane
929,370.7,1.9,0.656,0.46,Iodide_Triiodide,0.25,-,-,TiO2 film (12 + 4 um thick),-,-,AM 1.5G 100mW/cm2,-,Emilie Ferreira and Pascal Le Poul and Nolwenn Cabon and Bertrand Caro and Fran{\c{c}}oise Robin-Le Guen and Yann Pellegrin and Aur{\'{e}}lien Planchat and Fabrice Odobel,New D-$\uppi$-A-conjugated organic sensitizers based on $\upalpha$-pyranylidene donors for dye-sensitized solar cells,Tetrahedron Letters,58,10.1016/j.tetlet.2017.01.094,995--999,10,,01/01/2017,Ferreira_2017,,,N#C/C(=C\C=C\C1=C2SC(=CC(=C2CCC1)c1ccccc1)c1ccccc1)/C(=O)O,pyranylidene,596.0,,dichloromethane
930,598.3,4.53,0.751,2.03,Iodide_Triiodide,0.25,-,-,TiO2 film (12 + 4 um thick),-,-,AM 1.5G 100mW/cm2,-,Emilie Ferreira and Pascal Le Poul and Nolwenn Cabon and Bertrand Caro and Fran{\c{c}}oise Robin-Le Guen and Yann Pellegrin and Aur{\'{e}}lien Planchat and Fabrice Odobel,New D-$\uppi$-A-conjugated organic sensitizers based on $\upalpha$-pyranylidene donors for dye-sensitized solar cells,Tetrahedron Letters,58,10.1016/j.tetlet.2017.01.094,995--999,10,,01/01/2017,Ferreira_2017,,,N#C/C(=C\C1=C2OC(=CC(=C2CC(C1)C(C)(C)C)c1ccccc1)c1ccccc1)/C(=O)O,pyranylidene,548.0,,dichloromethane
931,523.2,1.61,0.731,0.61,Iodide_Triiodide,0.25,-,-,TiO2 film (12 + 4 um thick),-,-,AM 1.5G 100mW/cm2,-,Emilie Ferreira and Pascal Le Poul and Nolwenn Cabon and Bertrand Caro and Fran{\c{c}}oise Robin-Le Guen and Yann Pellegrin and Aur{\'{e}}lien Planchat and Fabrice Odobel,New D-$\uppi$-A-conjugated organic sensitizers based on $\upalpha$-pyranylidene donors for dye-sensitized solar cells,Tetrahedron Letters,58,10.1016/j.tetlet.2017.01.094,995--999,10,,01/01/2017,Ferreira_2017,,,N#C/C(=C\C=C\C1=C2OC(=CC(=C2CC(C1)C(C)(C)C)c1ccccc1)c1ccccc1)/C(=O)O,pyranylidene,588.0,,dichloromethane
933,560.0,7.46,0.6,2.49,Iodide_Triiodide,1,-,-,TiO2 film (6 uM thick),-,-,AM 1.5G 100mW/cm2,-,Ceylan Zafer and Burak Gultekin and Cihan Ozsoy and Cem Tozlu and Banu Aydin and Siddik Icli,Carbazole-based organic dye sensitizers for efficient molecular photovoltaics,Solar Energy Materials and Solar Cells,94,10.1016/j.solmat.2009.11.014,655--661,4,,01/01/2010,Zafer_2010,,,N#C/C(=C\c1ccc2c(c1)c1c(n2C)ccc2c1c1c3ccccc3n(c1cc2)C)/C(=O)O,carbazole,435.0,561.0,chloroform
934,319.0,0.68,0.51,0.11,Iodide_Triiodide,0.25,-,-,TiO2 film 9 um thick,-,-,AM 1.5G 100mW/cm2,-,Yousuke Ooyama and Masahiro Kanda and Toshiaki EnoKi and Yohei Adachi and Joji Ohshita,"Synthesis, optical and electrochemical properties, and photovoltaic performance of a panchromatic and near-infrared (D)2{\textendash}$\uppi${\textendash}A type {BODIPY} dye with pyridyl group or cyanoacrylic acid",{RSC} Adv.,7,10.1039/c7ra00799j,13072--13081,22,,01/01/2017,Ooyama_2017,,,CCCCn1c2cc(ccc2c2c1cc(cc2)c1ccc(s1)c1ccc2n1[B-](F)(F)[N+]1=C(C=CC1=C2c1ccc(s1)/C=C(/C(=O)O)\C#N)c1ccc(s1)c1ccc2c(c1)n(CCCC)c1c2ccc(c1)N(c1ccccc1)c1ccccc1)N(c1ccccc1)c1ccccc1,"carbazole,bodipy, triphenylamine",754.0,,THF
938,480.0,4.6,0.62,1.37,Iodide_Triiodide,0.25,-,-,TiO2 film 9 um thick,-,15 hours,AM 1.5G 100mW/cm2,-,Yousuke Ooyama and Kensuke Furue and Toshiaki Enoki and Masahiro Kanda and Yohei Adachi and Joji Ohshita,Development of type-I/type-{II} hybrid dye sensitizer with both pyridyl group and catechol unit as anchoring group for type-I/type-{II} dye-sensitized solar cell,Phys. Chem. Chem. Phys.,18,10.1039/c6cp06513a,30662--30676,44,,01/01/2016,Ooyama_2016,,,CCCCn1c2ccc(cc2c2c1ccc(c2)c1ccc(s1)c1ccc(cc1)C(=O)O)c1ccc(s1)c1ccc(cc1)C(=O)O,carbazole,383.0,461.0,"1,4-dioxane"
939,542.0,5.88,0.64,2.04,Iodide_Triiodide,0.25,-,-,TiO2 film 9 um thick,-,15 hours,AM 1.5G 100mW/cm2,-,Yousuke Ooyama and Kensuke Furue and Toshiaki Enoki and Masahiro Kanda and Yohei Adachi and Joji Ohshita,Development of type-I/type-{II} hybrid dye sensitizer with both pyridyl group and catechol unit as anchoring group for type-I/type-{II} dye-sensitized solar cell,Phys. Chem. Chem. Phys.,18,10.1039/c6cp06513a,30662--30676,44,,01/01/2016,Ooyama_2016,,,CCCCn1c2ccc(cc2c2c1ccc(c2)c1ccc(s1)c1ccncc1)c1ccc(s1)c1ccncc1,carbazole,378.0,448.0,"1,4-dioxane"
940,304.0,0.47,0.49,0.07,Iodide_Triiodide,0.25,-,-,TiO2 film 9 um thick,-,15 hours,AM 1.5G 100mW/cm2,-,Yousuke Ooyama and Kensuke Furue and Toshiaki Enoki and Masahiro Kanda and Yohei Adachi and Joji Ohshita,Development of type-I/type-{II} hybrid dye sensitizer with both pyridyl group and catechol unit as anchoring group for type-I/type-{II} dye-sensitized solar cell,Phys. Chem. Chem. Phys.,18,10.1039/c6cp06513a,30662--30676,44,,01/01/2016,Ooyama_2016,,,CCCCn1c2ccc(cc2c2c1ccc(c2)c1ccc(s1)c1ccc(c(c1)O)O)c1ccc(s1)c1ccc(c(c1)O)O,carbazole,370.0,412.0,"1,4-dioxane"
941,485.0,5.28,0.62,1.51,Iodide_Triiodide,0.25,-,-,TiO2 film 9 um thick,-,15 hours,AM 1.5G 100mW/cm2,-,Yousuke Ooyama and Kensuke Furue and Toshiaki Enoki and Masahiro Kanda and Yohei Adachi and Joji Ohshita,Development of type-I/type-{II} hybrid dye sensitizer with both pyridyl group and catechol unit as anchoring group for type-I/type-{II} dye-sensitized solar cell,Phys. Chem. Chem. Phys.,18,10.1039/c6cp06513a,30662--30676,44,,01/01/2016,Ooyama_2016,,,CCCCn1c2ccc(cc2c2c1ccc(c2)c1ccc(s1)c1ccncc1)c1ccc(s1)c1ccc(cc1)C(=O)O,carbazole,378.0,464.0,"1,4-dioxane"
942,299.0,0.4,0.48,0.06,Iodide_Triiodide,0.25,-,-,TiO2 film 9 um thick,-,15 hours,AM 1.5G 100mW/cm2,-,Yousuke Ooyama and Kensuke Furue and Toshiaki Enoki and Masahiro Kanda and Yohei Adachi and Joji Ohshita,Development of type-I/type-{II} hybrid dye sensitizer with both pyridyl group and catechol unit as anchoring group for type-I/type-{II} dye-sensitized solar cell,Phys. Chem. Chem. Phys.,18,10.1039/c6cp06513a,30662--30676,44,,01/01/2016,Ooyama_2016,,,CCCCn1c2ccc(cc2c2c1ccc(c2)c1ccc(s1)c1ccncc1)c1ccc(s1)c1ccc(c(c1)O)O,carbazole,373.0,465.0,"1,4-dioxane"
943,416.0,1.51,0.5,0.31,Iodide_Triiodide,0.25,-,-,TiO2 film 9 um thick,-,15 hours,AM 1.5G 100mW/cm2,0.1 mM dye,Yousuke Ooyama and Koji Uenaka and Masahiro Kanda and Takehiro Yamada and Naoyuki Shibayama and Joji Ohshita,A new co-sensitization method employing D{\textendash}$\uppi${\textendash}A dye with pyridyl group and D{\textendash}$\uppi${\textendash}Cat dye with catechol unit for dye-sensitized solar cells,Dyes and Pigments,122,10.1016/j.dyepig.2015.06.009,40--45,,,01/01/2015,Ooyama_2015,,,CCCCn1c2ccc(cc2c2c1ccc(c2)N(c1ccccc1)c1ccccc1)c1ccc(c(c1)O)O,carbazole,364.0,,THF
944,523.0,4.76,0.59,1.47,Iodide_Triiodide,0.25,-,-,TiO2 film 9 um thick,-,15 hours,AM 1.5G 100mW/cm2,0.1 mM dye,Yousuke Ooyama and Koji Uenaka and Masahiro Kanda and Takehiro Yamada and Naoyuki Shibayama and Joji Ohshita,A new co-sensitization method employing D{\textendash}$\uppi${\textendash}A dye with pyridyl group and D{\textendash}$\uppi${\textendash}Cat dye with catechol unit for dye-sensitized solar cells,Dyes and Pigments,122,10.1016/j.dyepig.2015.06.009,40--45,,,01/01/2015,Ooyama_2015,,,CCCCn1c2ccc(cc2c2c1ccc(c2)N(c1ccccc1)c1ccccc1)c1ccc(s1)c1ccncc1,carbazole,395.0,,THF
950,716.0,16.2,0.63,7.39,Iodide_Triiodide,0.25,-,-,TiO2 5.5 um thick,119 nmol/cm2,-,AM 1.5G 100mW/cm2,-,Alessio Dess{\`{\i}} and Massimo Calamante and Alessandro Mordini and Maurizio Peruzzini and Adalgisa Sinicropi and Riccardo Basosi and Fabrizia Fabrizi de Biani and Maurizio Taddei and Daniele Colonna and Aldo di Carlo and Gianna Reginato and Lorenzo Zani,"Thiazolo[5,4-d]thiazole-based organic sensitizers with strong visible light absorption for transparent, efficient and stable dye-sensitized solar cells",{RSC} Adv.,5,10.1039/c5ra03530a,32657--32668,41,,01/01/2015,Dess__2015,,,CCCCCCSc1ccc(cc1)N(c1ccc(cc1)SCCCCCC)c1ccc(cc1)c1sc(c2c1OCC(CO2)(CCCCC)CCCCC)c1sc2c(n1)sc(n2)c1sc(c2c1OCC(CO2)(CCCCC)CCCCC)c1ccc(s1)C=C(C(=O)O)C#N,triphenylamine,510.0,573.0,THF
953,610.0,7.5,0.707,3.23,Iodide_Triiodide,0.25,-,-,TiO2 film (20 um thick),-,24 hours,AM 1.5G 100mW/cm2,-,Manal Al-Eid and SungHwan Lim and Kwang-Won Park and Brian Fitzpatrick and Chi-Hwan Han and Kyungwon Kwak and Jongin Hong and Graeme Cooke,Facile synthesis of metal-free organic dyes featuring a thienylethynyl spacer for dye sensitized solar cells,Dyes and Pigments,104,10.1016/j.dyepig.2014.01.004,197--203,,,01/01/2014,Al_Eid_2014,,,N#C/C(=C\c1ccc(s1)C#Cc1ccc(cc1)N(C)C)/C(=O)O,"thienylethynyl,dimethylaniline",408.0,,DMF
954,630.0,10.5,0.677,4.49,Iodide_Triiodide,0.25,-,-,TiO2 film (20 um thick),-,24 hours,AM 1.5G 100mW/cm2,-,Manal Al-Eid and SungHwan Lim and Kwang-Won Park and Brian Fitzpatrick and Chi-Hwan Han and Kyungwon Kwak and Jongin Hong and Graeme Cooke,Facile synthesis of metal-free organic dyes featuring a thienylethynyl spacer for dye sensitized solar cells,Dyes and Pigments,104,10.1016/j.dyepig.2014.01.004,197--203,,,01/01/2014,Al_Eid_2014,,,N#C/C(=C\c1ccc(s1)c1ccc(s1)C#Cc1ccc(cc1)N(C)C)/C(=O)O,"thienylethynyl,dimethylaniline",426.0,,DMF
955,516.0,1.99,0.61,0.62,Iodide_Triiodide,0.16,-,-,TiO2 film (14 um thick + 4.5 um scattering layer),-,24 hours,AM 1.5G 100mW/cm2,-,M.N.K. Prasad Bolisetty and Chun-Ting Li and K.R. Justin Thomas and Govardhana Babu Bodedla and Kuo-Chuan Ho,Benzothiadiazole-based organic dyes with pyridine anchors for dye-sensitized solar cells: effect of donor on optical properties,Tetrahedron,71,10.1016/j.tet.2015.04.089,4203--4212,24,,01/01/2015,Bolisetty_2015,,,C1CCN(CC1)c1ccc(c2c1nsn2)/C=C/c1ccncc1,"benzothiadiazole, pyridine",470.0,,dichloromethane
956,552.0,2.42,0.66,0.89,Iodide_Triiodide,0.16,-,-,TiO2 film (14 um thick + 4.5 um scattering layer),-,24 hours,AM 1.5G 100mW/cm2,-,M.N.K. Prasad Bolisetty and Chun-Ting Li and K.R. Justin Thomas and Govardhana Babu Bodedla and Kuo-Chuan Ho,Benzothiadiazole-based organic dyes with pyridine anchors for dye-sensitized solar cells: effect of donor on optical properties,Tetrahedron,71,10.1016/j.tet.2015.04.089,4203--4212,24,,01/01/2015,Bolisetty_2015,,,O1CCN(CC1)c1ccc(c2c1nsn2)/C=C/c1ccncc1,"benzothiadiazole, pyridine",454.0,,dichloromethane
957,445.0,0.56,0.58,0.14,Iodide_Triiodide,0.16,-,-,TiO2 film (14 um thick + 4.5 um scattering layer),-,24 hours,AM 1.5G 100mW/cm2,-,M.N.K. Prasad Bolisetty and Chun-Ting Li and K.R. Justin Thomas and Govardhana Babu Bodedla and Kuo-Chuan Ho,Benzothiadiazole-based organic dyes with pyridine anchors for dye-sensitized solar cells: effect of donor on optical properties,Tetrahedron,71,10.1016/j.tet.2015.04.089,4203--4212,24,,01/01/2015,Bolisetty_2015,,,n1ccc(cc1)/C=C/c1ccc(c2c1nsn2)/C=C/c1ccncc1,"benzothiadiazole, pyridine",428.0,,dichloromethane
958,516.0,3.96,0.64,1.31,Iodide_Triiodide,0.16,-,-,TiO2 film (14 um thick + 4.5 um scattering layer),-,24 hours,AM 1.5G 100mW/cm2,-,M.N.K. Prasad Bolisetty and Chun-Ting Li and K.R. Justin Thomas and Govardhana Babu Bodedla and Kuo-Chuan Ho,Benzothiadiazole-based organic dyes with pyridine anchors for dye-sensitized solar cells: effect of donor on optical properties,Tetrahedron,71,10.1016/j.tet.2015.04.089,4203--4212,24,,01/01/2015,Bolisetty_2015,,,CCCCn1c2ccc(cc2c2c1cccc2)/C=C/c1ccc(c2c1nsn2)/C=C/c1ccncc1,"benzothiadiazole, pyridine",482.0,,dichloromethane
959,564.0,5.65,0.62,1.97,Iodide_Triiodide,0.16,-,-,TiO2 film (14 um thick + 4.5 um scattering layer),-,24 hours,AM 1.5G 100mW/cm2,-,M.N.K. Prasad Bolisetty and Chun-Ting Li and K.R. Justin Thomas and Govardhana Babu Bodedla and Kuo-Chuan Ho,Benzothiadiazole-based organic dyes with pyridine anchors for dye-sensitized solar cells: effect of donor on optical properties,Tetrahedron,71,10.1016/j.tet.2015.04.089,4203--4212,24,,01/01/2015,Bolisetty_2015,,,CCCCN1c2ccc(cc2Sc2c1cccc2)/C=C/c1ccc(c2c1nsn2)/C=C/c1ccncc1,"benzothiadiazole, pyridine",488.0,,dichloromethane
961,530.0,2.46,0.55,0.72,Iodide_Triiodide,0.25,-,-,TiO2 film 12 um thick,207 nmol/cm2,-,AM 1.5G 100mW/cm2,12 hours,Mao Mao and Jian-Bo Wang and Xiu-Lin Liu and Guo-Hua Wu and Xia-Qin Fang and Qin-Hua Song,Insight into the effects of modifying chromophores on the performance of quinoline-based dye-sensitized solar cells,Spectrochimica Acta Part A: Molecular and Biomolecular Spectroscopy,190,10.1016/j.saa.2017.09.002,23--32,,,01/01/2018,Mao_2018,,,CCN(c1ccc2c(c1)ccc(n2)/C=C(/C(=O)O)\C#N)CC,diethylamine,459.0,566.0,chloroform
962,370.0,0.14,0.5,0.03,Iodide_Triiodide,-,-,-,TiO2 film,-,-,AM 1.5G 100mW/cm2,-,Lei Zhang and Jacqueline M. Cole,Can nitro groups really anchor onto {TiO}2? Case study of dye-to-{TiO}2adsorption using azo dyes with {NO}2substituents,Phys. Chem. Chem. Phys.,18,10.1039/c6cp02294d,19062--19069,28,,01/01/2016,Zhang_2016,,,CCN(c1ccc(cc1)N=Nc1ccc(cc1)[N+](=O)[O-])CC,azobenzene,486.0,,acetonitrile
963,380.0,0.15,0.51,0.03,Iodide_Triiodide,-,-,-,TiO2 film,-,-,AM 1.5G 100mW/cm2,-,Lei Zhang and Jacqueline M. Cole,Can nitro groups really anchor onto {TiO}2? Case study of dye-to-{TiO}2adsorption using azo dyes with {NO}2substituents,Phys. Chem. Chem. Phys.,18,10.1039/c6cp02294d,19062--19069,28,,01/01/2016,Zhang_2016,,,CCN(c1ccc(cc1)N=Nc1ccc(cc1OC)[N+](=O)[O-])CC,azobenzene,496.0,,acetonitrile
965,390.0,0.18,0.53,0.04,Iodide_Triiodide,-,-,-,TiO2 film,-,-,AM 1.5G 100mW/cm2,-,Lei Zhang and Jacqueline M. Cole,Can nitro groups really anchor onto {TiO}2? Case study of dye-to-{TiO}2adsorption using azo dyes with {NO}2substituents,Phys. Chem. Chem. Phys.,18,10.1039/c6cp02294d,19062--19069,28,,01/01/2016,Zhang_2016,,,CCN(c1ccc(cc1)N=Nc1ccc(cc1[N+](=O)[O-])[N+](=O)[O-])CC,azobenzene,528.0,,acetonitrile
966,674.0,10.99,0.77,5.67,Iodide_Triiodide,0.16,-,-,TiO2 film (12 um transparent + 3.5 um scat­tering layer),-,12 hours,AM 1.5G 100mW/cm2,-,Damien Joly and Maxime Godfroy and Laia Pellej{\`{a}} and Yann Kervella and Pascale Maldivi and St{\'{e}}phanie Narbey and Fr{\'{e}}d{\'{e}}ric Oswald and Emilio Palomares and Renaud Demadrille,Side chain engineering of organic sensitizers for dye-sensitized solar cells: a strategy to improve performances and stability,J. Mater. Chem. A,5,10.1039/c7ta00793k,6122--6130,13,,01/01/2017,Joly_2017,,,CCCCCCCCc1cc(sc1c1ccc(s1)c1ccc(cc1)N(c1ccccc1)c1ccccc1)c1ccc(c2c1nsn2)c1cc(c(s1)c1ccc(s1)c1ccc(cc1)/C=C(/C(=O)O)\C#N)CCCCCCCC,triphenylamine,534.0,,dichloromethane
975,516.0,5.01,0.6,1.56,Iodide_Triiodide,0.159,-,-,TiO2 film (10 um thick),-,-,AM 1.5G 100mW/cm2,-,Ruikui Chen and Xichuan Yang and Haining Tian and Xiuna Wang and Anders Hagfeldt and Licheng Sun,Effect of Tetrahydroquinoline Dyes Structure on the Performance of Organic Dye-Sensitized Solar Cells,Chemistry of Materials,19,10.1021/cm070617g,4007--4015,16,,01/01/2007,Chen_2007,,,N#CC(=Cc1ccc(s1)c1ccc(s1)C=Cc1ccc2c(c1)C(C)CC(N2C)(C)C)C(=O)O,tetrahydroquinoline,472.0,670.0,ethanol
977,500.0,4.68,0.56,1.32,Iodide_Triiodide,0.159,-,-,TiO2 film (10 um thick),-,-,AM 1.5G 100mW/cm2,-,Ruikui Chen and Xichuan Yang and Haining Tian and Xiuna Wang and Anders Hagfeldt and Licheng Sun,Effect of Tetrahydroquinoline Dyes Structure on the Performance of Organic Dye-Sensitized Solar Cells,Chemistry of Materials,19,10.1021/cm070617g,4007--4015,16,,01/01/2007,Chen_2007,,,N#CC(=Cc1ccc(s1)c1ccc(s1)c1ccc(s1)C=Cc1ccc2c(c1)C(C)CC(N2C)(C)C)C(=O)O,tetrahydroquinoline,475.0,615.0,ethanol
979,495.0,6.38,0.56,1.78,Iodide_Triiodide,0.159,-,-,TiO2 film (10 um thick),-,-,AM 1.5G 100mW/cm2,-,Ruikui Chen and Xichuan Yang and Haining Tian and Xiuna Wang and Anders Hagfeldt and Licheng Sun,Effect of Tetrahydroquinoline Dyes Structure on the Performance of Organic Dye-Sensitized Solar Cells,Chemistry of Materials,19,10.1021/cm070617g,4007--4015,16,,01/01/2007,Chen_2007,,,N#C/C(=C\c1cc2c(s1)c1c(s2)cc(s1)/C=C/c1ccc2c(c1)C(C)CC(N2C)(C)C)/C(=O)O,tetrahydroquinoline,467.0,643.0,DMF
981,532.0,3.39,0.66,1.19,Iodide_Triiodide,0.159,-,-,TiO2 film (10 um thick),-,-,AM 1.5G 100mW/cm2,-,Ruikui Chen and Xichuan Yang and Haining Tian and Xiuna Wang and Anders Hagfeldt and Licheng Sun,Effect of Tetrahydroquinoline Dyes Structure on the Performance of Organic Dye-Sensitized Solar Cells,Chemistry of Materials,19,10.1021/cm070617g,4007--4015,16,,01/01/2007,Chen_2007,,,N#CC(=Cc1ccc(s1)C=Cc1ccc(s1)C=Cc1ccc2c(c1)C(C)CC(N2C)(C)C)C(=O)O,tetrahydroquinoline,492.0,656.0,ethanol
984,600.0,11.3,0.66,4.47,Iodide_Triiodide,0.159,-,-,TiO2 film (10 um thick),-,-,AM 1.5G 100mW/cm2,-,Ruikui Chen and Xichuan Yang and Haining Tian and Xiuna Wang and Anders Hagfeldt and Licheng Sun,Effect of Tetrahydroquinoline Dyes Structure on the Performance of Organic Dye-Sensitized Solar Cells,Chemistry of Materials,19,10.1021/cm070617g,4007--4015,16,,01/01/2007,Chen_2007,,,N#CC(=Cc1ccc(s1)c1ccc2c(c1)C(C)CC(N2C)(C)C)C(=O)O,tetrahydroquinoline,441.0,594.0,ethanol
986,590.0,9.82,0.65,3.74,Iodide_Triiodide,0.159,-,-,TiO2 film (10 um thick),-,-,AM 1.5G 100mW/cm2,-,Ruikui Chen and Xichuan Yang and Haining Tian and Xiuna Wang and Anders Hagfeldt and Licheng Sun,Effect of Tetrahydroquinoline Dyes Structure on the Performance of Organic Dye-Sensitized Solar Cells,Chemistry of Materials,19,10.1021/cm070617g,4007--4015,16,,01/01/2007,Chen_2007,,,N#CC(=Cc1ccc(s1)c1ccc(s1)c1ccc2c(c1)C(C)CC(N2C)(C)C)C(=O)O,tetrahydroquinoline,462.0,652.0,ethanol
988,537.0,10.0,0.64,3.44,Iodide_Triiodide,0.159,-,-,TiO2 film (10 um thick),-,-,AM 1.5G 100mW/cm2,-,Ruikui Chen and Xichuan Yang and Haining Tian and Xiuna Wang and Anders Hagfeldt and Licheng Sun,Effect of Tetrahydroquinoline Dyes Structure on the Performance of Organic Dye-Sensitized Solar Cells,Chemistry of Materials,19,10.1021/cm070617g,4007--4015,16,,01/01/2007,Chen_2007,,,N#CC(=Cc1ccc(s1)c1ccc(s1)c1ccc(s1)c1ccc2c(c1)C(C)CC(N2C)(C)C)C(=O)O,tetrahydroquinoline,455.0,652.0,ethanol
990,524.0,8.35,0.63,2.77,Iodide_Triiodide,0.159,-,-,TiO2 film (10 um thick),-,-,AM 1.5G 100mW/cm2,-,Ruikui Chen and Xichuan Yang and Haining Tian and Xiuna Wang and Anders Hagfeldt and Licheng Sun,Effect of Tetrahydroquinoline Dyes Structure on the Performance of Organic Dye-Sensitized Solar Cells,Chemistry of Materials,19,10.1021/cm070617g,4007--4015,16,,01/01/2007,Chen_2007,,,N#C/C(=C\c1cc2c(s1)c1c(s2)cc(s1)c1ccc2c(c1)C(C)CC(N2C)(C)C)/C(=O)O,tetrahydroquinoline,444.0,612.0,ethanol
992,560.0,7.5,0.64,2.7,Iodide_Triiodide,0.159,-,-,TiO2 film (10 um thick),-,-,AM 1.5G 100mW/cm2,-,Ruikui Chen and Xichuan Yang and Haining Tian and Xiuna Wang and Anders Hagfeldt and Licheng Sun,Effect of Tetrahydroquinoline Dyes Structure on the Performance of Organic Dye-Sensitized Solar Cells,Chemistry of Materials,19,10.1021/cm070617g,4007--4015,16,,01/01/2007,Chen_2007,,,N#CC(=Cc1ccc(s1)C=Cc1ccc2c(c1)C(C)CC(N2Cc1ccccc1)(C)C)C(=O)O,tetrahydroquinoline,470.0,635.0,ethanol
994,554.0,4.79,0.67,1.79,Iodide_Triiodide,0.159,-,-,TiO2 film (10 um thick),-,-,AM 1.5G 100mW/cm2,-,Ruikui Chen and Xichuan Yang and Haining Tian and Xiuna Wang and Anders Hagfeldt and Licheng Sun,Effect of Tetrahydroquinoline Dyes Structure on the Performance of Organic Dye-Sensitized Solar Cells,Chemistry of Materials,19,10.1021/cm070617g,4007--4015,16,,01/01/2007,Chen_2007,,,N#CC(=Cc1ccc(s1)C=Cc1ccc2c(c1)C(C)CC(N2C)(C)C)P(=O)(O)O,tetrahydroquinoline,445.0,611.0,ethanol
996,646.0,15.8,0.75,7.66,Iodide_Triiodide,0.25,-,-,TiO2 film (11 um thick + 6 um scattering layer),-,16 hours,AM 1.5G 100mW/cm2,-,Fu-Ling Guo and Zhao-Qian Li and Xue-Peng Liu and Li Zhou and Fan-Tai Kong and Wang-Chao Chen and Song-Yuan Dai,Metal-Free Sensitizers Containing Hydantoin Acceptor as High Performance Anchoring Group for Dye-Sensitized Solar Cells,Advanced Functional Materials,26,10.1002/adfm.201601305,5733--5740,31,,01/01/2016,Guo_2016,,,COc1ccc(cc1)N(c1ccc(cc1)OC)c1ccc(cc1)c1ccc(c2c1nsn2)c1ccc(s1)C=C(C(=O)O)C#N,triphenylamine,494.0,,chloroform
998,385.0,5.76,0.55,1.23,Iodide_Triiodide,0.25,-,-,TiO2 film,-,12 hours,AM 1.5G 100mW/cm2,-,Weijiang Ying and Xiaoyu Zhang and Xin Li and Wenjun Wu and Fuling Guo and Jing Li and Hans {\AA}gren and Jianli Hua,"Synthesis and photovoltaic properties of new [1,2,5]thiadiazolo[3,4-c]pyridine-based organic Broadly absorbing sensitizers for dye-sensitized solar cells",Tetrahedron,70,10.1016/j.tet.2014.04.039,3901--3908,25,,01/01/2014,Ying_2014,,,N#CC(=Cc1ccc(cc1)c1cnc(c2c1nsn2)c1ccc(s1)N(c1ccccc1)c1ccccc1)C(=O)O,triphenylamine,575.0,,dichloromethane
999,657.0,11.94,0.66,5.16,Iodide_Triiodide,-,-,-,TiO2 film (7 um thick + 6 um scattering layer),-,12 hours,AM 1.5G 100mW/cm2,-,Chengyou Wang and Minjing Wu and Yue Hu and Wenjun Wu and Jianhua Su and Jing Li,5-Phenyl-iminostilbene based organic dyes for efficient dye-sensitized solar cells,Tetrahedron,70,10.1016/j.tet.2014.02.074,6241--6248,36,,01/01/2014,Wang_2014,,,N#C/C(=C\c1ccc(s1)c1ccc(c2c1nsn2)c1ccc(cc1)N1c2ccccc2C=Cc2c1cccc2)/C(=O)O,iminostilbene,494.0,,dichloromethane
1000,665.0,11.04,0.72,5.27,Iodide_Triiodide,-,-,-,TiO2 film (7 um thick + 6 um scattering layer),-,12 hours,AM 1.5G 100mW/cm2,-,Chengyou Wang and Minjing Wu and Yue Hu and Wenjun Wu and Jianhua Su and Jing Li,5-Phenyl-iminostilbene based organic dyes for efficient dye-sensitized solar cells,Tetrahedron,70,10.1016/j.tet.2014.02.074,6241--6248,36,,01/01/2014,Wang_2014,,,N#C/C(=C\c1ccc(s1)c1ccc(cc1)N1c2ccccc2C=Cc2c1cccc2)/C(=O)O,iminostilbene,470.0,,dichloromethane
1002,683.0,17.87,0.66,8.01,Iodide_Triiodide,0.16,-,-,TiO2 film (15 um thick),4150 nmol/cm2,12 hours,AM 1.5G 100mW/cm2,-,Yi-Fan Chen and Jun-Min Liu and Jian-Feng Huang and Li-Lin Tan and Yong Shen and Li-Min Xiao and Dai-Bin Kuang and Cheng-Yong Su,"Stable organic dyes based on the benzo[1,2-b:4,5-b$\prime$]dithiophene donor for efficient dye-sensitized solar cells",J. Mater. Chem. A,3,10.1039/c5ta00332f,8083--8090,15,,01/01/2015,Chen_2015,,,CCCCCCc1cc(sc1c1sc(c(c1)CCCCCC)c1sc(c2c1OCCO2)/C=C(/C(=O)O)\C#N)c1sc2c(c1)c(c1ccc(s1)CC(CCCC)CC)c1c(c2c2ccc(s2)CC(CCCC)CC)ccs1,benzodithiophene,501.0,,THF
1003,592.0,14.64,0.68,5.85,Iodide_Triiodide,0.16,-,-,TiO2 film (15 um thick),2090 nmol/cm2,12 hours,AM 1.5G 100mW/cm2,-,Yi-Fan Chen and Jun-Min Liu and Jian-Feng Huang and Li-Lin Tan and Yong Shen and Li-Min Xiao and Dai-Bin Kuang and Cheng-Yong Su,"Stable organic dyes based on the benzo[1,2-b:4,5-b$\prime$]dithiophene donor for efficient dye-sensitized solar cells",J. Mater. Chem. A,3,10.1039/c5ta00332f,8083--8090,15,,01/01/2015,Chen_2015,,,CCCCC(Cc1ccc(s1)c1c2sc(cc2c(c2c1cc(s2)c1cc(c(s1)c1cc(c(s1)c1sc(c2c1OCCO2)/C=C(/C(=O)O)\C#N)CCCCCC)CCCCCC)c1ccc(s1)CC(CCCC)CC)c1cc(c(s1)c1cc(c(s1)c1sc(c2c1OCCO2)/C=C(\C(=O)O)/C#N)CCCCCC)CCCCCC)CC,benzodithiophene,484.0,,THF
1004,680.0,12.59,0.71,6.04,Iodide_Triiodide,0.125,-,-,TiO2 film (12 um thick + 4 um scattering layer),-,24 hours,AM 1.5G 100mW/cm2,-,Jia-Hung Chen and Chih-Hung Tsai and Shao-An Wang and Ya-Yan Lin and Tsung-Wei Huang and Shih-Feng Chiu and Chung-Chih Wu and Ken-Tsung Wong,Organic Dyes Containing a Coplanar Indacenodithiophene Bridge for High-Performance Dye-Sensitized Solar Cells,The Journal of Organic Chemistry,76,10.1021/jo201730a,8977--8985,21,,01/01/2011,Chen_2011,,,CCCCCCOc1ccc(cc1)C1(c2ccc(cc2)OCCCCCC)c2cc3c4sc(cc4C(c3cc2c2c1cc(s2)/C=C(/C(=O)O)\C#N)(c1ccc(cc1)OCCCCCC)c1ccc(cc1)OCCCCCC)N(c1ccccc1)c1ccccc1,indacenodithiophene,490.0,628.0,THF
1005,690.0,13.54,0.71,6.67,Iodide_Triiodide,0.125,-,-,TiO2 film (12 um thick + 4 um scattering layer),-,24 hours,AM 1.5G 100mW/cm2,-,Jia-Hung Chen and Chih-Hung Tsai and Shao-An Wang and Ya-Yan Lin and Tsung-Wei Huang and Shih-Feng Chiu and Chung-Chih Wu and Ken-Tsung Wong,Organic Dyes Containing a Coplanar Indacenodithiophene Bridge for High-Performance Dye-Sensitized Solar Cells,The Journal of Organic Chemistry,76,10.1021/jo201730a,8977--8985,21,,01/01/2011,Chen_2011,,,CCCCCCOc1ccc(cc1)C1(c2ccc(cc2)OCCCCCC)c2cc3c4sc(cc4C(c3cc2c2c1cc(s2)/C=C(/C(=O)O)\C#N)(c1ccc(cc1)OCCCCCC)c1ccc(cc1)OCCCCCC)N(c1cccc(c1)C)c1ccc(cc1)C,indacenodithiophene,500.0,648.0,THF
1006,680.0,13.12,0.71,6.33,Iodide_Triiodide,0.125,-,-,TiO2 film (12 um thick + 4 um scattering layer),-,24 hours,AM 1.5G 100mW/cm2,-,Jia-Hung Chen and Chih-Hung Tsai and Shao-An Wang and Ya-Yan Lin and Tsung-Wei Huang and Shih-Feng Chiu and Chung-Chih Wu and Ken-Tsung Wong,Organic Dyes Containing a Coplanar Indacenodithiophene Bridge for High-Performance Dye-Sensitized Solar Cells,The Journal of Organic Chemistry,76,10.1021/jo201730a,8977--8985,21,,01/01/2011,Chen_2011,,,CCCCCCOc1ccc(cc1)C1(c2ccc(cc2)OCCCCCC)c2cc3c4sc(cc4C(c3cc2c2c1cc(s2)/C=C(/C(=O)O)\C#N)(c1ccc(cc1)OCCCCCC)c1ccc(cc1)OCCCCCC)N(c1cccc(c1)OC)c1ccc(cc1)OC,indacenodithiophene,520.0,660.0,THF
1007,582.0,7.8,0.65,2.93,Iodide_Triiodide,0.159,-,-,TiO2 film (10 um thick),-,-,AM 1.5G 100mW/cm2,-,Ruikui Chen and Xichuan Yang and Haining Tian and Licheng Sun,Tetrahydroquinoline dyes with different spacers for organic dye-sensitized solar cells,Journal of Photochemistry and Photobiology A: Chemistry,189,10.1016/j.jphotochem.2007.02.018,295--300,02-Mar,,01/01/2007,Chen_2007,,,N#CC(=Cc1ccc(s1)C=Cc1ccc2c(c1)C(C)CC(N2C)(C)C)C(=O)O,tetrahydroquinoline,468.0,647.0,ethanol
1017,722.0,13.69,0.68,6.71,Iodide_Triiodide,-,-,-,TiO2 film (10 um thick + 6 um scattering layer),-,12 hours,AM 1.5G 100mW/cm2,-,Chengyou Wang and Minjing Wu and Yue Hu and Wenjun Wu and Jianhua Su and Jing Li,5-Phenyl-iminostilbene based organic dyes for efficient dye-sensitized solar cells,Tetrahedron,70,10.1016/j.tet.2014.02.074,6241--6248,36,,01/01/2014,Wang_2014,,,N#C/C(=C\c1ccc(cc1)c1ccc(c2c1nsn2)c1ccc(cc1)N1c2ccccc2C=Cc2c1cccc2)/C(=O)O,iminostilbene,450.0,,dichloromethane
1018,410.0,10.01,0.64,2.6,Iodide_Triiodide,0.25,-,-,TiO2 film (10 um thick),-,12 hours,AM 1.5G 100mW/cm2,-,Guohua Wu and Fantai Kong and Jingzhe Li and Wangchao Chen and Xiaqin Fang and Changneng Zhang and Qianqian Chen and Xianxi Zhang and Songyuan Dai,Influence of different acceptor groups in julolidine-based organic dye-sensitized solar cells,Dyes and Pigments,99,10.1016/j.dyepig.2013.06.023,653--660,3,,01/01/2013,Wu_2013,,,N#C/C(=C\c1ccc(s1)c1ccc(s1)c1ccc(cc1)c1cc2CCCN3c2c(c1)CCC3)/C(=O)O,julolidine,457.0,508.0,ethanol
1019,329.0,9.48,0.64,2.0,Iodide_Triiodide,0.25,-,-,TiO2 film (10 um thick),-,12 hours,AM 1.5G 100mW/cm2,-,Guohua Wu and Fantai Kong and Jingzhe Li and Wangchao Chen and Xiaqin Fang and Changneng Zhang and Qianqian Chen and Xianxi Zhang and Songyuan Dai,Influence of different acceptor groups in julolidine-based organic dye-sensitized solar cells,Dyes and Pigments,99,10.1016/j.dyepig.2013.06.023,653--660,3,,01/01/2013,Wu_2013,,,OC(=O)CN1C(=S)S/C(=C\c2ccc(s2)c2ccc(s2)c2ccc(cc2)c2cc3CCCN4c3c(c2)CCC4)/C1=O,julolidine,501.0,581.0,ethanol
1020,520.0,4.16,0.7,1.51,Iodide_Triiodide,-,-,-,TiO2 film,113 nmol/cm2,24 hours,AM 1.5G 100mW/cm2,-,Jong Ho Park and Bo Youn Jang and Suresh Thogiti and Jang-Hyun Ryu and Sung-Hyun Kim and Young-A Son and Jae Hong Kim,A comparison of the optical and photovoltaic properties of novel double branched organic dyes in dye sensitized solar cells,Synthetic Metals,203,10.1016/j.synthmet.2015.02.016,235--242,,,01/01/2015,Park_2015,,,CCN(c1ccc(cc1)/C=C\1/SC(=S)N(C1=O)CC(=O)O)CC,diethylamine,458.0,557.0,ethanol
1021,600.0,5.2,0.64,2.03,Iodide_Triiodide,-,-,-,TiO2 film,136 nmol/cm2,24 hours,AM 1.5G 100mW/cm2,-,Jong Ho Park and Bo Youn Jang and Suresh Thogiti and Jang-Hyun Ryu and Sung-Hyun Kim and Young-A Son and Jae Hong Kim,A comparison of the optical and photovoltaic properties of novel double branched organic dyes in dye sensitized solar cells,Synthetic Metals,203,10.1016/j.synthmet.2015.02.016,235--242,,,01/01/2015,Park_2015,,,CCN(c1ccc(c(c1)OCCCCOc1cc(ccc1N(CC)CC)/C=C(/C(=O)O)\C#N)/C=C(/C(=O)O)\C#N)CC,diethylamino,399.0,,EtOH:DMF
1024,580.0,12.9,0.67,5.01,Iodide_Triiodide,0.125,-,-,TiO2 film (12 um thick + 4 um scattering layer),-,24 hours,AM 1.5G 100mW/cm2,-,Chin-Lung Chung and Chih-Han Chen and Chih-Hung Tsai and Ken-Tsung Wong,Novel organic dyes containing N-bridged oligothiophene coplanar cores for dye-sensitized solar cells,Organic Electronics,18,10.1016/j.orgel.2015.01.005,8--16,,,01/01/2015,Chung_2015,,,CCCCC(Cn1c2c3sc4c(c3sc2c2c1cc(s2)/C=C(\C(=O)O)/C#N)n(c1c4sc(c1)/C=C(/C(=O)O)\C#N)CC(CCCC)CC)CC,oligothiophene,549.0,,THF
1025,560.0,11.71,0.63,4.13,Iodide_Triiodide,0.125,-,-,TiO2 film (12 um thick + 4 um scattering layer),-,24 hours,AM 1.5G 100mW/cm2,-,Chin-Lung Chung and Chih-Han Chen and Chih-Hung Tsai and Ken-Tsung Wong,Novel organic dyes containing N-bridged oligothiophene coplanar cores for dye-sensitized solar cells,Organic Electronics,18,10.1016/j.orgel.2015.01.005,8--16,,,01/01/2015,Chung_2015,,,CCCCCCCCC(n1c2c3sc4c(c3sc2c2c1cc(s2)/C=C(\C(=O)O)/C#N)n(c1c4sc(c1)/C=C(/C(=O)O)\C#N)C(CCCCCCCC)CCCCCCCC)CCCCCCCC,oligothiophene,556.0,,THF
1026,453.0,5.62,0.7,1.79,Iodide_Triiodide,0.25,-,-,TiO2 film (10 um thick + 5 um scattering layer),-,24 hours,AM 1.5G 100mW/cm2,-,Lai-Fan Lai and Chuanjiang Qin and Chung-Hin Chui and Ashraful Islam and Liyuan Han and Cheuk-Lam Ho and Wai-Yeung Wong,New fluorenone-containing organic photosensitizers for dye-sensitized solar cells,Dyes and Pigments,98,10.1016/j.dyepig.2013.03.007,428--436,3,,01/01/2013,Lai_2013,,,N#C/C(=C\c1ccc(s1)c1ccc(s1)c1ccc2c(c1)C(=O)c1c2cccc1)/C(=O)O,fluorenone,376.0,574.0,THF
1027,512.0,6.88,0.72,2.54,Iodide_Triiodide,0.25,-,-,TiO2 film (10 um thick + 5 um scattering layer),-,24 hours,AM 1.5G 100mW/cm2,-,Lai-Fan Lai and Chuanjiang Qin and Chung-Hin Chui and Ashraful Islam and Liyuan Han and Cheuk-Lam Ho and Wai-Yeung Wong,New fluorenone-containing organic photosensitizers for dye-sensitized solar cells,Dyes and Pigments,98,10.1016/j.dyepig.2013.03.007,428--436,3,,01/01/2013,Lai_2013,,,CCCCC1(CCCC)c2cc(ccc2c2c1cccc2)c1ccc2c(c1)C(=O)c1c2ccc(c1)c1ccc(s1)/C=C(/C(=O)O)\C#N,fluorenone,366.0,547.0,THF
1028,549.0,10.9,0.68,4.06,Iodide_Triiodide,0.25,-,-,TiO2 film (10 um thick + 5 um scattering layer),-,24 hours,AM 1.5G 100mW/cm2,-,Lai-Fan Lai and Chuanjiang Qin and Chung-Hin Chui and Ashraful Islam and Liyuan Han and Cheuk-Lam Ho and Wai-Yeung Wong,New fluorenone-containing organic photosensitizers for dye-sensitized solar cells,Dyes and Pigments,98,10.1016/j.dyepig.2013.03.007,428--436,3,,01/01/2013,Lai_2013,,,CCCCC1(CCCC)c2cc(ccc2c2c1cccc2)c1ccc2c(c1)C(=O)c1c2ccc(c1)c1ccc(s1)c1ccc(s1)/C=C(/C(=O)O)\C#N,fluorenone,398.0,572.0,THF
1029,605.0,2.57,0.76,1.18,Iodide_Triiodide,0.25,-,-,TiO2 film (12 um thick + 5 um scattering layer),-,12 hours,AM 1.5G 100mW/cm2,-,Lai-Fan Lai and Cheuk-Lam Ho and Yung-Chung Chen and Wen-Jun Wu and Feng-Rong Dai and Chung-Hin Chui and Shu-Ping Huang and Kun-Peng Guo and Jiann-T{\textquotesingle}suen Lin and He Tian and Shi-He Yang and Wai-Yeung Wong,New bithiazole-functionalized organic photosensitizers for dye-sensitized solar cells,Dyes and Pigments,96,10.1016/j.dyepig.2012.10.002,516--524,2,,01/01/2013,Lai_2013,,,CCCCCCCCCCc1csc(n1)c1nc(c(s1)c1ccc(s1)/C=C(/C(=O)O)\C#N)CCCCCCCCC,bithiazole,413.0,502.0,THF
1030,583.0,6.49,0.68,2.58,Iodide_Triiodide,0.25,-,-,TiO2 film (12 um thick + 5 um scattering layer),-,12 hours,AM 1.5G 100mW/cm2,-,Lai-Fan Lai and Cheuk-Lam Ho and Yung-Chung Chen and Wen-Jun Wu and Feng-Rong Dai and Chung-Hin Chui and Shu-Ping Huang and Kun-Peng Guo and Jiann-T{\textquotesingle}suen Lin and He Tian and Shi-He Yang and Wai-Yeung Wong,New bithiazole-functionalized organic photosensitizers for dye-sensitized solar cells,Dyes and Pigments,96,10.1016/j.dyepig.2012.10.002,516--524,2,,01/01/2013,Lai_2013,,,CCCCCCCCCCc1nc(sc1c1cccs1)c1nc(c(s1)c1ccc(s1)/C=C(/C(=O)O)\C#N)CCCCCCCCC,bithiazole,425.0,534.0,THF
1031,695.0,9.61,0.7,4.65,Iodide_Triiodide,0.25,-,-,TiO2 film (12 um thick + 5 um scattering layer),-,12 hours,AM 1.5G 100mW/cm2,-,Lai-Fan Lai and Cheuk-Lam Ho and Yung-Chung Chen and Wen-Jun Wu and Feng-Rong Dai and Chung-Hin Chui and Shu-Ping Huang and Kun-Peng Guo and Jiann-T{\textquotesingle}suen Lin and He Tian and Shi-He Yang and Wai-Yeung Wong,New bithiazole-functionalized organic photosensitizers for dye-sensitized solar cells,Dyes and Pigments,96,10.1016/j.dyepig.2012.10.002,516--524,2,,01/01/2013,Lai_2013,,,CCCCCCCCCCc1nc(sc1c1ccc2c(c1)n(CCCC)c1c2cccc1)c1nc(c(s1)c1ccc(s1)/C=C(/C(=O)O)\C#N)CCCCCCCCC,"bithiazole, carbazole",428.0,539.0,THF
1032,655.0,7.08,0.67,3.12,Iodide_Triiodide,0.25,-,-,TiO2 film (12 um thick + 5 um scattering layer),-,12 hours,AM 1.5G 100mW/cm2,-,Lai-Fan Lai and Cheuk-Lam Ho and Yung-Chung Chen and Wen-Jun Wu and Feng-Rong Dai and Chung-Hin Chui and Shu-Ping Huang and Kun-Peng Guo and Jiann-T{\textquotesingle}suen Lin and He Tian and Shi-He Yang and Wai-Yeung Wong,New bithiazole-functionalized organic photosensitizers for dye-sensitized solar cells,Dyes and Pigments,96,10.1016/j.dyepig.2012.10.002,516--524,2,,01/01/2013,Lai_2013,,,CCCCCCCCCCc1nc(sc1c1ccc2c(c1)C(CCCC)(CCCC)c1c2cccc1)c1nc(c(s1)c1ccc(s1)/C=C(/C(=O)O)\C#N)CCCCCCCCC,bithiazole,427.0,530.0,THF
1037,347.0,0.99,0.52,0.18,Iodide_Triiodide,-,-,-,TiO2 film (10 um thick),-,-,AM 1.5G 100mW/cm2,-,Guohua Wu and Fantai Kong and Jingzhe Li and Wangchao Chen and Changneng Zhang and Qianqian Chen and Xianxi Zhang and Songyuan Dai,"Julolidine dyes with different acceptors and thiophene-conjugation bridge: Design, synthesis and their application in dye-sensitized solar cells",Synthetic Metals,180,10.1016/j.synthmet.2013.07.028,9--15,,,01/01/2013,Wu_2013,,,N#C/C(=C\c1cc2CCCN3c2c(c1)CCC3)/C(=O)O,julolidine,430.0,490.0,ethanol
1038,308.0,1.18,0.58,0.21,Iodide_Triiodide,-,-,-,TiO2 film (10 um thick),-,-,AM 1.5G 100mW/cm2,-,Guohua Wu and Fantai Kong and Jingzhe Li and Wangchao Chen and Changneng Zhang and Qianqian Chen and Xianxi Zhang and Songyuan Dai,"Julolidine dyes with different acceptors and thiophene-conjugation bridge: Design, synthesis and their application in dye-sensitized solar cells",Synthetic Metals,180,10.1016/j.synthmet.2013.07.028,9--15,,,01/01/2013,Wu_2013,,,OC(=O)CN1C(=S)S/C(=C\c2ccc(s2)c2cc3CCCN4c3c(c2)CCC4)/C1=O,julolidine,493.0,575.0,ethanol
1040,676.0,8.9,0.68,4.1,Iodide_Triiodide,0.16,-,-,TiO2 film (12 + 4 um thick),162 nmol/cm2,12 hours,AM 1.5G 100mW/cm2,-,Xing Qian and Xiaoying Wang and Li Shao and Hongmei Li and Rucai Yan and Linxi Hou,Molecular engineering of D{\textendash}D{\textendash}$\uppi${\textendash}A type organic dyes incorporating indoloquinoxaline and phenothiazine for highly efficient dye-sensitized solar cells,Journal of Power Sources,326,10.1016/j.jpowsour.2016.06.127,129--136,,,01/01/2016,Qian_2016,,,CCCCC(Cn1c2nc3ccccc3nc2c2c1cc(cc2)c1ccc(s1)/C=C(/C(=O)O)\C#N)CC,indoloquinoxaline,439.0,,dichloromethane
1041,610.0,5.78,0.68,2.42,Iodide_Triiodide,0.16,-,-,TiO2 film (14 + 4.5 um thick),-,24 hours,AM 1.5G 100mW/cm2,-,Dhirendra Kumar and K. R. Justin Thomas and Chuan-Pei Lee and Kuo-Chuan Ho,Organic Dyes Containing Fluorene Decorated with Imidazole Units for Dye-Sensitized Solar Cells,The Journal of Organic Chemistry,79,10.1021/jo500330r,3159--3172,7,,01/01/2014,Kumar_2014,,,N#C/C(=C\c1ccc(s1)c1ccc2c(c1)C(CC)(CC)c1c2ccc(c1)c1nc(c(n1CC)c1ccccc1)c1ccccc1)/C(=O)O,imidazole,425.0,558.0,THF
1042,570.0,9.25,0.66,3.44,Iodide_Triiodide,0.16,-,-,TiO2 film (14 + 4.5 um thick),-,24 hours,AM 1.5G 100mW/cm2,-,Dhirendra Kumar and K. R. Justin Thomas and Chuan-Pei Lee and Kuo-Chuan Ho,Organic Dyes Containing Fluorene Decorated with Imidazole Units for Dye-Sensitized Solar Cells,The Journal of Organic Chemistry,79,10.1021/jo500330r,3159--3172,7,,01/01/2014,Kumar_2014,,,N#C/C(=C\c1ccc(s1)c1ccc(s1)c1ccc2c(c1)C(CC)(CC)c1c2ccc(c1)c1nc(c(n1CC)c1ccccc1)c1ccccc1)/C(=O)O,imidazole,458.0,562.0,THF
1043,600.0,4.16,0.68,1.67,Iodide_Triiodide,0.16,-,-,TiO2 film (14 + 4.5 um thick),-,24 hours,AM 1.5G 100mW/cm2,-,Dhirendra Kumar and K. R. Justin Thomas and Chuan-Pei Lee and Kuo-Chuan Ho,Organic Dyes Containing Fluorene Decorated with Imidazole Units for Dye-Sensitized Solar Cells,The Journal of Organic Chemistry,79,10.1021/jo500330r,3159--3172,7,,01/01/2014,Kumar_2014,,,N#C/C(=C\c1ccc(s1)c1ccc2c(c1)C(CC)(CC)c1c2c(cc(c1)c1nc(c(n1CC)c1ccccc1)c1ccccc1)c1nc(c(n1CC)c1ccccc1)c1ccccc1)/C(=O)O,imidazole,424.0,543.0,THF
1044,580.0,7.13,0.67,2.75,Iodide_Triiodide,0.16,-,-,TiO2 film (14 + 4.5 um thick),-,24 hours,AM 1.5G 100mW/cm2,-,Dhirendra Kumar and K. R. Justin Thomas and Chuan-Pei Lee and Kuo-Chuan Ho,Organic Dyes Containing Fluorene Decorated with Imidazole Units for Dye-Sensitized Solar Cells,The Journal of Organic Chemistry,79,10.1021/jo500330r,3159--3172,7,,01/01/2014,Kumar_2014,,,N#C/C(=C\c1ccc(s1)c1ccc(s1)c1ccc2c(c1)C(CC)(CC)c1c2c(cc(c1)c1nc(c(n1CC)c1ccccc1)c1ccccc1)c1nc(c(n1CC)c1ccccc1)c1ccccc1)/C(=O)O,imidazole,457.0,558.0,THF
1045,570.0,3.76,0.65,1.39,Iodide_Triiodide,0.16,-,-,TiO2 film (14 + 4.5 um thick),-,24 hours,AM 1.5G 100mW/cm2,-,Dhirendra Kumar and K. R. Justin Thomas and Chuan-Pei Lee and Kuo-Chuan Ho,Organic Dyes Containing Fluorene Decorated with Imidazole Units for Dye-Sensitized Solar Cells,The Journal of Organic Chemistry,79,10.1021/jo500330r,3159--3172,7,,01/01/2014,Kumar_2014,,,N#C/C(=C\c1ccc(s1)c1ccc2c(c1)C(CC)(CC)c1c2c(cc(c1)c1nc(c(n1CC)c1ccc2c(c1)C(CC)(CC)c1c2cccc1)c1ccc2c(c1)C(CC)(CC)c1c2cccc1)c1nc(c(n1CC)c1ccc2c(c1)C(CC)(CC)c1c2cccc1)c1ccc2c(c1)C(CC)(CC)c1c2cccc1)/C(=O)O,imidazole,425.0,530.0,THF
