Repository: PaulC61/Cheminformatics

# Cheminformatics
Repository for:
Cheminformatics Masters students of University of Strasbourg 2020 - 2022
+ My own projects related to the course

File: InternshipM2_BIU/WorkingEnvironment/Phase2/metalsNoMixes.csv (part 9 of 24)
,VOC,JSC,FF,PCE,Electrolyte,Active area,Co-adsorbent,Co-sensitizer,Semiconductor,Dye loading,Exposure time,Solar simulator,Performance comment,Article author,Article title,Article journal,Article volume,Article DOI,Article pages,Article issue nr,Article EID,Article year,Article year.1,Article electronic id,Article keywords,Molecule SMILE,Molecule keywords,Molecule spectrum absorption maxima,Molecule spectrum emission maxima,Molecule spectrum solvent
1046,630.0,7.88,0.66,3.27,Iodide_Triiodide,0.16,-,-,TiO2 film (14 + 4.5 um thick),-,24 hours,AM 1.5G 100mW/cm2,-,Dhirendra Kumar and K. R. Justin Thomas and Chuan-Pei Lee and Kuo-Chuan Ho,Organic Dyes Containing Fluorene Decorated with Imidazole Units for Dye-Sensitized Solar Cells,The Journal of Organic Chemistry,79,10.1021/jo500330r,3159--3172,7,,01/01/2014,Kumar_2014,,,N#C/C(=C\c1ccc(s1)c1ccc(s1)c1ccc2c(c1)C(CC)(CC)c1c2c(cc(c1)c1nc(c(n1CC)c1ccc2c(c1)C(CC)(CC)c1c2cccc1)c1ccc2c(c1)C(CC)(CC)c1c2cccc1)c1nc(c(n1CC)c1ccc2c(c1)C(CC)(CC)c1c2cccc1)c1ccc2c(c1)C(CC)(CC)c1c2cccc1)/C(=O)O,imidazole,459.0,562.0,THF
1049,566.0,1.06,0.57,0.34,Iodide_Triiodide,0.16,-,-,TiO2 film (13 + 4 um thick),-,24 hours,AM 1.5G 100mW/cm2,-,Durai Karthik and Vijay Kumar and K.R. Justin Thomas and Chun-Ting Li and Kuo-Chuan Ho,"Synthesis and characterization of thieno[3,4- d ]imidazole-based organic sensitizers for photoelectrochemical cells",Dyes and Pigments,129,10.1016/j.dyepig.2016.02.009,60--70,,,01/01/2016,Karthik_2016,,,N#C/C(=C\c1ccc(s1)c1ccc(cc1)c1[nH]c2c(n1)c(sc2c1ccc(cc1)C(C)(C)C)c1ccc(cc1)C(C)(C)C)/C(=O)O,imidazole,392.0,,THF
1050,601.0,6.93,0.64,2.67,Iodide_Triiodide,0.16,-,-,TiO2 film (13 + 4 um thick),-,24 hours,AM 1.5G 100mW/cm2,-,Durai Karthik and Vijay Kumar and K.R. Justin Thomas and Chun-Ting Li and Kuo-Chuan Ho,"Synthesis and characterization of thieno[3,4- d ]imidazole-based organic sensitizers for photoelectrochemical cells",Dyes and Pigments,129,10.1016/j.dyepig.2016.02.009,60--70,,,01/01/2016,Karthik_2016,,,N#C/C(=C\c1ccc(s1)c1ccc(s1)c1[nH]c2c(n1)c(sc2c1ccc(cc1)C(C)(C)C)c1ccc(cc1)C(C)(C)C)/C(=O)O,imidazole,428.0,,THF
1052,580.0,10.89,0.6,3.75,Iodide_Triiodide,0.25,-,-,TiO2 16-18 um thick,-,12 hours,AM 1.5G 100mW/cm2,-,Yuan Jay Chang and Tahsin J. Chow,Dye-sensitized solar cell utilizing organic dyads containing triarylene conjugates,Tetrahedron,65,10.1016/j.tet.2009.04.024,4726--4734,24,,01/01/2009,Chang_2009,,,N#C/C(=C\c1ccc(s1)c1ccc(s1)c1ccc(s1)N(c1ccccc1)c1ccccc1)/C(=O)O,diphenylamine,468.0,,THF
1059,524.0,11.4,0.63,3.75,Iodide_Triiodide,0.16,-,-,TiO2 film (14 um transparent + 4.5 um scat­tering layer),-,24 hours,AM 1.5G 100mW/cm2,-,Dhirendra Kumar and K. R. Justin Thomas and Chuan-Pei Lee and Kuo-Chuan Ho,Novel Pyrenoimidazole-Based Organic Dyes for Dye-Sensitized Solar Cells,Organic Letters,13,10.1021/ol2006874,2622--2625,10,,01/01/2011,Kumar_2011,,,CCCCn1c(nc2c1c1cccc3c1c1c2cccc1cc3)c1ccc(s1)c1ccc(s1)/C=C(/C(=O)O)\C#N,pyrenoimidazole,452.0,626.0,THF
1060,543.0,15.5,0.67,5.65,Iodide_Triiodide,0.16,-,-,TiO2 film (14 um transparent + 4.5 um scat­tering layer),-,24 hours,AM 1.5G 100mW/cm2,-,Dhirendra Kumar and K. R. Justin Thomas and Chuan-Pei Lee and Kuo-Chuan Ho,Novel Pyrenoimidazole-Based Organic Dyes for Dye-Sensitized Solar Cells,Organic Letters,13,10.1021/ol2006874,2622--2625,10,,01/01/2011,Kumar_2011,,,CCCCn1c(nc2c1c1cccc3c1c1c2cccc1cc3)c1ccc(s1)c1ccc(s1)c1ccc(s1)/C=C(/C(=O)O)\C#N,pyrenoimidazole,464.0,624.0,THF
1061,675.0,15.29,0.723,7.46,Iodide_Triiodide,0.12,-,-,TiO2 15 um thick,-,18 hours,AM 1.5G 100mW/cm2,-,Xiangguang Li and Zhiwei Zheng and Wei Jiang and Wenjun Wu and Zhaohui Wang and He Tian,New D{\textendash}A{\textendash}$\uppi${\textendash}A organic sensitizers for efficient dye-sensitized solar cells,Chem. Commun.,51,10.1039/c4cc08539f,3590--3592,17,,01/01/2015,Li_2015,,,CCCCC(Cn1c(c2ccc(cc2)c2cc3n(CC(CCCC)CC)c4c5c3c3c2cccc3c2c5c(cc4)ccc2)c2c(c1=O)c(n(c2=O)CC(CCCC)CC)c1ccc(cc1)c1ccc(s1)/C=C(\C(=O)O)/C#N)CC,perylene,522.0,,chloroform
1062,698.0,17.14,0.694,8.3,Iodide_Triiodide,0.12,-,-,TiO2 15 um thick,-,18 hours,AM 1.5G 100mW/cm2,-,Xiangguang Li and Zhiwei Zheng and Wei Jiang and Wenjun Wu and Zhaohui Wang and He Tian,New D{\textendash}A{\textendash}$\uppi${\textendash}A organic sensitizers for efficient dye-sensitized solar cells,Chem. Commun.,51,10.1039/c4cc08539f,3590--3592,17,,01/01/2015,Li_2015,,,CCCCC(Cn1c(c2ccc(cc2)c2cc3n(CC(CCCC)CC)c4c5c3c3c2cccc3c2c5c(c(c4)c3ccc(cc3)OC)ccc2)c2c(c1=O)c(n(c2=O)CC(CCCC)CC)c1ccc(cc1)c1ccc(s1)/C=C(\C(=O)O)/C#N)CC,perylene,526.0,,chloroform
1063,639.0,14.6,0.717,6.69,Iodide_Triiodide,0.12,-,-,TiO2 15 um thick,-,18 hours,AM 1.5G 100mW/cm2,-,Xiangguang Li and Zhiwei Zheng and Wei Jiang and Wenjun Wu and Zhaohui Wang and He Tian,New D{\textendash}A{\textendash}$\uppi${\textendash}A organic sensitizers for efficient dye-sensitized solar cells,Chem. Commun.,51,10.1039/c4cc08539f,3590--3592,17,,01/01/2015,Li_2015,,,CCCCC(Cn1c(c2ccc(cc2)c2cc3n(CC(CCCC)CC)c4c5c3c3c2cccc3c2c5c(c(c4)OC)ccc2)c2c(c1=O)c(n(c2=O)CC(CCCC)CC)c1ccc(cc1)c1ccc(s1)/C=C(\C(=O)O)/C#N)CC,perylene,527.0,,chloroform
1064,643.0,15.59,0.699,7.01,Iodide_Triiodide,0.12,-,-,TiO2 15 um thick,-,18 hours,AM 1.5G 100mW/cm2,-,Xiangguang Li and Zhiwei Zheng and Wei Jiang and Wenjun Wu and Zhaohui Wang and He Tian,New D{\textendash}A{\textendash}$\uppi${\textendash}A organic sensitizers for efficient dye-sensitized solar cells,Chem. Commun.,51,10.1039/c4cc08539f,3590--3592,17,,01/01/2015,Li_2015,,,CCCCC(Cn1c(c2ccc(cc2)c2cc3n(CC(CCCC)CC)c4c5c3c3c2cccc3c2c5c(c(c4)OCCCCCC)ccc2)c2c(c1=O)c(n(c2=O)CC(CCCC)CC)c1ccc(cc1)c1ccc(s1)/C=C(\C(=O)O)/C#N)CC,perylene,527.0,,chloroform
1080,660.0,14.2,0.6,5.68,Iodide_Triiodide,0.25,-,-,TiO2 16-18 um thick,-,12 hours,AM 1.5G 100mW/cm2,-,Yuan Jay Chang and Tahsin J. Chow,Dye-sensitized solar cell utilizing organic dyads containing triarylene conjugates,Tetrahedron,65,10.1016/j.tet.2009.04.024,4726--4734,24,,01/01/2009,Chang_2009,,,N#C/C(=C\c1ccc(s1)c1ccc(cc1)c1ccc(cc1)N(c1cccc2c1cccc2)c1ccccc1)/C(=O)O,triphenylamine,422.0,,THF
1085,583.0,3.09,0.56,1.02,Iodide_Triiodide,0.16,-,-,TiO2 film (13 + 4 um thick),-,24 hours,AM 1.5G 100mW/cm2,-,Durai Karthik and Vijay Kumar and K.R. Justin Thomas and Chun-Ting Li and Kuo-Chuan Ho,"Synthesis and characterization of thieno[3,4- d ]imidazole-based organic sensitizers for photoelectrochemical cells",Dyes and Pigments,129,10.1016/j.dyepig.2016.02.009,60--70,,,01/01/2016,Karthik_2016,,,N#C/C(=C\c1ccc(cc1)c1ccc(cc1)c1[nH]c2c(n1)c(sc2c1ccc(cc1)C(C)(C)C)c1ccc(cc1)C(C)(C)C)/C(=O)O,imidazole,426.0,,THF
1086,573.0,4.07,0.69,1.6,Iodide_Triiodide,0.16,-,-,TiO2 film (13 + 4 um thick),-,24 hours,AM 1.5G 100mW/cm2,-,Durai Karthik and Vijay Kumar and K.R. Justin Thomas and Chun-Ting Li and Kuo-Chuan Ho,"Synthesis and characterization of thieno[3,4- d ]imidazole-based organic sensitizers for photoelectrochemical cells",Dyes and Pigments,129,10.1016/j.dyepig.2016.02.009,60--70,,,01/01/2016,Karthik_2016,,,CCCCn1c(nc2c1c(sc2c1cccs1)c1cccs1)c1ccc(cc1)c1ccc(cc1)/C=C(/C(=O)O)\C#N,imidazole,404.0,,THF
1087,575.0,5.75,0.66,2.19,Iodide_Triiodide,0.16,-,-,TiO2 film (13 + 4 um thick),-,24 hours,AM 1.5G 100mW/cm2,-,Durai Karthik and Vijay Kumar and K.R. Justin Thomas and Chun-Ting Li and Kuo-Chuan Ho,"Synthesis and characterization of thieno[3,4- d ]imidazole-based organic sensitizers for photoelectrochemical cells",Dyes and Pigments,129,10.1016/j.dyepig.2016.02.009,60--70,,,01/01/2016,Karthik_2016,,,CCCCn1c(nc2c1c(sc2c1cccs1)c1cccs1)c1ccc(cc1)c1ccc(s1)/C=C(/C(=O)O)\C#N,imidazole,388.0,,THF
1088,558.0,7.91,0.63,2.78,Iodide_Triiodide,0.16,-,-,TiO2 film (13 + 4 um thick),-,24 hours,AM 1.5G 100mW/cm2,-,Durai Karthik and Vijay Kumar and K.R. Justin Thomas and Chun-Ting Li and Kuo-Chuan Ho,"Synthesis and characterization of thieno[3,4- d ]imidazole-based organic sensitizers for photoelectrochemical cells",Dyes and Pigments,129,10.1016/j.dyepig.2016.02.009,60--70,,,01/01/2016,Karthik_2016,,,CCCCn1c(nc2c1c(sc2c1cccs1)c1cccs1)c1ccc(s1)c1ccc(s1)/C=C(/C(=O)O)\C#N,imidazole,414.0,,THF
1089,704.0,9.18,0.65,4.2,Iodide_Triiodide,0.16,-,-,TiO2 film (10 um thick),290 nmol/cm2,14 hours,AM 1.5G 100mW/cm2,-,Agostina L. Capodilupo and Eduardo Fabiano and Luisa De Marco and Giuseppe Ciccarella and Giuseppe Gigli and Carmela Martinelli and Antonio Cardone,"[1]Benzothieno[3,2-b]benzothiophene-Based Organic Dyes for Dye-Sensitized Solar Cells",The Journal of Organic Chemistry,81,10.1021/acs.joc.6b00192,3235--3245,8,,01/01/2016,Capodilupo_2016,,,CCCCCCCCC1(CCCCCCCC)c2cc(ccc2c2c1cccc2)c1sc(cc1c1ccc2c(c1)C(CCCCCCCC)(CCCCCCCC)c1c2cccc1)c1ccc2c(c1)sc1c2sc2c1ccc(c2)c1cc(c(s1)C=C(C(=O)O)C#N)C,benzothienothiophene,453.0,,chloroform
1091,455.0,2.3,0.69,0.72,Iodide_Triiodide,0.19,-,-,TiO2 film (9 + 4 um thick),104 nmol/cm2,24 hours,AM 1.5G 100mW/cm2,-,Ziyi Lu and Mao Liang and Panpan Dai and Kai Miao and Chunyao Zhang and Zhe Sun and Song Xue,A Strategy for Enhancing the Performance of Borondipyrromethene Dye-Sensitized Solar Cells,The Journal of Physical Chemistry C,120,10.1021/acs.jpcc.6b07356,25657--25667,45,,01/01/2016,Lu_2016,,,CCCCCCOc1cc(OCCCCCC)ccc1n1c2cc(sc2c2c1cc(s2)C1=C2C(=CC(=[N+]2[B-](n2c1c(C)cc2C)(F)F)C)C)/C=C(/C(=O)O)\C#N,bodipy,519.0,538.0,dichloromethane
1092,553.0,8.9,0.7,3.45,Iodide_Triiodide,0.19,-,-,TiO2 film (9 + 4 um thick),91 nmol/cm2,24 hours,AM 1.5G 100mW/cm2,-,Ziyi Lu and Mao Liang and Panpan Dai and Kai Miao and Chunyao Zhang and Zhe Sun and Song Xue,A Strategy for Enhancing the Performance of Borondipyrromethene Dye-Sensitized Solar Cells,The Journal of Physical Chemistry C,120,10.1021/acs.jpcc.6b07356,25657--25667,45,,01/01/2016,Lu_2016,,,CCCCCCOc1ccc(c(c1)OCCCCCC)n1c2cc(sc2c2c1cc(s2)/C=C(/C(=O)O)\C#N)c1cc2c(s1)c1c(n2c2cc(OCCCCCC)cc(c2)OCCCCCC)cc(s1)C1=C2C(=CC(=[N+]2[B-](n2c1c(C)cc2C)(F)F)C)C,bodipy,517.0,533.0,dichloromethane
1093,540.0,8.3,0.71,3.18,Iodide_Triiodide,0.19,-,-,TiO2 film (9 + 4 um thick),97 nmol/cm2,24 hours,AM 1.5G 100mW/cm2,-,Ziyi Lu and Mao Liang and Panpan Dai and Kai Miao and Chunyao Zhang and Zhe Sun and Song Xue,A Strategy for Enhancing the Performance of Borondipyrromethene Dye-Sensitized Solar Cells,The Journal of Physical Chemistry C,120,10.1021/acs.jpcc.6b07356,25657--25667,45,,01/01/2016,Lu_2016,,,CCCCCCOc1cc(OCCCCCC)ccc1n1c2cc(sc2c2c1cc(s2)/C=C(/C(=O)O)\C#N)c1ccc(cc1)C1=C2C(=CC(=[N+]2[B-](n2c1c(C)cc2C)(F)F)C)C,dipyrromethene,502.0,536.0,dichloromethane
1094,560.0,7.5,0.7,2.94,Iodide_Triiodide,0.19,-,-,TiO2 film (9 + 4 um thick),156 nmol/cm2,24 hours,AM 1.5G 100mW/cm2,-,Ziyi Lu and Mao Liang and Panpan Dai and Kai Miao and Chunyao Zhang and Zhe Sun and Song Xue,A Strategy for Enhancing the Performance of Borondipyrromethene Dye-Sensitized Solar Cells,The Journal of Physical Chemistry C,120,10.1021/acs.jpcc.6b07356,25657--25667,45,,01/01/2016,Lu_2016,,,CCCCCCOc1cc(OCCCCCC)ccc1n1c2ccsc2c2c1cc(s2)/C=C(/C(=O)O)\C#N,bodipy,460.0,517.0,dichloromethane
1095,390.0,1.1,0.67,0.29,Iodide_Triiodide,0.19,-,-,TiO2 film (9 + 4 um thick),58 nmol/cm2,24 hours,AM 1.5G 100mW/cm2,-,Ziyi Lu and Mao Liang and Panpan Dai and Kai Miao and Chunyao Zhang and Zhe Sun and Song Xue,A Strategy for Enhancing the Performance of Borondipyrromethene Dye-Sensitized Solar Cells,The Journal of Physical Chemistry C,120,10.1021/acs.jpcc.6b07356,25657--25667,45,,01/01/2016,Lu_2016,,,CC1=CC(=[N+]2C1=C(c1ccc(cc1)C(=O)O)c1c(C)cc(n1[B-]2(F)F)C)C,bodipy,503.0,519.0,dichloromethane
1113,386.5,1.02,0.677,0.27,Iodide_Triiodide,0.25,-,-,TiO2 film (12 + 4 um thick),-,-,AM 1.5G 100mW/cm2,-,Emilie Ferreira and Pascal Le Poul and Nolwenn Cabon and Bertrand Caro and Fran{\c{c}}oise Robin-Le Guen and Yann Pellegrin and Aur{\'{e}}lien Planchat and Fabrice Odobel,New D-$\uppi$-A-conjugated organic sensitizers based on $\upalpha$-pyranylidene donors for dye-sensitized solar cells,Tetrahedron Letters,58,10.1016/j.tetlet.2017.01.094,995--999,10,,01/01/2017,Ferreira_2017,,,N#C/C(=C\C1=C2SC(=CC(=C2CC(C1)C(C)(C)C)c1ccccc1)c1ccccc1)/C(=O)O,pyranylidene,554.0,,dichloromethane
1115,372.0,1.45,0.662,0.36,Iodide_Triiodide,0.25,-,-,TiO2 film (12 + 4 um thick),-,-,AM 1.5G 100mW/cm2,-,Emilie Ferreira and Pascal Le Poul and Nolwenn Cabon and Bertrand Caro and Fran{\c{c}}oise Robin-Le Guen and Yann Pellegrin and Aur{\'{e}}lien Planchat and Fabrice Odobel,New D-$\uppi$-A-conjugated organic sensitizers based on $\upalpha$-pyranylidene donors for dye-sensitized solar cells,Tetrahedron Letters,58,10.1016/j.tetlet.2017.01.094,995--999,10,,01/01/2017,Ferreira_2017,,,N#C/C(=C\C=C\C1=C2SC(=CC(=C2CC(C1)C(C)(C)C)c1ccccc1)c1ccccc1)/C(=O)O,pyranylidene,597.0,,dichloromethane
1128,659.0,11.42,0.724,5.45,Iodide_Triiodide,0.25,-,-,TiO2 film (8 + 5 um thick),123 nmol/cm2,15 hours,AM 1.5G 100mW/cm2,-,Lingamallu Giribabu and Naresh Duvva and Seelam Prasanthkumar and Surya Prakash Singh and Liyuan Han and Idriss Bedja and Ravindra Kumar Gupta and Ashraful Islam,Effect of spacers and anchoring groups of extended $\uppi$-conjugated tetrathiafulvalene based sensitizers on the performance of dye sensitized solar cells,Sustainable Energy Fuels,1,10.1039/c6se00014b,345--353,2,,01/01/2017,Giribabu_2017,,,CCCCCCSC1=C(SCCCCCC)SC(=c2c3cc(ccc3c(=C3SC(=C(S3)SCCCCCC)SCCCCCC)c3c2cccc3)c2ccc(cc2)/C=C(/C(=O)O)\C#N)S1,tetrathiafulvalene,445.0,570.0,DMF
1129,671.0,13.03,0.728,6.36,Iodide_Triiodide,0.25,-,-,TiO2 film (8 + 5 um thick),130 nmol/cm2,15 hours,AM 1.5G 100mW/cm2,-,Lingamallu Giribabu and Naresh Duvva and Seelam Prasanthkumar and Surya Prakash Singh and Liyuan Han and Idriss Bedja and Ravindra Kumar Gupta and Ashraful Islam,Effect of spacers and anchoring groups of extended $\uppi$-conjugated tetrathiafulvalene based sensitizers on the performance of dye sensitized solar cells,Sustainable Energy Fuels,1,10.1039/c6se00014b,345--353,2,,01/01/2017,Giribabu_2017,,,CCCCCCSC1=C(SCCCCCC)SC(=c2c3cc(C#Cc4ccc(cc4)/C=C(/C(=O)O)\C#N)ccc3c(=C3SC(=C(S3)SCCCCCC)SCCCCCC)c3c2cccc3)S1,tetrathiafulvalene,455.0,610.0,DMF
1130,549.0,12.71,0.721,5.04,Iodide_Triiodide,0.25,-,-,TiO2 film (8 + 5 um thick),119 nmol/cm2,15 hours,AM 1.5G 100mW/cm2,-,Lingamallu Giribabu and Naresh Duvva and Seelam Prasanthkumar and Surya Prakash Singh and Liyuan Han and Idriss Bedja and Ravindra Kumar Gupta and Ashraful Islam,Effect of spacers and anchoring groups of extended $\uppi$-conjugated tetrathiafulvalene based sensitizers on the performance of dye sensitized solar cells,Sustainable Energy Fuels,1,10.1039/c6se00014b,345--353,2,,01/01/2017,Giribabu_2017,,,CCCCCCSC1=C(SCCCCCC)SC(=c2c3cc(ccc3c(=C3SC(=C(S3)SCCCCCC)SCCCCCC)c3c2cccc3)c2ccc(s2)/C=C\2/SC(=S)N(C2=O)CC(=O)O)S1,tetrathiafulvalene,440.0,600.0,DMF
1131,576.0,10.92,0.724,4.55,Iodide_Triiodide,0.25,-,-,TiO2 film (8 + 5 um thick),86.3 nmol/cm2,15 hours,AM 1.5G 100mW/cm2,-,Lingamallu Giribabu and Naresh Duvva and Seelam Prasanthkumar and Surya Prakash Singh and Liyuan Han and Idriss Bedja and Ravindra Kumar Gupta and Ashraful Islam,Effect of spacers and anchoring groups of extended $\uppi$-conjugated tetrathiafulvalene based sensitizers on the performance of dye sensitized solar cells,Sustainable Energy Fuels,1,10.1039/c6se00014b,345--353,2,,01/01/2017,Giribabu_2017,,,CCCCCCSC1=C(SCCCCCC)SC(=c2c3cc(ccc3c(=C3SC(=C(S3)SCCCCCC)SCCCCCC)c3c2cccc3)c2ccc(cc2)/C=C\2/SC(=S)N(C2=O)CC(=O)O)S1,tetrathiafulvalene,385.0,580.0,DMF
1132,601.0,15.48,0.709,6.6,Iodide_Triiodide,0.25,-,-,TiO2 film (8 + 5 um thick),127 nmol/cm2,15 hours,AM 1.5G 100mW/cm2,-,Lingamallu Giribabu and Naresh Duvva and Surya Prakash Singh and Liyuan Han and Idriss M. Bedja and Ravindra Kumar Gupta and Ashraful Islam,Stable and charge recombination minimized $\uppi$-extended thioalkyl substituted tetrathiafulvalene dye-sensitized solar cells,Mater. Chem. Front.,1,10.1039/c6qm00070c,460--467,3,,01/01/2017,Giribabu_2017,,,CCCCCCSC1=C(SCCCCCC)SC(=c2c3ccccc3c(=C3SC(=C(S3)SCCCCCC)SCCCCCC)c3c2ccc(c3)c2ccc(s2)/C=C(/C(=O)O)\C#N)S1,tetrathiafulvalene,421.0,606.0,dichloromethane
1133,650.0,15.09,0.729,7.15,Iodide_Triiodide,0.25,-,-,TiO2 film (8 + 5 um thick),110 nmol/cm2,15 hours,AM 1.5G 100mW/cm2,-,Lingamallu Giribabu and Naresh Duvva and Surya Prakash Singh and Liyuan Han and Idriss M. Bedja and Ravindra Kumar Gupta and Ashraful Islam,Stable and charge recombination minimized $\uppi$-extended thioalkyl substituted tetrathiafulvalene dye-sensitized solar cells,Mater. Chem. Front.,1,10.1039/c6qm00070c,460--467,3,,01/01/2017,Giribabu_2017,,,CCCCCCSC1=C(SCCCCCC)SC(=c2c3cc(C#Cc4ccc(s4)/C=C(/C(=O)O)\C#N)ccc3c(=C3SC(=C(S3)SCCCCCC)SCCCCCC)c3c2cccc3)S1,tetrathiafulvalene,445.0,570.0,dichloromethane
1134,630.0,0.76,0.54,0.26,Iodide_Triiodide,-,-,-,TiO2 film 7 um thick,-,-,AM 1.5G 100mW/cm2,-,Ute Meinhardt and Fabian Lodermeyer and Tobias A. Schaub and Andreas Kunzmann and Pavlo O. Dral and Anna Chiara Sale and Frank Hampel and Dirk M. Guldi and Ruben D. Costa and Milan Kivala,N-Heterotriangulene chromophores with 4-pyridyl anchors for dye-sensitized solar cells,{RSC} Adv.,6,10.1039/c6ra14799b,67372--67377,71,,01/01/2016,Meinhardt_2016,,,CC1(C)c2cc(cc3c2N2c4c1cccc4C(c1c2c(C3(C)C)ccc1)(C)C)c1ccncc1,n-heterotriangulenes,364.0,448.0,dichloromethane
1137,700.0,2.14,0.66,0.98,Iodide_Triiodide,-,-,-,TiO2 film 7 um thick,-,-,AM 1.5G 100mW/cm2,-,Ute Meinhardt and Fabian Lodermeyer and Tobias A. Schaub and Andreas Kunzmann and Pavlo O. Dral and Anna Chiara Sale and Frank Hampel and Dirk M. Guldi and Ruben D. Costa and Milan Kivala,N-Heterotriangulene chromophores with 4-pyridyl anchors for dye-sensitized solar cells,{RSC} Adv.,6,10.1039/c6ra14799b,67372--67377,71,,01/01/2016,Meinhardt_2016,,,CC1(C)c2cc(cc3c2N2c4c1cc(cc4C(c1c2c(C3(C)C)ccc1)(C)C)c1ccncc1)c1ccncc1,n-heterotriangulenes,376.0,443.0,dichloromethane
1139,700.0,2.34,0.45,0.75,Iodide_Triiodide,-,-,-,TiO2 film 7 um thick,-,-,AM 1.5G 100mW/cm2,-,Ute Meinhardt and Fabian Lodermeyer and Tobias A. Schaub and Andreas Kunzmann and Pavlo O. Dral and Anna Chiara Sale and Frank Hampel and Dirk M. Guldi and Ruben D. Costa and Milan Kivala,N-Heterotriangulene chromophores with 4-pyridyl anchors for dye-sensitized solar cells,{RSC} Adv.,6,10.1039/c6ra14799b,67372--67377,71,,01/01/2016,Meinhardt_2016,,,CC1(C)c2cc(cc3c2N2c4c1cc(cc4C(c1c2c(C3(C)C)cc(c1)c1ccncc1)(C)C)c1ccncc1)c1ccncc1,n-heterotriangulenes,373.0,439.0,dichloromethane
1140,651.0,10.95,0.64,4.56,Iodide_Triiodide,0.16,-,-,TiO2 film 16 um thick,451 nmol/cm2,16 hours,AM 1.5G 100mW/cm2,-,Fangshuai Zhang and Jie Fan and Huijuan Yu and Zhuofeng Ke and Changming Nie and Daibin Kuang and Guang Shao and Chengyong Su,Nonplanar Organic Sensitizers Featuring a Tetraphenylethene Structure and Double Electron-Withdrawing Anchoring Groups,The Journal of Organic Chemistry,80,10.1021/acs.joc.5b01140,9034--9040,18,,01/01/2015,Zhang_2015,,,N#C/C(=C/c1ccc(s1)c1ccc(cc1)C(=C(c1ccc(cc1)N(CC)CC)c1ccc(cc1)N(CC)CC)c1ccc(cc1)Br)/C(=O)O,tetraphenylethene,502.0,,dichloromethane
1141,688.0,13.2,0.67,6.08,Iodide_Triiodide,0.16,-,-,TiO2 film 16 um thick,581 nmol/cm2,16 hours,AM 1.5G 100mW/cm2,-,Fangshuai Zhang and Jie Fan and Huijuan Yu and Zhuofeng Ke and Changming Nie and Daibin Kuang and Guang Shao and Chengyong Su,Nonplanar Organic Sensitizers Featuring a Tetraphenylethene Structure and Double Electron-Withdrawing Anchoring Groups,The Journal of Organic Chemistry,80,10.1021/acs.joc.5b01140,9034--9040,18,,01/01/2015,Zhang_2015,,,CCN(c1ccc(cc1)C(=C(c1ccc(cc1)c1ccc(s1)/C=C(\C(=O)O)/C#N)c1ccc(cc1)c1ccc(s1)/C=C(\C(=O)O)/C#N)c1ccc(cc1)N(CC)CC)CC,tetraphenylethene,488.0,,dichloromethane
1147,584.0,12.5,0.68,4.9,Iodide_Triiodide,0.16,-,-,TiO2 12 um thick,-,-,AM 1.5G 100mW/cm2,-,Xiaobing Cheng and Siyuan Sun and Mao Liang and Yongbo Shi and Zhe Sun and Song Xue,Organic dyes incorporating the cyclopentadithiophene moiety for efficient dye-sensitized solar cells,Dyes and Pigments,92,10.1016/j.dyepig.2011.09.019,1292--1299,3,,01/01/2012,Cheng_2012,,,N#CC(=Cc1cc2c(s1)c1c(C2(CC)CC)cc(s1)c1ccc(cc1)N(c1ccc(cc1)N(C)C)c1ccc(cc1)N(C)C)C(=O)O,triphenylamine,521.0,,chloroform
1150,601.0,14.4,0.67,5.8,Iodide_Triiodide,0.16,-,-,TiO2 12 um thick,-,-,AM 1.5G 100mW/cm2,-,Xiaobing Cheng and Siyuan Sun and Mao Liang and Yongbo Shi and Zhe Sun and Song Xue,Organic dyes incorporating the cyclopentadithiophene moiety for efficient dye-sensitized solar cells,Dyes and Pigments,92,10.1016/j.dyepig.2011.09.019,1292--1299,3,,01/01/2012,Cheng_2012,,,N#C/C(=C\c1cc2c(s1)c1c(C2(CC)CC)cc(s1)c1ccc(cc1)N(c1ccccc1)c1ccccc1)/C(=O)O,triphenylamine,491.0,,chloroform
1153,595.0,13.4,0.68,5.4,Iodide_Triiodide,0.16,-,-,TiO2 12 um thick,-,-,AM 1.5G 100mW/cm2,-,Xiaobing Cheng and Siyuan Sun and Mao Liang and Yongbo Shi and Zhe Sun and Song Xue,Organic dyes incorporating the cyclopentadithiophene moiety for efficient dye-sensitized solar cells,Dyes and Pigments,92,10.1016/j.dyepig.2011.09.019,1292--1299,3,,01/01/2012,Cheng_2012,,,N#C/C(=C\c1cc2c(s1)c1c(C2(CC)CC)cc(s1)c1sc(c2c1OCCO2)c1ccc(cc1)N(c1ccccc1)c1ccccc1)/C(=O)O,triphenylamine,519.0,,chloroform
1164,740.0,12.51,0.7,6.52,Iodide_Triiodide,0.125,-,-,TiO2 film (12 + 4 um thick),-,24 hours,AM 1.5G 100mW/cm2,-,Hao-Chun Ting and Chih-Hung Tsai and Jia-Hong Chen and Li-Yen Lin and Shu-Hua Chou and Ken-Tsung Wong and Tsung-Wei Huang and Chung-Chih Wu,A Novel Amine-Free Dianchoring Organic Dye for Efficient Dye-Sensitized Solar Cells,Organic Letters,14,10.1021/ol303121z,6338--6341,24,,01/01/2012,Ting_2012,,,N#C/C(=C/c1cc(sc1c1sc2c(c1)C1(c3c2sc(c3)c2sc(cc2/C=C(/C(=O)O)\C#N)[Si](C(C)C)(C(C)C)C(C)C)c2ccc(cc2c2c1ccc(c2)c1ccc(cc1)C(C)(C)C)c1ccc(cc1)C(C)(C)C)[Si](C(C)C)(C(C)C)C(C)C)/C(=O)O,oligothiophene,490.0,,THF
1165,517.0,2.6,0.462,0.6,Iodide_Triiodide,-,-,-,TiO2 film,-,24 hours,AM 1.5G 100mW/cm2,-,Yong Sun Won and Yu Seok Yang and Jae Hong Kim and Jang-Hyun Ryu and Kyung Kon Kim and Sung Soo Park,Organic Photosensitizers Based on Terthiophene with Alkyl Chain and Double Acceptors for Application in Dye-Sensitized Solar Cells,Energy {\&} Fuels,24,10.1021/ef100429r,3676--3681,6,,01/01/2010,Won_2010,,,N#C/C(=C\c1ccc(s1)c1ccc(s1)c1cccs1)/C(=O)O,terthiophene,439.0,,DMSO
1166,548.0,5.3,0.66,1.9,Iodide_Triiodide,-,-,-,TiO2 film,-,24 hours,AM 1.5G 100mW/cm2,-,Yong Sun Won and Yu Seok Yang and Jae Hong Kim and Jang-Hyun Ryu and Kyung Kon Kim and Sung Soo Park,Organic Photosensitizers Based on Terthiophene with Alkyl Chain and Double Acceptors for Application in Dye-Sensitized Solar Cells,Energy {\&} Fuels,24,10.1021/ef100429r,3676--3681,6,,01/01/2010,Won_2010,,,N#C/C(=C/c1ccc(s1)c1ccc(s1)c1ccc(s1)/C=C(/C(=O)O)\C#N)/C(=O)O,terthiophene,480.0,,DMSO
1167,558.0,4.9,0.66,1.8,Iodide_Triiodide,-,-,-,TiO2 film,-,24 hours,AM 1.5G 100mW/cm2,-,Yong Sun Won and Yu Seok Yang and Jae Hong Kim and Jang-Hyun Ryu and Kyung Kon Kim and Sung Soo Park,Organic Photosensitizers Based on Terthiophene with Alkyl Chain and Double Acceptors for Application in Dye-Sensitized Solar Cells,Energy {\&} Fuels,24,10.1021/ef100429r,3676--3681,6,,01/01/2010,Won_2010,,,CCCCCCc1cc(sc1c1cccs1)c1ccc(s1)/C=C(/C(=O)O)\C#N,terthiophene,451.0,,DMSO
1168,554.0,5.9,0.619,2.2,Iodide_Triiodide,-,-,-,TiO2 film,-,24 hours,AM 1.5G 100mW/cm2,-,Yong Sun Won and Yu Seok Yang and Jae Hong Kim and Jang-Hyun Ryu and Kyung Kon Kim and Sung Soo Park,Organic Photosensitizers Based on Terthiophene with Alkyl Chain and Double Acceptors for Application in Dye-Sensitized Solar Cells,Energy {\&} Fuels,24,10.1021/ef100429r,3676--3681,6,,01/01/2010,Won_2010,,,CCCCCCc1cc(sc1c1ccc(s1)/C=C(\C(=O)O)/C#N)c1ccc(s1)/C=C(/C(=O)O)\C#N,terthiophene,485.0,,DMSO
1169,720.0,10.63,0.77,5.85,Iodide_Triiodide,0.16,-,-,TiO2 12 um thick,-,-,AM 1.5G 100mW/cm2,-,Zhenhua Ci and Xiaoqiang Yu and Ming Bao and Chaolei Wang and Tingli Ma,Influence of the benzo[d]thiazole-derived $\uppi$-bridges on the optical and photovoltaic performance of D{\textendash}$\uppi${\textendash}A dyes,Dyes and Pigments,96,10.1016/j.dyepig.2012.11.004,619--625,3,,01/01/2013,Ci_2013,,,N#C/C(=C\c1ccc(s1)c1ccc(c2c1sc(n2)C)c1ccc(cc1)N(c1ccccc1)c1ccccc1)/C(=O)O,triphenylamine,420.0,592.0,THF
1170,700.0,10.04,0.77,5.43,Iodide_Triiodide,0.16,-,-,TiO2 12 um thick,-,-,AM 1.5G 100mW/cm2,-,Zhenhua Ci and Xiaoqiang Yu and Ming Bao and Chaolei Wang and Tingli Ma,Influence of the benzo[d]thiazole-derived $\uppi$-bridges on the optical and photovoltaic performance of D{\textendash}$\uppi${\textendash}A dyes,Dyes and Pigments,96,10.1016/j.dyepig.2012.11.004,619--625,3,,01/01/2013,Ci_2013,,,N#C/C(=C\c1ccc(s1)c1ccc(c2c1nc(s2)C)c1ccc(cc1)N(c1ccccc1)c1ccccc1)/C(=O)O,triphenylamine,423.0,573.0,THF
1180,658.0,15.84,0.68,7.1,Iodide_Triiodide,0.2304,-,-,TiO2 film (6 um transparent + 6 um scat­tering layer),-,16 hours,AM 1.5G 100mW/cm2,quasi-solid-state DSSC,Quanyou Feng and Xiaowei Jia and Gang Zhou and Zhong-Sheng Wang,"Embedding an electron donor or acceptor into naphtho[2,1-b:3,4-b$\prime$]dithiophene based organic sensitizers for dye-sensitized solar cells",Chemical Communications,49,10.1039/c3cc44258f,7445,67,,01/01/2013,Feng_2013,,,CCCCCCCCOc1cc2c3cc(sc3c3c(c2cc1OCCCCCCCC)cc(s3)CC(C(O)O)CN)c1ccc(c2c1nsn2)c1ccc(cc1)N(c1ccc(cc1)OC)c1ccc(cc1)OC,triphenylamine,526.0,,THF
1182,691.0,13.07,0.683,6.21,Iodide_Triiodide,0.16,-,-,TiO2 film,-,-,AM 1.5G 100mW/cm2,-,Yinju Guo and Jianli Su and Zhongwei An and Xinbing Chen and Pei Chen,"The effect of cyclic thiourea functionalization and $\upbeta$,$\upbeta$$\prime$-dialkylbithiophene linker on the performance of triphenylamine dyes",Journal of Molecular Structure,1094,10.1016/j.molstruc.2015.04.012,195--202,,,01/01/2015,Guo_2015,,,N#C/C(=C\c1cc(c(s1)c1sc(cc1C)c1ccc(cc1)N(c1ccccc1)c1ccccc1)C)/C(=O)O,triphenylamine,462.0,,dichloromethane
1183,749.0,9.43,0.722,5.07,Iodide_Triiodide,0.16,-,-,TiO2 film,-,-,AM 1.5G 100mW/cm2,-,Yinju Guo and Jianli Su and Zhongwei An and Xinbing Chen and Pei Chen,"The effect of cyclic thiourea functionalization and $\upbeta$,$\upbeta$$\prime$-dialkylbithiophene linker on the performance of triphenylamine dyes",Journal of Molecular Structure,1094,10.1016/j.molstruc.2015.04.012,195--202,,,01/01/2015,Guo_2015,,,CCCCCCc1cc(sc1c1sc(cc1CCCCCC)/C=C(\C(=O)O)/C#N)c1ccc(cc1)N(c1ccccc1)c1ccccc1,triphenylamine,446.0,,dichloromethane
1184,694.0,15.47,0.672,7.26,Iodide_Triiodide,0.16,-,-,TiO2 film,-,-,AM 1.5G 100mW/cm2,-,Yinju Guo and Jianli Su and Zhongwei An and Xinbing Chen and Pei Chen,"The effect of cyclic thiourea functionalization and $\upbeta$,$\upbeta$$\prime$-dialkylbithiophene linker on the performance of triphenylamine dyes",Journal of Molecular Structure,1094,10.1016/j.molstruc.2015.04.012,195--202,,,01/01/2015,Guo_2015,,,CCCCCCn1c2cc(ccc2n(c1=S)CCCCCC)N(c1ccc2c(c1)n(CCCCCC)c(=S)n2CCCCCC)c1ccc(cc1)c1ccc(s1)c1ccc(s1)/C=C(/C(=O)O)\C#N,triphenylamine,506.0,,dichloromethane
1185,731.0,13.79,0.703,7.08,Iodide_Triiodide,0.16,-,-,TiO2 film,-,-,AM 1.5G 100mW/cm2,-,Yinju Guo and Jianli Su and Zhongwei An and Xinbing Chen and Pei Chen,"The effect of cyclic thiourea functionalization and $\upbeta$,$\upbeta$$\prime$-dialkylbithiophene linker on the performance of triphenylamine dyes",Journal of Molecular Structure,1094,10.1016/j.molstruc.2015.04.012,195--202,,,01/01/2015,Guo_2015,,,CCCCCCn1c2cc(ccc2n(c1=S)CCCCCC)N(c1ccc2c(c1)n(CCCCCC)c(=S)n2CCCCCC)c1ccc(cc1)c1cc(c(s1)c1sc(cc1C)/C=C(\C(=O)O)/C#N)C,triphenylamine,466.0,,dichloromethane
1186,744.0,9.89,0.709,5.2,Iodide_Triiodide,0.16,-,-,TiO2 film,-,-,AM 1.5G 100mW/cm2,-,Yinju Guo and Jianli Su and Zhongwei An and Xinbing Chen and Pei Chen,"The effect of cyclic thiourea functionalization and $\upbeta$,$\upbeta$$\prime$-dialkylbithiophene linker on the performance of triphenylamine dyes",Journal of Molecular Structure,1094,10.1016/j.molstruc.2015.04.012,195--202,,,01/01/2015,Guo_2015,,,CCCCCCc1cc(sc1c1sc(cc1CCCCCC)/C=C(\C(=O)O)/C#N)c1ccc(cc1)N(c1ccc2c(c1)n(CCCCCC)c(=S)n2CCCCCC)c1ccc2c(c1)n(CCCCCC)c(=S)n2CCCCCC,triphenylamine,458.0,,dichloromethane
1188,741.0,11.12,0.678,5.59,Iodide_Triiodide,0.159,-,-,TiO2 15 um thick,-,48 hours,AM 1.5G 100mW/cm2,-,Jinxiang He and Jianli Hua and Guangxia Hu and Xi Jiang Yin and Hao Gong and Chunxiang Li,Organic dyes incorporating a thiophene or furan moiety for efficient dye-sensitized solar cells,Dyes and Pigments,104,10.1016/j.dyepig.2013.12.025,75--82,,,01/01/2014,He_2014,,,CCCCCCCCn1c2ccc(cc2c2c1ccc(c2)c1ccc(s1)/C=C(/C(=O)O)\C#N)c1ccc(cc1)N(c1ccccc1)c1ccccc1,triphenylamine,442.0,,dichloromethane
1190,724.0,13.26,0.661,6.68,Iodide_Triiodide,0.159,-,-,TiO2 15 um thick,-,48 hours,AM 1.5G 100mW/cm2,-,Jinxiang He and Jianli Hua and Guangxia Hu and Xi Jiang Yin and Hao Gong and Chunxiang Li,Organic dyes incorporating a thiophene or furan moiety for efficient dye-sensitized solar cells,Dyes and Pigments,104,10.1016/j.dyepig.2013.12.025,75--82,,,01/01/2014,He_2014,,,CCCCCCCCn1c2ccc(cc2c2c1ccc(c2)c1ccc(o1)/C=C(/C(=O)O)\C#N)c1ccc(cc1)N(c1ccccc1)c1ccccc1,triphenylamine,468.0,,dichloromethane
1192,737.0,12.31,0.666,6.35,Iodide_Triiodide,0.159,-,-,TiO2 15 um thick,-,48 hours,AM 1.5G 100mW/cm2,-,Jinxiang He and Jianli Hua and Guangxia Hu and Xi Jiang Yin and Hao Gong and Chunxiang Li,Organic dyes incorporating a thiophene or furan moiety for efficient dye-sensitized solar cells,Dyes and Pigments,104,10.1016/j.dyepig.2013.12.025,75--82,,,01/01/2014,He_2014,,,CCCCCCn1c2ccc(cc2c2c1ccc(c2)c1ccc(o1)/C=C(/C(=O)O)\C#N)c1ccc(cc1)N(c1ccccc1)c1ccccc1,triphenylamine,468.0,,dichloromethane
1194,722.0,12.14,0.655,6.04,Iodide_Triiodide,0.159,-,-,TiO2 15 um thick,-,48 hours,AM 1.5G 100mW/cm2,-,Jinxiang He and Jianli Hua and Guangxia Hu and Xi Jiang Yin and Hao Gong and Chunxiang Li,Organic dyes incorporating a thiophene or furan moiety for efficient dye-sensitized solar cells,Dyes and Pigments,104,10.1016/j.dyepig.2013.12.025,75--82,,,01/01/2014,He_2014,,,N#C/C(=C\c1ccc(o1)c1ccc2c(c1)c1cc(ccc1n2CCCC(C)C)c1ccc(cc1)N(c1ccccc1)c1ccccc1)/C(=O)O,triphenylamine,468.0,,dichloromethane
1196,540.0,6.43,0.68,2.36,Iodide_Triiodide,0.25,-,-,TiO2 film (12 + 6 um thick),585 nmol/cm2,12 hours,AM 1.5G 100mW/cm2,-,Ting-Hui Lee and Chih-Yu Hsu and You-Ya Liao and Hsien-Hsin Chou and Heather Hughes and Jiann T. Lin,Dye-Sensitized Solar Cells Based on (Donor-$\uppi$-Acceptor)2Dyes With Dithiafulvalene as the Donor,Chemistry - An Asian Journal,9,10.1002/asia.201402232,1933--1942,7,,01/01/2014,Lee_2014,,,CCCCSC1=C(SCCCC)SC(=Cc2ccc(s2)/C=C(/C(=O)O)\C#N)S1,dithiafulvalene,448.0,551.0,THF
1197,607.0,6.96,0.65,2.74,Iodide_Triiodide,0.25,-,-,TiO2 film 14 um thick,58.5 nmol/cm2,30 hours,AM 1.5G 100mW/cm2,-,Yaxiong Cao and Jun Cheng and Fang Zhang and Xiaozhong Liang and Jie Li and Kunpeng Guo and Shihe Yang,Molecular engineering of dithiafulvene organic sensitizers with pyridine acceptor for high efficiency dye-sensitized solar cells,Science China Materials,59,10.1007/s40843-016-5119-1,797--806,10,,01/01/2016,Cao_2016,,,CCCCCCSC1=C(SCCCCCC)SC(=Cc2ccc(cc2)c2ccc(s2)c2ccncc2)S1,dithiafulvene,407.0,514.0,THF
1198,626.0,7.25,0.69,3.14,Iodide_Triiodide,0.25,-,-,TiO2 film 14 um thick,53.2 nmol/cm2,30 hours,AM 1.5G 100mW/cm2,-,Yaxiong Cao and Jun Cheng and Fang Zhang and Xiaozhong Liang and Jie Li and Kunpeng Guo and Shihe Yang,Molecular engineering of dithiafulvene organic sensitizers with pyridine acceptor for high efficiency dye-sensitized solar cells,Science China Materials,59,10.1007/s40843-016-5119-1,797--806,10,,01/01/2016,Cao_2016,,,CCCCCCSC1=C(SCCCCCC)SC(=Cc2ccc(s2)c2ccc(cc2)c2ccncc2)S1,dithiafulvene,417.0,507.0,THF
1199,611.0,9.43,0.7,4.03,Iodide_Triiodide,0.25,-,-,TiO2 film 14 um thick,49.3 nmol/cm2,30 hours,AM 1.5G 100mW/cm2,-,Yaxiong Cao and Jun Cheng and Fang Zhang and Xiaozhong Liang and Jie Li and Kunpeng Guo and Shihe Yang,Molecular engineering of dithiafulvene organic sensitizers with pyridine acceptor for high efficiency dye-sensitized solar cells,Science China Materials,59,10.1007/s40843-016-5119-1,797--806,10,,01/01/2016,Cao_2016,,,CCCCCCSC1=C(SCCCCCC)SC(=C(C(=C2SC(=C(S2)SCCCCCC)SCCCCCC)c2ccc(cc2)c2ccc(s2)c2ccncc2)c2ccc(cc2)c2ccc(s2)c2ccncc2)S1,dithiafulvene,405.0,503.0,THF
1200,630.0,11.7,0.71,5.26,Iodide_Triiodide,0.25,-,-,TiO2 film 14 um thick,47.4 nmol/cm2,30 hours,AM 1.5G 100mW/cm2,-,Yaxiong Cao and Jun Cheng and Fang Zhang and Xiaozhong Liang and Jie Li and Kunpeng Guo and Shihe Yang,Molecular engineering of dithiafulvene organic sensitizers with pyridine acceptor for high efficiency dye-sensitized solar cells,Science China Materials,59,10.1007/s40843-016-5119-1,797--806,10,,01/01/2016,Cao_2016,,,CCCCCCSC1=C(SCCCCCC)SC(=C(C(=C2SC(=C(S2)SCCCCCC)SCCCCCC)c2ccc(s2)c2ccc(cc2)c2ccncc2)c2ccc(s2)c2ccc(cc2)c2ccncc2)S1,dithiafulvene,419.0,506.0,THF
1201,580.0,12.56,0.7,5.19,Iodide_Triiodide,-,-,-,TiO2 film (8 + 4 um thick),-,-,AM 1.5G 100mW/cm2,-,Anneliese Amacher and Chenyi Yi and Jiabao Yang and Martin Peter Bircher and Yongchun Fu and Michele Cascella and Michael Grätzel and Silvio Decurtins and Shi-Xia Liu,A quinoxaline-fused tetrathiafulvalene-based sensitizer for efficient dye-sensitized solar cells,Chem. Commun.,50,10.1039/c4cc02696a,6540--6542,49,,01/01/2014,Amacher_2014,,,CCCCCCSC1=C(SCCCCCC)SC(=C2Cc3c(C2)cc2c(c3)nc(c(n2)C#Cc2ccc(cc2)C(=O)O)C#Cc2ccc(cc2)C(=O)O)S1,tetrathiafulvalene,526.0,,THF
1207,610.0,5.9,0.67,2.4,Iodide_Triiodide,1.2,-,-,TiO2 film 14 um thick,-,15 hours,AM 1.5G 100mW/cm2,-,Sri Kasi Matta and Kenji Kakiage and Satoshi Makuta and Aisea Veamatahau and Yohei Aoyama and Toru Yano and Minoru Hanaya and Yasuhiro Tachibana,Dye-Anchoring Functional Groups on the Performance of Dye-Sensitized Solar Cells: Comparison between Alkoxysilyl and Carboxyl Groups,The Journal of Physical Chemistry C,118,10.1021/jp5088338,28425--28434,49,,01/01/2014,Matta_2014,,,CN(c1ccc(cc1)N=Nc1ccc(cc1)C(=O)O)C,azobenzene,428.0,549.0,ethanol
1208,670.0,5.8,0.66,2.6,Iodide_Triiodide,1.2,-,-,TiO2 film 14 um thick,-,15 hours,AM 1.5G 100mW/cm2,-,Sri Kasi Matta and Kenji Kakiage and Satoshi Makuta and Aisea Veamatahau and Yohei Aoyama and Toru Yano and Minoru Hanaya and Yasuhiro Tachibana,Dye-Anchoring Functional Groups on the Performance of Dye-Sensitized Solar Cells: Comparison between Alkoxysilyl and Carboxyl Groups,The Journal of Physical Chemistry C,118,10.1021/jp5088338,28425--28434,49,,01/01/2014,Matta_2014,,,CCO[Si](c1ccc(cc1)N=Nc1ccc(cc1)N(C)C)(OCC)OCC,azobenzene,416.0,537.0,ethanol
1209,520.0,6.7,0.63,2.2,Iodide_Triiodide,-,-,-,TiO2 film 15 um thick,-,5 hours,AM 1.5G 100mW/cm2,-,Kenji Kakiage and Yohei Aoyama and Masaki Yamamura and Toru Yano and Masafumi Unno and Toru Kyomen and Minoru Hanaya,A Novel Alkoxysilyl Azobenzene Dye Photosensitizer with Alkylamino Group for Dye-Sensitized Solar Cells,Silicon,6,10.1007/s12633-013-9174-y,123--127,2,,01/01/2014,Kakiage_2014,,,CCO[Si](c1ccccc1)(c1ccc(cc1)N=Nc1ccc(cc1)N(C)C)OCC,azobenzene,423.0,,acetonitrile
1210,490.0,1.1,0.53,0.29,Iodide_Triiodide,-,-,-,TiO2 film 15 um thick,-,5 hours,AM 1.5G 100mW/cm2,-,Kenji Kakiage and Yohei Aoyama and Masaki Yamamura and Toru Yano and Masafumi Unno and Toru Kyomen and Minoru Hanaya,A Novel Alkoxysilyl Azobenzene Dye Photosensitizer with Alkylamino Group for Dye-Sensitized Solar Cells,Silicon,6,10.1007/s12633-013-9174-y,123--127,2,,01/01/2014,Kakiage_2014,,,CCO[Si](c1ccccc1)(c1ccc(cc1)N=Nc1ccccc1)OCC,azobenzene,444.0,,acetonitrile
1211,492.0,0.715,0.433,0.152,Iodide_Triiodide,-,-,-,TiO2 film 2.1 um thick,-,15 hours,AM 1.5G 100mW/cm2,-,Masafumi Unno and Kenji Kakiage and Masaki Yamamura and Takehiro Kogure and Toru Kyomen and Minoru Hanaya,Silanol dyes for solar cells: higher efficiency and significant durability,Applied Organometallic Chemistry,24,10.1002/aoc.1612,247--250,3,,01/01/2010,Unno_2010,,,O[Si](c1ccc(cc1)N=Nc1ccccc1)(c1ccc(cc1)N=Nc1ccccc1)O,azobenzene,445.0,,acetonitrile
1212,513.0,1.674,0.485,0.416,Iodide_Triiodide,-,-,-,TiO2 film 2.1 um thick,-,15 hours,AM 1.5G 100mW/cm2,-,Masafumi Unno and Kenji Kakiage and Masaki Yamamura and Takehiro Kogure and Toru Kyomen and Minoru Hanaya,Silanol dyes for solar cells: higher efficiency and significant durability,Applied Organometallic Chemistry,24,10.1002/aoc.1612,247--250,3,,01/01/2010,Unno_2010,,,OC(=O)c1ccc(cc1)N=Nc1ccccc1,azobenzene,444.0,,acetonitrile
1213,693.0,8.11,0.719,4.04,Iodide_Triiodide,0.2,-,-,TiO2 film 12 um thick,-,10 hours,AM 1.5G 100mW/cm2,-,Zhixia Kong and Huizhi Zhou and Jingnan Cui and Tingli Ma and Xichuan Yang and Licheng Sun,A new class of organic dyes based on acenaphthopyrazine for dye-sensitized solar cells,Journal of Photochemistry and Photobiology A: Chemistry,213,10.1016/j.jphotochem.2010.05.017,152--157,02-Mar,,01/01/2010,Kong_2010,,,OC(=O)c1[nH]c2c3cccc4c3c(c2[nH]c1C(=O)O)ccc4N(c1ccccc1)c1ccccc1,acenaphthopyrazine,461.0,603.0,t-BuOH-AN
1214,662.0,6.43,0.63,2.68,Iodide_Triiodide,0.2,-,-,TiO2 film 12 um thick,-,10 hours,AM 1.5G 100mW/cm2,-,Zhixia Kong and Huizhi Zhou and Jingnan Cui and Tingli Ma and Xichuan Yang and Licheng Sun,A new class of organic dyes based on acenaphthopyrazine for dye-sensitized solar cells,Journal of Photochemistry and Photobiology A: Chemistry,213,10.1016/j.jphotochem.2010.05.017,152--157,02-Mar,,01/01/2010,Kong_2010,,,CCCCN(c1ccc2c3c1cccc3c1c2[nH]c(c([nH]1)C(=O)O)C(=O)O)c1ccccc1,acenaphthopyrazine,457.0,599.0,t-BuOH-AN
1218,646.0,12.29,0.63,5.01,Iodide_Triiodide,0.25,-,-,TiO2 5.5 um thick,125 nmol/cm2,-,AM 1.5G 100mW/cm2,-,Alessio Dess{\`{\i}} and Massimo Calamante and Alessandro Mordini and Maurizio Peruzzini and Adalgisa Sinicropi and Riccardo Basosi and Fabrizia Fabrizi de Biani and Maurizio Taddei and Daniele Colonna and Aldo di Carlo and Gianna Reginato and Lorenzo Zani,"Thiazolo[5,4-d]thiazole-based organic sensitizers with strong visible light absorption for transparent, efficient and stable dye-sensitized solar cells",{RSC} Adv.,5,10.1039/c5ra03530a,32657--32668,41,,01/01/2015,Dess__2015,,,CCCCCC1(CCCCC)COc2c(OC1)c(sc2c1sc2c(n1)sc(n2)c1sc(c2c1OCC(CO2)(CCCCC)CCCCC)c1sc(c2c1OCCO2)C=C(C(=O)O)C#N)c1ccc(cc1)N(c1ccccc1)c1ccccc1,triphenylamine,548.0,636.0,THF
1220,686.0,14.99,0.62,6.35,Iodide_Triiodide,0.25,-,-,TiO2 5.5 um thick,175 nmol/cm2,-,AM 1.5G 100mW/cm2,-,Alessio Dess{\`{\i}} and Massimo Calamante and Alessandro Mordini and Maurizio Peruzzini and Adalgisa Sinicropi and Riccardo Basosi and Fabrizia Fabrizi de Biani and Maurizio Taddei and Daniele Colonna and Aldo di Carlo and Gianna Reginato and Lorenzo Zani,"Thiazolo[5,4-d]thiazole-based organic sensitizers with strong visible light absorption for transparent, efficient and stable dye-sensitized solar cells",{RSC} Adv.,5,10.1039/c5ra03530a,32657--32668,41,,01/01/2015,Dess__2015,,,CCCCCC1(CCCCC)COc2c(OC1)c(sc2c1nc2c(s1)nc(s2)c1sc(c2c1OCC(CO2)(CCCCC)CCCCC)c1ccc(s1)C=C(C(=O)O)C#N)c1ccc2c(c1)Sc1c(N2c2ccc(cc2)OC)cccc1,triphenylamine,513.0,596.0,THF
1222,671.0,13.65,0.6,5.45,Iodide_Triiodide,0.25,-,-,TiO2 6.5 um thick,-,-,AM 1.5G 100mW/cm2,-,Alessio Dess{\`{\i}} and Massimo Calamante and Alessandro Mordini and Maurizio Peruzzini and Adalgisa Sinicropi and Riccardo Basosi and Fabrizia Fabrizi de Biani and Maurizio Taddei and Daniele Colonna and Aldo di Carlo and Gianna Reginato and Lorenzo Zani,"Thiazolo[5,4-d]thiazole-based organic sensitizers with strong visible light absorption for transparent, efficient and stable dye-sensitized solar cells",{RSC} Adv.,5,10.1039/c5ra03530a,32657--32668,41,,01/01/2015,Dess__2015,,,CCCCCC1(CCCCC)COc2c(OC1)c(sc2c1sc2c(n1)sc(n2)c1sc(c2c1OCC(CO2)(CCCCC)CCCCC)c1ccc(s1)C=C(C(=O)O)C#N)c1ccc(cc1)N(c1ccccc1)c1ccccc1,triphenylamine,510.0,587.0,THF
1224,665.0,12.99,0.57,4.93,Iodide_Triiodide,0.25,-,-,TiO2 6.5 um thick,-,-,AM 1.5G 100mW/cm2,-,Alessio Dess{\`{\i}} and Massimo Calamante and Alessandro Mordini and Maurizio Peruzzini and Adalgisa Sinicropi and Riccardo Basosi and Fabrizia Fabrizi de Biani and Maurizio Taddei and Daniele Colonna and Aldo di Carlo and Gianna Reginato and Lorenzo Zani,"Thiazolo[5,4-d]thiazole-based organic sensitizers with strong visible light absorption for transparent, efficient and stable dye-sensitized solar cells",{RSC} Adv.,5,10.1039/c5ra03530a,32657--32668,41,,01/01/2015,Dess__2015,,,CCCCCCOc1ccc(cc1)N(c1ccc(cc1)OCCCCCC)c1ccc(cc1)c1sc(c2c1OCC(CO2)(CCCCC)CCCCC)c1sc2c(n1)sc(n2)c1sc(c2c1OCC(CO2)(CCCCC)CCCCC)c1ccc(s1)C=C(C(=O)O)C#N,triphenylamine,518.0,601.0,THF
1225,606.0,8.18,0.75,3.73,Iodide_Triiodide,0.16,-,-,TiO2 film (8 + 5 um thick),-,-,AM 1.5G 100mW/cm2,-,Yan Geng and Chenyi Yi and Martin Peter Bircher and Silvio Decurtins and Michele Cascella and Michael Grätzel and Shi-Xia Liu,Anthanthrene dye-sensitized solar cells: influence of the number of anchoring groups and substitution motif,{RSC} Adv.,5,10.1039/c5ra21917e,98643--98652,119,,01/01/2015,Geng_2015,,,CCCCCCCCOc1c2cc(c3ccc(s3)/C=C(/C(=O)O)\C#N)c3c4c2c2c5c1cccc5c(cc2c(c4ccc3)OCCCCCCCC)c1ccc(s1)/C=C(/C(=O)O)\C#N,anthanthrene,464.0,637.0,THF
