Repository: PaulC61/Cheminformatics

# Cheminformatics
Repository for:
Cheminformatics Masters students of University of Strasbourg 2020 - 2022
+ My own projects related to the course

File: InternshipM2_BIU/WorkingEnvironment/Phase2/metalsNoMixes.csv (part 11 of 24)
,VOC,JSC,FF,PCE,Electrolyte,Active area,Co-adsorbent,Co-sensitizer,Semiconductor,Dye loading,Exposure time,Solar simulator,Performance comment,Article author,Article title,Article journal,Article volume,Article DOI,Article pages,Article issue nr,Article EID,Article year,Article year.1,Article electronic id,Article keywords,Molecule SMILE,Molecule keywords,Molecule spectrum absorption maxima,Molecule spectrum emission maxima,Molecule spectrum solvent
1387,732.0,12.58,0.74,6.85,Iodide_Triiodide,0.16,-,-,TiO2 film (12 um transparent + 6 um scat­tering layer),362 nmol/cm2,12 hours,AM 1.5G 100mW/cm2,-,Jen-Shyang Ni and Yi-Chi Yen and Jiann T. Lin,Organic sensitizers with a rigid dithienobenzotriazole-based spacer for high-performance dye-sensitized solar cells,J. Mater. Chem. A,4,10.1039/c6ta02275h,6553--6560,17,,01/01/2016,Ni_2016,,,CCCCC(Cn1nc2c(n1)c1cc(sc1c1c2cc(s1)c1ccc(cc1)N(c1ccccc1)c1ccccc1)C=C(C(=O)O)C#N)CC,triphenylamine,434.0,,THF
1388,703.0,9.89,0.62,4.3,Iodide_Triiodide,-,-,-,TiO2 film,1570 nmol/cm2,18 hours,AM 1.5G 100mW/cm2,-,Shuguang Chen and Hailang Jia and Mengxi Zheng and Kang Shen and Hegen Zheng,Insight into the effects of modifying $\uppi$-bridges on the performance of dye-sensitized solar cells containing triphenylamine dyes,Phys. Chem. Chem. Phys.,18,10.1039/c6cp05173a,29555--29560,42,,01/01/2016,Chen_2016,,,CCCCCCCCOc1ccc(cc1)c1ccc(cc1)N(c1ccc(cc1)c1ccc(cc1)OCCCCCCCC)c1ccc(cc1)c1ccc(c2c1nsn2)C#Cc1sc2c(c1)c(OCCCCCCCC)c1c(c2OCCCCCCCC)cc(s1)c1ccc(s1)C(=O)O,triphenylamine,491.0,,THF
1389,720.0,9.85,0.645,4.6,Iodide_Triiodide,-,-,-,TiO2 film,1560 nmol/cm2,18 hours,AM 1.5G 100mW/cm2,-,Shuguang Chen and Hailang Jia and Mengxi Zheng and Kang Shen and Hegen Zheng,Insight into the effects of modifying $\uppi$-bridges on the performance of dye-sensitized solar cells containing triphenylamine dyes,Phys. Chem. Chem. Phys.,18,10.1039/c6cp05173a,29555--29560,42,,01/01/2016,Chen_2016,,,CCCCCCCCOc1ccc(cc1)c1ccc(cc1)N(c1ccc(cc1)c1ccc(cc1)OCCCCCCCC)c1ccc(cc1)c1ccc(c2c1nsn2)C#Cc1sc2c(c1)c(OCCCCCCCC)c1c(c2OCCCCCCCC)cc(s1)c1ccc(cc1)C(=O)O,triphenylamine,491.0,,THF
1390,732.0,12.0,0.7,6.1,Iodide_Triiodide,-,-,-,TiO2 film,1420 nmol/cm2,18 hours,AM 1.5G 100mW/cm2,-,Shuguang Chen and Hailang Jia and Mengxi Zheng and Kang Shen and Hegen Zheng,Insight into the effects of modifying $\uppi$-bridges on the performance of dye-sensitized solar cells containing triphenylamine dyes,Phys. Chem. Chem. Phys.,18,10.1039/c6cp05173a,29555--29560,42,,01/01/2016,Chen_2016,,,CCCCCCCCOc1ccc(cc1)c1ccc(cc1)N(c1ccc(cc1)c1ccc(c2c1nsn2)C#Cc1ccc(cc1)C(=O)O)c1ccc(cc1)c1ccc(cc1)OCCCCCCCC,triphenylamine,479.0,,THF
1392,700.0,7.6,0.75,3.98,Iodide_Triiodide,0.25,-,-,TiO2 film (11 um transparent + 4 um scat­tering layer),-,-,AM 1.5G 100mW/cm2,-,Chang Young Jung and Cheol Jun Song and Wang Yao and Jong Min Park and In Ho Hyun and Dong Hoon Seong and Jae Yun Jaung,Synthesis and performance of new quinoxaline-based dyes for dye sensitized solar cell,Dyes and Pigments,121,10.1016/j.dyepig.2015.05.019,204--210,,,01/01/2015,Jung_2015,,,CC(CCOc1ccc(cc1)N(c1ccc(cc1)OCCC(C)C)c1ccc(cc1)/C=C/c1nc2cc(ccc2nc1/C=C/c1ccc(cc1)N(c1ccc(cc1)OCCC(C)C)c1ccc(cc1)OCCC(C)C)C(=O)O)C,triphenylamine,484.0,,chloroform
1393,650.0,8.72,0.73,4.1,Iodide_Triiodide,0.25,-,-,TiO2 film (11 um transparent + 4 um scat­tering layer),-,-,AM 1.5G 100mW/cm2,-,Chang Young Jung and Cheol Jun Song and Wang Yao and Jong Min Park and In Ho Hyun and Dong Hoon Seong and Jae Yun Jaung,Synthesis and performance of new quinoxaline-based dyes for dye sensitized solar cell,Dyes and Pigments,121,10.1016/j.dyepig.2015.05.019,204--210,,,01/01/2015,Jung_2015,,,COc1ccc(cc1)N(c1ccc(cc1)OC)c1ccc(cc1)/C=C/c1nc2cc(ccc2nc1/C=C/c1ccc(cc1)N(c1ccc(cc1)OC)c1ccc(cc1)OC)C(=O)O,triphenylamine,482.0,,chloroform
1396,826.0,11.54,0.72,6.86,Iodide_Triiodide,0.158,-,-,TiO2 3 um thick,-,-,AM 1.5G 100mW/cm2,-,Zhihui Wang and Mao Liang and He Wang and Peng Wang and Fangyi Cheng and Zhe Sun and Xue Song,"Joint Electrical, Photophysical, and Photovoltaic Studies on Truxene Dye-Sensitized Solar Cells: Impact of Arylamine Electron Donors",ChemSusChem,7,10.1002/cssc.201301155,795--803,3,,01/01/2014,Wang_2014,,,CCCCCCOc1ccc(cc1)N(c1ccc2c(c1)C(CCCCCC)(CCCCCC)c1c2c2c(c3c1c1ccccc1C3(CCCCCC)CCCCCC)c1c(C2(CCCCCC)CCCCCC)cccc1)c1ccc(cc1)c1cc2c(s1)c1c(n2CCCCCC)c(cs1)C=C(C(=O)O)C#N,triphenylamine,532.0,,dichloromethane
1398,630.0,6.05,0.66,2.52,Iodide_Triiodide,-,-,-,TiO2 film,-,24 hours,AM 1.5G 100mW/cm2,-,Alexis Tigreros and Vivek Dhas and Alejandro Ortiz and Braulio Insuasty and Nazario Mart{\'{\i}}n and Luis Echegoyen,Influence of acetylene-linked $\uppi$-spacers on triphenylamine{\textendash}fluorene dye sensitized solar cells performance,Solar Energy Materials and Solar Cells,121,10.1016/j.solmat.2013.10.035,61--68,,,01/01/2014,Tigreros_2014,,,CCCCCCCCC1(CCCCCCCC)c2cc(C#CC#Cc3ccc(cc3)N(c3ccccc3)c3ccccc3)ccc2c2c1cc(cc2)C=C(C(=O)O)C#N,triphenylamine,389.0,480.0,THF
1399,824.0,11.5,0.72,6.82,Iodide_Triiodide,0.158,-,-,TiO2 3 um thick,-,-,AM 1.5G 100mW/cm2,-,Zhihui Wang and Mao Liang and He Wang and Peng Wang and Fangyi Cheng and Zhe Sun and Xue Song,"Joint Electrical, Photophysical, and Photovoltaic Studies on Truxene Dye-Sensitized Solar Cells: Impact of Arylamine Electron Donors",ChemSusChem,7,10.1002/cssc.201301155,795--803,3,,01/01/2014,Wang_2014,,,CCCCCCOc1ccc(cc1)N(c1ccc2c(c1)C(CCCCCC)(CCCCCC)c1c2c2c(c3c1c1ccccc1C3(CCCCCC)CCCCCC)c1c(C2(CCCCCC)CCCCCC)cccc1)c1ccc(cc1)c1cc2c(s1)c1c(n2c2ccc(cc2)OCCCCCC)c(cs1)C=C(C(=O)O)C#N,triphenylamine,,,-
1408,680.0,6.45,0.59,2.57,Iodide_Triiodide,0.25,-,-,TiO2 10 um thick,-,-,AM 1.5G 100mW/cm2,-,Haluk Din{\c{c}}alp and Gözde Murat Saltan and Deniz Aykut and Ceylan Zafer,Impact of the different electron-releasing subunits on the dye-sensitized solar cell performance of new triphenylamine{\textendash}benzimidazole based molecules,Spectrochimica Acta Part A: Molecular and Biomolecular Spectroscopy,149,10.1016/j.saa.2015.04.074,157--165,,,01/01/2015,Din_alp_2015,,,COc1cccc(c1)c1ccc(c2c1[nH]c(n2)c1ccc(cc1)N(c1ccc(cc1)/C=C(\C(=O)O)/[N+]#[C-])c1ccc(cc1)Br)c1cccc(c1)OC,triphenylamine,423.0,547.0,chloroform
1409,640.0,7.2,0.58,2.65,Iodide_Triiodide,0.25,-,-,TiO2 10 um thick,-,-,AM 1.5G 100mW/cm2,-,Haluk Din{\c{c}}alp and Gözde Murat Saltan and Deniz Aykut and Ceylan Zafer,Impact of the different electron-releasing subunits on the dye-sensitized solar cell performance of new triphenylamine{\textendash}benzimidazole based molecules,Spectrochimica Acta Part A: Molecular and Biomolecular Spectroscopy,149,10.1016/j.saa.2015.04.074,157--165,,,01/01/2015,Din_alp_2015,,,COc1cccc(c1)c1ccc(c2c1[nH]c(n2)c1ccc(cc1)N(c1ccc(cc1)c1cccc(c1)N(C)C)c1ccc(cc1)/C=C(\C(=O)O)/[N+]#[C-])c1cccc(c1)OC,triphenylamine,428.0,557.0,chloroform
1410,740.0,9.03,0.64,4.31,Iodide_Triiodide,0.25,-,-,TiO2 10 um thick,-,-,AM 1.5G 100mW/cm2,-,Haluk Din{\c{c}}alp and Gözde Murat Saltan and Deniz Aykut and Ceylan Zafer,Impact of the different electron-releasing subunits on the dye-sensitized solar cell performance of new triphenylamine{\textendash}benzimidazole based molecules,Spectrochimica Acta Part A: Molecular and Biomolecular Spectroscopy,149,10.1016/j.saa.2015.04.074,157--165,,,01/01/2015,Din_alp_2015,,,COc1cccc(c1)c1ccc(cc1)N(c1ccc(cc1)/C=C(\C(=O)O)/[N+]#[C-])c1ccc(cc1)c1nc2c([nH]1)c(ccc2c1cccc(c1)OC)c1cccc(c1)OC,triphenylamine,428.0,554.0,chloroform
1412,650.0,6.21,0.72,2.69,Iodide_Triiodide,0.25,-,-,TiO2 12-13 um thick,-,4 hours,AM 1.5G 100mW/cm2,-,K. Narayanaswamy and T. Swetha and Gaurav Kapil and Shyam S. Pandey and Shuzi Hayase and Surya Prakash Singh,Simple Metal-Free Dyes Derived from Triphenylamine for {DSSC}: A Comparative Study of Two Different Anchoring Group,Electrochimica Acta,169,10.1016/j.electacta.2015.04.071,256--263,,,01/01/2015,Narayanaswamy_2015,,,CCCCCCc1ccc(s1)c1ccc(s1)c1ccc(cc1)N(c1ccc(cc1)c1ccc(s1)c1ccc(s1)CCCCCC)c1ccc(cc1)/C=C\1/SC(=S)N(C1=O)CC(=O)O,triphenylamine,494.0,,chloroform
1414,600.0,4.65,0.68,1.89,Iodide_Triiodide,0.25,-,-,TiO2 12-13 um thick,-,4 hours,AM 1.5G 100mW/cm2,-,K. Narayanaswamy and T. Swetha and Gaurav Kapil and Shyam S. Pandey and Shuzi Hayase and Surya Prakash Singh,Simple Metal-Free Dyes Derived from Triphenylamine for {DSSC}: A Comparative Study of Two Different Anchoring Group,Electrochimica Acta,169,10.1016/j.electacta.2015.04.071,256--263,,,01/01/2015,Narayanaswamy_2015,,,CCCCCCc1ccc(s1)c1ccc(s1)c1ccc(cc1)N(c1ccc(cc1)c1ccc(s1)c1ccc(s1)CCCCCC)c1ccc(cc1)/C=C(\C(=O)O)/C#N,triphenylamine,468.0,,chloroform
1422,741.0,13.13,0.73,7.09,Iodide_Triiodide,0.25,-,-,TiO2 film (12 um transparent + 6 um scat­tering layer),-,12 hours,AM 1.5G 100mW/cm2,-,Yung-Sheng Yen and Jen-Shyang Ni and Wei-I Hung and Chih-Yu Hsu and Hsien-Hsin Chou and Jiann-T$\prime$suen Lin,"Naphtho[2,3-c][1,2,5]thiadiazole and 2H-Naphtho[2,3-d][1,2,3]triazole-Containing D{\textendash}A-$\uppi${\textendash}A Conjugated Organic Dyes for Dye-Sensitized Solar Cells",{ACS} Applied Materials {\&} Interfaces,8,10.1021/acsami.6b00806,6117--6126,9,,01/01/2016,Yen_2016,,,CCCCCCn1nc2c(n1)c(c1ccc(cc1)/C=C(/C(=O)O)\C#N)c1c(c2c2ccc(cc2)N(c2ccc(cc2)OCCCCCC)c2ccc(cc2)OCCCCCC)cccc1,triphenylamine,454.0,,THF
1424,707.0,14.73,0.69,7.23,Iodide_Triiodide,0.25,-,-,TiO2 film (12 um transparent + 6 um scat­tering layer),-,12 hours,AM 1.5G 100mW/cm2,-,Yung-Sheng Yen and Jen-Shyang Ni and Wei-I Hung and Chih-Yu Hsu and Hsien-Hsin Chou and Jiann-T$\prime$suen Lin,"Naphtho[2,3-c][1,2,5]thiadiazole and 2H-Naphtho[2,3-d][1,2,3]triazole-Containing D{\textendash}A-$\uppi${\textendash}A Conjugated Organic Dyes for Dye-Sensitized Solar Cells",{ACS} Applied Materials {\&} Interfaces,8,10.1021/acsami.6b00806,6117--6126,9,,01/01/2016,Yen_2016,,,CCCCCCn1nc2c(n1)c(c1ccc(s1)/C=C(/C(=O)O)\C#N)c1c(c2c2ccc(cc2)N(c2ccc(cc2)OCCCCCC)c2ccc(cc2)OCCCCCC)cccc1,triphenylamine,464.0,,THF
1426,546.0,2.84,0.76,1.17,Iodide_Triiodide,0.25,-,-,TiO2 film (12 um transparent + 6 um scat­tering layer),-,12 hours,AM 1.5G 100mW/cm2,-,Yung-Sheng Yen and Jen-Shyang Ni and Wei-I Hung and Chih-Yu Hsu and Hsien-Hsin Chou and Jiann-T$\prime$suen Lin,"Naphtho[2,3-c][1,2,5]thiadiazole and 2H-Naphtho[2,3-d][1,2,3]triazole-Containing D{\textendash}A-$\uppi${\textendash}A Conjugated Organic Dyes for Dye-Sensitized Solar Cells",{ACS} Applied Materials {\&} Interfaces,8,10.1021/acsami.6b00806,6117--6126,9,,01/01/2016,Yen_2016,,,N#C/C(=C\c1ccc(s1)c1c2ccccc2c(c2c1nsn2)c1ccc(cc1)N(c1ccccc1)c1ccccc1)/C(=O)O,triphenylamine,522.0,,THF
1428,677.0,12.71,0.74,6.37,Iodide_Triiodide,0.25,-,-,TiO2 film (12 um transparent + 6 um scat­tering layer),-,12 hours,AM 1.5G 100mW/cm2,-,Yung-Sheng Yen and Jen-Shyang Ni and Wei-I Hung and Chih-Yu Hsu and Hsien-Hsin Chou and Jiann-T$\prime$suen Lin,"Naphtho[2,3-c][1,2,5]thiadiazole and 2H-Naphtho[2,3-d][1,2,3]triazole-Containing D{\textendash}A-$\uppi${\textendash}A Conjugated Organic Dyes for Dye-Sensitized Solar Cells",{ACS} Applied Materials {\&} Interfaces,8,10.1021/acsami.6b00806,6117--6126,9,,01/01/2016,Yen_2016,,,CCCCCCOc1ccc(cc1)N(c1ccc(cc1)OCCCCCC)c1ccc(cc1)c1c2ccccc2c(c2c1nsn2)c1ccc(cc1)/C=C(/C(=O)O)\C#N,triphenylamine,532.0,,THF
1429,650.0,4.5,0.7,2.0,Iodide_Triiodide,-,-,-,TiO2 film,-,24 hours,AM 1.5G 100mW/cm2,-,Alexis Tigreros and Vivek Dhas and Alejandro Ortiz and Braulio Insuasty and Nazario Mart{\'{\i}}n and Luis Echegoyen,Influence of acetylene-linked $\uppi$-spacers on triphenylamine{\textendash}fluorene dye sensitized solar cells performance,Solar Energy Materials and Solar Cells,121,10.1016/j.solmat.2013.10.035,61--68,,,01/01/2014,Tigreros_2014,,,CCCCCCCCC1(CCCCCCCC)c2cc(ccc2c2c1cc(cc2)/C=C(/C(=O)O)\C#N)C#C[Pt](P(CC)(CC)CC)(P(CC)(CC)CC)C#Cc1ccc(cc1)N(c1ccccc1)c1ccccc1,triphenylamine,398.0,496.0,THF
1431,574.0,4.35,0.76,1.94,Iodide_Triiodide,0.25,-,-,TiO2 film (12 um transparent + 6 um scat­tering layer),-,12 hours,AM 1.5G 100mW/cm2,-,Yung-Sheng Yen and Jen-Shyang Ni and Wei-I Hung and Chih-Yu Hsu and Hsien-Hsin Chou and Jiann-T$\prime$suen Lin,"Naphtho[2,3-c][1,2,5]thiadiazole and 2H-Naphtho[2,3-d][1,2,3]triazole-Containing D{\textendash}A-$\uppi${\textendash}A Conjugated Organic Dyes for Dye-Sensitized Solar Cells",{ACS} Applied Materials {\&} Interfaces,8,10.1021/acsami.6b00806,6117--6126,9,,01/01/2016,Yen_2016,,,CCCCCCOc1ccc(cc1)N(c1ccc(cc1)OCCCCCC)c1ccc(cc1)c1c2ccccc2c(c2c1nsn2)c1ccc(s1)/C=C(/C(=O)O)\C#N,triphenylamine,544.0,,THF
1438,836.0,10.35,0.678,5.87,Iodide_Triiodide,0.16,-,-,TiO2 16 um thick,159 nmol/cm2,16 hours,AM 1.5G 100mW/cm2,-,Hai Zhang and Jie Fan and Zafar Iqbal and Dai-Bin Kuang and Lingyun Wang and Derong Cao and Herbert Meier,Anti-recombination organic dyes containing dendritic triphenylamine moieties for high open-circuit voltage of {DSSCs},Dyes and Pigments,99,10.1016/j.dyepig.2013.04.023,74--81,1,,01/01/2013,Zhang_2013,,,N#C/C(=C\c1cc(c(s1)c1ccc(cc1)N(c1ccc(cc1)c1ccc(cc1)N(c1ccccc1)c1ccccc1)c1ccc(cc1)c1ccc(cc1)N(c1ccccc1)c1ccccc1)c1ccc(cc1)N(c1ccccc1)c1ccccc1)/C(=O)O,triphenylamine,493.0,,chloroform
1439,822.0,10.74,0.63,5.56,Iodide_Triiodide,0.16,-,-,TiO2 16 um thick,151 nmol/cm2,16 hours,AM 1.5G 100mW/cm2,-,Hai Zhang and Jie Fan and Zafar Iqbal and Dai-Bin Kuang and Lingyun Wang and Derong Cao and Herbert Meier,Anti-recombination organic dyes containing dendritic triphenylamine moieties for high open-circuit voltage of {DSSCs},Dyes and Pigments,99,10.1016/j.dyepig.2013.04.023,74--81,1,,01/01/2013,Zhang_2013,,,N#C/C(=C\c1ccc(s1)c1ccc(cc1)N(c1ccc(cc1)c1ccc(cc1)N(c1ccccc1)c1ccccc1)c1ccc(cc1)c1ccc(cc1)N(c1ccccc1)c1ccccc1)/C(=O)O,triphenylamine,502.0,,chloroform
1440,853.0,8.71,0.669,4.97,Iodide_Triiodide,0.16,-,-,TiO2 16 um thick,128 nmol/cm2,16 hours,AM 1.5G 100mW/cm2,-,Hai Zhang and Jie Fan and Zafar Iqbal and Dai-Bin Kuang and Lingyun Wang and Derong Cao and Herbert Meier,Anti-recombination organic dyes containing dendritic triphenylamine moieties for high open-circuit voltage of {DSSCs},Dyes and Pigments,99,10.1016/j.dyepig.2013.04.023,74--81,1,,01/01/2013,Zhang_2013,,,N#C/C(=C\c1ccc(cc1)N(c1ccc(cc1)c1ccc(cc1)N(c1ccccc1)c1ccccc1)c1ccc(cc1)c1ccc(cc1)N(c1ccccc1)c1ccccc1)/C(=O)O,triphenylamine,458.0,,chloroform
1441,720.0,10.98,0.57,4.48,Iodide_Triiodide,0.196,-,-,TiO2 film (10 um transparent + 4 um scat­tering layer),-,24 hours,AM 1.5G 100mW/cm2,-,Jie Shi and Zhaofei Chai and Cheng Zhong and Wenjun Wu and Jianli Hua and Yongqiang Dong and Jingui Qin and Qianqian Li and Zhen Li,New efficient dyes containing tert-butyl in donor for dye-sensitized solar cells,Dyes and Pigments,95,10.1016/j.dyepig.2012.03.027,244--251,2,,01/01/2012,Shi_2012,,,N#C/C(=C/c1ccc(o1)/C=C/c1ccc(cc1)N(c1ccc(cc1)c1ccc(cc1)C(C)(C)C)c1ccc(cc1)c1ccc(cc1)C(C)(C)C)/C(=O)O,triphenylamine,456.0,,ethanol
1442,640.0,10.31,0.62,4.08,Iodide_Triiodide,0.196,-,-,TiO2 film (10 um transparent + 4 um scat­tering layer),-,24 hours,AM 1.5G 100mW/cm2,-,Jie Shi and Zhaofei Chai and Cheng Zhong and Wenjun Wu and Jianli Hua and Yongqiang Dong and Jingui Qin and Qianqian Li and Zhen Li,New efficient dyes containing tert-butyl in donor for dye-sensitized solar cells,Dyes and Pigments,95,10.1016/j.dyepig.2012.03.027,244--251,2,,01/01/2012,Shi_2012,,,N#C/C(=C/c1sc(c2c1OCCO2)/C=C/c1ccc(cc1)N(c1ccc(cc1)c1ccc(cc1)C(C)(C)C)c1ccc(cc1)c1ccc(cc1)C(C)(C)C)/C(=O)O,triphenylamine,467.0,,ethanol
1443,615.0,11.8,0.58,4.23,Iodide_Triiodide,0.196,-,-,TiO2 film (10 um transparent + 4 um scat­tering layer),-,24 hours,AM 1.5G 100mW/cm2,-,Jie Shi and Zhaofei Chai and Cheng Zhong and Wenjun Wu and Jianli Hua and Yongqiang Dong and Jingui Qin and Qianqian Li and Zhen Li,New efficient dyes containing tert-butyl in donor for dye-sensitized solar cells,Dyes and Pigments,95,10.1016/j.dyepig.2012.03.027,244--251,2,,01/01/2012,Shi_2012,,,N#C/C(=C/c1ccc(s1)c1ccc(s1)/C=C/c1ccc(cc1)N(c1ccc(cc1)c1ccc(cc1)C(C)(C)C)c1ccc(cc1)c1ccc(cc1)C(C)(C)C)/C(=O)O,triphenylamine,441.0,,ethanol
1444,675.0,12.65,0.63,5.35,Iodide_Triiodide,0.196,-,-,TiO2 film (10 um transparent + 4 um scat­tering layer),-,24 hours,AM 1.5G 100mW/cm2,-,Jie Shi and Zhaofei Chai and Cheng Zhong and Wenjun Wu and Jianli Hua and Yongqiang Dong and Jingui Qin and Qianqian Li and Zhen Li,New efficient dyes containing tert-butyl in donor for dye-sensitized solar cells,Dyes and Pigments,95,10.1016/j.dyepig.2012.03.027,244--251,2,,01/01/2012,Shi_2012,,,N#C/C(=C/c1ccc(s1)/C=C/c1ccc(cc1)N(c1ccc(cc1)c1ccc(cc1)C(C)(C)C)c1ccc(cc1)c1ccc(cc1)C(C)(C)C)/C(=O)O,triphenylamine,450.0,,ethanol
1445,756.0,15.4,0.76,8.8,Iodide_Triiodide,-,-,-,TiO2 film (12 um transparent + 3 um scat­tering layer),-,8 hours,AM 1.5G 100mW/cm2,-,Peng Gao and Hoi Nok Tsao and Michael Grätzel and Mohammad K. Nazeeruddin,Fine-tuning the Electronic Structure of Organic Dyes for Dye-Sensitized Solar Cells,Organic Letters,14,10.1021/ol301730c,4330--4333,17,,01/01/2012,Gao_2012,,,CCCCCCCCCCCCC1(CCCCCCCCCCCC)c2cc(sc2c2c1cc(s2)c1ccc(cc1)N(c1ccc(cc1)OCCCCCC)c1ccc(cc1)OCCCCCC)C=C(C(=O)O)C#N,triphenylamine,552.0,,chloroform
1446,683.0,9.6,0.78,5.1,Iodide_Triiodide,-,-,-,TiO2 film (12 um transparent + 3 um scat­tering layer),-,8 hours,AM 1.5G 100mW/cm2,-,Peng Gao and Hoi Nok Tsao and Michael Grätzel and Mohammad K. Nazeeruddin,Fine-tuning the Electronic Structure of Organic Dyes for Dye-Sensitized Solar Cells,Organic Letters,14,10.1021/ol301730c,4330--4333,17,,01/01/2012,Gao_2012,,,CCCCCCOc1ccc(cc1)N(c1ncc(s1)c1sc2c(c1)c1cc(sc1c(c2OCCCCCC)OCCCCCC)/C=C(/C(=O)O)\C#N)c1ccc(cc1)OCCCCCC,diphenylamine,458.0,,chloroform
1447,603.0,11.8,0.75,5.4,Iodide_Triiodide,-,-,-,TiO2 film (12 um transparent + 3 um scat­tering layer),-,8 hours,AM 1.5G 100mW/cm2,-,Peng Gao and Hoi Nok Tsao and Michael Grätzel and Mohammad K. Nazeeruddin,Fine-tuning the Electronic Structure of Organic Dyes for Dye-Sensitized Solar Cells,Organic Letters,14,10.1021/ol301730c,4330--4333,17,,01/01/2012,Gao_2012,,,CCCCCCOc1ccc(cc1)N(c1ccc(s1)c1sc2c(c1)c1cc(sc1c(c2OCCCCCC)OCCCCCC)/C=C(/C(=O)O)\C#N)c1ccc(cc1)OCCCCCC,diphenylamine,502.0,,chloroform
1448,671.0,10.1,0.7,4.8,Iodide_Triiodide,-,-,-,TiO2 film (12 um transparent + 3 um scat­tering layer),-,8 hours,AM 1.5G 100mW/cm2,-,Peng Gao and Hoi Nok Tsao and Michael Grätzel and Mohammad K. Nazeeruddin,Fine-tuning the Electronic Structure of Organic Dyes for Dye-Sensitized Solar Cells,Organic Letters,14,10.1021/ol301730c,4330--4333,17,,01/01/2012,Gao_2012,,,CCCCCCOc1ccc(cc1)N(c1ncc(s1)c1sc2c(c1)C(c1c2sc(c1)/C=C(/C(=O)O)\C#N)(CCCCCC)CCCCCC)c1ccc(cc1)OCCCCCC,diphenylamine,539.0,,chloroform
1449,810.0,9.4,0.74,5.6,Iodide_Triiodide,-,-,-,TiO2 film (12 um transparent + 3 um scat­tering layer),-,8 hours,AM 1.5G 100mW/cm2,-,Peng Gao and Hoi Nok Tsao and Michael Grätzel and Mohammad K. Nazeeruddin,Fine-tuning the Electronic Structure of Organic Dyes for Dye-Sensitized Solar Cells,Organic Letters,14,10.1021/ol301730c,4330--4333,17,,01/01/2012,Gao_2012,,,CCCCCCOc1ccc(cc1)N(c1ccc(cc1)OCCCCCC)c1ccc(cc1)c1sc2c(c1)c1cc(sc1c(c2OCCCCCC)OCCCCCC)/C=C(/C(=O)O)\C#N,triphenylamine,459.0,,chloroform
1450,622.0,14.9,0.71,6.6,Iodide_Triiodide,-,-,-,TiO2 film (12 um transparent + 3 um scat­tering layer),-,8 hours,AM 1.5G 100mW/cm2,-,Peng Gao and Hoi Nok Tsao and Michael Grätzel and Mohammad K. Nazeeruddin,Fine-tuning the Electronic Structure of Organic Dyes for Dye-Sensitized Solar Cells,Organic Letters,14,10.1021/ol301730c,4330--4333,17,,01/01/2012,Gao_2012,,,CCCCCCOc1ccc(cc1)N(c1ccc(s1)c1sc2c(c1)C(c1c2sc(c1)/C=C(/C(=O)O)\C#N)(CCCCCC)CCCCCC)c1ccc(cc1)OCCCCCC,diphenylamine,565.0,,chloroform
1451,632.0,13.8,0.69,6.02,Iodide_Triiodide,0.15,-,-,TiO2 6 um thick,-,12 hours,AM 1.5G 100mW/cm2,-,Zhijun Ning and Qiong Zhang and Wenjun Wu and Hongcui Pei and Bo Liu and He Tian,Starburst Triarylamine Based Dyes for Efficient Dye-Sensitized Solar Cells,The Journal of Organic Chemistry,73,10.1021/jo800159t,3791--3797,10,,01/01/2008,Ning_2008,,,N#C/C(=C\1/C=C(/C=C/c2ccc(cc2)N(c2ccc(cc2)n2c3ccccc3c3c2cccc3)c2ccc(cc2)n2c3ccccc3c3c2cccc3)CC(C1)(C)C)/C(=O)O,triphenylamine,480.0,653.0,chloroform
1452,567.0,9.05,0.56,2.87,Iodide_Triiodide,0.15,-,-,TiO2 6 um thick,-,12 hours,AM 1.5G 100mW/cm2,-,Zhijun Ning and Qiong Zhang and Wenjun Wu and Hongcui Pei and Bo Liu and He Tian,Starburst Triarylamine Based Dyes for Efficient Dye-Sensitized Solar Cells,The Journal of Organic Chemistry,73,10.1021/jo800159t,3791--3797,10,,01/01/2008,Ning_2008,,,N#C/C(=C\1/C=C(/C=C/c2ccc(cc2)N(c2ccc(cc2)N(c2ccccc2)c2ccccc2)c2ccc(cc2)N(c2ccccc2)c2ccccc2)CC(C1)(C)C)/C(=O)O,triphenylamine,522.0,,chloroform
1453,543.0,8.02,0.64,2.79,Iodide_Triiodide,0.15,-,-,TiO2 6 um thick,-,12 hours,AM 1.5G 100mW/cm2,-,Zhijun Ning and Qiong Zhang and Wenjun Wu and Hongcui Pei and Bo Liu and He Tian,Starburst Triarylamine Based Dyes for Efficient Dye-Sensitized Solar Cells,The Journal of Organic Chemistry,73,10.1021/jo800159t,3791--3797,10,,01/01/2008,Ning_2008,,,N#C/C(=C\1/C=C(/C=C/c2ccc(cc2)N(c2ccc(cc2)N(c2ccccc2)c2ccccc2)c2ccccc2)CC(C1)(C)C)/C(=O)O,triphenylamine,508.0,,chloroform
1454,615.0,13.6,0.69,5.77,Iodide_Triiodide,0.15,-,-,TiO2 6 um thick,-,12 hours,AM 1.5G 100mW/cm2,-,Zhijun Ning and Qiong Zhang and Wenjun Wu and Hongcui Pei and Bo Liu and He Tian,Starburst Triarylamine Based Dyes for Efficient Dye-Sensitized Solar Cells,The Journal of Organic Chemistry,73,10.1021/jo800159t,3791--3797,10,,01/01/2008,Ning_2008,,,N#C/C(=C\1/C=C(/C=C/c2ccc(cc2)N(c2ccccc2)c2ccccc2)CC(C1)(C)C)/C(=O)O,triphenylamine,487.0,642.0,chloroform
1463,655.0,15.27,0.72,7.24,Iodide_Triiodide,0.16,-,-,TiO2 film (13 um transparent + 3 um scat­tering layer),-,12 hours,AM 1.5G 100mW/cm2,-,Damien Joly and Maxime Godfroy and Laia Pellej{\`{a}} and Yann Kervella and Pascale Maldivi and St{\'{e}}phanie Narbey and Fr{\'{e}}d{\'{e}}ric Oswald and Emilio Palomares and Renaud Demadrille,Side chain engineering of organic sensitizers for dye-sensitized solar cells: a strategy to improve performances and stability,J. Mater. Chem. A,5,10.1039/c7ta00793k,6122--6130,13,,01/01/2017,Joly_2017,,,CCCCC(Cc1cc(sc1c1ccc(s1)c1ccc(cc1)N(c1ccccc1)c1ccccc1)c1ccc(c2c1nsn2)c1cc(c(s1)c1ccc(s1)c1ccc(cc1)/C=C(/C(=O)O)\C#N)CC(CCCC)CC)CC,triphenylamine,529.0,,dichloromethane
1465,680.0,12.0,0.68,5.57,Iodide_Triiodide,0.25,-,-,TiO2 film (18 um thick),264 nmol/cm2,12 hours,AM 1.5G 100mW/cm2,-,Hsien-Hsin Chou and Yung-Chung Chen and Hsuan-Jui Huang and Ting-Hui Lee and Jiann T. Lin and Chiitang Tsai and Kellen Chen,"High-performance dye-sensitized solar cells based on 5,6-bis-hexyloxy-benzo[2,1,3]thiadiazole",Journal of Materials Chemistry,22,10.1039/c2jm30427a,10929,21,,01/01/2012,Chou_2012,,,CCCCCCOc1c(OCCCCCC)c(c2ccc(s2)/C=C(/C(=O)O)\C#N)c2c(c1c1ccc(cc1)N(c1ccccc1)c1ccccc1)nsn2,triphenylamine,466.0,619.0,THF
1466,680.0,11.3,0.69,5.34,Iodide_Triiodide,0.25,-,-,TiO2 film (18 um thick),117 nmol/cm2,12 hours,AM 1.5G 100mW/cm2,-,Hsien-Hsin Chou and Yung-Chung Chen and Hsuan-Jui Huang and Ting-Hui Lee and Jiann T. Lin and Chiitang Tsai and Kellen Chen,"High-performance dye-sensitized solar cells based on 5,6-bis-hexyloxy-benzo[2,1,3]thiadiazole",Journal of Materials Chemistry,22,10.1039/c2jm30427a,10929,21,,01/01/2012,Chou_2012,,,CCCCCCOc1c(OCCCCCC)c(c2ccc(s2)/C=C(/C(=O)O)\C#N)c2c(c1c1ccc3c(c1)C(CC)(CC)c1c3ccc(c1)N(c1ccccc1)c1ccccc1)nsn2,triphenylamine,454.0,614.0,THF
1467,700.0,12.7,0.7,6.22,Iodide_Triiodide,0.25,-,-,TiO2 film (18 um thick),118 nmol/cm2,12 hours,AM 1.5G 100mW/cm2,-,Hsien-Hsin Chou and Yung-Chung Chen and Hsuan-Jui Huang and Ting-Hui Lee and Jiann T. Lin and Chiitang Tsai and Kellen Chen,"High-performance dye-sensitized solar cells based on 5,6-bis-hexyloxy-benzo[2,1,3]thiadiazole",Journal of Materials Chemistry,22,10.1039/c2jm30427a,10929,21,,01/01/2012,Chou_2012,,,CCCCCCOc1c(OCCCCCC)c(c2ccc(s2)/C=C(/C(=O)O)\C#N)c2c(c1C#Cc1ccc(cc1)N(c1ccccc1)c1ccccc1)nsn2,triphenylamine,478.0,577.0,THF
1468,640.0,15.5,0.63,6.27,Iodide_Triiodide,0.16,-,-,TiO2 15 um thick,200 nmol/cm2,12 hours,AM 1.5G 100mW/cm2,-,Juan Pei and Shengjie Peng and Jifu Shi and Yanliang Liang and Zhanliang Tao and Jing Liang and Jun Chen,Triphenylamine-based organic dye containing the diphenylvinyl and rhodanine-3-acetic acid moieties for efficient dye-sensitized solar cells,Journal of Power Sources,187,10.1016/j.jpowsour.2008.11.028,620--626,2,,01/01/2009,Pei_2009,,,OC(=O)CN1C(=S)SC(=Cc2ccc(cc2)N(c2ccc(cc2)C=C(c2ccccc2)c2ccccc2)c2ccccc2)C1=O,triphenylamine,468.0,,methanol
1481,729.0,10.95,0.73,5.83,Iodide_Triiodide,0.158,-,-,TiO2 3 um thick,-,-,AM 1.5G 100mW/cm2,-,Zhihui Wang and Mao Liang and He Wang and Peng Wang and Fangyi Cheng and Zhe Sun and Xue Song,"Joint Electrical, Photophysical, and Photovoltaic Studies on Truxene Dye-Sensitized Solar Cells: Impact of Arylamine Electron Donors",ChemSusChem,7,10.1002/cssc.201301155,795--803,3,,01/01/2014,Wang_2014,,,CCCCCCOc1ccc(cc1)N(c1ccc(cc1)OCCCCCC)c1ccc(cc1)c1cc2c(s1)c1c(n2CCCCCC)c(cs1)C=C(C(=O)O)C#N,triphenylamine,524.0,,dichloromethane
1485,670.0,15.2,0.66,6.72,Iodide_Triiodide,0.25,-,-,TiO2 film (18 um thick),275 nmol/cm2,12 hours,AM 1.5G 100mW/cm2,-,Hsien-Hsin Chou and Yung-Chung Chen and Hsuan-Jui Huang and Ting-Hui Lee and Jiann T. Lin and Chiitang Tsai and Kellen Chen,"High-performance dye-sensitized solar cells based on 5,6-bis-hexyloxy-benzo[2,1,3]thiadiazole",Journal of Materials Chemistry,22,10.1039/c2jm30427a,10929,21,,01/01/2012,Chou_2012,,,CCCCCCOc1c(OCCCCCC)c(c2ccc(s2)/C=C(/C(=O)O)\C#N)c2c(c1c1ccc(s1)c1ccc(cc1)N(c1ccccc1)c1ccccc1)nsn2,triphenylamine,501.0,631.0,THF
1486,670.0,11.9,0.68,5.36,Iodide_Triiodide,0.25,-,-,TiO2 film (18 um thick),416 nmol/cm2,12 hours,AM 1.5G 100mW/cm2,-,Hsien-Hsin Chou and Yung-Chung Chen and Hsuan-Jui Huang and Ting-Hui Lee and Jiann T. Lin and Chiitang Tsai and Kellen Chen,"High-performance dye-sensitized solar cells based on 5,6-bis-hexyloxy-benzo[2,1,3]thiadiazole",Journal of Materials Chemistry,22,10.1039/c2jm30427a,10929,21,,01/01/2012,Chou_2012,,,CCCCCCOc1c(c2ccc(s2)c2ccc(cc2)N(c2ccc(cc2)OC)c2ccc(cc2)OC)c2nsnc2c(c1OCCCCCC)c1ccc(s1)/C=C(/C(=O)O)\C#N,triphenylamine,536.0,,THF
1487,580.0,13.5,0.64,5.01,Iodide_Triiodide,0.25,-,-,TiO2 film (18 um thick),371 nmol/cm2,12 hours,AM 1.5G 100mW/cm2,-,Hsien-Hsin Chou and Yung-Chung Chen and Hsuan-Jui Huang and Ting-Hui Lee and Jiann T. Lin and Chiitang Tsai and Kellen Chen,"High-performance dye-sensitized solar cells based on 5,6-bis-hexyloxy-benzo[2,1,3]thiadiazole",Journal of Materials Chemistry,22,10.1039/c2jm30427a,10929,21,,01/01/2012,Chou_2012,,,N#C/C(=C\c1ccc(s1)c1ccc(c2c1nsn2)c1ccc(cc1)N(c1ccccc1)c1ccccc1)/C(=O)O,triphenylamine,491.0,650.0,THF
1492,324.0,5.7,0.5,0.94,Iodide_Triiodide,0.25,-,-,TiO2 film,-,12 hours,AM 1.5G 100mW/cm2,-,Weijiang Ying and Xiaoyu Zhang and Xin Li and Wenjun Wu and Fuling Guo and Jing Li and Hans {\AA}gren and Jianli Hua,"Synthesis and photovoltaic properties of new [1,2,5]thiadiazolo[3,4-c]pyridine-based organic Broadly absorbing sensitizers for dye-sensitized solar cells",Tetrahedron,70,10.1016/j.tet.2014.04.039,3901--3908,25,,01/01/2014,Ying_2014,,,N#CC(=Cc1ccc(s1)c1cnc(c2c1nsn2)c1ccc(s1)N(c1ccccc1)c1ccccc1)C(=O)O,triphenylamine,620.0,,dichloromethane
1493,730.0,15.5,0.67,7.57,Iodide_Triiodide,0.16,-,-,TiO2 film (15 um thick + 4 um scattering layer),-,24 hours,AM 1.5G 100mW/cm2,-,Xu-Feng Zang and Zu-Sheng Huang and Han-Lun Wu and Zafar Iqbal and Lingyun Wang and Herbert Meier and Derong Cao,Molecular design of the diketopyrrolopyrrole-based dyes with varied donor units for efficient dye-sensitized solar cells,Journal of Power Sources,271,10.1016/j.jpowsour.2014.08.030,455--464,,,01/01/2014,Zang_2014,,,CCCCCCn1c(c2ccc(cc2)N(c2ccc(cc2)OCCCCCC)c2ccc(cc2)OCCCCCC)c2c(c1=O)c(n(c2=O)CCCCCC)c1ccc(cc1)c1ccc(cc1)/C=C(/C(=O)O)\C#N,triphenylamine,539.0,,dichloromethane
1495,645.0,7.51,0.85,4.12,Iodide_Triiodide,0.16,-,-,TiO2 film (15 um thick + 4 um scattering layer),-,24 hours,AM 1.5G 100mW/cm2,-,Xu-Feng Zang and Zu-Sheng Huang and Han-Lun Wu and Zafar Iqbal and Lingyun Wang and Herbert Meier and Derong Cao,Molecular design of the diketopyrrolopyrrole-based dyes with varied donor units for efficient dye-sensitized solar cells,Journal of Power Sources,271,10.1016/j.jpowsour.2014.08.030,455--464,,,01/01/2014,Zang_2014,,,CCCCCCn1c(c2ccc(cc2)c2ccc(cc2)N(c2ccc(cc2)OCCCCCC)c2ccc(cc2)OCCCCCC)c2c(c1=O)c(n(c2=O)CCCCCC)c1ccc(cc1)/C=C(/C(=O)O)\C#N,triphenylamine,513.0,,dichloromethane
1496,699.0,13.43,0.65,6.06,Iodide_Triiodide,0.16,-,-,TiO2 film (15 um thick + 4 um scattering layer),-,24 hours,AM 1.5G 100mW/cm2,-,Xu-Feng Zang and Zu-Sheng Huang and Han-Lun Wu and Zafar Iqbal and Lingyun Wang and Herbert Meier and Derong Cao,Molecular design of the diketopyrrolopyrrole-based dyes with varied donor units for efficient dye-sensitized solar cells,Journal of Power Sources,271,10.1016/j.jpowsour.2014.08.030,455--464,,,01/01/2014,Zang_2014,,,CCCCCCn1c(=O)c2c(c1c1ccc(cc1)c1ccc(cc1)N(c1ccc(cc1)OCCCCCC)c1ccc(cc1)OCCCCCC)c(=O)n(c2c1ccc(cc1)c1ccc(cc1)/C=C(/C(=O)O)\C#N)CCCCCC,triphenylamine,,,-
1499,946.0,7.66,0.658,4.76,Iodide_Triiodide,-,-,-,TiO2 film,-,10 hours,AM 1.5G 100mW/cm2,-,Nanjia Zhou and Kumaresan Prabakaran and Byunghong Lee and Sheng Hsiung Chang and Boris Harutyunyan and Peijun Guo and Melanie R. Butler and Amod Timalsina and Michael J. Bedzyk and Mark A. Ratner and Sureshraju Vegiraju and Shuehlin Yau and Chun-Guey Wu and Robert P. H. Chang and Antonio Facchetti and Ming-Chou Chen and Tobin J. Marks,Metal-Free Tetrathienoacene Sensitizers for High-Performance Dye-Sensitized Solar Cells,Journal of the American Chemical Society,137,10.1021/ja513254z,4414--4423,13,,01/01/2015,Zhou_2015,,,CCCCCCCCCCCCCCCc1c(C=C(C(=O)O)C#N)sc2c1sc1c2sc2c1sc(c2CCCCCCCCCCCCCCC)c1ccc(cc1)N(c1ccccc1)c1ccccc1,triphenylamine,498.0,,orthodichlorobenzene
1500,893.0,10.1,0.681,6.15,Iodide_Triiodide,-,-,-,TiO2 film,-,10 hours,AM 1.5G 100mW/cm2,-,Nanjia Zhou and Kumaresan Prabakaran and Byunghong Lee and Sheng Hsiung Chang and Boris Harutyunyan and Peijun Guo and Melanie R. Butler and Amod Timalsina and Michael J. Bedzyk and Mark A. Ratner and Sureshraju Vegiraju and Shuehlin Yau and Chun-Guey Wu and Robert P. H. Chang and Antonio Facchetti and Ming-Chou Chen and Tobin J. Marks,Metal-Free Tetrathienoacene Sensitizers for High-Performance Dye-Sensitized Solar Cells,Journal of the American Chemical Society,137,10.1021/ja513254z,4414--4423,13,,01/01/2015,Zhou_2015,,,CCCCCCCCCCCCCCCc1c(C=C(C(=O)O)C#N)sc2c1sc1c2sc2c1sc(c2CCCCCCCCCCCCCCC)c1ccc(s1)c1ccc(cc1)N(c1ccccc1)c1ccccc1,triphenylamine,482.0,,orthodichlorobenzene
1501,833.0,16.5,0.737,10.1,Iodide_Triiodide,-,-,-,TiO2 film,-,10 hours,AM 1.5G 100mW/cm2,-,Nanjia Zhou and Kumaresan Prabakaran and Byunghong Lee and Sheng Hsiung Chang and Boris Harutyunyan and Peijun Guo and Melanie R. Butler and Amod Timalsina and Michael J. Bedzyk and Mark A. Ratner and Sureshraju Vegiraju and Shuehlin Yau and Chun-Guey Wu and Robert P. H. Chang and Antonio Facchetti and Ming-Chou Chen and Tobin J. Marks,Metal-Free Tetrathienoacene Sensitizers for High-Performance Dye-Sensitized Solar Cells,Journal of the American Chemical Society,137,10.1021/ja513254z,4414--4423,13,,01/01/2015,Zhou_2015,,,CCCCCCCCCCCCCCCc1c(sc2c1sc1c2sc2c1sc(c2CCCCCCCCCCCCCCC)c1ccc(s1)C=C(C(=O)O)C#N)c1ccc(cc1)N(c1ccccc1)c1ccccc1,triphenylamine,490.0,,orthodichlorobenzene
1502,832.0,11.8,0.703,6.91,Iodide_Triiodide,-,-,-,TiO2 film,-,10 hours,AM 1.5G 100mW/cm2,-,Nanjia Zhou and Kumaresan Prabakaran and Byunghong Lee and Sheng Hsiung Chang and Boris Harutyunyan and Peijun Guo and Melanie R. Butler and Amod Timalsina and Michael J. Bedzyk and Mark A. Ratner and Sureshraju Vegiraju and Shuehlin Yau and Chun-Guey Wu and Robert P. H. Chang and Antonio Facchetti and Ming-Chou Chen and Tobin J. Marks,Metal-Free Tetrathienoacene Sensitizers for High-Performance Dye-Sensitized Solar Cells,Journal of the American Chemical Society,137,10.1021/ja513254z,4414--4423,13,,01/01/2015,Zhou_2015,,,CCCCCCCCCCCCCCCc1c(sc2c1sc1c2sc2c1sc(c2CCCCCCCCCCCCCCC)c1ccc(s1)c1ccc(cc1)N(c1ccccc1)c1ccccc1)c1ccc(s1)C=C(C(=O)O)C#N,triphenylamine,513.0,,orthodichlorobenzene
1503,621.0,4.91,0.73,2.23,Iodide_Triiodide,0.16,-,-,TiO2 film (15 um thick),-,-,AM 1.5G 100mW/cm2,-,Linlei Zhou and Chunyang Jia and Zhongquan Wan and Ximing Chen and Xiaojun Yao,Effect of imidazole derivatives in triphenylamine-based organic dyes for dye-sensitized solar cells,Organic Electronics,14,10.1016/j.orgel.2013.04.004,1755--1762,7,,01/01/2013,Zhou_2013,,,N#C/C(=C/c1ccc(cc1)N(c1ccccc1)c1ccccc1)/C(=O)O,triphenylamine,395.0,,ethanol
1504,646.0,7.13,0.68,3.13,Iodide_Triiodide,0.16,-,-,TiO2 film (15 um thick),-,-,AM 1.5G 100mW/cm2,-,Linlei Zhou and Chunyang Jia and Zhongquan Wan and Ximing Chen and Xiaojun Yao,Effect of imidazole derivatives in triphenylamine-based organic dyes for dye-sensitized solar cells,Organic Electronics,14,10.1016/j.orgel.2013.04.004,1755--1762,7,,01/01/2013,Zhou_2013,,,N#C/C(=C/c1ccc(cc1)N(c1ccccc1)c1ccc(cc1)c1nc(c([nH]1)c1ccccc1)c1ccccc1)/C(=O)O,triphenylamine,405.0,,ethanol
1505,603.0,3.04,0.66,1.21,Iodide_Triiodide,0.16,-,-,TiO2 film (15 um thick),-,-,AM 1.5G 100mW/cm2,-,Linlei Zhou and Chunyang Jia and Zhongquan Wan and Ximing Chen and Xiaojun Yao,Effect of imidazole derivatives in triphenylamine-based organic dyes for dye-sensitized solar cells,Organic Electronics,14,10.1016/j.orgel.2013.04.004,1755--1762,7,,01/01/2013,Zhou_2013,,,N#C/C(=C/c1ccc(cc1)N(c1ccccc1)c1ccc(cc1)c1nc2c([nH]1)c1ccccc1c1c2cccc1)/C(=O)O,triphenylamine,397.0,,ethanol
1507,860.0,11.33,0.57,5.56,Iodide_Triiodide,0.24,-,-,TiO2 film (7 um thick),303 nmol/cm2,-,AM 1.5G 100mW/cm2,-,Huipeng Zhou and Pengchong Xue and Yuan Zhang and Xin Zhao and Junhui Jia and Xiaofei Zhang and Xingliang Liu and Ran Lu,Fluorenylvinylenes bridged triphenylamine-based dyes with enhanced performance in dye-sensitized solar cells,Tetrahedron,67,10.1016/j.tet.2011.09.008,8477--8483,44,,01/01/2011,Zhou_2011,,,CCCCCCCCC1(CCCCCCCC)c2cc(/C=C/c3ccc(cc3)N(c3ccccc3)c3ccccc3)ccc2c2c1cc(cc2)/C=C(\C(=O)O)/C#N,triphenylamine,406.0,612.0,dichloromethane
1511,650.0,13.7,0.65,5.82,Iodide_Triiodide,0.16,-,-,TiO2 film (12 um + 4 um scattering layer),-,24 hours,AM 1.5G 100mW/cm2,-,Abhishek Baheti and K. R. Justin Thomas and Chuan-Pei Lee and Chun-Ting Li and Kuo-Chuan Ho,Organic dyes containing fluoren-9-ylidene chromophores for efficient dye-sensitized solar cells,Journal of Materials Chemistry A,2,10.1039/c3ta15456d,5766,16,,01/01/2014,Baheti_2014,,,N#C/C(=C\c1ccc(s1)c1ccc2c(c1)C(CC)(CC)c1c2ccc(c1)N(c1ccc(cc1)C=C1c2ccccc2c2c1cccc2)c1ccc(cc1)C=C1c2ccccc2c2c1cccc2)/C(=O)O,triphenylamine,439.0,,dichloromethane
1512,640.0,13.2,0.64,5.38,Iodide_Triiodide,0.16,-,-,TiO2 film (12 um + 4 um scattering layer),-,24 hours,AM 1.5G 100mW/cm2,-,Abhishek Baheti and K. R. Justin Thomas and Chuan-Pei Lee and Chun-Ting Li and Kuo-Chuan Ho,Organic dyes containing fluoren-9-ylidene chromophores for efficient dye-sensitized solar cells,Journal of Materials Chemistry A,2,10.1039/c3ta15456d,5766,16,,01/01/2014,Baheti_2014,,,N#C/C(=C\c1ccc(s1)c1ccc(s1)c1ccc2c(c1)C(CC)(CC)c1c2ccc(c1)N(c1ccc(cc1)C=C1c2ccccc2c2c1cccc2)c1ccc(cc1)C=C1c2ccccc2c2c1cccc2)/C(=O)O,triphenylamine,437.0,,dichloromethane
1513,586.0,10.3,0.67,4.01,Iodide_Triiodide,0.16,-,-,TiO2 film (12 um + 4 um scattering layer),-,24 hours,AM 1.5G 100mW/cm2,-,Abhishek Baheti and K. R. Justin Thomas and Chuan-Pei Lee and Chun-Ting Li and Kuo-Chuan Ho,Organic dyes containing fluoren-9-ylidene chromophores for efficient dye-sensitized solar cells,Journal of Materials Chemistry A,2,10.1039/c3ta15456d,5766,16,,01/01/2014,Baheti_2014,,,N#CC(=Cc1ccc(cc1)N(c1ccc2c(c1)C(CC)(CC)c1c2ccc(c1)c1ccc(s1)/C=C(/C(=O)O)\C#N)c1ccccc1)C#N,triphenylamine,460.0,,dichloromethane
1515,618.0,7.52,0.65,3.01,Iodide_Triiodide,0.16,-,-,TiO2 film (12 um + 4 um scattering layer),-,24 hours,AM 1.5G 100mW/cm2,-,Abhishek Baheti and K. R. Justin Thomas and Chuan-Pei Lee and Chun-Ting Li and Kuo-Chuan Ho,Organic dyes containing fluoren-9-ylidene chromophores for efficient dye-sensitized solar cells,Journal of Materials Chemistry A,2,10.1039/c3ta15456d,5766,16,,01/01/2014,Baheti_2014,,,N#C/C(=C\c1ccc(s1)c1ccc(s1)c1ccc2c(c1)C(CC)(CC)c1c2ccc(c1)N(c1ccccc1)c1ccccc1)/C(=O)O,triphenylamine,487.0,,dichloromethane
1516,664.0,9.69,0.696,4.65,Iodide_Triiodide,-,-,-,TiO2 film (14 um thick),-,15 hours,AM 1.5G 100mW/cm2,-,Abhishek Baheti and Satyanarayana Reddy Gajjela and Palani Balaya and K.R. Justin Thomas,"Synthesis, optical, electrochemical and photovoltaic properties of organic dyes containing trifluorenylamine donors",Dyes and Pigments,113,10.1016/j.dyepig.2014.07.036,78--86,,,01/01/2015,Baheti_2015,,,N#C/C(=C\c1ccc(s1)c1ccc2c(c1)C(CC)(CC)c1c2ccc(c1)N(c1ccc2c(c1)C(CC)(CC)c1c2cccc1)c1ccc2c(c1)C(CC)(CC)c1c2cccc1)/C(=O)O,triphenylamine,492.0,,dichloromethane
1517,709.0,11.71,0.7086,5.8,Iodide_Triiodide,-,-,-,TiO2 film (14 um thick),-,15 hours,AM 1.5G 100mW/cm2,-,Abhishek Baheti and Satyanarayana Reddy Gajjela and Palani Balaya and K.R. Justin Thomas,"Synthesis, optical, electrochemical and photovoltaic properties of organic dyes containing trifluorenylamine donors",Dyes and Pigments,113,10.1016/j.dyepig.2014.07.036,78--86,,,01/01/2015,Baheti_2015,,,N#C/C(=C\c1ccc(s1)c1ccc(s1)c1ccc2c(c1)C(CC)(CC)c1c2ccc(c1)N(c1ccc2c(c1)C(CC)(CC)c1c2cccc1)c1ccc2c(c1)C(CC)(CC)c1c2cccc1)/C(=O)O,triphenylamine,513.0,,dichloromethane
1524,641.0,16.13,0.718,7.42,Iodide_Triiodide,0.18,-,-,TiO2 film (20 um thick + 4 um scattering layer),-,24 hours,AM 1.5G 100mW/cm2,-,Hyunbong Choi and Chul Baik and Sang{\hspace{0.25em}}Ook Kang and Jaejung Ko and Moon-Sung Kang and Md.{\hspace{0.25em}}K. Nazeeruddin and Michael Grätzel,Highly Efficient and Thermally Stable Organic Sensitizers for Solvent-Free Dye-Sensitized Solar Cells,Angewandte Chemie,120,10.1002/ange.200703852,333--336,2,,01/01/2008,Choi_2008,,,CCCCCCc1cc(sc1c1ccc(cc1)N(c1ccc2c(c1)C(C)(C)c1c2cccc1)c1ccc2c(c1)C(C)(C)c1c2cccc1)c1sc(cc1CCCCCC)c1sc(cc1CCCCCC)/C=C(/C(=O)O)\C#N,triphenylamine,430.0,,THF
1525,664.0,17.45,0.742,8.6,Iodide_Triiodide,0.18,-,-,TiO2 film (20 um thick + 4 um scattering layer),-,24 hours,AM 1.5G 100mW/cm2,-,Hyunbong Choi and Chul Baik and Sang{\hspace{0.25em}}Ook Kang and Jaejung Ko and Moon-Sung Kang and Md.{\hspace{0.25em}}K. Nazeeruddin and Michael Grätzel,Highly Efficient and Thermally Stable Organic Sensitizers for Solvent-Free Dye-Sensitized Solar Cells,Angewandte Chemie,120,10.1002/ange.200703852,333--336,2,,01/01/2008,Choi_2008,,,CCCCCCC1=CC(=c2sc(=C3SC(C=C3CCCCCC)(C=O)/C=C(/C(=O)O)\C#N)cc2CCCCCC)SC1c1cc2c(s1)cc(cc2)N(c1ccc2c(c1)C(C)(C)c1c2cccc1)c1ccc2c(c1)C(C)(C)c1c2cccc1,triphenylamine,430.0,,THF
1526,680.0,14.5,0.61,5.95,Iodide_Triiodide,0.25,-,-,TiO2 14 um thick,340 nmol/cm2,12 hours,AM 1.5G 100mW/cm2,-,K. R. Justin Thomas and Ying-Chan Hsu and Jiann T. Lin and Kun-Mu Lee and Kuo-Chuan Ho and Chin-Hung Lai and Yi-Ming Cheng and Pi-Tai Chou,"2,3-Disubstituted Thiophene-Based Organic Dyes for Solar Cells",Chemistry of Materials,20,10.1021/cm702631r,1830--1840,5,,01/01/2008,Justin_Thomas_2008,,,N#C/C(=C\c1cc(c(s1)c1ccc(s1)c1ccc(cc1)N(c1ccccc1)c1ccccc1)c1ccc(s1)c1ccc(cc1)N(c1ccccc1)c1ccccc1)/C(=O)O,triphenylamine,462.0,,THF
1527,650.0,15.6,0.6,6.04,Iodide_Triiodide,0.25,-,-,TiO2 14 um thick,360 nmol/cm2,12 hours,AM 1.5G 100mW/cm2,-,K. R. Justin Thomas and Ying-Chan Hsu and Jiann T. Lin and Kun-Mu Lee and Kuo-Chuan Ho and Chin-Hung Lai and Yi-Ming Cheng and Pi-Tai Chou,"2,3-Disubstituted Thiophene-Based Organic Dyes for Solar Cells",Chemistry of Materials,20,10.1021/cm702631r,1830--1840,5,,01/01/2008,Justin_Thomas_2008,,,N#C/C(=C\c1ccc(s1)c1cc(c(s1)c1ccc(s1)c1ccc(cc1)N(c1ccccc1)c1ccccc1)c1ccc(s1)c1ccc(cc1)N(c1ccccc1)c1ccccc1)/C(=O)O,triphenylamine,465.0,,THF
1528,610.0,11.4,0.59,4.11,Iodide_Triiodide,0.25,-,-,TiO2 14 um thick,370 nmol/cm2,12 hours,AM 1.5G 100mW/cm2,-,K. R. Justin Thomas and Ying-Chan Hsu and Jiann T. Lin and Kun-Mu Lee and Kuo-Chuan Ho and Chin-Hung Lai and Yi-Ming Cheng and Pi-Tai Chou,"2,3-Disubstituted Thiophene-Based Organic Dyes for Solar Cells",Chemistry of Materials,20,10.1021/cm702631r,1830--1840,5,,01/01/2008,Justin_Thomas_2008,,,N#C/C(=C\c1ccc(s1)c1ccc(s1)c1cc(c(s1)c1ccc(s1)c1ccc(cc1)N(c1ccccc1)c1ccccc1)c1ccc(s1)c1ccc(cc1)N(c1ccccc1)c1ccccc1)/C(=O)O,triphenylamine,462.0,,THF
