Repository: PaulC61/Cheminformatics

# Cheminformatics
Repository for:
Cheminformatics Masters students of University of Strasbourg 2020 - 2022
+ My own projects related to the course

File: InternshipM2_BIU/WorkingEnvironment/Phase2/metalsNoMixes.csv (part 12 of 24)
,VOC,JSC,FF,PCE,Electrolyte,Active area,Co-adsorbent,Co-sensitizer,Semiconductor,Dye loading,Exposure time,Solar simulator,Performance comment,Article author,Article title,Article journal,Article volume,Article DOI,Article pages,Article issue nr,Article EID,Article year,Article year.1,Article electronic id,Article keywords,Molecule SMILE,Molecule keywords,Molecule spectrum absorption maxima,Molecule spectrum emission maxima,Molecule spectrum solvent
1532,680.0,14.17,0.66,6.4,Iodide_Triiodide,0.25,-,-,TiO2 4 um thick,-,12 hours,AM 1.5G 100mW/cm2,-,K. R. Justin Thomas and Ying-Chan Hsu and Jiann T. Lin and Kun-Mu Lee and Kuo-Chuan Ho and Chin-Hung Lai and Yi-Ming Cheng and Pi-Tai Chou,"2,3-Disubstituted Thiophene-Based Organic Dyes for Solar Cells",Chemistry of Materials,20,10.1021/cm702631r,1830--1840,5,,01/01/2008,Justin_Thomas_2008,,,N#C/C(=C\c1ccc(s1)c1ccc(s1)c1ccc(cc1)N(c1ccccc1)c1ccccc1)/C(=O)O,triphenylamine,467.0,,dichloromethane
1533,670.0,6.6,0.68,3.0,Iodide_Triiodide,-,-,-,TiO2 film 10 um thick,-,1 hour,AM 1.5G 100mW/cm2,MeOH solvent,Hiroshi Imahori and Shinya Hayashi and Hironobu Hayashi and Akane Oguro and Seunghun Eu and Tomokazu Umeyama and Yoshihiro Matano,Effects of Porphyrin Substituents and Adsorption Conditions on Photovoltaic Properties of Porphyrin-Sensitized {TiO}2Cells,The Journal of Physical Chemistry C,113,10.1021/jp907288h,18406--18413,42,,01/01/2009,Imahori_2009,,,OC(=O)c1ccc(cc1)/C/1=C/2\C=CC(=N2)/C(=c/2\n3[Zn]n4c1ccc4/C(=C\1/C=CC(=N1)/C(=c\3/cc2)/c1ccc(cc1)C(F)(F)F)/c1ccc(cc1)C(F)(F)F)/c1ccc(cc1)C(F)(F)F,porphyrin,583.0,644.0,dichloromethane
1546,560.0,14.2,0.6,4.77,Iodide_Triiodide,0.25,-,-,TiO2 film (6 um thick),-,-,AM 1.5G 100mW/cm2,-,Chien-Hsin Yang and Han-Lung Chen and Yao-Yuan Chuang and Chun-Guey Wu and Chiao-Pei Chen and Shao-Hong Liao and Tzong-Liu Wang,Characteristics of triphenylamine-based dyes with multiple acceptors in application of dye-sensitized solar cells,Journal of Power Sources,188,10.1016/j.jpowsour.2008.12.026,627--634,2,,01/01/2009,Yang_2009,,,OC(=O)CN1C(=S)S/C(=C\c2ccc(cc2)N(c2ccc(cc2)/C=C\2/SC(=S)N(C2=O)CC(=O)O)c2ccccc2)/C1=O,triphenylamine,497.0,577.0,chloroform
1548,530.0,11.0,0.51,2.97,Iodide_Triiodide,0.25,-,-,TiO2 film (6 um thick),-,-,AM 1.5G 100mW/cm2,-,Chien-Hsin Yang and Han-Lung Chen and Yao-Yuan Chuang and Chun-Guey Wu and Chiao-Pei Chen and Shao-Hong Liao and Tzong-Liu Wang,Characteristics of triphenylamine-based dyes with multiple acceptors in application of dye-sensitized solar cells,Journal of Power Sources,188,10.1016/j.jpowsour.2008.12.026,627--634,2,,01/01/2009,Yang_2009,,,OC(=O)CN1C(=S)S/C(=C\c2ccc(cc2)N(c2ccc(cc2)/C=C\2/SC(=S)N(C2=O)CC(=O)O)c2ccc(cc2)/C=C\2/SC(=S)N(C2=O)CC(=O)O)/C1=O,triphenylamine,480.0,,ethanol
1550,600.0,8.55,0.62,3.16,Iodide_Triiodide,0.36,-,-,TiO2 film (8 um thick),-,16 hours,AM 1.5G 100mW/cm2,-,Mesude Zeliha Yigit and Hakan Bilgili and Emre Sefer and Serafettin Demic and Ceylan Zafer and Mustafa Can and Sermet Koyuncu,Effect of a pi-bridging unit in triphenylamine-benzothiadiazole based donor acceptor chromophores for dye-sensitized solar cells,Electrochimica Acta,147,10.1016/j.electacta.2014.09.138,617--625,,,01/01/2014,Yigit_2014,,,CCCCCCc1cc(sc1c1ccc(cc1)N(c1ccc(cc1)OCCCCCC)c1ccc(cc1)OCCCCCC)c1ccc(c2c1nsn2)c1sc(c(c1)CCCCCC)c1ccc(cc1)C=C(C(=O)O)C#N,triphenylamine,530.0,,dichloromethane
1551,580.0,11.15,0.59,3.81,Iodide_Triiodide,0.36,-,-,TiO2 film (8 um thick),-,16 hours,AM 1.5G 100mW/cm2,-,Mesude Zeliha Yigit and Hakan Bilgili and Emre Sefer and Serafettin Demic and Ceylan Zafer and Mustafa Can and Sermet Koyuncu,Effect of a pi-bridging unit in triphenylamine-benzothiadiazole based donor acceptor chromophores for dye-sensitized solar cells,Electrochimica Acta,147,10.1016/j.electacta.2014.09.138,617--625,,,01/01/2014,Yigit_2014,,,CCCCCCc1cc(sc1c1ccc(cc1)N(c1ccc(cc1)OCCCCCC)c1ccc(cc1)OCCCCCC)c1ccc(c2c1nsn2)c1sc(c(c1)CCCCCC)c1ccc(s1)/C=C(/C(=O)O)\C#N,triphenylamine,545.0,,dichloromethane
1552,484.0,7.58,0.65,2.4,Iodide_Triiodide,0.25,-,-,TiO2 film,-,12 hours,AM 1.5G 100mW/cm2,-,Weijiang Ying and Xiaoyu Zhang and Xin Li and Wenjun Wu and Fuling Guo and Jing Li and Hans {\AA}gren and Jianli Hua,"Synthesis and photovoltaic properties of new [1,2,5]thiadiazolo[3,4-c]pyridine-based organic Broadly absorbing sensitizers for dye-sensitized solar cells",Tetrahedron,70,10.1016/j.tet.2014.04.039,3901--3908,25,,01/01/2014,Ying_2014,,,N#CC(=Cc1ccc(s1)c1cnc(c2c1nsn2)c1ccc(cc1)N(c1ccccc1)c1ccccc1)C(=O)O,triphenylamine,535.0,,dichloromethane
1553,727.0,7.72,0.75,4.23,Iodide_Triiodide,0.25,-,-,TiO2 film,-,12 hours,AM 1.5G 100mW/cm2,-,Weijiang Ying and Xiaoyu Zhang and Xin Li and Wenjun Wu and Fuling Guo and Jing Li and Hans {\AA}gren and Jianli Hua,"Synthesis and photovoltaic properties of new [1,2,5]thiadiazolo[3,4-c]pyridine-based organic Broadly absorbing sensitizers for dye-sensitized solar cells",Tetrahedron,70,10.1016/j.tet.2014.04.039,3901--3908,25,,01/01/2014,Ying_2014,,,N#CC(=Cc1ccc(cc1)c1cnc(c2c1nsn2)c1ccc(cc1)N(c1ccccc1)c1ccccc1)C(=O)O,triphenylamine,500.0,,dichloromethane
1561,590.0,5.56,0.65,2.13,Iodide_Triiodide,-,-,-,TiO2 film,-,-,AM 1.5G 100mW/cm2,-,Tainan Duan and Ke Fan and Yang Fu and Cheng Zhong and Xingguo Chen and Tianyou Peng and Jingui Qin,"Triphenylamine-based organic dyes containing a 1,2,3-triazole bridge for dye-sensitized solar cells via a `Click' reaction",Dyes and Pigments,94,10.1016/j.dyepig.2011.11.008,28--33,1,,01/01/2012,Duan_2012,,,CCCCCCOc1cc(/C=C(\C(=O)O)/C#N)c(cc1n1nnc(c1)c1ccc(cc1)N(c1ccc(cc1)c1nnn(c1)c1cc(OCCCCCC)c(cc1OCCCCCC)/C=C(\C(=O)O)/C#N)c1ccccc1)OCCCCCC,triphenylamine,405.0,,dioxane
1566,541.0,15.96,0.65,5.65,Iodide_Triiodide,0.159,-,-,TiO2 13 um thick,-,12 hours,AM 1.5G 100mW/cm2,-,Sanyin Qu and Bing Wang and Fuling Guo and Jing Li and Wenjun Wu and Cong Kong and Yitao Long and Jianli Hua,New diketo-pyrrolo-pyrrole ({DPP}) sensitizer containing a furan moiety for efficient and stable dye-sensitized solar cells,Dyes and Pigments,92,10.1016/j.dyepig.2011.09.009,1384--1393,3,,01/01/2012,Qu_2012,,,CCCCn1c(=O)c2c(c1c1ccc(cc1)c1ccc(cc1)N(c1ccc(cc1)OC)c1ccc(cc1)OC)c(=O)n(c2c1ccc(cc1)c1ccc(o1)/C=C(/C(=O)O)\C#N)CCCC,triphenylamine,525.0,,dichloromethane
1570,625.0,14.53,0.66,6.03,Iodide_Triiodide,0.159,-,-,TiO2 16 um thick,141 nmol/cm2,12 hours,AM 1.5G 100mW/cm2,-,Sanyin Qu and Bing Wang and Fuling Guo and Jing Li and Wenjun Wu and Cong Kong and Yitao Long and Jianli Hua,New diketo-pyrrolo-pyrrole ({DPP}) sensitizer containing a furan moiety for efficient and stable dye-sensitized solar cells,Dyes and Pigments,92,10.1016/j.dyepig.2011.09.009,1384--1393,3,,01/01/2012,Qu_2012,,,CCCCn1c(c2ccc(cc2)c2ccc(cc2)N(c2ccc(cc2)OC)c2ccc(cc2)OC)c2c(c1=O)c(n(c2=O)CCCC)c1ccc(cc1)c1ccc(cc1)/C=C(/C(=O)O)\C#N,triphenylamine,511.0,,dichloromethane
1572,650.0,11.46,0.76,5.66,Iodide_Triiodide,0.25,-,-,TiO2 film (10 um transparent + 5 um scat­tering layer),-,24 hours,AM 1.5G 100mW/cm2,-,Chuanjiang Qin and Ashraful Islam and Liyuan Han,Incorporating a stable fluorenone unit into D{\textendash}A{\textendash}$\uppi${\textendash}A organic dyes for dye-sensitized solar cells,Journal of Materials Chemistry,22,10.1039/c2jm33105e,19236,36,,01/01/2012,Qin_2012,,,N#CC(=Cc1ccc(s1)C1=CC=C2C(=Cc3c2ccc(c3)c2ccc(cc2)N(c2ccc(cc2)C)c2ccc(cc2)C)C1=O)C(=O)O,triphenylamine,477.0,,DMF
1573,700.0,12.26,0.73,6.26,Iodide_Triiodide,0.25,-,-,TiO2 film (10 um transparent + 5 um scat­tering layer),-,24 hours,AM 1.5G 100mW/cm2,-,Chuanjiang Qin and Ashraful Islam and Liyuan Han,Incorporating a stable fluorenone unit into D{\textendash}A{\textendash}$\uppi${\textendash}A organic dyes for dye-sensitized solar cells,Journal of Materials Chemistry,22,10.1039/c2jm33105e,19236,36,,01/01/2012,Qin_2012,,,CCC(CCCOc1ccccc1N(c1ccccc1OCCCC(CC)CC)c1ccc(cc1)c1ccc2c(c1)C=C1C2=CC=C(C1=O)c1ccc(s1)C=C(C(=O)O)C#N)CC,triphenylamine,484.0,,DMF
1584,670.0,10.13,0.68,4.66,Iodide_Triiodide,0.16,-,-,TiO2 film (9 um transparent + 4 um scat­tering layer),-,3 hours,AM 1.5G 100mW/cm2,THF solvent bath,Miquel Planells and Laia Pellej{\`{a}} and John N. Clifford and Mariachiara Pastore and Filippo De Angelis and N{\'{u}}ria L{\'{o}}pez and Seth R. Marder and Emilio Palomares,"Energy levels, charge injection, charge recombination and dye regeneration dynamics for donor{\textendash}acceptor $\uppi$-conjugated organic dyes in mesoscopic {TiO}2 sensitized solar cells",Energy {\&} Environmental Science,4,10.1039/c1ee01060c,1820,5,,01/01/2011,Planells_2011,,,CCCCCOc1ccc(cc1)N(c1ccc(cc1)OCCCCC)c1ccc(cc1)c1ccc(s1)c1sc(c2c1OCCO2)/C=C(/C(=O)O)\C#N,triphenylamine,460.0,,acetonitrile and tert-butyl alcohol
1587,606.0,10.79,0.68,4.44,Iodide_Triiodide,0.159,-,-,TiO2 8 um thick,-,12 hours,AM 1.5G 100mW/cm2,-,Sanyin Qu and Bing Wang and Fuling Guo and Jing Li and Wenjun Wu and Cong Kong and Yitao Long and Jianli Hua,New diketo-pyrrolo-pyrrole ({DPP}) sensitizer containing a furan moiety for efficient and stable dye-sensitized solar cells,Dyes and Pigments,92,10.1016/j.dyepig.2011.09.009,1384--1393,3,,01/01/2012,Qu_2012,,,CCCCn1c(=O)c2c(c1c1ccc(cc1)c1ccc(cc1)N(c1ccc(cc1)OC)c1ccc(cc1)OC)c(=O)n(c2c1ccc(cc1)c1ccc(s1)/C=C(/C(=O)O)\C#N)CCCC,triphenylamine,524.0,,dichloromethane
1590,618.0,8.19,0.697,3.53,Iodide_Triiodide,0.2,-,-,TiO2 film (6 um thick),-,-,AM 1.5G 100mW/cm2,-,Bo Hyung Kim and Harold S. Freeman,New N-methyl pyrrole and thiophene based D{\textendash}$\uppi${\textendash}A systems for dye-sensitized solar cells,Dyes and Pigments,96,10.1016/j.dyepig.2012.09.001,313--318,2,,01/01/2013,Kim_2013,,,N#C/C(=C\c1ccc(s1)C1=Nc2c(C1(C)C)cc(cc2)N(c1ccccc1)c1ccccc1)/C(=O)O,triphenylamine,464.0,,THF
1594,664.0,5.85,0.738,2.86,Iodide_Triiodide,0.2,-,-,TiO2 film (6 um thick),-,-,AM 1.5G 100mW/cm2,-,Bo Hyung Kim and Harold S. Freeman,New N-methyl pyrrole and thiophene based D{\textendash}$\uppi${\textendash}A systems for dye-sensitized solar cells,Dyes and Pigments,96,10.1016/j.dyepig.2012.09.001,313--318,2,,01/01/2013,Kim_2013,,,N#C/C(=C\c1ccc(n1C)C1=Nc2c(C1(C)C)cc(cc2)N(c1ccccc1)c1ccccc1)/C(=O)O,triphenylamine,395.0,,THF
1609,684.0,8.77,0.65,3.93,Iodide_Triiodide,-,-,-,TiO2 13 um thick,-,-,AM 1.5G 100mW/cm2,,Huiyang Li and Yizhou Yang and Yingqin Hou and Runli Tang and Tainan Duan and Junnian Chen and Heng Wang and Hongwei Han and Tianyou Peng and Xingguo Chen and Qianqian Li and Zhen Li,"Organic Sensitizers Featuring 9,10-Diaryl-Substituted Anthracene Unit",{ACS} Sustainable Chemistry {\&} Engineering,2,10.1021/sc500234a,1776--1784,7,,01/01/2014,Li_2014,,,CCCCCCc1cc(sc1c1ccc(cc1)N(c1ccccc1)c1ccccc1)c1cc(c(s1)/C=C(\C(=O)O)/C#N)CCCCCC,triphenylamine,490.0,,chloroform
1610,727.0,10.59,0.66,5.06,Iodide_Triiodide,-,-,-,TiO2 13 um thick,-,-,AM 1.5G 100mW/cm2,,Huiyang Li and Yizhou Yang and Yingqin Hou and Runli Tang and Tainan Duan and Junnian Chen and Heng Wang and Hongwei Han and Tianyou Peng and Xingguo Chen and Qianqian Li and Zhen Li,"Organic Sensitizers Featuring 9,10-Diaryl-Substituted Anthracene Unit",{ACS} Sustainable Chemistry {\&} Engineering,2,10.1021/sc500234a,1776--1784,7,,01/01/2014,Li_2014,,,CCCCCCOc1ccc(cc1)N(c1ccc(cc1)OCCCCCC)c1ccc(cc1)c1sc(cc1CCCCCC)c1cc(c(s1)/C=C(\C(=O)O)/C#N)OCCCCC,triphenylamine,495.0,,chloroform
1611,707.0,12.24,0.65,5.59,Iodide_Triiodide,-,-,-,TiO2 13 um thick,-,-,AM 1.5G 100mW/cm2,,Huiyang Li and Yizhou Yang and Yingqin Hou and Runli Tang and Tainan Duan and Junnian Chen and Heng Wang and Hongwei Han and Tianyou Peng and Xingguo Chen and Qianqian Li and Zhen Li,"Organic Sensitizers Featuring 9,10-Diaryl-Substituted Anthracene Unit",{ACS} Sustainable Chemistry {\&} Engineering,2,10.1021/sc500234a,1776--1784,7,,01/01/2014,Li_2014,,,CCCCCCc1cc(sc1c1ccc(cc1)N(c1ccccc1)c1ccccc1)c1ccc2c(c1)c(c1ccc(cc1)C(C)(C)C)c1c(c2c2ccc(cc2)C(C)(C)C)cc(cc1)c1sc(c(c1)OCCCCC)/C=C(\C(=O)O)/C#N,triphenylamine,490.0,,chloroform
1619,680.0,13.57,0.674,6.22,Iodide_Triiodide,0.196,-,-,TiO2 10 um thick,-,12 hours,AM 1.5G 100mW/cm2,EtOH dye bath,Ping Shen and Yijiang Liu and Xianwei Huang and Bin Zhao and Na Xiang and Junjie Fei and Liming Liu and Xueye Wang and Hui Huang and Songting Tan,Efficient triphenylamine dyes for solar cells: Effects of alkyl-substituents and $\uppi$-conjugated thiophene unit,Dyes and Pigments,83,10.1016/j.dyepig.2009.04.005,187--197,2,,01/01/2009,Shen_2009,,,CCCCCCc1cc(sc1c1ccc(cc1)N(c1ccccc1)c1ccccc1)C=C(C(=O)O)C#N,triphenylamine,461.0,620.0,chloroform
1621,590.0,5.82,0.556,1.91,Iodide_Triiodide,0.196,-,-,TiO2 10 um thick,-,12 hours,AM 1.5G 100mW/cm2,-,Ping Shen and Yijiang Liu and Xianwei Huang and Bin Zhao and Na Xiang and Junjie Fei and Liming Liu and Xueye Wang and Hui Huang and Songting Tan,Efficient triphenylamine dyes for solar cells: Effects of alkyl-substituents and $\uppi$-conjugated thiophene unit,Dyes and Pigments,83,10.1016/j.dyepig.2009.04.005,187--197,2,,01/01/2009,Shen_2009,,,CCCCCCc1cc(sc1c1ccc(s1)c1sc(cc1CCCCCC)c1ccc(cc1)N(c1ccccc1)c1ccccc1)c1sc(c(c1)CCCCCC)c1ccc(s1)c1sc(cc1CCCCCC)/C=C(\C(=O)O)/C#N,triphenylamine,464.0,700.0,chloroform
1623,650.0,9.39,0.696,4.25,Iodide_Triiodide,0.196,-,-,TiO2 10 um thick,-,12 hours,AM 1.5G 100mW/cm2,-,Ping Shen and Yijiang Liu and Xianwei Huang and Bin Zhao and Na Xiang and Junjie Fei and Liming Liu and Xueye Wang and Hui Huang and Songting Tan,Efficient triphenylamine dyes for solar cells: Effects of alkyl-substituents and $\uppi$-conjugated thiophene unit,Dyes and Pigments,83,10.1016/j.dyepig.2009.04.005,187--197,2,,01/01/2009,Shen_2009,,,CCCCCCc1cc(sc1c1ccc(s1)c1sc(cc1CCCCCC)C=C(C(=O)O)C#N)c1ccc(cc1)N(c1ccccc1)c1ccccc1,triphenylamine,489.0,708.0,chloroform
1625,600.0,7.68,0.696,3.21,Iodide_Triiodide,0.196,-,-,TiO2 10 um thick,-,12 hours,AM 1.5G 100mW/cm2,-,Ping Shen and Yijiang Liu and Xianwei Huang and Bin Zhao and Na Xiang and Junjie Fei and Liming Liu and Xueye Wang and Hui Huang and Songting Tan,Efficient triphenylamine dyes for solar cells: Effects of alkyl-substituents and $\uppi$-conjugated thiophene unit,Dyes and Pigments,83,10.1016/j.dyepig.2009.04.005,187--197,2,,01/01/2009,Shen_2009,,,N#CC(=Cc1ccc(s1)c1ccc(s1)c1ccc(s1)c1ccc(cc1)N(c1ccccc1)c1ccccc1)C(=O)O,triphenylamine,503.0,709.0,chloroform
1630,724.0,16.28,0.684,8.06,Iodide_Triiodide,0.15,-,-,TiO2 15 um thick,-,12 hours,AM 1.5G 100mW/cm2,-,Huixia Shang and Kejian Jiang and Xiaowei Zhan,An oligothiophene dye with triphenylamine as side chains for efficient dye-sensitized solar cells,Organic Electronics,13,10.1016/j.orgel.2012.07.021,2395--2400,11,,01/01/2012,Shang_2012,,,CCCCOc1ccc(cc1)N(c1ccc(cc1)OCCCC)c1ccc(cc1)c1c(sc(c1c1ccc(cc1)N(c1ccc(cc1)OCCCC)c1ccc(cc1)OCCCC)c1ccsc1c1ccc(s1)c1ccc(s1)C=C(C(=O)O)C#N)c1ccc(s1)c1ccc(s1)c1cccs1,triphenylamine,496.0,,THF
1639,346.0,7.65,0.55,1.45,Iodide_Triiodide,0.158,-,-,TiO2 12 um thick,-,12 hours,AM 1.5G 100mW/cm2,-,Sanyin Qu and Wenjun Wu and Jianli Hua and Cong Kong and Yitao Long and He Tian,New Diketopyrrolopyrrole ({DPP}) Dyes for Efficient Dye-Sensitized Solar Cells,The Journal of Physical Chemistry C,114,10.1021/jp909786k,1343--1349,2,,01/01/2010,Qu_2010,,,CCCCn1c(c2ccc(cc2)c2ccc(cc2)N(c2ccc(cc2)OC)c2ccc(cc2)OC)c2c(c1=O)c(n(c2=O)CCCC)c1ccc(s1)c1ccc(s1)/C=C(/C(=O)O)\C#N,triphenylamine,627.0,,dichloromethane
1643,699.0,14.2,0.63,6.29,Iodide_Triiodide,-,-,-,TiO2 13 um thick,-,-,AM 1.5G 100mW/cm2,,Huiyang Li and Yizhou Yang and Yingqin Hou and Runli Tang and Tainan Duan and Junnian Chen and Heng Wang and Hongwei Han and Tianyou Peng and Xingguo Chen and Qianqian Li and Zhen Li,"Organic Sensitizers Featuring 9,10-Diaryl-Substituted Anthracene Unit",{ACS} Sustainable Chemistry {\&} Engineering,2,10.1021/sc500234a,1776--1784,7,,01/01/2014,Li_2014,,,CCCCCCOc1ccc(cc1)c1c2cc(ccc2c(c2c1ccc(c2)c1cc(c(s1)/C=C(\C(=O)O)/C#N)OCCCCC)c1ccc(cc1)OCCCCCC)c1cc(c(s1)c1ccc(cc1)N(c1ccc(cc1)OCCCCCC)c1ccc(cc1)OCCCCCC)CCCCCC,triphenylamine,,,-
1650,646.0,13.4,0.7,6.1,Iodide_Triiodide,0.159,-,-,TiO2 film,78.8 nmol/cm2,2 hours,AM 1.5G 100mW/cm2,-,Reenu Sirohi and Dong Hee Kim and Soo-Chang Yu and Sang Hee Lee,Novel di-anchoring dye for {DSSC} by bridging of two mono anchoring dye molecules: A conformational approach to reduce aggregation,Dyes and Pigments,92,10.1016/j.dyepig.2011.09.003,1132--1137,3,,01/01/2012,Sirohi_2012,,,N#C/C(=C/c1ccc(s1)c1ccc(cc1)N(c1ccccc1)c1cccc(c1)N(c1ccc(cc1)c1ccc(s1)/C=C(\C(=O)O)/C#N)c1ccccc1)/C(=O)O,triphenylamine,435.0,593.0,DMSO:ethanol
1651,616.0,9.3,0.73,4.2,Iodide_Triiodide,0.159,-,-,TiO2 film,48.6 nmol/cm2,2 hours,AM 1.5G 100mW/cm2,-,Reenu Sirohi and Dong Hee Kim and Soo-Chang Yu and Sang Hee Lee,Novel di-anchoring dye for {DSSC} by bridging of two mono anchoring dye molecules: A conformational approach to reduce aggregation,Dyes and Pigments,92,10.1016/j.dyepig.2011.09.003,1132--1137,3,,01/01/2012,Sirohi_2012,,,CCCCCCCC[N+]1=C(/C=C/2\C(=C(C2=O)C=C2N(CC)c3c(C2(C)C)cccc3)[O-])C(c2c1ccc(c2)C(=O)O)(C)C,triphenylamine,418.0,580.0,DMSO:ethanol
1653,530.0,5.1,0.52,1.41,Iodide_Triiodide,0.4,-,-,TiO2 12 um thick,250 nmol/cm2,24 hours,AM 1.5G 100mW/cm2,-,Surya Prakash Singh and M. S. Roy and K. R. Justin Thomas and S. Balaiah and K. Bhanuprakash and G. D. Sharma,New Triphenylamine-Based Organic Dyes with Different Numbers of Anchoring Groups for Dye-Sensitized Solar Cells,The Journal of Physical Chemistry C,116,10.1021/jp210971u,5941--5950,9,,01/01/2012,Singh_2012,,,N#C/C(=C\c1ccc(cc1)N(c1ccc(cc1)/C=C(/c1ccc(cc1)[N+](=O)[O-])\C#N)c1ccc(cc1)/C=C/C(=O)O)/c1ccc(cc1)[N+](=O)[O-],triphenylamine,576.0,,THF
1655,610.0,6.9,0.56,2.36,Iodide_Triiodide,0.4,-,-,TiO2 12 um thick,289 nmol/cm2,24 hours,AM 1.5G 100mW/cm2,-,Surya Prakash Singh and M. S. Roy and K. R. Justin Thomas and S. Balaiah and K. Bhanuprakash and G. D. Sharma,New Triphenylamine-Based Organic Dyes with Different Numbers of Anchoring Groups for Dye-Sensitized Solar Cells,The Journal of Physical Chemistry C,116,10.1021/jp210971u,5941--5950,9,,01/01/2012,Singh_2012,,,N#C/C(=C\c1ccc(cc1)[N+](=O)[O-])/c1ccc(cc1)N(c1ccc(cc1)/C=C\C(=O)O)c1ccc(cc1)/C=C\C(=O)O,triphenylamine,556.0,,THF
1670,630.0,9.12,0.717,4.12,Iodide_Triiodide,0.196,-,-,TiO2 film (10-15 um transparent + 4-6 um scat­tering layer),-,24 hours,AM 1.5G 100mW/cm2,-,Ping Shen and Yuhua Tang and Shenghui Jiang and Huajie Chen and Xiaoyan Zheng and Xueye Wang and Bin Zhao and Songting Tan,"Efficient triphenylamine-based dyes featuring dual-role carbazole, fluorene and spirobifluorene moieties",Organic Electronics,12,10.1016/j.orgel.2010.10.016,125--135,1,,01/01/2011,Shen_2011,,,CCCCCCc1cc(sc1/C=C(\C(=O)O)/C#N)c1ccc2c(c1)C1(c3c2ccc(c3)c2ccc(cc2)N(c2ccccc2)c2ccccc2)c2ccccc2c2c1cccc2,triphenylamine,450.0,666.0,chloroform
1671,660.0,14.79,0.667,6.51,Iodide_Triiodide,0.196,-,-,TiO2 film (10-15 um transparent + 4-6 um scat­tering layer),-,24 hours,AM 1.5G 100mW/cm2,-,Ping Shen and Yuhua Tang and Shenghui Jiang and Huajie Chen and Xiaoyan Zheng and Xueye Wang and Bin Zhao and Songting Tan,"Efficient triphenylamine-based dyes featuring dual-role carbazole, fluorene and spirobifluorene moieties",Organic Electronics,12,10.1016/j.orgel.2010.10.016,125--135,1,,01/01/2011,Shen_2011,,,CCCCCCc1cc(sc1/C=C(\C(=O)O)/C#N)c1ccc2c(c1)n(CC)c1c2ccc(c1)c1ccc(cc1)N(c1ccccc1)c1ccccc1,triphenylamine,469.0,556.0,chloroform
1672,700.0,14.25,0.705,7.03,Iodide_Triiodide,0.196,-,-,TiO2 film (10-15 um transparent + 4-6 um scat­tering layer),-,24 hours,AM 1.5G 100mW/cm2,-,Ping Shen and Yuhua Tang and Shenghui Jiang and Huajie Chen and Xiaoyan Zheng and Xueye Wang and Bin Zhao and Songting Tan,"Efficient triphenylamine-based dyes featuring dual-role carbazole, fluorene and spirobifluorene moieties",Organic Electronics,12,10.1016/j.orgel.2010.10.016,125--135,1,,01/01/2011,Shen_2011,,,N#C/C(=C/c1ccc(s1)c1ccc2c(c1)C(CC)(CC)c1c2ccc(c1)c1ccc(cc1)N(c1ccccc1)c1ccccc1)/C(=O)O,triphenylamine,457.0,667.0,chloroform
1673,690.0,6.85,0.63,3.0,Iodide_Triiodide,-,-,-,TiO2 film,-,-,AM 1.5G 100mW/cm2,-,Tainan Duan and Ke Fan and Yang Fu and Cheng Zhong and Xingguo Chen and Tianyou Peng and Jingui Qin,"Triphenylamine-based organic dyes containing a 1,2,3-triazole bridge for dye-sensitized solar cells via a `Click' reaction",Dyes and Pigments,94,10.1016/j.dyepig.2011.11.008,28--33,1,,01/01/2012,Duan_2012,,,CCCCCCOc1cc(/C=C(\C(=O)O)/C#N)c(cc1n1nnc(c1)c1ccc(cc1)N(c1ccccc1)c1ccccc1)OCCCCCC,triphenylamine,388.0,,dioxane
1674,560.0,4.45,0.63,1.58,Iodide_Triiodide,-,-,-,TiO2 film,-,-,AM 1.5G 100mW/cm2,-,Tainan Duan and Ke Fan and Yang Fu and Cheng Zhong and Xingguo Chen and Tianyou Peng and Jingui Qin,"Triphenylamine-based organic dyes containing a 1,2,3-triazole bridge for dye-sensitized solar cells via a `Click' reaction",Dyes and Pigments,94,10.1016/j.dyepig.2011.11.008,28--33,1,,01/01/2012,Duan_2012,,,CCCCCCOc1cc(/C=C(\C(=O)O)/C#N)c(cc1n1nnc(c1)c1ccc(cc1)N(c1ccc(cc1)c1nnn(c1)c1cc(OCCCCCC)c(cc1OCCCCCC)/C=C(\C(=O)O)/C#N)c1ccc(cc1)c1nnn(c1)c1cc(OCCCCCC)c(cc1OCCCCCC)/C=C(\C(=O)O)/C#N)OCCCCCC,triphenylamine,348.0,,dioxane
1675,690.0,11.3,0.66,5.12,Iodide_Triiodide,-,-,-,TiO2 13 um thick,194 nmol/cm2,-,AM 1.5G 100mW/cm2,-,Huiyang Li and Yingqin Hou and Yizhou Yang and Runli Tang and Junnian Chen and Heng Wang and Hongwei Han and Tianyou Peng and Qianqian Li and Zhen Li,Attempt to Improve the Performance of Pyrrole-Containing Dyes in Dye Sensitized Solar Cells by Adjusting Isolation Groups,{ACS} Applied Materials {\&} Interfaces,5,10.1021/am403668d,12469--12477,23,,01/01/2013,Li_2013,,,CCCCCCn1c(/C=C/c2ccc(cc2)N(c2ccccc2)c2ccccc2)ccc1/C=C(/C(=O)O)\C#N,triphenylamine,487.0,,dichloromethane
1676,722.0,13.42,0.66,6.42,Iodide_Triiodide,-,-,-,TiO2 13 um thick,-,-,AM 1.5G 100mW/cm2,,Huiyang Li and Yizhou Yang and Yingqin Hou and Runli Tang and Tainan Duan and Junnian Chen and Heng Wang and Hongwei Han and Tianyou Peng and Xingguo Chen and Qianqian Li and Zhen Li,"Organic Sensitizers Featuring 9,10-Diaryl-Substituted Anthracene Unit",{ACS} Sustainable Chemistry {\&} Engineering,2,10.1021/sc500234a,1776--1784,7,,01/01/2014,Li_2014,,,CCCCCCOc1ccc(cc1)N(c1ccc(cc1)OCCCCCC)c1ccc(cc1)c1sc(cc1CCCCCC)c1ccc2c(c1)c(c1ccc(cc1)C(C)(C)C)c1c(c2c2ccc(cc2)C(C)(C)C)cc(cc1)c1cc(c(s1)/C=C(\C(=O)O)/C#N)OCCCCC,triphenylamine,494.0,,chloroform
1677,708.0,13.68,0.63,6.1,Iodide_Triiodide,-,-,-,TiO2 13 um thick,-,-,AM 1.5G 100mW/cm2,,Huiyang Li and Yizhou Yang and Yingqin Hou and Runli Tang and Tainan Duan and Junnian Chen and Heng Wang and Hongwei Han and Tianyou Peng and Xingguo Chen and Qianqian Li and Zhen Li,"Organic Sensitizers Featuring 9,10-Diaryl-Substituted Anthracene Unit",{ACS} Sustainable Chemistry {\&} Engineering,2,10.1021/sc500234a,1776--1784,7,,01/01/2014,Li_2014,,,CCCCCCc1cc(sc1c1ccc(cc1)N(c1ccccc1)c1ccccc1)c1ccc2c(c1)c(c1ccc(cc1)OCCCCCC)c1c(c2c2ccc(cc2)OCCCCCC)cc(cc1)c1sc(c(c1)OCCCCC)/C=C(\C(=O)O)/C#N,triphenylamine,,,-
1681,498.0,1.92,0.63,0.61,Iodide_Triiodide,0.16,-,-,TiO2 film (14 um thick + 4.5 um scattering layer),-,-,AM 1.5G 100mW/cm2,-,Prachi Singh and Abhishek Baheti and K.R. Justin Thomas and Chuan-Pei Lee and Kuo-Chuan Ho,Fluorene-based organic dyes containing acetylene linkage for dye-sensitized solar cells,Dyes and Pigments,95,10.1016/j.dyepig.2012.06.004,523--533,3,,01/01/2012,Singh_2012,,,N#C/C(=C\c1cccc(c1)C#Cc1ccc2c(c1)C(CC)(CC)c1c2ccc(c1)N(c1ccccc1)c1ccccc1)/C(=O)O,diphenylamine,375.0,501.0,THF
1682,739.4,16.02,0.63,7.42,Iodide_Triiodide,-,-,-,TiO2 film 10 um thick,-,24 hours,AM 1.5G 100mW/cm2,-,Shengbo Zhu and Zhongwei An and Xinbing Chen and Pei Chen and Qianfeng Liu,Approach to tune short-circuit current and open-circuit voltage of dye-sensitized solar cells: $\uppi$-linker modification and photoanode selection,{RSC} Adv.,4,10.1039/c4ra07967a,42252--42259,80,,01/01/2014,Zhu_2014,,,CCCCCCc1cc(sc1c1sc(cc1C)/C=C(\C(=O)O)/C#N)c1ccc(cc1)N(c1ccc2c(c1)n(CCCCCC)c(=S)n2CCCCCC)c1ccc2c(c1)n(CCCCCC)c(=S)n2CCCCCC,triphenylamine,436.0,,MeCN-DCM
1684,719.2,17.83,0.64,8.24,Iodide_Triiodide,-,-,-,TiO2 film 10 um thick,-,24 hours,AM 1.5G 100mW/cm2,-,Shengbo Zhu and Zhongwei An and Xinbing Chen and Pei Chen and Qianfeng Liu,Approach to tune short-circuit current and open-circuit voltage of dye-sensitized solar cells: $\uppi$-linker modification and photoanode selection,{RSC} Adv.,4,10.1039/c4ra07967a,42252--42259,80,,01/01/2014,Zhu_2014,,,CCCCCCc1cc(sc1c1ccc(s1)/C=C(\C(=O)O)/C#N)/C=C/c1ccc(cc1)N(c1ccc2c(c1)n(CCCCCC)c(=S)n2CCCCCC)c1ccc2c(c1)n(CCCCCC)c(=S)n2CCCCCC,triphenylamine,462.0,,MeCN-DCM
1685,729.2,15.89,0.62,7.2,Iodide_Triiodide,-,-,-,TiO2 film 10 um thick,-,24 hours,AM 1.5G 100mW/cm2,-,Shengbo Zhu and Zhongwei An and Xinbing Chen and Pei Chen and Qianfeng Liu,Approach to tune short-circuit current and open-circuit voltage of dye-sensitized solar cells: $\uppi$-linker modification and photoanode selection,{RSC} Adv.,4,10.1039/c4ra07967a,42252--42259,80,,01/01/2014,Zhu_2014,,,CCCCCCn1c2cc(ccc2n(c1=S)CCCCCC)N(c1ccc2c(c1)n(CCCCCC)c(=S)n2CCCCCC)c1ccc(cc1)c1ccc(s1)c1ccc(s1)/C=C(\C(=O)O)/C#N,triphenylamine,455.0,,MeCN-DCM
1688,739.4,15.94,0.624,7.35,Iodide_Triiodide,0.25,-,-,400 nm mesoporous spherical TiO2 film scattering layer coated on 20 nm nanocrystalline TiO2 film,-,24 hours,AM 1.5G 100mW/cm2,-,Shengbo Zhu and Zhongwei An and Xinbing Chen and Pei Chen and Qianfeng Liu,Approach to tune short-circuit current and open-circuit voltage of dye-sensitized solar cells: $\uppi$-linker modification and photoanode selection,{RSC} Adv.,4,10.1039/c4ra07967a,42252--42259,80,,01/01/2014,Zhu_2014,,,CCCCCCn1c2cc(ccc2n(c1=S)CCCCCC)N(c1ccc2c(c1)n(CCCCCC)c(=S)n2CCCCCC)c1ccc(cc1)c1ccc(s1)/C=C(\C(=O)O)/C#N,triphenylamine,445.0,,MeCN-DCM
1689,776.0,12.0,0.5627,5.24,Iodide_Triiodide,0.36,-,-,TiO2 film 12 um thick,278 nmol/cm2,24 hours,AM 1.5G 100mW/cm2,-,Ming-Dao Zhang and Hai-Xian Xie and Xue-Hai Ju and Ling Qin and Qing-Xiang Yang and He-Gen Zheng and Xing-Fu Zhou,"D-D-$\uppi$-A organic dyes containing 4,4$\prime$-di(2-thienyl)triphenylamine moiety for efficient dye-sensitized solar cells",Phys. Chem. Chem. Phys.,15,10.1039/c2cp42993d,634--641,2,,01/01/2013,Zhang_2013,,,N#C/C(=C\c1ccc(cc1)c1ccc(cc1)N(c1ccc(cc1)c1cccs1)c1ccc(cc1)c1cccs1)/C(=O)O,triphenylamine,425.0,,chloroform
1690,774.0,14.12,0.5827,6.37,Iodide_Triiodide,0.36,-,-,TiO2 film 12 um thick,335 nmol/cm2,24 hours,AM 1.5G 100mW/cm2,-,Ming-Dao Zhang and Hai-Xian Xie and Xue-Hai Ju and Ling Qin and Qing-Xiang Yang and He-Gen Zheng and Xing-Fu Zhou,"D-D-$\uppi$-A organic dyes containing 4,4$\prime$-di(2-thienyl)triphenylamine moiety for efficient dye-sensitized solar cells",Phys. Chem. Chem. Phys.,15,10.1039/c2cp42993d,634--641,2,,01/01/2013,Zhang_2013,,,N#C/C(=C\c1ccc(s1)c1ccc2c(c1)c1cc(ccc1n2CC)c1ccc(s1)c1ccc(cc1)N(c1ccc(cc1)c1cccs1)c1ccc(cc1)c1cccs1)/C(=O)O,triphenylamine,379.0,,chloroform
1691,674.0,4.2,0.666,1.88,Iodide_Triiodide,0.36,-,-,TiO2 film 12 um thick,140 nmol/cm2,24 hours,AM 1.5G 100mW/cm2,-,Ming-Dao Zhang and Hai-Xian Xie and Xue-Hai Ju and Ling Qin and Qing-Xiang Yang and He-Gen Zheng and Xing-Fu Zhou,"D-D-$\uppi$-A organic dyes containing 4,4$\prime$-di(2-thienyl)triphenylamine moiety for efficient dye-sensitized solar cells",Phys. Chem. Chem. Phys.,15,10.1039/c2cp42993d,634--641,2,,01/01/2013,Zhang_2013,,,CCn1c2ccc(cc2c2c1ccc(c2)c1ccc(s1)c1ccncc1)c1ccc(s1)c1ccc(cc1)N(c1ccc(cc1)c1cccs1)c1ccc(cc1)c1cccs1,carbazole,372.0,,chloroform
1692,776.0,12.42,0.71,6.8,Iodide_Triiodide,0.28,-,-,TiO2 film (14 um thick),-,12 hours,AM 1.5G 100mW/cm2,-,Jiabao Yang and Fuling Guo and Jianli Hua and Xin Li and Wenjun Wu and Yi Qu and He Tian,Efficient and stable organic {DSSC} sensitizers bearing quinacridone and furan moieties as a planar $\uppi$-spacer,Journal of Materials Chemistry,22,10.1039/c2jm31929b,24356,46,,01/01/2012,Yang_2012,,,CCCCCCCCn1c2cc3c(cc2c(=O)c2c1ccc(c2)c1ccc(cc1)N(c1ccccc1)c1ccccc1)n(CCCCCCCC)c1c(c3=O)cc(cc1)c1ccc(o1)C=C(C(=O)O)C#N,triphenylamine,534.0,,THF
1693,773.0,12.06,0.69,6.39,Iodide_Triiodide,0.28,-,-,TiO2 film (14 um thick),-,12 hours,AM 1.5G 100mW/cm2,-,Jiabao Yang and Fuling Guo and Jianli Hua and Xin Li and Wenjun Wu and Yi Qu and He Tian,Efficient and stable organic {DSSC} sensitizers bearing quinacridone and furan moieties as a planar $\uppi$-spacer,Journal of Materials Chemistry,22,10.1039/c2jm31929b,24356,46,,01/01/2012,Yang_2012,,,CCCCCCCCn1c2cc3c(=O)c4cc(ccc4n(c3cc2c(=O)c2c1ccc(c2)C=Cc1ccc(cc1)N(c1ccccc1)c1ccccc1)CCCCCCCC)c1ccc(o1)C=C(C(=O)O)C#N,triphenylamine,540.0,,THF
1694,794.0,11.78,0.69,6.46,Iodide_Triiodide,0.28,-,-,TiO2 film (14 um thick),-,12 hours,AM 1.5G 100mW/cm2,-,Jiabao Yang and Fuling Guo and Jianli Hua and Xin Li and Wenjun Wu and Yi Qu and He Tian,Efficient and stable organic {DSSC} sensitizers bearing quinacridone and furan moieties as a planar $\uppi$-spacer,Journal of Materials Chemistry,22,10.1039/c2jm31929b,24356,46,,01/01/2012,Yang_2012,,,CCCCCCCCn1c2cc3c(=O)c4cc(ccc4n(c3cc2c(=O)c2c1ccc(c2)c1ccc(cc1)N(c1ccc(cc1)OC)c1ccc(cc1)OC)CCCCCCCC)c1ccc(o1)C=C(C(=O)O)C#N,triphenylamine,539.0,,THF
1699,688.0,9.4,73.7,4.8,Iodide_Triiodide,0.16,-,-,TiO2 film 14 um thick,-,12 hours,AM 1.5G 100mW/cm2,-,Jianghua Zhao and Xichuan Yang and Ming Cheng and Shifeng Li and Licheng Sun,New Organic Dyes with a Phenanthrenequinone Derivative as the $\uppi$-Conjugated Bridge for Dye-Sensitized Solar Cells,The Journal of Physical Chemistry C,117,10.1021/jp400011w,12936--12941,25,,01/01/2013,Zhao_2013,,,CCCCOc1ccc(cc1)N(c1ccc(cc1)OCCCC)c1ccc(cc1)c1ccc(s1)c1ccc2c(c1)C1(OCCO1)C1(c3c2ccc(c3)c2ccc(s2)/C=C(/C(=O)O)\C#N)OCCO1,triphenylamine,420.0,,chloroform
1700,672.0,10.27,0.69,4.78,Iodide_Triiodide,0.16,-,-,TiO2 film,370 nmol/cm2,-,AM 1.5G 100mW/cm2,-,Xu-Feng Zang and Yang-Fan Xu and Zafar Iqbal and Zu-Sheng Huang and Dai-Bin Kuang and Lingyun Wang and Herbert Meier and Ying Li and Derong Cao,Synthesis and photovoltaic performance of dihydrodibenzoazepine-based sensitizers with additional lateral anchor,Dyes and Pigments,99,10.1016/j.dyepig.2013.08.023,1072--1081,3,,01/01/2013,Zang_2013,,,CCCCCCN1c2ccc(cc2CCc2c1ccc(c2)c1ccc(s1)/C=C(/C(=O)O)\C#N)c1ccc(cc1)N(c1ccccc1)c1ccccc1,triphenylamine,459.0,,dichloromethane
1701,710.0,9.48,0.67,4.52,Iodide_Triiodide,0.16,-,-,TiO2 film,439 nmol/cm2,-,AM 1.5G 100mW/cm2,-,Xu-Feng Zang and Yang-Fan Xu and Zafar Iqbal and Zu-Sheng Huang and Dai-Bin Kuang and Lingyun Wang and Herbert Meier and Ying Li and Derong Cao,Synthesis and photovoltaic performance of dihydrodibenzoazepine-based sensitizers with additional lateral anchor,Dyes and Pigments,99,10.1016/j.dyepig.2013.08.023,1072--1081,3,,01/01/2013,Zang_2013,,,OCCCCCCN1c2ccc(cc2CCc2c1ccc(c2)c1ccc(s1)/C=C(/C(=O)O)\C#N)c1ccc(cc1)N(c1ccccc1)c1ccccc1,triphenylamine,459.0,,dichloromethane
1702,726.0,10.46,0.64,4.88,Iodide_Triiodide,0.16,-,-,TiO2 film,344 nmol/cm2,-,AM 1.5G 100mW/cm2,-,Xu-Feng Zang and Yang-Fan Xu and Zafar Iqbal and Zu-Sheng Huang and Dai-Bin Kuang and Lingyun Wang and Herbert Meier and Ying Li and Derong Cao,Synthesis and photovoltaic performance of dihydrodibenzoazepine-based sensitizers with additional lateral anchor,Dyes and Pigments,99,10.1016/j.dyepig.2013.08.023,1072--1081,3,,01/01/2013,Zang_2013,,,N#C/C(=C\c1ccc(s1)c1ccc2c(c1)CCc1c(N2CCCCCCOc2ccc(cc2)C(=O)O)ccc(c1)c1ccc(cc1)N(c1ccccc1)c1ccccc1)/C(=O)O,triphenylamine,458.0,,dichloromethane
1703,583.0,6.5,0.73,2.75,Iodide_Triiodide,0.159,-,-,TiO2 film (12 um transparent + 4 um scat­tering layer),-,12 hours,AM 1.5G 100mW/cm2,-,Haining Tian and Xichuan Yang and Ruikui Chen and Rong Zhang and Anders Hagfeldt and Licheng Sun,Effect of Different Dye Baths and Dye-Structures on the Performance of Dye-Sensitized Solar Cells Based on Triphenylamine Dyes,The Journal of Physical Chemistry C,112,10.1021/jp800953s,11023--11033,29,,01/01/2008,Tian_2008,,,N#C/C(=C\c1ccc(s1)c1ccc(s1)c1ccc(s1)/C=C/c1ccc(cc1)N(c1ccccc1)c1ccccc1)/C(=O)O,triphenylamine,424.0,560.0,dichloromethane
1704,524.0,3.1,0.73,1.19,Iodide_Triiodide,0.159,-,-,TiO2 film (12 um transparent + 4 um scat­tering layer),-,12 hours,AM 1.5G 100mW/cm2,-,Haining Tian and Xichuan Yang and Ruikui Chen and Rong Zhang and Anders Hagfeldt and Licheng Sun,Effect of Different Dye Baths and Dye-Structures on the Performance of Dye-Sensitized Solar Cells Based on Triphenylamine Dyes,The Journal of Physical Chemistry C,112,10.1021/jp800953s,11023--11033,29,,01/01/2008,Tian_2008,,,OC(=O)CN1C(=S)S/C(=C/c2cc(c3cccs3)c(cc2c2cccs2)/C=C/c2ccc(cc2)N(c2ccccc2)c2ccccc2)/C1=O,triphenylamine,464.0,693.0,dichloromethane
1705,526.0,3.4,0.72,1.29,Iodide_Triiodide,0.159,-,-,TiO2 film (12 um transparent + 4 um scat­tering layer),-,12 hours,AM 1.5G 100mW/cm2,-,Haining Tian and Xichuan Yang and Ruikui Chen and Rong Zhang and Anders Hagfeldt and Licheng Sun,Effect of Different Dye Baths and Dye-Structures on the Performance of Dye-Sensitized Solar Cells Based on Triphenylamine Dyes,The Journal of Physical Chemistry C,112,10.1021/jp800953s,11023--11033,29,,01/01/2008,Tian_2008,,,OC(=O)CN1C(=S)S/C(=C/c2cc(Cl)c(cc2Cl)/C=C/c2ccc(cc2)N(c2ccccc2)c2ccccc2)/C1=O,triphenylamine,480.0,706.0,dichloromethane
1706,525.0,3.0,0.73,1.14,Iodide_Triiodide,0.159,-,-,TiO2 film (12 um transparent + 4 um scat­tering layer),-,12 hours,AM 1.5G 100mW/cm2,-,Haining Tian and Xichuan Yang and Ruikui Chen and Rong Zhang and Anders Hagfeldt and Licheng Sun,Effect of Different Dye Baths and Dye-Structures on the Performance of Dye-Sensitized Solar Cells Based on Triphenylamine Dyes,The Journal of Physical Chemistry C,112,10.1021/jp800953s,11023--11033,29,,01/01/2008,Tian_2008,,,OC(=O)CN1C(=S)S/C(=C/c2cc(Br)c(cc2Br)/C=C/c2ccc(cc2)N(c2ccccc2)c2ccccc2)/C1=O,triphenylamine,478.0,682.0,dichloromethane
1707,590.0,7.8,0.71,3.27,Iodide_Triiodide,0.159,-,-,TiO2 film (12 um transparent + 4 um scat­tering layer),-,12 hours,AM 1.5G 100mW/cm2,-,Haining Tian and Xichuan Yang and Ruikui Chen and Rong Zhang and Anders Hagfeldt and Licheng Sun,Effect of Different Dye Baths and Dye-Structures on the Performance of Dye-Sensitized Solar Cells Based on Triphenylamine Dyes,The Journal of Physical Chemistry C,112,10.1021/jp800953s,11023--11033,29,,01/01/2008,Tian_2008,,,OC(=O)CN1C(=S)S/C(=C/c2ccc(cc2)/C=C/c2ccc(cc2)N(c2ccccc2)c2ccccc2)/C1=O,triphenylamine,468.0,691.0,dichloromethane
1709,480.0,1.3,0.7,0.44,Iodide_Triiodide,0.159,-,-,TiO2 film (12 um transparent + 4 um scat­tering layer),-,12 hours,AM 1.5G 100mW/cm2,-,Haining Tian and Xichuan Yang and Ruikui Chen and Rong Zhang and Anders Hagfeldt and Licheng Sun,Effect of Different Dye Baths and Dye-Structures on the Performance of Dye-Sensitized Solar Cells Based on Triphenylamine Dyes,The Journal of Physical Chemistry C,112,10.1021/jp800953s,11023--11033,29,,01/01/2008,Tian_2008,,,N#C/C(=C\c1cc(C#N)c(cc1C#N)/C=C/c1ccc(cc1)N(c1ccccc1)c1ccccc1)/C(=O)O,triphenylamine,500.0,682.0,dichloromethane
1710,630.0,8.1,0.68,3.49,Iodide_Triiodide,0.159,-,-,TiO2 film (12 um transparent + 4 um scat­tering layer),-,12 hours,AM 1.5G 100mW/cm2,-,Haining Tian and Xichuan Yang and Ruikui Chen and Rong Zhang and Anders Hagfeldt and Licheng Sun,Effect of Different Dye Baths and Dye-Structures on the Performance of Dye-Sensitized Solar Cells Based on Triphenylamine Dyes,The Journal of Physical Chemistry C,112,10.1021/jp800953s,11023--11033,29,,01/01/2008,Tian_2008,,,N#C/C(=C\c1cc(c2cccs2)c(cc1c1cccs1)/C=C/c1ccc(cc1)N(c1ccccc1)c1ccccc1)/C(=O)O,triphenylamine,425.0,626.0,dichloromethane
1711,704.0,8.1,0.68,3.86,Iodide_Triiodide,0.159,-,-,TiO2 film (12 um transparent + 4 um scat­tering layer),-,12 hours,AM 1.5G 100mW/cm2,-,Haining Tian and Xichuan Yang and Ruikui Chen and Rong Zhang and Anders Hagfeldt and Licheng Sun,Effect of Different Dye Baths and Dye-Structures on the Performance of Dye-Sensitized Solar Cells Based on Triphenylamine Dyes,The Journal of Physical Chemistry C,112,10.1021/jp800953s,11023--11033,29,,01/01/2008,Tian_2008,,,N#C/C(=C\c1cc(Cl)c(cc1Cl)/C=C/c1ccc(cc1)N(c1ccccc1)c1ccccc1)/C(=O)O,triphenylamine,444.0,644.0,dichloromethane
1712,668.0,9.4,0.69,4.36,Iodide_Triiodide,0.159,-,-,TiO2 film (12 um transparent + 4 um scat­tering layer),-,12 hours,AM 1.5G 100mW/cm2,-,Haining Tian and Xichuan Yang and Ruikui Chen and Rong Zhang and Anders Hagfeldt and Licheng Sun,Effect of Different Dye Baths and Dye-Structures on the Performance of Dye-Sensitized Solar Cells Based on Triphenylamine Dyes,The Journal of Physical Chemistry C,112,10.1021/jp800953s,11023--11033,29,,01/01/2008,Tian_2008,,,N#C/C(=C\c1cc(Br)c(cc1Br)/C=C/c1ccc(cc1)N(c1ccccc1)c1ccccc1)/C(=O)O,triphenylamine,441.0,640.0,dichloromethane
1713,760.0,9.7,0.72,5.33,Iodide_Triiodide,0.159,-,-,TiO2 film (12 um transparent + 4 um scat­tering layer),-,12 hours,AM 1.5G 100mW/cm2,-,Haining Tian and Xichuan Yang and Ruikui Chen and Rong Zhang and Anders Hagfeldt and Licheng Sun,Effect of Different Dye Baths and Dye-Structures on the Performance of Dye-Sensitized Solar Cells Based on Triphenylamine Dyes,The Journal of Physical Chemistry C,112,10.1021/jp800953s,11023--11033,29,,01/01/2008,Tian_2008,,,N#C/C(=C\c1ccc(cc1)/C=C/c1ccc(cc1)N(c1ccccc1)c1ccccc1)/C(=O)O,triphenylamine,438.0,625.0,dichloromethane
1718,664.0,4.8,0.72,2.3,Iodide_Triiodide,0.159,-,-,TiO2 film (12 um transparent + 4 um scat­tering layer),230 nmol/cm2,12 hours,AM 1.5G 100mW/cm2,-,Haining Tian and Xichuan Yang and Jingxi Pan and Ruikui Chen and Ming Liu and Qingyu Zhang and Anders Hagfeldt and Licheng Sun,A Triphenylamine Dye Model for the Study of Intramolecular Energy Transfer and Charge Transfer in Dye-Sensitized Solar Cells,Advanced Functional Materials,18,10.1002/adfm.200800516,3461--3468,21,,01/01/2008,Tian_2008,,,OC(=O)CN1C(=S)S/C(=C/c2ccc(cc2)N(c2ccccc2)c2ccc(cc2)/C=C/c2ccc(cc2)N(c2ccccc2)c2ccccc2)/C1=O,triphenylamine,476.0,605.0,dichloromethane
1719,720.0,13.5,0.69,6.71,Iodide_Triiodide,-,-,-,TiO2 film (6 um transparent + 4 um scat­tering layer),-,12 hours,AM 1.5G 100mW/cm2,-,Vellaiappillai Tamilavan and Nara Cho and Chulwoo Kim and Jaejung Ko and Myung Ho Hyun,Synthesis of triphenylamine-based thiophene-(N-aryl)pyrrole-thiophene dyes for~dye-sensitized solar cell applications,Tetrahedron,68,10.1016/j.tet.2012.04.104,5890--5897,29,,01/01/2012,Tamilavan_2012,,,N#C/C(=C\c1ccc(cc1)c1ccc(s1)c1ccc(n1c1c(cccc1C(C)C)C(C)C)c1ccc(s1)c1ccc(cc1)N(c1ccccc1)c1ccccc1)/C(=O)O,triphenylamine,455.0,,THF
1720,760.0,11.11,0.71,6.0,Iodide_Triiodide,-,-,-,TiO2 film (6 um transparent + 4 um scat­tering layer),-,12 hours,AM 1.5G 100mW/cm2,-,Vellaiappillai Tamilavan and Nara Cho and Chulwoo Kim and Jaejung Ko and Myung Ho Hyun,Synthesis of triphenylamine-based thiophene-(N-aryl)pyrrole-thiophene dyes for~dye-sensitized solar cell applications,Tetrahedron,68,10.1016/j.tet.2012.04.104,5890--5897,29,,01/01/2012,Tamilavan_2012,,,N#C/C(=C\c1cc(n(c1c1ccc(s1)c1ccc(cc1)N(c1ccccc1)c1ccccc1)c1c(cccc1C(C)C)C(C)C)c1ccc(s1)c1ccc(cc1)N(c1ccccc1)c1ccccc1)/C(=O)O,triphenylamine,418.0,,THF
1721,730.0,9.3,0.49,3.61,Iodide_Triiodide,0.16,-,-,TiO2 film,-,12 hours,AM 1.5G 100mW/cm2,-,Jinsheng Song and Fan Zhang and Cuihong Li and Weili Liu and Binsong Li and Yong Huang and Zhishan Bo,Phenylethyne-Bridged Dyes for Dye-Sensitized Solar Cells,The Journal of Physical Chemistry C,113,10.1021/jp8108573,13391--13397,30,,01/01/2009,Song_2009,,,CCCCCCCCCCCCOc1cc(C#Cc2ccc(cc2)N(c2ccccc2)c2ccccc2)c(cc1C#Cc1ccc(cc1)C=C(C(=O)O)C#N)OCCCCCCCCCCCC,triphenylamine,407.0,506.0,THF
1722,790.0,6.64,0.59,3.06,Iodide_Triiodide,0.16,-,-,TiO2 film,-,12 hours,AM 1.5G 100mW/cm2,-,Jinsheng Song and Fan Zhang and Cuihong Li and Weili Liu and Binsong Li and Yong Huang and Zhishan Bo,Phenylethyne-Bridged Dyes for Dye-Sensitized Solar Cells,The Journal of Physical Chemistry C,113,10.1021/jp8108573,13391--13397,30,,01/01/2009,Song_2009,,,CCCCCCCCCCCCOc1cc(C#Cc2ccc(cc2)N(c2ccccc2)c2ccccc2)c(cc1C#Cc1ccc(cc1)C(=O)O)OCCCCCCCCCCCC,triphenylamine,393.0,471.0,THF
1723,710.0,8.56,0.47,2.89,Iodide_Triiodide,0.16,-,-,TiO2 film,-,12 hours,AM 1.5G 100mW/cm2,-,Jinsheng Song and Fan Zhang and Cuihong Li and Weili Liu and Binsong Li and Yong Huang and Zhishan Bo,Phenylethyne-Bridged Dyes for Dye-Sensitized Solar Cells,The Journal of Physical Chemistry C,113,10.1021/jp8108573,13391--13397,30,,01/01/2009,Song_2009,,,N#CC(=Cc1ccc(cc1)C#Cc1ccc(cc1)N(c1ccccc1)c1ccccc1)C(=O)O,triphenylamine,399.0,579.0,THF
1724,700.0,4.62,0.62,2.0,Iodide_Triiodide,0.16,-,-,TiO2 film,-,12 hours,AM 1.5G 100mW/cm2,-,Jinsheng Song and Fan Zhang and Cuihong Li and Weili Liu and Binsong Li and Yong Huang and Zhishan Bo,Phenylethyne-Bridged Dyes for Dye-Sensitized Solar Cells,The Journal of Physical Chemistry C,113,10.1021/jp8108573,13391--13397,30,,01/01/2009,Song_2009,,,OC(=O)c1ccc(cc1)C#Cc1ccc(cc1)N(c1ccccc1)c1ccccc1,triphenylamine,367.0,458.0,THF
