Repository: PaulC61/Cheminformatics

# Cheminformatics
Repository for:
Cheminformatics Masters students of University of Strasbourg 2020 - 2022
+ My own projects related to the course

File: InternshipM2_BIU/WorkingEnvironment/Phase2/metalsNoMixes.csv (part 13 of 24)
,VOC,JSC,FF,PCE,Electrolyte,Active area,Co-adsorbent,Co-sensitizer,Semiconductor,Dye loading,Exposure time,Solar simulator,Performance comment,Article author,Article title,Article journal,Article volume,Article DOI,Article pages,Article issue nr,Article EID,Article year,Article year.1,Article electronic id,Article keywords,Molecule SMILE,Molecule keywords,Molecule spectrum absorption maxima,Molecule spectrum emission maxima,Molecule spectrum solvent
1729,570.0,7.3,0.65,2.76,Iodide_Triiodide,0.159,-,-,TiO2 film (12 um transparent + 4 um scat­tering layer),-,12 hours,AM 1.5G 100mW/cm2,-,Haining Tian and Xichuan Yang and Ruikui Chen and Rong Zhang and Anders Hagfeldt and Licheng Sun,Effect of Different Dye Baths and Dye-Structures on the Performance of Dye-Sensitized Solar Cells Based on Triphenylamine Dyes,The Journal of Physical Chemistry C,112,10.1021/jp800953s,11023--11033,29,,01/01/2008,Tian_2008,,,N#C/C(=C\c1cc2c(s1)c1c(s2)cc(s1)/C=C/c1ccc(cc1)N(c1ccccc1)c1ccccc1)/C(=O)O,triphenylamine,472.0,640.0,dichloromethane
1730,697.0,8.5,75.9,4.5,Iodide_Triiodide,0.16,-,-,TiO2 film 14 um thick,-,12 hours,AM 1.5G 100mW/cm2,-,Jianghua Zhao and Xichuan Yang and Ming Cheng and Shifeng Li and Licheng Sun,New Organic Dyes with a Phenanthrenequinone Derivative as the $\uppi$-Conjugated Bridge for Dye-Sensitized Solar Cells,The Journal of Physical Chemistry C,117,10.1021/jp400011w,12936--12941,25,,01/01/2013,Zhao_2013,,,CCCCOc1ccc(cc1)N(c1ccc(cc1)OCCCC)c1ccc(cc1)c1ccc2c(c1)C1(OCCO1)C1(c3c2ccc(c3)c2ccc(s2)/C=C(/C(=O)O)\C#N)OCCO1,triphenylamine,418.0,,chloroform
1731,601.0,7.84,0.73,3.4,Iodide_Triiodide,0.15,-,-,TiO2 film 15 um thick,-,-,AM 1.5G 100mW/cm2,-,F ZHANG and Y LUO and J SONG and X GUO and W LIU and C MA and Y HUANG and M GE and Z BO and Q MENG,Triphenylamine-based dyes for dye-sensitized solar cells,Dyes and Pigments,81,10.1016/j.dyepig.2008.10.012,224--230,3,,01/01/2009,ZHANG_2009,,,N#C/C(=C/c1ccc(s1)c1ccc(cc1)N(c1ccccc1)c1ccccc1)/C(=O)O,triphenylamine,432.0,568.0,THF
1732,600.0,8.79,0.76,4.02,Iodide_Triiodide,0.15,-,-,TiO2 film 15 um thick,-,-,AM 1.5G 100mW/cm2,-,F ZHANG and Y LUO and J SONG and X GUO and W LIU and C MA and Y HUANG and M GE and Z BO and Q MENG,Triphenylamine-based dyes for dye-sensitized solar cells,Dyes and Pigments,81,10.1016/j.dyepig.2008.10.012,224--230,3,,01/01/2009,ZHANG_2009,,,N#C/C(=C/c1ccc(s1)c1ccc(s1)c1ccc(cc1)N(c1ccccc1)c1ccccc1)/C(=O)O,triphenylamine,455.0,,chloroform
1733,478.0,5.14,0.43,1.1,Iodide_Triiodide,-,-,-,TiO2 10 um thick,-,-,AM 1.5G 100mW/cm2,-,Gang Zhou and Neil Pschirer and Jan C. Schöneboom and Felix Eickemeyer and Martin Baumgarten and Klaus Müllen,Ladder-Type Pentaphenylene Dyes for Dye-Sensitized Solar Cells,Chemistry of Materials,20,10.1021/cm703459p,1808--1815,5,,01/01/2008,Zhou_2008,,,CCCCCCCCc1ccc(cc1)C1(c2ccc(cc2)CCCCCCCC)c2cc3c4cc5Cc6c(c5cc4C(c3cc2c2c1cc1c3ccc(cc3C(c1c2)(CCCCCCCC)CCCCCCCC)N(c1ccc(cc1)N(C)C)c1ccc(cc1)N(C)C)(c1ccc(cc1)CCCCCCCC)c1ccc(cc1)CCCCCCCC)ccc(c6)/C=C(/C(=O)O)\C#N,triphenylamine,444.0,,dichloromethane
1734,678.0,7.5,0.75,3.77,Iodide_Triiodide,0.15,-,-,TiO2 film 15 um thick,-,-,AM 1.5G 100mW/cm2,-,F ZHANG and Y LUO and J SONG and X GUO and W LIU and C MA and Y HUANG and M GE and Z BO and Q MENG,Triphenylamine-based dyes for dye-sensitized solar cells,Dyes and Pigments,81,10.1016/j.dyepig.2008.10.012,224--230,3,,01/01/2009,ZHANG_2009,,,N#CC(=Cc1sc(c(c1)c1ccc(cc1)N(c1ccccc1)c1ccccc1)c1ccc(cc1)N(c1ccccc1)c1ccccc1)C(=O)O,triphenylamine,430.0,570.0,THF
1735,669.0,9.88,0.74,4.88,Iodide_Triiodide,0.15,-,-,TiO2 film 15 um thick,-,-,AM 1.5G 100mW/cm2,-,F ZHANG and Y LUO and J SONG and X GUO and W LIU and C MA and Y HUANG and M GE and Z BO and Q MENG,Triphenylamine-based dyes for dye-sensitized solar cells,Dyes and Pigments,81,10.1016/j.dyepig.2008.10.012,224--230,3,,01/01/2009,ZHANG_2009,,,N#CC(=Cc1ccc(s1)c1sc(c(c1)c1ccc(cc1)N(c1ccccc1)c1ccccc1)c1ccc(cc1)N(c1ccccc1)c1ccccc1)C(=O)O,triphenylamine,443.0,572.0,THF
1736,610.0,8.66,0.76,4.01,Iodide_Triiodide,0.15,-,-,TiO2 film 15 um thick,-,-,AM 1.5G 100mW/cm2,-,F ZHANG and Y LUO and J SONG and X GUO and W LIU and C MA and Y HUANG and M GE and Z BO and Q MENG,Triphenylamine-based dyes for dye-sensitized solar cells,Dyes and Pigments,81,10.1016/j.dyepig.2008.10.012,224--230,3,,01/01/2009,ZHANG_2009,,,N#CC(=Cc1ccc(s1)c1ccc(s1)c1sc(c(c1)c1ccc(cc1)N(c1ccccc1)c1ccccc1)c1ccc(cc1)N(c1ccccc1)c1ccccc1)C(=O)O,triphenylamine,456.0,570.0,THF
1738,700.0,6.42,0.74,3.33,Iodide_Triiodide,0.16,-,-,TiO2 film 12 um thick,-,12 hours,AM 1.5G 100mW/cm2,-,Xiaoqiang Yu and Zhenhua Ci and Teng Liu and Xiujuan Feng and Chaolei Wang and Tingli Ma and Ming Bao,Influence of different electron acceptors in organic sensitizers on the performance of dye-sensitized solar cells,Dyes and Pigments,102,10.1016/j.dyepig.2013.10.045,126--132,,,01/01/2014,Yu_2014,,,OC(=O)C(=Cc1ccc(cc1)/C=C/c1ccc(cc1)N(c1ccccc1)c1ccccc1)C(=O)O,triphenylamine,425.0,562.0,dichloromethane
1739,720.0,4.67,0.72,2.43,Iodide_Triiodide,0.16,-,-,TiO2 film 12 um thick,-,12 hours,AM 1.5G 100mW/cm2,-,Xiaoqiang Yu and Zhenhua Ci and Teng Liu and Xiujuan Feng and Chaolei Wang and Tingli Ma and Ming Bao,Influence of different electron acceptors in organic sensitizers on the performance of dye-sensitized solar cells,Dyes and Pigments,102,10.1016/j.dyepig.2013.10.045,126--132,,,01/01/2014,Yu_2014,,,CCOC(=O)/C(=C\c1ccc(cc1)/C=C/c1ccc(cc1)N(c1ccccc1)c1ccccc1)/C(=O)O,triphenylamine,414.0,550.0,dichloromethane
1740,620.0,3.78,0.63,1.49,Iodide_Triiodide,0.16,-,-,TiO2 film 12 um thick,-,12 hours,AM 1.5G 100mW/cm2,-,Xiaoqiang Yu and Zhenhua Ci and Teng Liu and Xiujuan Feng and Chaolei Wang and Tingli Ma and Ming Bao,Influence of different electron acceptors in organic sensitizers on the performance of dye-sensitized solar cells,Dyes and Pigments,102,10.1016/j.dyepig.2013.10.045,126--132,,,01/01/2014,Yu_2014,,,N#C/C(=C\c1ccc(cc1)/C=C/c1ccc(cc1)N(c1ccccc1)c1ccccc1)/S(=O)(=O)O,triphenylamine,422.0,548.0,dichloromethane
1741,640.0,1.04,0.65,0.44,Iodide_Triiodide,0.16,-,-,TiO2 film 12 um thick,-,12 hours,AM 1.5G 100mW/cm2,-,Xiaoqiang Yu and Zhenhua Ci and Teng Liu and Xiujuan Feng and Chaolei Wang and Tingli Ma and Ming Bao,Influence of different electron acceptors in organic sensitizers on the performance of dye-sensitized solar cells,Dyes and Pigments,102,10.1016/j.dyepig.2013.10.045,126--132,,,01/01/2014,Yu_2014,,,O/N=C/C(=C/c1ccc(cc1)/C=C/c1ccc(cc1)N(c1ccccc1)c1ccccc1)/C#N,triphenylamine,426.0,575.0,dichloromethane
1742,559.0,9.89,0.64,3.52,Iodide_Triiodide,0.25,-,-,TiO2 film 10 um thick + 4 um scattering layer),-,12 hours,AM 1.5G 100mW/cm2,-,Weijiang Ying and Fuling Guo and Jing Li and Qiong Zhang and Wenjun Wu and He Tian and Jianli Hua,Series of New D-A-$\uppi$-A Organic Broadly Absorbing Sensitizers Containing Isoindigo Unit for Highly Efficient Dye-Sensitized Solar Cells,{ACS} Applied Materials {\&} Interfaces,4,10.1021/am300925e,4215--4224,8,,01/01/2012,Ying_2012,,,CCCCCCCCN1c2cc(ccc2/C(=C\2/c3ccc(cc3N(C2=O)CCCCCCCC)c2ccc(s2)/C=C(\C(=O)O)/C#N)/C1=O)c1ccc(cc1)N(c1ccccc1)c1ccccc1,triphenylamine,563.0,,dichloromethane
1743,513.0,12.24,0.62,3.92,Iodide_Triiodide,0.25,-,-,TiO2 film 10 um thick + 4 um scattering layer),-,12 hours,AM 1.5G 100mW/cm2,-,Weijiang Ying and Fuling Guo and Jing Li and Qiong Zhang and Wenjun Wu and He Tian and Jianli Hua,Series of New D-A-$\uppi$-A Organic Broadly Absorbing Sensitizers Containing Isoindigo Unit for Highly Efficient Dye-Sensitized Solar Cells,{ACS} Applied Materials {\&} Interfaces,4,10.1021/am300925e,4215--4224,8,,01/01/2012,Ying_2012,,,CCCCCCCCN1c2cc(ccc2/C(=C\2/c3ccc(cc3N(C2=O)CCCCCCCC)c2ccc(o2)/C=C(\C(=O)O)/C#N)/C1=O)c1ccc(cc1)N(c1ccccc1)c1ccccc1,triphenylamine,571.0,,dichloromethane
1744,596.0,8.72,0.64,3.33,Iodide_Triiodide,0.25,-,-,TiO2 film 10 um thick + 4 um scattering layer),-,12 hours,AM 1.5G 100mW/cm2,-,Weijiang Ying and Fuling Guo and Jing Li and Qiong Zhang and Wenjun Wu and He Tian and Jianli Hua,Series of New D-A-$\uppi$-A Organic Broadly Absorbing Sensitizers Containing Isoindigo Unit for Highly Efficient Dye-Sensitized Solar Cells,{ACS} Applied Materials {\&} Interfaces,4,10.1021/am300925e,4215--4224,8,,01/01/2012,Ying_2012,,,CCCCCCCCN1c2cc(ccc2/C(=C\2/c3ccc(cc3N(C2=O)CCCCCCCC)c2ccc(cc2)/C=C(/C(=O)O)\C#N)/C1=O)c1ccc(cc1)N(c1ccccc1)c1ccccc1,triphenylamine,537.0,,dichloromethane
1745,540.0,13.66,0.59,4.36,Iodide_Triiodide,0.25,-,-,TiO2 film 10 um thick + 4 um scattering layer),-,12 hours,AM 1.5G 100mW/cm2,-,Weijiang Ying and Fuling Guo and Jing Li and Qiong Zhang and Wenjun Wu and He Tian and Jianli Hua,Series of New D-A-$\uppi$-A Organic Broadly Absorbing Sensitizers Containing Isoindigo Unit for Highly Efficient Dye-Sensitized Solar Cells,{ACS} Applied Materials {\&} Interfaces,4,10.1021/am300925e,4215--4224,8,,01/01/2012,Ying_2012,,,CCCCCCCCN1c2cc(ccc2/C(=C/2\C(=O)N(c3c2ccc(c3)c2ccc(s2)/C=C(\C(=O)O)/C#N)CCCCCCCC)/C1=O)c1ccc(cc1)N(c1ccc(cc1)OC)c1ccc(cc1)OC,triphenylamine,584.0,,dichloromethane
1746,536.0,13.27,0.62,4.41,Iodide_Triiodide,0.25,-,-,TiO2 film 10 um thick + 4 um scattering layer),-,12 hours,AM 1.5G 100mW/cm2,-,Weijiang Ying and Fuling Guo and Jing Li and Qiong Zhang and Wenjun Wu and He Tian and Jianli Hua,Series of New D-A-$\uppi$-A Organic Broadly Absorbing Sensitizers Containing Isoindigo Unit for Highly Efficient Dye-Sensitized Solar Cells,{ACS} Applied Materials {\&} Interfaces,4,10.1021/am300925e,4215--4224,8,,01/01/2012,Ying_2012,,,CCCCCCCCN1c2cc(ccc2/C(=C/2\C(=O)N(c3c2ccc(c3)c2ccc(o2)/C=C(\C(=O)O)/C#N)CCCCCCCC)/C1=O)c1ccc(cc1)N(c1ccc(cc1)OC)c1ccc(cc1)OC,triphenylamine,589.0,,dichloromethane
1747,574.0,15.5,0.6,5.35,Iodide_Triiodide,0.25,-,-,TiO2 film 10 um thick + 4 um scattering layer),-,12 hours,AM 1.5G 100mW/cm2,-,Weijiang Ying and Fuling Guo and Jing Li and Qiong Zhang and Wenjun Wu and He Tian and Jianli Hua,Series of New D-A-$\uppi$-A Organic Broadly Absorbing Sensitizers Containing Isoindigo Unit for Highly Efficient Dye-Sensitized Solar Cells,{ACS} Applied Materials {\&} Interfaces,4,10.1021/am300925e,4215--4224,8,,01/01/2012,Ying_2012,,,CCCCCCCCN1c2cc(ccc2/C(=C/2\C(=O)N(c3c2ccc(c3)c2ccc(cc2)/C=C(/C(=O)O)\C#N)CCCCCCCC)/C1=O)c1ccc(cc1)N(c1ccc(cc1)OC)c1ccc(cc1)OC,triphenylamine,568.0,,dichloromethane
1751,680.0,7.78,0.66,3.5,Iodide_Triiodide,-,-,-,TiO2 film,-,24 hours,AM 1.5G 100mW/cm2,-,Alexis Tigreros and Vivek Dhas and Alejandro Ortiz and Braulio Insuasty and Nazario Mart{\'{\i}}n and Luis Echegoyen,Influence of acetylene-linked $\uppi$-spacers on triphenylamine{\textendash}fluorene dye sensitized solar cells performance,Solar Energy Materials and Solar Cells,121,10.1016/j.solmat.2013.10.035,61--68,,,01/01/2014,Tigreros_2014,,,CCCCCCCCC1(CCCCCCCC)c2cc(ccc2c2c1cc(cc2)C=C(C(=O)O)C#N)C#Cc1ccc(cc1)N(c1ccccc1)c1ccccc1,triphenylamine,393.0,545.0,THF
1752,670.0,4.35,0.62,1.8,Iodide_Triiodide,-,-,-,TiO2 film,-,24 hours,AM 1.5G 100mW/cm2,-,Alexis Tigreros and Vivek Dhas and Alejandro Ortiz and Braulio Insuasty and Nazario Mart{\'{\i}}n and Luis Echegoyen,Influence of acetylene-linked $\uppi$-spacers on triphenylamine{\textendash}fluorene dye sensitized solar cells performance,Solar Energy Materials and Solar Cells,121,10.1016/j.solmat.2013.10.035,61--68,,,01/01/2014,Tigreros_2014,,,CCCCCCCCC1(CCCCCCCC)c2cc(ccc2c2c1cc(cc2)C#Cc1ccc(cc1)N(c1ccccc1)c1ccccc1)C#Cc1ccc2c(c1)C(CCCCCCCC)(CCCCCCCC)c1c2ccc(c1)C=C(C(=O)O)C#N,triphenylamine,397.0,470.0,THF
1754,520.0,5.83,0.72,2.18,Iodide_Triiodide,0.196,-,-,TiO2 film,-,-,AM 1.5G 100mW/cm2,-,Changwei Wang and Yan Fang and Zhencai Cao and Hui Huang and Bin Zhao and Haohao Li and Ying Liu and Songting Tan,Synthesis and photovoltaic properties of new branchlike organic dyes containing benzothiadiazole or triphenylamine-linked consecutive vinylenes units,Dyes and Pigments,97,10.1016/j.dyepig.2013.01.009,405--411,3,,01/01/2013,Wang_2013,,,CCCCC(COc1c(/C=C/c2sc(cc2CCCCCC)c2ccc(c3c2nsn3)c2scc(c2)CCCCCC)cc(cc1/C=C/c1sc(cc1CCCCCC)c1ccc(c2c1nsn2)c1scc(c1)CCCCCC)c1sc(c(c1)CCCCCC)/C=C(/C(=O)O)\C#N)CC,triphenylamine,492.0,631.0,chloroform
1756,700.0,13.26,0.73,6.8,Iodide_Triiodide,0.196,-,-,TiO2 film,-,-,AM 1.5G 100mW/cm2,-,Changwei Wang and Yan Fang and Zhencai Cao and Hui Huang and Bin Zhao and Haohao Li and Ying Liu and Songting Tan,Synthesis and photovoltaic properties of new branchlike organic dyes containing benzothiadiazole or triphenylamine-linked consecutive vinylenes units,Dyes and Pigments,97,10.1016/j.dyepig.2013.01.009,405--411,3,,01/01/2013,Wang_2013,,,CCCCCCCCOc1c(/C=C/C=C/c2ccc(cc2)N(c2ccc(cc2)C)c2ccc(cc2)C)cc(cc1/C=C/C=C/c1ccc(cc1)N(c1ccc(cc1)C)c1ccc(cc1)C)c1sc(c(c1)CCCCCC)/C=C(/C(=O)O)\C#N,triphenylamine,410.0,457.0,chloroform
1761,505.0,5.3,0.65,1.7,Iodide_Triiodide,0.2,-,-,TiO2 9 um thick,-,12 hours,AM 1.5G 100mW/cm2,-,Zhihui Wang and Mao Liang and Yulin Tan and Liyan Ouyang and Zhe Sun and Song Xue,"Organic dyes containing dithieno[2,3-d:2$\prime$,3$\prime$-d$\prime$]thieno[3,2-b:3$\prime$,2$\prime$-b$\prime$]dipyrrole core for efficient dye-sensitized solar cells",J. Mater. Chem. A,3,10.1039/c4ta06705c,4865--4874,9,,01/01/2015,Wang_2015,,,CCCCCCOc1ccc(cc1)N(c1ccc(cc1)OCCCCCC)c1ccc(cc1)c1cc2c(s1)c1c(n2CCCCCC)c2c(s1)c1c(n2CCCCCC)cc(s1)/C=C(/C(=O)O)\C#N,triphenylamine,562.0,,dichloromethane
1762,613.0,8.5,0.67,3.5,Iodide_Triiodide,0.2,-,-,TiO2 9 um thick,-,12 hours,AM 1.5G 100mW/cm2,-,Zhihui Wang and Mao Liang and Yulin Tan and Liyan Ouyang and Zhe Sun and Song Xue,"Organic dyes containing dithieno[2,3-d:2$\prime$,3$\prime$-d$\prime$]thieno[3,2-b:3$\prime$,2$\prime$-b$\prime$]dipyrrole core for efficient dye-sensitized solar cells",J. Mater. Chem. A,3,10.1039/c4ta06705c,4865--4874,9,,01/01/2015,Wang_2015,,,CCCCCCOc1ccc(cc1)n1c2cc(sc2c2c1c1c(s2)c2c(n1c1ccc(cc1)OCCCCCC)cc(s2)/C=C(/C(=O)O)\C#N)c1ccc(cc1)N(c1ccc(cc1)OCCCCCC)c1ccc(cc1)OCCCCCC,triphenylamine,560.0,,dichloromethane
1763,655.0,11.6,0.68,5.2,Iodide_Triiodide,0.2,-,-,TiO2 9 um thick,-,12 hours,AM 1.5G 100mW/cm2,-,Zhihui Wang and Mao Liang and Yulin Tan and Liyan Ouyang and Zhe Sun and Song Xue,"Organic dyes containing dithieno[2,3-d:2$\prime$,3$\prime$-d$\prime$]thieno[3,2-b:3$\prime$,2$\prime$-b$\prime$]dipyrrole core for efficient dye-sensitized solar cells",J. Mater. Chem. A,3,10.1039/c4ta06705c,4865--4874,9,,01/01/2015,Wang_2015,,,CCCCCCOc1ccc(cc1)N(c1ccc(cc1)OCCCCCC)c1ccc(cc1)c1cc2c(s1)c1c(n2CCCCCC)cc(s1)/C=C(\C(=O)O)/C#N,triphenylamine,525.0,,dichloromethane
1764,540.0,4.73,0.71,1.81,Iodide_Triiodide,-,-,-,TiO2 film (14 um transparent + 5 um scat­tering layer),1.04 nmol/cm2,24 hours,AM 1.5G 100mW/cm2,-,Ling Wang and Ping Shen and Zhencai Cao and Xinping Liu and Yuanshuai Huang and Chunyan Liu and Pan Chen and Bin Zhao and Songting Tan,"Effects of the acceptors in triphenylamine-based D{\textendash}A$\prime${\textendash}$\uppi${\textendash}A dyes on photophysical, electrochemical, and photovoltaic properties",Journal of Power Sources,246,10.1016/j.jpowsour.2013.08.034,831--839,,,01/01/2014,Wang_2014,,,CCCCCCc1cc(sc1c1ccc(cc1)N(c1ccc(cc1)C)c1ccc(cc1)C)c1ccc2c(c1)C(=O)c1c2ccc(c1)c1cc(c(s1)C=C(C#N)C#N)CCCCCC,triphenylamine,,,chloroform
1765,540.0,3.13,0.73,1.25,Iodide_Triiodide,-,-,-,TiO2 film (14 um transparent + 5 um scat­tering layer),28.3 nmol/cm2,24 hours,AM 1.5G 100mW/cm2,-,Ling Wang and Ping Shen and Zhencai Cao and Xinping Liu and Yuanshuai Huang and Chunyan Liu and Pan Chen and Bin Zhao and Songting Tan,"Effects of the acceptors in triphenylamine-based D{\textendash}A$\prime${\textendash}$\uppi${\textendash}A dyes on photophysical, electrochemical, and photovoltaic properties",Journal of Power Sources,246,10.1016/j.jpowsour.2013.08.034,831--839,,,01/01/2014,Wang_2014,,,CCCCCCc1cc(sc1c1ccc(cc1)N(c1ccc(cc1)C)c1ccc(cc1)C)c1ccc2c(c1)C(=C(C#N)C#N)c1c2ccc(c1)c1cc(c(s1)C=C(C(=O)O)C#N)CCCCCC,triphenylamine,303.0,,chloroform
1767,757.0,11.1,0.67,5.63,Iodide_Triiodide,0.18,-,-,TiO2 10 um thick,35.1 nmol/cm2,24 hours,AM 1.5G 100mW/cm2,-,Shibin Wang and Jianchun Guo and Le He and Haoru Wang and Jinzhou Zhao and Cong Lu,Influence of thiophene and benzene unit in triphenylamine dyes on the performance of dye-sensitized solar cells,Synthetic Metals,168,10.1016/j.synthmet.2013.02.010,1--8,,,01/01/2013,Wang_2013,,,CCCCCCc1ccc(s1)c1ccc(cc1)N(c1ccc(cc1)c1ccc(s1)/C=C(/C(=O)O)\C#N)c1ccc(cc1)c1ccc(s1)CCCCCC,triphenylamine,493.0,,dichloromethane
1768,750.0,10.6,0.66,5.25,Iodide_Triiodide,0.18,-,-,TiO2 10 um thick,41 nmol/cm2,24 hours,AM 1.5G 100mW/cm2,-,Shibin Wang and Jianchun Guo and Le He and Haoru Wang and Jinzhou Zhao and Cong Lu,Influence of thiophene and benzene unit in triphenylamine dyes on the performance of dye-sensitized solar cells,Synthetic Metals,168,10.1016/j.synthmet.2013.02.010,1--8,,,01/01/2013,Wang_2013,,,N#C/C(=C\c1ccc(s1)c1ccc(cc1)N(c1ccc(cc1)c1ccccc1)c1ccc(cc1)c1ccccc1)/C(=O)O,triphenylamine,468.0,,dichloromethane
1769,644.0,6.9,0.68,3.02,Iodide_Triiodide,0.18,-,-,TiO2 10 um thick,48 nmol/cm2,24 hours,AM 1.5G 100mW/cm2,-,Shibin Wang and Jianchun Guo and Le He and Haoru Wang and Jinzhou Zhao and Cong Lu,Influence of thiophene and benzene unit in triphenylamine dyes on the performance of dye-sensitized solar cells,Synthetic Metals,168,10.1016/j.synthmet.2013.02.010,1--8,,,01/01/2013,Wang_2013,,,N#CC(=Cc1ccc(cc1)N(c1ccccc1)c1ccccc1)C(=O)O,triphenylamine,365.0,537.0,THF
1770,637.0,10.4,0.71,4.7,Iodide_Triiodide,0.18,-,-,TiO2 10 um thick,54.1 nmol/cm2,24 hours,AM 1.5G 100mW/cm2,-,Shibin Wang and Jianchun Guo and Le He and Haoru Wang and Jinzhou Zhao and Cong Lu,Influence of thiophene and benzene unit in triphenylamine dyes on the performance of dye-sensitized solar cells,Synthetic Metals,168,10.1016/j.synthmet.2013.02.010,1--8,,,01/01/2013,Wang_2013,,,N#CC(=Cc1ccc(s1)c1ccc(cc1)N(c1ccccc1)c1ccccc1)C(=O)O,triphenylamine,437.0,,dichloromethane
1778,534.0,13.16,0.66,4.64,Iodide_Triiodide,0.25,-,-,TiO2 10 um thick,-,15 hours,AM 1.5G 100mW/cm2,-,Guohua Wu and Fantai Kong and Yaohong Zhang and Xianxi Zhang and Jingzhe Li and Wangchao Chen and Changneng Zhang and Songyuan Dai,Effect of different acceptors in di-anchoring triphenylamine dyes on the performance of dye-sensitized solar cells,Dyes and Pigments,105,10.1016/j.dyepig.2014.01.012,1--6,,,01/01/2014,Wu_2014,,,CCCCCCCCN1C(=S)S/C(=c\2/s/c(=C/c3ccc(cc3)N(c3ccc(cc3)/C=c/3\s/c(=C\4/SC(=S)N(C4=O)CCCCCCCC)/n(c3=O)CC(=O)O)c3ccccc3)/c(=O)n2CC(=O)O)/C1=O,triphenylamine,535.0,612.0,chloroform
1779,520.0,12.94,0.67,4.59,Iodide_Triiodide,0.25,-,-,TiO2 10 um thick,-,12 hours,AM 1.5G 100mW/cm2,-,Guohua Wu and Fantai Kong and Yaohong Zhang and Xianxi Zhang and Jingzhe Li and Wangchao Chen and Weiqing Liu and Yong Ding and Changneng Zhang and Bing Zhang and Jianxi Yao and Songyuan Dai,Multiple-Anchoring Triphenylamine Dyes for Dye-Sensitized Solar Cell Application,The Journal of Physical Chemistry C,118,10.1021/jp4124265,8756--8765,17,,01/01/2014,Wu_2014,,,CCCCCCCCN1C(=S)S/C(=c\2/s/c(=C\c3ccc(cc3)N(c3ccc(cc3)C)c3ccccc3)/c(=O)n2CC(=O)O)/C1=O,triphenylamine,497.0,623.0,acetonitrile/tert-butanol
1780,550.0,15.03,0.63,5.3,Iodide_Triiodide,0.25,-,-,TiO2 10 um thick,-,12 hours,AM 1.5G 100mW/cm2,-,Guohua Wu and Fantai Kong and Yaohong Zhang and Xianxi Zhang and Jingzhe Li and Wangchao Chen and Weiqing Liu and Yong Ding and Changneng Zhang and Bing Zhang and Jianxi Yao and Songyuan Dai,Multiple-Anchoring Triphenylamine Dyes for Dye-Sensitized Solar Cell Application,The Journal of Physical Chemistry C,118,10.1021/jp4124265,8756--8765,17,,01/01/2014,Wu_2014,,,CCCCCCCCN1C(=S)S/C(=c\2/s/c(=C\c3ccc(cc3)N(c3ccc(cc3)/C=c/3\s/c(=C\4/SC(=S)N(C4=O)CCCCCCCC)/n(c3=O)CC(=O)O)c3ccccc3)/c(=O)n2CC(=O)O)/C1=O,triphenylamine,518.0,641.0,acetonitrile/tert-butanol
1782,650.0,7.08,0.7,3.21,Iodide_Triiodide,0.25,-,-,TiO2 film (12 um thick),-,-,AM 1.5G 100mW/cm2,-,Kola Srinivas and G. Sivakumar and Ch. Ramesh Kumar and M. Ananth Reddy and K. Bhanuprakash and V. Jayathirtha Rao and Chih-Wei Chen and Ying-Chan Hsu and Jiann T. Lin,"Novel 1,3,4-oxadiazole derivatives as efficient sensitizers for dye-sensitized solar cells: A combined experimental and computational study",Synthetic Metals,161,10.1016/j.synthmet.2011.06.001,1671--1681,15-16,,01/01/2011,Srinivas_2011,,,N#CC(=Cc1ccc(cc1)c1nnc(o1)c1ccc(cc1)N(c1ccc(cc1)C(C)(C)C)c1ccc(cc1)C(C)(C)C)C(=O)O,triphenylamine,385.0,540.0,THF
1783,660.0,13.39,0.6,5.33,Iodide_Triiodide,-,-,-,TiO2 film (14 um transparent + 5 um scat­tering layer),67.6 nmol/cm2,24 hours,AM 1.5G 100mW/cm2,-,Ling Wang and Ping Shen and Zhencai Cao and Xinping Liu and Yuanshuai Huang and Chunyan Liu and Pan Chen and Bin Zhao and Songting Tan,"Effects of the acceptors in triphenylamine-based D{\textendash}A$\prime${\textendash}$\uppi${\textendash}A dyes on photophysical, electrochemical, and photovoltaic properties",Journal of Power Sources,246,10.1016/j.jpowsour.2013.08.034,831--839,,,01/01/2014,Wang_2014,,,CCCCCCc1cc(sc1c1ccc(cc1)N(c1ccc(cc1)C)c1ccc(cc1)C)c1ccc2c(c1)C(=O)c1c2ccc(c1)c1cc(c(s1)C=C(C(=O)O)C#N)CCCCCC,triphenylamine,303.0,,chloroform
1784,410.0,9.37,0.68,2.61,Iodide_Triiodide,0.25,-,-,TiO2 10 um thick,-,12 hours,AM 1.5G 100mW/cm2,-,Guohua Wu and Fantai Kong and Yaohong Zhang and Xianxi Zhang and Jingzhe Li and Wangchao Chen and Weiqing Liu and Yong Ding and Changneng Zhang and Bing Zhang and Jianxi Yao and Songyuan Dai,Multiple-Anchoring Triphenylamine Dyes for Dye-Sensitized Solar Cell Application,The Journal of Physical Chemistry C,118,10.1021/jp4124265,8756--8765,17,,01/01/2014,Wu_2014,,,CCCCCCCCN1C(=S)S/C(=c\2/s/c(=C/c3ccc(cc3)N(c3ccc(cc3)/C=c/3\s/c(=C\4/SC(=S)N(C4=O)CCCCCCCC)/n(c3=O)CC(=O)O)c3ccc(cc3)/C=c/3\s/c(=C\4/SC(=S)N(C4=O)CCCCCCCC)/n(c3=O)CC(=O)O)/c(=O)n2CC(=O)O)/C1=O,triphenylamine,500.0,636.0,acetonitrile/tert-butanol
1791,615.0,2.78,0.69,1.18,Iodide_Triiodide,0.1256,-,-,TiO2 film (10 um thick + 4 um scattering layer),-,10 hours,AM 1.5G 100mW/cm2,-,Lei Wang and Xichuan Yang and Xiuna Wang and Licheng Sun,"Novel organic dyes with anchoring group of quinoxaline-2, 3-diol and the application in dye-sensitized solar cells",Dyes and Pigments,113,10.1016/j.dyepig.2014.09.019,581--587,,,01/01/2015,Wang_2015,,,Oc1nc2ccc(cc2nc1O)c1ccc(cc1)N(c1ccccc1)c1ccccc1,triphenylamine,346.0,,"ethanol and dichloromethane (v/v, 4/1)"
1793,541.0,5.45,0.67,1.99,Iodide_Triiodide,0.16,-,-,TiO2 film (14 um thick + 4.5 um scattering layer),-,-,AM 1.5G 100mW/cm2,-,Prachi Singh and Abhishek Baheti and K.R. Justin Thomas and Chuan-Pei Lee and Kuo-Chuan Ho,Fluorene-based organic dyes containing acetylene linkage for dye-sensitized solar cells,Dyes and Pigments,95,10.1016/j.dyepig.2012.06.004,523--533,3,,01/01/2012,Singh_2012,,,N#C/C(=C\c1ccc(s1)C#Cc1ccc2c(c1)C(CC)(CC)c1c2ccc(c1)N(c1ccccc1)c1ccccc1)/C(=O)O,diphenylamine,396.0,509.0,THF
1795,580.0,3.99,0.684,1.58,Iodide_Triiodide,0.1256,-,-,TiO2 film (10 um thick + 4 um scattering layer),-,10 hours,AM 1.5G 100mW/cm2,-,Lei Wang and Xichuan Yang and Xiuna Wang and Licheng Sun,"Novel organic dyes with anchoring group of quinoxaline-2, 3-diol and the application in dye-sensitized solar cells",Dyes and Pigments,113,10.1016/j.dyepig.2014.09.019,581--587,,,01/01/2015,Wang_2015,,,Oc1nc2ccc(cc2nc1O)c1ccc(s1)c1ccc(cc1)N(c1ccccc1)c1ccccc1,triphenylamine,382.0,,"ethanol and dichloromethane (v/v, 4/1)"
1799,751.0,11.1,0.69,5.75,Iodide_Triiodide,0.2,-,-,TiO2 film (10 um thick),-,36 hours,AM 1.5G 100mW/cm2,-,Zhihui Wang and He Wang and Mao Liang and Yulin Tan and Fangyi Cheng and Zhe Sun and Song Xue,Judicious Design of Indoline Chromophores for High-Efficiency Iodine-Free Dye-Sensitized Solar Cells,{ACS} Applied Materials {\&} Interfaces,6,10.1021/am500575s,5768--5778,8,,01/01/2014,Wang_2014,,,CCCCCCOc1ccc(cc1)N(c1ccc(cc1)OCCCCCC)c1ccc(cc1)c1cc2c(s1)c1c(n2c2ccc(cc2)N(c2ccc(cc2)OCCCCCC)c2ccc(cc2)OCCCCCC)cc(s1)/C=C(/C(=O)O)\C#N,triphenylamine,533.0,,dichloromethane
1800,450.0,1.34,0.76,0.46,Iodide_Triiodide,-,-,-,TiO2 film (13 um thick),172 nmol/cm2,-,AM 1.5G 100mW/cm2,-,Kang Deuk Seo and Ban Seok You and In Tack Choi and Myung Jong Ju and Mi You and Hong Seok Kang and Hwan Kyu Kim,Dual-channel anchorable organic dye with triphenylamine-based core bridge unit for dye-sensitized solar cells,Dyes and Pigments,99,10.1016/j.dyepig.2013.06.014,599--606,3,,01/01/2013,Seo_2013,,,CCCCCCOc1ccc(cc1)N(c1cc(cc(c1)N(c1ccc(cc1)OCCCCCC)c1ccc(cc1)OCCCCCC)N(c1ccc(cc1)c1ccc(s1)c1ccc(s1)/C=C(/C(=O)O)\C#N)c1ccc(cc1)OCCCCCC)c1ccc(cc1)c1ccc(s1)c1ccc(s1)/C=C(/C(=O)O)\C#N,triphenylamine,440.0,645.0,THF
1805,610.0,12.7,0.598,4.63,Iodide_Triiodide,0.25,-,-,TiO2 film (7 um thick),-,-,AM 1.5G 100mW/cm2,-,Chien-Hsin Yang and Shao-Hong Liao and Yu-Kuang Sun and Yao-Yuan Chuang and Tzong-Liu Wang and Yeong-Tarng Shieh and Wen-Churng Lin,Optimization of Multiple Electron Donor and Acceptor in Carbazole-Triphenylamine-Based Molecules for Application of Dye-Sensitized Solar Cells,The Journal of Physical Chemistry C,114,10.1021/jp106275v,21786--21794,49,,01/01/2010,Yang_2010,,,OC(=O)CN1C(=S)SC(=Cc2ccc(cc2)N(c2ccc(cc2)c2ccc3c(c2)[nH]c2c3cccc2)c2ccc(cc2)C=C2SC(=S)N(C2=O)CC(=O)O)C1=O,triphenylamine,491.0,,ethanol
1806,590.0,5.06,0.561,1.67,Iodide_Triiodide,0.25,-,-,TiO2 film (7 um thick),-,-,AM 1.5G 100mW/cm2,-,Chien-Hsin Yang and Shao-Hong Liao and Yu-Kuang Sun and Yao-Yuan Chuang and Tzong-Liu Wang and Yeong-Tarng Shieh and Wen-Churng Lin,Optimization of Multiple Electron Donor and Acceptor in Carbazole-Triphenylamine-Based Molecules for Application of Dye-Sensitized Solar Cells,The Journal of Physical Chemistry C,114,10.1021/jp106275v,21786--21794,49,,01/01/2010,Yang_2010,,,OC(=O)CN1C(=S)S/C(=C/c2ccc(cc2)N(c2ccc(cc2)c2ccc3c(c2)[nH]c2c3cccc2)c2ccc(cc2)c2ccc3c(c2)[nH]c2c3cccc2)/C1=O,triphenylamine,477.0,,ethanol
1808,709.0,10.58,0.76,5.67,Iodide_Triiodide,0.25,-,-,TiO2 film (12 um transparent + 6 um scat­tering layer),-,12 hours,AM 1.5G 100mW/cm2,-,Jen-Shyang Ni and Yi-Chi Yen and Jiann T. Lin,"Organic dyes with a fused segment comprising benzotriazole and thieno[3,2-b]pyrrole entities as the conjugated spacer for high performance dye-sensitized solar cells",Chem. Commun.,51,10.1039/c5cc07105d,17080--17083,96,,01/01/2015,Ni_2015,,,CCCCC(Cn1nc2c(n1)c(ccc2/C=C(/C(=O)O)\C#N)c1ccc(cc1)N(c1ccccc1)c1ccccc1)CC,triphenylamine,430.0,,THF
1809,732.0,12.12,0.76,6.83,Iodide_Triiodide,0.25,-,-,TiO2 film (12 um transparent + 6 um scat­tering layer),-,12 hours,AM 1.5G 100mW/cm2,-,Jen-Shyang Ni and Yi-Chi Yen and Jiann T. Lin,"Organic dyes with a fused segment comprising benzotriazole and thieno[3,2-b]pyrrole entities as the conjugated spacer for high performance dye-sensitized solar cells",Chem. Commun.,51,10.1039/c5cc07105d,17080--17083,96,,01/01/2015,Ni_2015,,,CCCCC(Cn1nc2c(n1)c1cc(sc1c1c2cc(s1)c1ccc(cc1)N(c1ccccc1)c1ccccc1)/C=C(/C(=O)O)\C#N)CC,triphenylamine,434.0,,THF
1810,739.0,16.39,0.67,8.14,Iodide_Triiodide,0.25,-,-,TiO2 film (12 um transparent + 6 um scat­tering layer),-,12 hours,AM 1.5G 100mW/cm2,-,Jen-Shyang Ni and Yi-Chi Yen and Jiann T. Lin,"Organic dyes with a fused segment comprising benzotriazole and thieno[3,2-b]pyrrole entities as the conjugated spacer for high performance dye-sensitized solar cells",Chem. Commun.,51,10.1039/c5cc07105d,17080--17083,96,,01/01/2015,Ni_2015,,,CCCCCCN1C2CC(SC2C2C1C1N(CCCCCC)C3C(C1C1C2NN(N1)CC(CCCC)CC)SC(C3)/C=C(/C(=O)O)\C#N)c1ccc(cc1)N(c1ccccc1)c1ccccc1,triphenylamine,480.0,,THF
1821,695.0,13.95,0.65,6.34,Iodide_Triiodide,-,-,-,TiO2 film (12 um transparent + 4 um scat­tering layer),-,24 hours,AM 1.5G 100mW/cm2,-,Huiyang Li and Manman Fang and Ting Xu and Yingqin Hou and Runli Tang and Junnian Chen and Linfeng Liu and Hongwei Han and Tianyou Peng and Qianqian Li and Zhen Li,New anthracene-based organic dyes: the flexible position of the anthracene moiety bearing isolation groups in the conjugated bridge and the adjustable cell performance,Org. Chem. Front.,3,10.1039/c5qo00377f,233--242,2,,01/01/2016,Li_2016,,,CCCCCCOc1ccc(cc1)c1c2cc(ccc2c(c2c1ccc(c2)c1ccc(s1)c1ccc(s1)/C=C(\C(=O)O)/C#N)c1ccc(cc1)OCCCCCC)c1ccc(cc1)N(c1ccc(cc1)OCCCCCC)c1ccc(cc1)OCCCCCC,triphenylamine,490.0,,dichloromethane
1822,722.0,12.95,0.69,6.44,Iodide_Triiodide,-,-,-,TiO2 film (12 um transparent + 4 um scat­tering layer),-,24 hours,AM 1.5G 100mW/cm2,-,Huiyang Li and Manman Fang and Ting Xu and Yingqin Hou and Runli Tang and Junnian Chen and Linfeng Liu and Hongwei Han and Tianyou Peng and Qianqian Li and Zhen Li,New anthracene-based organic dyes: the flexible position of the anthracene moiety bearing isolation groups in the conjugated bridge and the adjustable cell performance,Org. Chem. Front.,3,10.1039/c5qo00377f,233--242,2,,01/01/2016,Li_2016,,,CCCCCCOc1ccc(cc1)c1c2cc(ccc2c(c2c1ccc(c2)c1ccc(s1)/C=C(\C(=O)O)/C#N)c1ccc(cc1)OCCCCCC)c1ccc(s1)c1ccc(cc1)N(c1ccc(cc1)OCCCCCC)c1ccc(cc1)OCCCCCC,triphenylamine,499.0,,dichloromethane
1823,698.0,10.68,0.69,5.15,Iodide_Triiodide,-,-,-,TiO2 film (12 um transparent + 4 um scat­tering layer),-,24 hours,AM 1.5G 100mW/cm2,-,Huiyang Li and Manman Fang and Ting Xu and Yingqin Hou and Runli Tang and Junnian Chen and Linfeng Liu and Hongwei Han and Tianyou Peng and Qianqian Li and Zhen Li,New anthracene-based organic dyes: the flexible position of the anthracene moiety bearing isolation groups in the conjugated bridge and the adjustable cell performance,Org. Chem. Front.,3,10.1039/c5qo00377f,233--242,2,,01/01/2016,Li_2016,,,CCCCCCOc1ccc(cc1)c1c2cc(ccc2c(c2c1ccc(c2)C=C(C(=O)O)C#N)c1ccc(cc1)OCCCCCC)c1ccc(s1)c1ccc(s1)c1ccc(cc1)N(c1ccc(cc1)OCCCCCC)c1ccc(cc1)OCCCCCC,triphenylamine,499.0,,dichloromethane
1826,743.0,6.14,67.73,3.09,Iodide_Triiodide,0.25,-,-,TiO2 4 um thick,110 nmol/cm2,5 hours,AM 1.5G 100mW/cm2,-,M. Castillo-Vall{\'{e}}s and J. M. Andr{\'{e}}s-Cast{\'{a}}n and J. Gar{\'{\i}}n and J. Orduna and B. Villacampa and S. Franco and M. J. Blesa,Dye-sensitized-solar-cells based on calix[4]arene scaffolds,{RSC} Adv.,5,10.1039/c5ra15184h,90667--90670,110,,01/01/2015,Castillo_Vall_s_2015,,,CCCOc1c2Cc3cc(cc(c3OCCCCC(=O)COc3cc(sc3c3ccc(cc3)N(c3ccccc3)c3ccccc3)/C=C(\C(=O)O)/C#N)Cc3cc(cc(Cc4c(c(Cc1cc(c2)C(C)(C)C)cc(c4)C(C)(C)C)OCCC)c3OCCC)C(C)(C)C)C(C)(C)C,triphenylamine,456.0,570.0,dichloromethane
1828,732.0,7.82,62.11,3.56,Iodide_Triiodide,0.25,-,-,TiO2 4 um thick,138 nmol/cm2,5 hours,AM 1.5G 100mW/cm2,-,M. Castillo-Vall{\'{e}}s and J. M. Andr{\'{e}}s-Cast{\'{a}}n and J. Gar{\'{\i}}n and J. Orduna and B. Villacampa and S. Franco and M. J. Blesa,Dye-sensitized-solar-cells based on calix[4]arene scaffolds,{RSC} Adv.,5,10.1039/c5ra15184h,90667--90670,110,,01/01/2015,Castillo_Vall_s_2015,,,CCCOc1c2Cc3cc(cc(c3OCCCCCC(=O)COc3cc(sc3c3ccc(cc3)N(c3ccccc3)c3ccccc3)/C=C(\C(=O)O)/C#N)Cc3cc(cc(Cc4c(c(Cc1cc(c2)C(C)(C)C)cc(c4)C(C)(C)C)OCCCCC(=O)COc1cc(sc1c1ccc(cc1)N(c1ccccc1)c1ccccc1)/C=C(\C(=O)O)/C#N)c3OCCC)C(C)(C)C)C(C)(C)C,triphenylamine,451.0,583.0,dichloromethane
1829,509.0,2.63,60.87,0.82,Iodide_Triiodide,0.25,-,-,TiO2 film (12 um transparent + 5 um scat­tering layer),-,16 hours,AM 1.5G 100mW/cm2,-,Youfu Wang and Luhua Dong and Zhiwei Zheng and Xing Li and Rulin Xiong and Jianli Hua and Aiguo Hu,Enediyne as $\uppi$ linker in D{\textendash}$\uppi${\textendash}A dyes for dye-sensitized solar cells,{RSC} Adv.,6,10.1039/c5ra25938j,12124--12130,15,,01/01/2016,Wang_2016,,,N#CC(=Cc1ccc(c(c1)C#Cc1ccc(cc1)N(c1ccccc1)c1ccccc1)C#C)C(=O)O,triphenylamine,350.0,,chloroform
1830,607.0,7.46,69.1,3.26,Iodide_Triiodide,0.25,-,-,TiO2 film (12 um transparent + 5 um scat­tering layer),-,16 hours,AM 1.5G 100mW/cm2,-,Youfu Wang and Luhua Dong and Zhiwei Zheng and Xing Li and Rulin Xiong and Jianli Hua and Aiguo Hu,Enediyne as $\uppi$ linker in D{\textendash}$\uppi${\textendash}A dyes for dye-sensitized solar cells,{RSC} Adv.,6,10.1039/c5ra25938j,12124--12130,15,,01/01/2016,Wang_2016,,,N#CC(=Cc1ccc(c(c1)C#C)C#Cc1ccc(cc1)N(c1ccccc1)c1ccccc1)C(=O)O,triphenylamine,424.0,,chloroform
1831,730.0,12.28,60.43,5.41,Iodide_Triiodide,0.25,-,-,TiO2 film (12 um transparent + 5 um scat­tering layer),-,16 hours,AM 1.5G 100mW/cm2,-,Youfu Wang and Luhua Dong and Zhiwei Zheng and Xing Li and Rulin Xiong and Jianli Hua and Aiguo Hu,Enediyne as $\uppi$ linker in D{\textendash}$\uppi${\textendash}A dyes for dye-sensitized solar cells,{RSC} Adv.,6,10.1039/c5ra25938j,12124--12130,15,,01/01/2016,Wang_2016,,,N#CC(=Cc1ccc(c(c1)C#Cc1ccc(cc1)N(c1ccccc1)c1ccccc1)C#Cc1ccc(cc1)N(c1ccccc1)c1ccccc1)C(=O)O,triphenylamine,418.0,,chloroform
1832,670.0,11.9,0.741,5.9,Iodide_Triiodide,0.159,-,-,TiO2 thin film (12 um thick with 4 um scattering layer),20 nmol/cm2,16-17 hours,AM 1.5G 100mW/cm2,-,Ming Cheng and Xichuan Yang and Fuguo Zhang and Jianghua Zhao and Licheng Sun,Tuning the {HOMO} and {LUMO} Energy Levels of Organic Dyes {withN}-Carboxomethylpyridinium as Acceptor To Optimize the Efficiency of Dye-Sensitized Solar Cells,The Journal of Physical Chemistry C,117,10.1021/jp311378b,9076--9083,18,,01/01/2013,Cheng_2013,,,CCCCCCc1cc(sc1c1ccc(cc1)N(c1ccc(cc1)OCCCCCC)c1ccc(cc1)OCCCCCC)c1cc[n+](cc1)CC(=O)O,triphenylamine,486.0,,dichloromethane
1836,614.0,5.9,0.726,2.6,Iodide_Triiodide,0.159,-,-,TiO2 thin film (12 um thick with 4 um scattering layer),31 nmol/cm2,16-17 hours,AM 1.5G 100mW/cm2,-,Ming Cheng and Xichuan Yang and Fuguo Zhang and Jianghua Zhao and Licheng Sun,Tuning the {HOMO} and {LUMO} Energy Levels of Organic Dyes {withN}-Carboxomethylpyridinium as Acceptor To Optimize the Efficiency of Dye-Sensitized Solar Cells,The Journal of Physical Chemistry C,117,10.1021/jp311378b,9076--9083,18,,01/01/2013,Cheng_2013,,,OC(=O)C[n+]1ccc(cc1)/C=C/c1ccc(cc1)N(c1ccccc1)c1ccccc1,triphenylamine,483.0,,dichloromethane
1843,522.0,8.57,0.52,2.3,Iodide_Triiodide,-,-,-,TiO2 10 um thick,-,-,AM 1.5G 100mW/cm2,-,Gang Zhou and Neil Pschirer and Jan C. Schöneboom and Felix Eickemeyer and Martin Baumgarten and Klaus Müllen,Ladder-Type Pentaphenylene Dyes for Dye-Sensitized Solar Cells,Chemistry of Materials,20,10.1021/cm703459p,1808--1815,5,,01/01/2008,Zhou_2008,,,CCCCCCCCc1ccc(cc1)C1(c2ccc(cc2)CCCCCCCC)c2cc3c4ccc(cc4C(c3cc2c2c1cc1c3cc4Cc5c(c4cc3C(c1c2)(c1ccc(cc1)CCCCCCCC)c1ccc(cc1)CCCCCCCC)ccc(c5)/C=C(/C(=O)O)\C#N)(CCCCCCCC)CCCCCCCC)N(c1ccc(cc1)C)c1ccc(cc1)C,triphenylamine,457.0,,dichloromethane
1844,526.0,6.83,0.5,1.8,Iodide_Triiodide,-,-,-,TiO2 10 um thick,-,-,AM 1.5G 100mW/cm2,-,Gang Zhou and Neil Pschirer and Jan C. Schöneboom and Felix Eickemeyer and Martin Baumgarten and Klaus Müllen,Ladder-Type Pentaphenylene Dyes for Dye-Sensitized Solar Cells,Chemistry of Materials,20,10.1021/cm703459p,1808--1815,5,,01/01/2008,Zhou_2008,,,CCCCCCCCc1ccc(cc1)C1(c2ccc(cc2)CCCCCCCC)c2cc3c4cc5c(cc4C(c3cc2c2c1cc1c(c2)Cc2c1ccc(c2)/C=C(/C(=O)O)\C#N)(c1ccc(cc1)CCCCCCCC)c1ccc(cc1)CCCCCCCC)c1c(C5(CCCCCCCC)CCCCCCCC)cc(cc1)N1c2ccccc2Sc2c1cccc2,triphenylamine,442.0,,dichloromethane
1848,546.0,10.44,0.66,3.77,Iodide_Triiodide,0.25,-,-,TiO2 14 um thick,-,-,AM 1.5G 100mW/cm2,-,Marappan Velusamy and K. R. Justin Thomas and Jiann T. Lin and Ying-Chan Hsu and Kuo-Chuan Ho,Organic Dyes Incorporating Low-Band-Gap Chromophores for Dye-Sensitized Solar Cells,Organic Letters,7,10.1021/ol050417f,1899--1902,10,,01/01/2005,Velusamy_2005,,,N#CC(=Cc1ccc(s1)c1ccc(c2c1nsn2)c1ccc(cc1)N(c1ccccc1)c1ccccc1)C(=O)O,triphenylamine,491.0,,THF
1849,524.0,8.35,0.67,2.91,Iodide_Triiodide,0.25,-,-,TiO2 14 um thick,-,-,AM 1.5G 100mW/cm2,-,Marappan Velusamy and K. R. Justin Thomas and Jiann T. Lin and Ying-Chan Hsu and Kuo-Chuan Ho,Organic Dyes Incorporating Low-Band-Gap Chromophores for Dye-Sensitized Solar Cells,Organic Letters,7,10.1021/ol050417f,1899--1902,10,,01/01/2005,Velusamy_2005,,,N#CC(=Cc1ccc(s1)c1ccc(c2c1n[se]n2)c1ccc(cc1)N(c1ccccc1)c1ccccc1)C(=O)O,triphenylamine,502.0,,THF
1850,517.0,3.21,0.69,1.15,Iodide_Triiodide,0.25,-,-,TiO2 14 um thick,-,-,AM 1.5G 100mW/cm2,-,Marappan Velusamy and K. R. Justin Thomas and Jiann T. Lin and Ying-Chan Hsu and Kuo-Chuan Ho,Organic Dyes Incorporating Low-Band-Gap Chromophores for Dye-Sensitized Solar Cells,Organic Letters,7,10.1021/ol050417f,1899--1902,10,,01/01/2005,Velusamy_2005,,,N#CC(=Cc1ccc(s1)c1ccc(c2c1nsn2)c1ccc(s1)N(c1ccccc1)c1ccccc1)C(=O)O,triphenylamine,541.0,,THF
1851,474.0,3.57,0.66,1.11,Iodide_Triiodide,0.25,-,-,TiO2 14 um thick,-,-,AM 1.5G 100mW/cm2,-,Marappan Velusamy and K. R. Justin Thomas and Jiann T. Lin and Ying-Chan Hsu and Kuo-Chuan Ho,Organic Dyes Incorporating Low-Band-Gap Chromophores for Dye-Sensitized Solar Cells,Organic Letters,7,10.1021/ol050417f,1899--1902,10,,01/01/2005,Velusamy_2005,,,N#CC(=Cc1ccc(s1)c1ccc(c2c1n[se]n2)c1ccc(s1)N(c1ccccc1)c1ccccc1)C(=O)O,triphenylamine,544.0,,THF
1855,708.0,5.54,0.788,3.09,Iodide_Triiodide,0.159,-,-,TiO2 film (12 um thick + 4 um scattering layer),-,8 hours,AM 1.5G 100mW/cm2,-,Chao Teng and Xichuan Yang and Chao Yang and Shifeng Li and Ming Cheng and Anders Hagfeldt and Licheng Sun,Molecular Design of Anthracene-Bridged Metal-Free Organic Dyes for Efficient Dye-Sensitized Solar Cells,The Journal of Physical Chemistry C,114,10.1021/jp101238k,9101--9110,19,,01/01/2010,Teng_2010,,,N#CC(=Cc1ccc(s1)c1c2ccccc2c(c2c1cccc2)c1ccc(cc1)N(c1ccccc1)c1ccccc1)C(=O)O,triphenylamine,401.0,583.0,dichloromethane
1856,726.0,8.78,0.807,5.14,Iodide_Triiodide,0.159,-,-,TiO2 film (12 um thick + 4 um scattering layer),-,8 hours,AM 1.5G 100mW/cm2,-,Chao Teng and Xichuan Yang and Chao Yang and Shifeng Li and Ming Cheng and Anders Hagfeldt and Licheng Sun,Molecular Design of Anthracene-Bridged Metal-Free Organic Dyes for Efficient Dye-Sensitized Solar Cells,The Journal of Physical Chemistry C,114,10.1021/jp101238k,9101--9110,19,,01/01/2010,Teng_2010,,,N#CC(=Cc1ccc(cc1)C=Cc1c2ccccc2c(c2c1cccc2)c1ccc(cc1)N(c1ccccc1)c1ccccc1)C(=O)O,triphenylamine,418.0,629.0,dichloromethane
1861,810.0,9.22,0.6,4.49,Iodide_Triiodide,0.24,-,-,TiO2 film (7 um thick),313 nmol/cm2,-,AM 1.5G 100mW/cm2,-,Huipeng Zhou and Pengchong Xue and Yuan Zhang and Xin Zhao and Junhui Jia and Xiaofei Zhang and Xingliang Liu and Ran Lu,Fluorenylvinylenes bridged triphenylamine-based dyes with enhanced performance in dye-sensitized solar cells,Tetrahedron,67,10.1016/j.tet.2011.09.008,8477--8483,44,,01/01/2011,Zhou_2011,,,CCCCCCCCC1(CCCCCCCC)c2cc(ccc2c2c1cc(cc2)/C=C/c1ccc(cc1)N(c1ccccc1)c1ccccc1)/C=C/c1ccc2c(c1)C(CCCCCCCC)(CCCCCCCC)c1c2ccc(c1)C=C(C(=O)O)C#N,triphenylamine,417.0,561.0,dichloromethane
1871,832.0,1.67,0.622,1.02,Iodide_Triiodide,-,-,-,TiO2 film,192 nmol/cm2,-,AM 1.5G 100mW/cm2,-,Sekar Ramkumar and Subbaiah Manoharan and Sambandam Anandan,Synthesis of D-($\uppi$-A)2 organic chromophores for dye-sensitized solar cells,Dyes and Pigments,94,10.1016/j.dyepig.2012.02.016,503--511,3,,01/01/2012,Ramkumar_2012,,,CCCCCCN(c1ccc(cc1)/C=C(/c1ccc(cc1)c1ccc(cc1)/C=C(\C(=O)O)/C#N)\C#N)c1ccc(cc1)/C=C(/c1ccc(cc1)c1ccc(cc1)/C=C(\C(=O)O)/C#N)\C#N,diphenylamine,446.0,536.0,DMF
1872,545.0,2.15,0.4093,0.56,Iodide_Triiodide,-,-,-,TiO2 film,97 nmol/cm2,-,AM 1.5G 100mW/cm2,-,Sekar Ramkumar and Subbaiah Manoharan and Sambandam Anandan,Synthesis of D-($\uppi$-A)2 organic chromophores for dye-sensitized solar cells,Dyes and Pigments,94,10.1016/j.dyepig.2012.02.016,503--511,3,,01/01/2012,Ramkumar_2012,,,CCCCCCN(c1ccc(cc1)/C=C(/c1ccc(cc1)c1ccc(cc1)/C=C/1\SC(=S)N(C1=O)CC(=O)O)\C#N)c1ccc(cc1)/C=C(/c1ccc(cc1)c1ccc(cc1)/C=C\1/SC(=S)N(C1=O)CC(=O)O)\C#N,diphenylamine,458.0,544.0,DMF
1873,612.0,7.01,0.627,3.16,Iodide_Triiodide,-,-,-,TiO2 film,212 nmol/cm2,-,AM 1.5G 100mW/cm2,-,Sekar Ramkumar and Sambandam Anandan,Synthesis of bianchored metal free organic dyes for dye sensitized solar cells,Dyes and Pigments,97,10.1016/j.dyepig.2013.01.014,397--404,3,,01/01/2013,Ramkumar_2013,,,CCCCCCN(c1ccc(cc1)/C=C(/c1ccc(s1)/C=C(/C(=O)O)\C#N)\C#N)c1ccc(cc1)/C=C(/c1ccc(s1)/C=C(/C(=O)O)\C#N)\C#N,diphenylamine,458.0,582.0,DMF
1874,587.0,7.36,0.69,3.0,Iodide_Triiodide,0.16,-,-,TiO2 film (14 um thick + 4.5 um scattering layer),-,-,AM 1.5G 100mW/cm2,-,Prachi Singh and Abhishek Baheti and K.R. Justin Thomas and Chuan-Pei Lee and Kuo-Chuan Ho,Fluorene-based organic dyes containing acetylene linkage for dye-sensitized solar cells,Dyes and Pigments,95,10.1016/j.dyepig.2012.06.004,523--533,3,,01/01/2012,Singh_2012,,,N#C/C(=C\c1ccc(cc1)C#Cc1ccc2c(c1)C(CC)(CC)c1c2ccc(c1)N(c1ccccc1)c1ccccc1)/C(=O)O,diphenylamine,384.0,449.0,THF
1877,686.0,15.05,64.53,6.66,Iodide_Triiodide,0.25,-,-,TiO2 film 8.3 um thick,-,14 hours,AM 1.5G 100mW/cm2,-,Xiaoyu Zhang and Long Chen and Xin Li and Jiangyi Mao and Wenjun Wu and Hans {\AA}gren and Jianli Hua,"Photovoltaic properties of bis(octyloxy)benzo-[c][1,2,5]thiadiazole sensitizers based on an N,N-diphenylthiophen-2-amine donor",J. Mater. Chem. C,2,10.1039/c4tc00169a,4063--4072,20,,01/01/2014,Zhang_2014,,,CCCCCCCCOc1c(OCCCCCCCC)c(c2ccc(s2)N(c2ccccc2)c2ccccc2)c2c(c1c1ccc(cc1)/C=C(\C(=O)O)/C#N)nsn2,diphenylamine,483.0,,dichloromethane
