Repository: PaulC61/Cheminformatics

# Cheminformatics
Repository for:
Cheminformatics Masters students of University of Strasbourg 2020 - 2022
+ My own projects related to the course

File: InternshipM2_BIU/WorkingEnvironment/Phase2/metalsNoMixes.csv (part 14 of 24)
,VOC,JSC,FF,PCE,Electrolyte,Active area,Co-adsorbent,Co-sensitizer,Semiconductor,Dye loading,Exposure time,Solar simulator,Performance comment,Article author,Article title,Article journal,Article volume,Article DOI,Article pages,Article issue nr,Article EID,Article year,Article year.1,Article electronic id,Article keywords,Molecule SMILE,Molecule keywords,Molecule spectrum absorption maxima,Molecule spectrum emission maxima,Molecule spectrum solvent
1878,662.0,16.88,64.03,7.16,Iodide_Triiodide,0.25,-,-,TiO2 film 8.3 um thick,-,14 hours,AM 1.5G 100mW/cm2,-,Xiaoyu Zhang and Long Chen and Xin Li and Jiangyi Mao and Wenjun Wu and Hans {\AA}gren and Jianli Hua,"Photovoltaic properties of bis(octyloxy)benzo-[c][1,2,5]thiadiazole sensitizers based on an N,N-diphenylthiophen-2-amine donor",J. Mater. Chem. C,2,10.1039/c4tc00169a,4063--4072,20,,01/01/2014,Zhang_2014,,,CCCCCCCCOc1c(OCCCCCCCC)c(c2ccc(s2)N(c2ccccc2)c2ccccc2)c2c(c1c1ccc(o1)/C=C(\C(=O)O)/C#N)nsn2,diphenylamine,525.0,,dichloromethane
1879,629.0,15.37,64.02,6.19,Iodide_Triiodide,0.25,-,-,TiO2 film 8.3 um thick,-,14 hours,AM 1.5G 100mW/cm2,-,Xiaoyu Zhang and Long Chen and Xin Li and Jiangyi Mao and Wenjun Wu and Hans {\AA}gren and Jianli Hua,"Photovoltaic properties of bis(octyloxy)benzo-[c][1,2,5]thiadiazole sensitizers based on an N,N-diphenylthiophen-2-amine donor",J. Mater. Chem. C,2,10.1039/c4tc00169a,4063--4072,20,,01/01/2014,Zhang_2014,,,CCCCCCCCOc1c(OCCCCCCCC)c(c2ccc(s2)N(c2ccccc2)c2ccccc2)c2c(c1c1ccc(s1)/C=C(\C(=O)O)/C#N)nsn2,diphenylamine,531.0,,dichloromethane
1889,760.0,12.3,0.76,6.28,Iodide_Triiodide,0.128,-,-,TiO2 13-15 um thick,-,16 hours,AM 1.5G 100mW/cm2,-,Valerie A. Chiykowski and Brian Lam and Chuan Du and Curtis P. Berlinguette,Comparative analysis of triarylamine and phenothiazine sensitizer donor units in dye-sensitized solar cells,Chem. Commun.,53,10.1039/c6cc09178d,2367--2370,15,,01/01/2017,Chiykowski_2017,,,COc1ccc(cc1)N(c1ccc(cc1)OC)c1ccc(cc1)c1ccc(s1)/C=C(\C(=O)O)/C#N,triphenylamine,501.0,531.0,acetonitrile
1891,640.0,12.18,0.63,4.92,Iodide_Triiodide,0.25,-,-,TiO2 film (10-12 um thick + 5 um scattering layer),630 nmol/cm2,12 hours,AM 1.5G 100mW/cm2,dichloromethane dye bath,Yih-Chun Chen and Yan-Zuo Lin and Yu-Ting Cheng and Yuan Jay Chang,Synthesis of novel isophorone-based dyes for dye-sensitized solar cells,{RSC} Adv.,5,10.1039/c5ra17898c,96428--96436,117,,01/01/2015,Chen_2015,,,N#C/C(=C/1\CC(/C=C/c2ccc(cc2)N(c2ccccc2)c2ccccc2)CC(C1)(C)C)/C(=O)O,triphenylamine,478.0,,dichloromethane
1892,650.0,12.43,0.63,5.08,Iodide_Triiodide,0.25,-,-,TiO2 film (10-12 um thick + 5 um scattering layer),830 nmol/cm2,12 hours,AM 1.5G 100mW/cm2,dichloromethane dye bath,Yih-Chun Chen and Yan-Zuo Lin and Yu-Ting Cheng and Yuan Jay Chang,Synthesis of novel isophorone-based dyes for dye-sensitized solar cells,{RSC} Adv.,5,10.1039/c5ra17898c,96428--96436,117,,01/01/2015,Chen_2015,,,N#C/C(=C/1\CC(/C=C/c2ccc(cc2)N(c2cccc3c2cccc3)c2ccccc2)CC(C1)(C)C)/C(=O)O,triphenylamine,476.0,,dichloromethane
1893,660.0,13.44,0.6,5.37,Iodide_Triiodide,0.25,-,-,TiO2 film (10-12 um thick + 5 um scattering layer),1180 nmol/cm2,12 hours,AM 1.5G 100mW/cm2,dichloromethane dye bath,Yih-Chun Chen and Yan-Zuo Lin and Yu-Ting Cheng and Yuan Jay Chang,Synthesis of novel isophorone-based dyes for dye-sensitized solar cells,{RSC} Adv.,5,10.1039/c5ra17898c,96428--96436,117,,01/01/2015,Chen_2015,,,CCCCCCOc1ccc(cc1)N(c1ccc(cc1)OCCCCCC)c1ccc(cc1)/C=C/C1C/C(=C(/C(=O)O)\C#N)/CC(C1)(C)C,triphenylamine,504.0,,dichloromethane
1902,680.0,10.3,0.62,4.37,Iodide_Triiodide,0.25,-,-,TiO2 film (12 um thick + 6 um scattering layer),369 nmol/cm2,12 hours,AM 1.5G 100mW/cm2,-,Yung-Sheng Yen and Chang-Tze Lee and Chih-Yu Hsu and Hsien-Hsin Chou and Yung-Chung Chen and Jiann T. Lin,Benzotriazole-Containing D-$\uppi$-A Conjugated Organic Dyes for Dye-Sensitized Solar Cells,Chemistry - An Asian Journal,8,10.1002/asia.201201173,809--816,4,,01/01/2013,Yen_2013,,,CCCCCCn1nc2c(n1)c(ccc2c1ccc(o1)C=C(C(=O)O)C#N)c1ccc(o1)c1ccc(cc1)N(c1ccccc1)C(=CC)C=C,triphenylamine,460.0,565.0,THF
1906,650.0,11.43,0.62,4.58,Iodide_Triiodide,0.25,-,-,TiO2 16-18 um thick,-,12 hours,AM 1.5G 100mW/cm2,-,Yuan Jay Chang and Tahsin J. Chow,Dye-sensitized solar cell utilizing organic dyads containing triarylene conjugates,Tetrahedron,65,10.1016/j.tet.2009.04.024,4726--4734,24,,01/01/2009,Chang_2009,,,N#C/C(=C\c1ccc(cc1)c1ccc(cc1)c1ccc(cc1)N(c1ccccc1)c1ccccc1)/C(=O)O,triphenylamine,380.0,,THF
1907,650.0,13.86,0.57,5.14,Iodide_Triiodide,0.25,-,-,TiO2 16-18 um thick,-,12 hours,AM 1.5G 100mW/cm2,-,Yuan Jay Chang and Tahsin J. Chow,Dye-sensitized solar cell utilizing organic dyads containing triarylene conjugates,Tetrahedron,65,10.1016/j.tet.2009.04.024,4726--4734,24,,01/01/2009,Chang_2009,,,N#C/C(=C\c1ccc(s1)c1ccc(cc1)c1ccc(cc1)N(c1ccccc1)c1ccccc1)/C(=O)O,triphenylamine,416.0,583.0,THF
1908,690.0,15.36,0.5,5.25,Iodide_Triiodide,0.25,-,-,TiO2 16-18 um thick,-,12 hours,AM 1.5G 100mW/cm2,-,Yuan Jay Chang and Tahsin J. Chow,Dye-sensitized solar cell utilizing organic dyads containing triarylene conjugates,Tetrahedron,65,10.1016/j.tet.2009.04.024,4726--4734,24,,01/01/2009,Chang_2009,,,N#C/C(=C\c1ccc(cc1)c1ccc(s1)c1ccc(cc1)N(c1ccccc1)c1ccccc1)/C(=O)O,triphenylamine,440.0,,dichloromethane
1913,680.0,11.24,0.6,4.6,Iodide_Triiodide,0.25,-,-,TiO2 16-18 um thick,-,12 hours,AM 1.5G 100mW/cm2,-,Yuan Jay Chang and Tahsin J. Chow,Dye-sensitized solar cell utilizing organic dyads containing triarylene conjugates,Tetrahedron,65,10.1016/j.tet.2009.04.024,4726--4734,24,,01/01/2009,Chang_2009,,,N#C/C(=C\c1ccc(cc1)c1ccc(cc1)c1ccc(cc1)N(c1cccc2c1cccc2)c1ccccc1)/C(=O)O,triphenylamine,375.0,,THF
1914,740.0,16.81,0.57,7.08,Iodide_Triiodide,0.25,-,-,TiO2 16-18 um thick,-,12 hours,AM 1.5G 100mW/cm2,-,Yuan Jay Chang and Tahsin J. Chow,Dye-sensitized solar cell utilizing organic dyads containing triarylene conjugates,Tetrahedron,65,10.1016/j.tet.2009.04.024,4726--4734,24,,01/01/2009,Chang_2009,,,N#C/C(=C\c1ccc(cc1)c1ccc(s1)c1ccc(cc1)N(c1cccc2c1cccc2)c1ccccc1)/C(=O)O,triphenylamine,422.0,,THF
1915,710.0,14.28,0.6,6.12,Iodide_Triiodide,0.25,-,-,TiO2 16-18 um thick,-,12 hours,AM 1.5G 100mW/cm2,-,Yuan Jay Chang and Tahsin J. Chow,Dye-sensitized solar cell utilizing organic dyads containing triarylene conjugates,Tetrahedron,65,10.1016/j.tet.2009.04.024,4726--4734,24,,01/01/2009,Chang_2009,,,N#C/C(=C\c1ccc(s1)c1ccc(s1)c1ccc(cc1)N(c1cccc2c1cccc2)c1ccccc1)/C(=O)O,triphenylamine,461.0,,THF
1916,580.0,11.88,0.54,3.74,Iodide_Triiodide,0.25,-,-,TiO2 16-18 um thick,-,12 hours,AM 1.5G 100mW/cm2,-,Yuan Jay Chang and Tahsin J. Chow,Dye-sensitized solar cell utilizing organic dyads containing triarylene conjugates,Tetrahedron,65,10.1016/j.tet.2009.04.024,4726--4734,24,,01/01/2009,Chang_2009,,,N#C/C(=C\c1ccc(s1)c1ccc(s1)c1ccc(s1)N(c1cccc2c1cccc2)c1ccccc1)/C(=O)O,diphenylamine,480.0,,THF
1917,766.0,11.7,0.756,6.78,Iodide_Triiodide,0.159,-,-,TiO2 film (12 um thick + 4 um scattering layer),-,8 hours,AM 1.5G 100mW/cm2,-,Chao Teng and Xichuan Yang and Chao Yang and Shifeng Li and Ming Cheng and Anders Hagfeldt and Licheng Sun,Molecular Design of Anthracene-Bridged Metal-Free Organic Dyes for Efficient Dye-Sensitized Solar Cells,The Journal of Physical Chemistry C,114,10.1021/jp101238k,9101--9110,19,,01/01/2010,Teng_2010,,,N#CC(=Cc1ccc(cc1)c1c2ccccc2c(c2c1cccc2)c1ccc(cc1)N(c1ccccc1)c1ccccc1)C(=O)O,triphenylamine,464.0,568.0,dichloromethane
1919,642.0,10.6,0.714,4.86,Iodide_Triiodide,0.159,-,-,TiO2 film (12 um thick + 4 um scattering layer),-,8 hours,AM 1.5G 100mW/cm2,-,Chao Teng and Xichuan Yang and Chao Yang and Shifeng Li and Ming Cheng and Anders Hagfeldt and Licheng Sun,Molecular Design of Anthracene-Bridged Metal-Free Organic Dyes for Efficient Dye-Sensitized Solar Cells,The Journal of Physical Chemistry C,114,10.1021/jp101238k,9101--9110,19,,01/01/2010,Teng_2010,,,N#CC(=Cc1ccc(s1)C=Cc1c2ccccc2c(c2c1cccc2)c1ccc(cc1)N(c1ccccc1)c1ccccc1)C(=O)O,triphenylamine,464.0,648.0,dichloromethane
1920,608.0,10.05,0.736,4.5,Iodide_Triiodide,0.159,-,-,TiO2 film (12 um thick + 4 um scattering layer),-,8 hours,AM 1.5G 100mW/cm2,-,Chao Teng and Xichuan Yang and Chao Yang and Shifeng Li and Ming Cheng and Anders Hagfeldt and Licheng Sun,Molecular Design of Anthracene-Bridged Metal-Free Organic Dyes for Efficient Dye-Sensitized Solar Cells,The Journal of Physical Chemistry C,114,10.1021/jp101238k,9101--9110,19,,01/01/2010,Teng_2010,,,N#C/C(=C\c1ccc(s1)C#Cc1c2ccccc2c(c2c1cccc2)c1ccc(cc1)N(c1ccccc1)c1ccccc1)/C(=O)O,triphenylamine,494.0,619.0,dichloromethane
1921,720.0,12.96,0.753,7.03,Iodide_Triiodide,0.159,-,-,TiO2 film (12 um thick + 4 um scattering layer),-,8 hours,AM 1.5G 100mW/cm2,-,Chao Teng and Xichuan Yang and Chao Yang and Shifeng Li and Ming Cheng and Anders Hagfeldt and Licheng Sun,Molecular Design of Anthracene-Bridged Metal-Free Organic Dyes for Efficient Dye-Sensitized Solar Cells,The Journal of Physical Chemistry C,114,10.1021/jp101238k,9101--9110,19,,01/01/2010,Teng_2010,,,N#C/C(=C\c1ccc(cc1)C#Cc1c2ccccc2c(c2c1cccc2)c1ccc(cc1)N(c1ccc(cc1)OC)c1ccc(cc1)OC)/C(=O)O,triphenylamine,452.0,647.0,dichloromethane
1922,677.0,13.37,0.753,6.82,Iodide_Triiodide,0.159,-,-,TiO2 film (12 um thick + 4 um scattering layer),-,8 hours,AM 1.5G 100mW/cm2,-,Chao Teng and Xichuan Yang and Chao Yang and Shifeng Li and Ming Cheng and Anders Hagfeldt and Licheng Sun,Molecular Design of Anthracene-Bridged Metal-Free Organic Dyes for Efficient Dye-Sensitized Solar Cells,The Journal of Physical Chemistry C,114,10.1021/jp101238k,9101--9110,19,,01/01/2010,Teng_2010,,,N#C/C(=C\c1ccc(s1)C#Cc1c2ccccc2c(c2c1cccc2)c1ccc(cc1)N(c1ccc(cc1)OC)c1ccc(cc1)OC)/C(=O)O,triphenylamine,490.0,630.0,dichloromethane
1923,648.0,8.15,0.744,3.93,Iodide_Triiodide,0.159,-,-,TiO2 film (12 um thick + 4 um scattering layer),-,8 hours,AM 1.5G 100mW/cm2,-,Chao Teng and Xichuan Yang and Chao Yang and Shifeng Li and Ming Cheng and Anders Hagfeldt and Licheng Sun,Molecular Design of Anthracene-Bridged Metal-Free Organic Dyes for Efficient Dye-Sensitized Solar Cells,The Journal of Physical Chemistry C,114,10.1021/jp101238k,9101--9110,19,,01/01/2010,Teng_2010,,,N#C/C(=C\c1ccc(cc1)c1c2ccccc2c(c2c1cccc2)C#Cc1ccc(cc1)N(c1ccccc1)c1ccccc1)/C(=O)O,triphenylamine,449.0,540.0,dichloromethane
1924,599.0,13.07,0.723,5.66,Iodide_Triiodide,0.159,-,-,TiO2 film (12 um thick + 4 um scattering layer),-,8 hours,AM 1.5G 100mW/cm2,-,Chao Teng and Xichuan Yang and Chao Yang and Shifeng Li and Ming Cheng and Anders Hagfeldt and Licheng Sun,Molecular Design of Anthracene-Bridged Metal-Free Organic Dyes for Efficient Dye-Sensitized Solar Cells,The Journal of Physical Chemistry C,114,10.1021/jp101238k,9101--9110,19,,01/01/2010,Teng_2010,,,N#C/C(=C\c1ccc(cc1)c1c2ccccc2c(c2c1cccc2)C#Cc1ccc(cc1)N(c1ccc(cc1)OC)c1ccc(cc1)OC)/C(=O)O,triphenylamine,511.0,632.0,dichloromethane
1925,702.0,10.39,0.785,5.73,Iodide_Triiodide,0.159,-,-,TiO2 film (12 um thick + 4 um scattering layer),-,8 hours,AM 1.5G 100mW/cm2,-,Chao Teng and Xichuan Yang and Chao Yang and Shifeng Li and Ming Cheng and Anders Hagfeldt and Licheng Sun,Molecular Design of Anthracene-Bridged Metal-Free Organic Dyes for Efficient Dye-Sensitized Solar Cells,The Journal of Physical Chemistry C,114,10.1021/jp101238k,9101--9110,19,,01/01/2010,Teng_2010,,,N#C/C(=C\c1ccc(cc1)C=Cc1ccc(cc1)N(c1ccccc1)c1ccccc1)/C(=O)O,triphenylamine,,,-
1926,694.0,7.72,0.803,4.3,Iodide_Triiodide,0.159,-,-,TiO2 film (12 um thick + 4 um scattering layer),-,8 hours,AM 1.5G 100mW/cm2,-,Chao Teng and Xichuan Yang and Chao Yang and Shifeng Li and Ming Cheng and Anders Hagfeldt and Licheng Sun,Molecular Design of Anthracene-Bridged Metal-Free Organic Dyes for Efficient Dye-Sensitized Solar Cells,The Journal of Physical Chemistry C,114,10.1021/jp101238k,9101--9110,19,,01/01/2010,Teng_2010,,,N#C/C(=C\c1ccc(cc1)C#Cc1ccc(cc1)N(c1ccccc1)c1ccccc1)/C(=O)O,triphenylamine,,,-
1927,726.0,8.78,0.807,5.14,Iodide_Triiodide,0.159,-,-,TiO2 film (12 um thick + 4 um scattering layer),-,8 hours,AM 1.5G 100mW/cm2,-,Chao Teng and Xichuan Yang and Chao Yang and Shifeng Li and Ming Cheng and Anders Hagfeldt and Licheng Sun,Molecular Design of Anthracene-Bridged Metal-Free Organic Dyes for Efficient Dye-Sensitized Solar Cells,The Journal of Physical Chemistry C,114,10.1021/jp101238k,9101--9110,19,,01/01/2010,Teng_2010,,,N#C/C(=C\c1ccc(cc1)C=Cc1c2ccccc2c(c2c1cccc2)c1ccc(cc1)N(c1ccccc1)c1ccccc1)/C(=O)O,triphenylamine,,,-
1928,766.0,11.7,0.756,6.78,Iodide_Triiodide,0.159,-,-,TiO2 film (12 um thick + 4 um scattering layer),-,8 hours,AM 1.5G 100mW/cm2,-,Chao Teng and Xichuan Yang and Chao Yang and Shifeng Li and Ming Cheng and Anders Hagfeldt and Licheng Sun,Molecular Design of Anthracene-Bridged Metal-Free Organic Dyes for Efficient Dye-Sensitized Solar Cells,The Journal of Physical Chemistry C,114,10.1021/jp101238k,9101--9110,19,,01/01/2010,Teng_2010,,,N#C/C(=C\c1ccc(cc1)C#Cc1c2ccccc2c(c2c1cccc2)c1ccc(cc1)N(c1ccccc1)c1ccccc1)/C(=O)O,triphenylamine,,,-
1929,670.0,7.13,0.71,3.4,Iodide_Triiodide,0.2304,-,-,TiO2 film (6 um thick + 4 um scattering layer),26 nmol/cm2,16 hours,AM 1.5G 100mW/cm2,-,Xiaoming Ren and Shenghui Jiang and Mingyang Cha and Gang Zhou and Zhong-Sheng Wang,Thiophene-Bridged Double D-$\uppi$-A Dye for Efficient Dye-Sensitized Solar Cell,Chemistry of Materials,24,10.1021/cm302250y,3493--3499,17,,01/01/2012,Ren_2012,,,CCCCCCOc1ccc(cc1)N(c1ccc(cc1)OCCCCCC)c1ccc(cc1)c1ccc(s1)c1ccc(s1)c1ccc(s1)/C=C(/C(=O)O)\C#N,triphenylamine,495.0,,chloroform
1930,770.0,11.25,0.76,6.6,Iodide_Triiodide,0.2304,-,-,TiO2 film (6 um thick + 4 um scattering layer),28 nmol/cm2,16 hours,AM 1.5G 100mW/cm2,-,Xiaoming Ren and Shenghui Jiang and Mingyang Cha and Gang Zhou and Zhong-Sheng Wang,Thiophene-Bridged Double D-$\uppi$-A Dye for Efficient Dye-Sensitized Solar Cell,Chemistry of Materials,24,10.1021/cm302250y,3493--3499,17,,01/01/2012,Ren_2012,,,CCCCCCOc1ccc(cc1)N(c1ccc(cc1)OCCCCCC)c1ccc(cc1)c1ccc(s1)c1sc(c(c1)c1ccc(s1)c1cc(sc1c1ccc(s1)c1ccc(cc1)N(c1ccc(cc1)OCCCCCC)c1ccc(cc1)OCCCCCC)c1ccc(s1)C=C(C(=O)O)C#N)c1ccc(s1)C=C(C(=O)O)C#N,triphenylamine,480.0,,chloroform
1931,571.0,10.4,0.69,4.11,Iodide_Triiodide,0.16,-,-,TiO2 film (14 um thick + 4.5 um scattering layer),-,24 hours,AM 1.5G 100mW/cm2,-,Abhishek Baheti and Prachi Singh and Chuan-Pei Lee and K. R. Justin Thomas and Kuo-Chuan Ho,"2,7-Diaminofluorene-Based Organic Dyes for Dye-Sensitized Solar Cells: Effect of Auxiliary Donor on Optical and Electrochemical Properties",The Journal of Organic Chemistry,76,10.1021/jo200501b,4910--4920,12,,01/01/2011,Baheti_2011,,,N#C/C(=C\c1ccc(cc1)N(c1ccc2c(c1)C(CC)(CC)c1c2ccc(c1)N(c1ccccc1)c1ccccc1)c1ccccc1)/C(=O)O,triphenylamine,447.0,,Dichloromethane
1933,605.0,5.46,0.7,2.3,Iodide_Triiodide,0.16,-,-,TiO2 film (14 um thick + 4.5 um scattering layer),-,24 hours,AM 1.5G 100mW/cm2,-,Abhishek Baheti and Prachi Singh and Chuan-Pei Lee and K. R. Justin Thomas and Kuo-Chuan Ho,"2,7-Diaminofluorene-Based Organic Dyes for Dye-Sensitized Solar Cells: Effect of Auxiliary Donor on Optical and Electrochemical Properties",The Journal of Organic Chemistry,76,10.1021/jo200501b,4910--4920,12,,01/01/2011,Baheti_2011,,,N#C/C(=C\c1ccc2c(c1)c1ccccc1n2c1ccc2c(c1)C(CC)(CC)c1c2ccc(c1)n1c2ccccc2c2c1cccc2)/C(=O)O,triphenylamine,403.0,,Dichloromethane
1934,603.0,8.73,0.69,3.6,Iodide_Triiodide,0.16,-,-,TiO2 film (14 um thick + 4.5 um scattering layer),-,24 hours,AM 1.5G 100mW/cm2,-,Abhishek Baheti and Prachi Singh and Chuan-Pei Lee and K. R. Justin Thomas and Kuo-Chuan Ho,"2,7-Diaminofluorene-Based Organic Dyes for Dye-Sensitized Solar Cells: Effect of Auxiliary Donor on Optical and Electrochemical Properties",The Journal of Organic Chemistry,76,10.1021/jo200501b,4910--4920,12,,01/01/2011,Baheti_2011,,,N#C/C(=C\c1ccc(cc1)N(c1ccc2c(c1)C(CC)(CC)c1c2cccc1)c1ccccc1)/C(=O)O,triphenylamine,440.0,,Dichloromethane
1935,640.0,0.82,0.58,0.3,Iodide_Triiodide,-,-,-,TiO2 film,-,-,AM 1.5G 100mW/cm2,-,Rui Yuan and Zhen-tao Liu and Yu Wan and Yun Liu and Yuan-jiang Wang and Wen-hui Ge and Yue Fang and Sheng-liang Zhou and Xiang-en Han and Peng Zhang and Hui Wu,New D-D-$\uppi$-A-type indol-triarylamine sensitizers for efficient dye-sensitized solar cells,Synthetic Metals,215,10.1016/j.synthmet.2016.01.024,21--27,,,01/01/2016,Yuan_2016,,,N#CC(=C1C=C(/C=C/c2ccc(cc2)N(c2ccccc2)c2ccccc2)CC(C1)(C)C)C#N,"triphenylamine, indole",498.0,630.0,chloroform
1937,740.0,2.63,0.61,1.19,Iodide_Triiodide,-,-,-,TiO2 film,-,-,AM 1.5G 100mW/cm2,-,Rui Yuan and Zhen-tao Liu and Yu Wan and Yun Liu and Yuan-jiang Wang and Wen-hui Ge and Yue Fang and Sheng-liang Zhou and Xiang-en Han and Peng Zhang and Hui Wu,New D-D-$\uppi$-A-type indol-triarylamine sensitizers for efficient dye-sensitized solar cells,Synthetic Metals,215,10.1016/j.synthmet.2016.01.024,21--27,,,01/01/2016,Yuan_2016,,,N#C/C(=C/c1ccc(cc1)N(c1ccc(cc1)N1CCc2c1cccc2)c1ccc(cc1)N1CCc2c1cccc2)/C(=O)O,"triphenylamine, indole",449.0,553.0,chloroform
1938,630.0,2.55,0.6,0.96,Iodide_Triiodide,-,-,-,TiO2 film,-,-,AM 1.5G 100mW/cm2,-,Rui Yuan and Zhen-tao Liu and Yu Wan and Yun Liu and Yuan-jiang Wang and Wen-hui Ge and Yue Fang and Sheng-liang Zhou and Xiang-en Han and Peng Zhang and Hui Wu,New D-D-$\uppi$-A-type indol-triarylamine sensitizers for efficient dye-sensitized solar cells,Synthetic Metals,215,10.1016/j.synthmet.2016.01.024,21--27,,,01/01/2016,Yuan_2016,,,N#C/C(=C/c1ccc(cc1)N(c1ccc(cc1)N1C(C)Cc2c1cccc2)c1ccc(cc1)N1C(C)Cc2c1cccc2)/C(=O)O,"triphenylamine, indole",459.0,592.0,chloroform
1940,643.0,6.6,0.738,3.1,Iodide_Triiodide,0.159,-,-,TiO2 thin film (12 um thick with 4 um scattering layer),25 nmol/cm2,16-17 hours,AM 1.5G 100mW/cm2,-,Ming Cheng and Xichuan Yang and Fuguo Zhang and Jianghua Zhao and Licheng Sun,Tuning the {HOMO} and {LUMO} Energy Levels of Organic Dyes {withN}-Carboxomethylpyridinium as Acceptor To Optimize the Efficiency of Dye-Sensitized Solar Cells,The Journal of Physical Chemistry C,117,10.1021/jp311378b,9076--9083,18,,01/01/2013,Cheng_2013,,,CCCCCCc1cc(sc1c1ccc(cc1)N(c1ccccc1)c1ccccc1)c1cc[n+](cc1)CC(=O)O,triphenylamine,455.0,,dichloromethane
1948,700.0,6.37,0.74,3.31,Iodide_Triiodide,-,-,-,TiO2 film (10 um thick + 4 um scattering layer),63 nmol/cm2,24 hours,AM 1.5G 100mW/cm2,-,Chul Baik and Duckhyun Kim and Moon-Sung Kang and Sang Ook Kang and Jaejung Ko and Mohammad K. Nazeeruddin and Michael Grätzel,Organic dyes with a novel anchoring group for dye-sensitized solar cell applications,Journal of Photochemistry and Photobiology A: Chemistry,201,10.1016/j.jphotochem.2008.10.018,168--174,02-Mar,,01/01/2009,Baik_2009,,,CCO[Si](c1ccc(s1)c1ccc(s1)c1ccc(cc1)N(c1ccc2c(c1)C(C)(C)c1c2cccc1)c1ccc2c(c1)C(C)(C)c1c2cccc1)(OCC)OCC,triphenylamine,402.0,,THF
1949,710.0,7.52,0.75,4.01,Iodide_Triiodide,-,-,-,TiO2 film (10 um thick + 4 um scattering layer),72 nmol/cm2,24 hours,AM 1.5G 100mW/cm2,-,Chul Baik and Duckhyun Kim and Moon-Sung Kang and Sang Ook Kang and Jaejung Ko and Mohammad K. Nazeeruddin and Michael Grätzel,Organic dyes with a novel anchoring group for dye-sensitized solar cell applications,Journal of Photochemistry and Photobiology A: Chemistry,201,10.1016/j.jphotochem.2008.10.018,168--174,02-Mar,,01/01/2009,Baik_2009,,,CCO[Si](c1ccc(s1)c1ccc(s1)c1cc2c(s1)cc(cc2)N(c1ccc2c(c1)C(C)(C)c1c2cccc1)c1ccc2c(c1)C(C)(C)c1c2cccc1)(OCC)OCC,triphenylamine,419.0,,THF
1950,750.0,14.0,0.77,8.01,Iodide_Triiodide,-,-,-,TiO2 film (10 um thick + 4 um scattering layer),212 nmol/cm2,24 hours,AM 1.5G 100mW/cm2,-,Chul Baik and Duckhyun Kim and Moon-Sung Kang and Sang Ook Kang and Jaejung Ko and Mohammad K. Nazeeruddin and Michael Grätzel,Organic dyes with a novel anchoring group for dye-sensitized solar cell applications,Journal of Photochemistry and Photobiology A: Chemistry,201,10.1016/j.jphotochem.2008.10.018,168--174,02-Mar,,01/01/2009,Baik_2009,,,N#C/C(=C\c1ccc(s1)c1ccc(s1)c1ccc(cc1)N(c1ccc2c(c1)C(C)(C)c1c2cccc1)c1ccc2c(c1)C(C)(C)c1c2cccc1)/C(=O)O,triphenylamine,452.0,,THF
1958,650.0,14.6,0.66,6.2,Iodide_Triiodide,0.25,-,-,TiO2 film (12 um thick + 6 um scattering layer),329 nmol/cm2,12 hours,AM 1.5G 100mW/cm2,-,Yung-Sheng Yen and Chang-Tze Lee and Chih-Yu Hsu and Hsien-Hsin Chou and Yung-Chung Chen and Jiann T. Lin,Benzotriazole-Containing D-$\uppi$-A Conjugated Organic Dyes for Dye-Sensitized Solar Cells,Chemistry - An Asian Journal,8,10.1002/asia.201201173,809--816,4,,01/01/2013,Yen_2013,,,CCCCCCn1nc2c(n1)c(ccc2c1ccc(s1)/C=C(\C(=O)O)/C#N)c1ccc(s1)c1ccc(cc1)N(c1ccccc1)c1ccccc1,triphenylamine,462.0,583.0,THF
1959,600.0,14.1,0.67,5.66,Iodide_Triiodide,0.25,-,-,TiO2 film (12 um thick + 6 um scattering layer),419 nmol/cm2,12 hours,AM 1.5G 100mW/cm2,-,Yung-Sheng Yen and Chang-Tze Lee and Chih-Yu Hsu and Hsien-Hsin Chou and Yung-Chung Chen and Jiann T. Lin,Benzotriazole-Containing D-$\uppi$-A Conjugated Organic Dyes for Dye-Sensitized Solar Cells,Chemistry - An Asian Journal,8,10.1002/asia.201201173,809--816,4,,01/01/2013,Yen_2013,,,CCCCCCn1nc2c(n1)c(ccc2c1ccc([se]1)C=C(C(=O)O)C#N)c1ccc([se]1)c1ccc(cc1)N(c1ccccc1)c1ccccc1,triphenylamine,478.0,593.0,THF
1960,690.0,13.1,0.65,5.89,Iodide_Triiodide,0.25,-,-,TiO2 film (12 um thick + 6 um scattering layer),183 nmol/cm2,12 hours,AM 1.5G 100mW/cm2,-,Yung-Sheng Yen and Chang-Tze Lee and Chih-Yu Hsu and Hsien-Hsin Chou and Yung-Chung Chen and Jiann T. Lin,Benzotriazole-Containing D-$\uppi$-A Conjugated Organic Dyes for Dye-Sensitized Solar Cells,Chemistry - An Asian Journal,8,10.1002/asia.201201173,809--816,4,,01/01/2013,Yen_2013,,,CCCCCCn1nc2c(n1)c(ccc2c1sc(c(c1)CCCCCC)c1ccc(cc1)N(c1ccccc1)c1ccccc1)c1sc(c(c1)CCCCCC)C=C(C(=O)O)C#N,triphenylamine,454.0,580.0,THF
1961,680.0,13.2,0.67,6.01,Iodide_Triiodide,0.25,-,-,TiO2 film (12 um thick + 6 um scattering layer),372 nmol/cm2,12 hours,AM 1.5G 100mW/cm2,-,Yung-Sheng Yen and Chang-Tze Lee and Chih-Yu Hsu and Hsien-Hsin Chou and Yung-Chung Chen and Jiann T. Lin,Benzotriazole-Containing D-$\uppi$-A Conjugated Organic Dyes for Dye-Sensitized Solar Cells,Chemistry - An Asian Journal,8,10.1002/asia.201201173,809--816,4,,01/01/2013,Yen_2013,,,N#CC(=Cc1ccc(s1)c1c(F)c(F)c(c2c1n[nH]n2)c1ccc(s1)c1ccc(cc1)N(c1ccccc1)c1ccccc1)C(=O)O,triphenylamine,462.0,584.0,THF
1962,625.0,6.85,0.7,2.98,Iodide_Triiodide,0.25,-,-,TiO2 film (12 um transparent + 6 um scat­tering layer),-,12 hours,AM 1.5G 100mW/cm2,-,Lai-Fan Lai and Cheuk-Lam Ho and Yung-Chung Chen and Wen-Jun Wu and Feng-Rong Dai and Chung-Hin Chui and Shu-Ping Huang and Kun-Peng Guo and Jiann-T{\textquotesingle}suen Lin and He Tian and Shi-He Yang and Wai-Yeung Wong,New bithiazole-functionalized organic photosensitizers for dye-sensitized solar cells,Dyes and Pigments,96,10.1016/j.dyepig.2012.10.002,516--524,2,,01/01/2013,Lai_2013,,,CCCCCCCCCc1nc(sc1c1ccc(cc1)N(c1ccccc1)c1ccccc1)c1sc(c(n1)CCCCCCCCC)c1ccc(s1)/C=C(/C(=O)O)\C#N,triphenylamine,432.0,560.0,THF
1967,690.0,10.56,0.65,4.7,Iodide_Triiodide,0.16,-,-,TiO2 film (12 um transparent + 4 um scattering layer),-,24 hours,AM 1.5G 100mW/cm2,-,Ankita Saini and K. R. Justin Thomas and Chun-Ting Li and Kuo-Chuan Ho,Organic dyes containing fluorenylidene functionalized phenothiazine donors as sensitizers for dye sensitized solar cells,Journal of Materials Science: Materials in Electronics,27,10.1007/s10854-016-5146-5,12392--12404,12,,01/01/2016,Saini_2016,,,N#C/C(=C\c1ccc(s1)c1ccc2c(c1)C(CC)(CC)c1c2ccc(c1)N(c1ccccc1)c1ccccc1)/C(=O)O,triphenylamine,469.0,,dichloromethane
1969,642.0,14.1,0.66,5.98,Iodide_Triiodide,0.16,-,-,TiO2 film (12 um transparent + 4 um scattering layer),-,24 hours,AM 1.5G 100mW/cm2,-,Ankita Saini and K. R. Justin Thomas and Chun-Ting Li and Kuo-Chuan Ho,Organic dyes containing fluorenylidene functionalized phenothiazine donors as sensitizers for dye sensitized solar cells,Journal of Materials Science: Materials in Electronics,27,10.1007/s10854-016-5146-5,12392--12404,12,,01/01/2016,Saini_2016,,,N#C/C(=C\c1ccc(s1)c1ccc2c(c1)C(CC)(CC)c1c2ccc(c1)N(c1ccc(cc1)C=C1c2ccccc2c2c1cccc2)c1ccccc1)/C(=O)O,triphenylamine,464.0,,dichloromethane
1970,650.0,14.8,0.64,6.13,Iodide_Triiodide,0.16,-,-,TiO2 film (12 um transparent + 4 um scattering layer),-,24 hours,AM 1.5G 100mW/cm2,-,Ankita Saini and K. R. Justin Thomas and Chun-Ting Li and Kuo-Chuan Ho,Organic dyes containing fluorenylidene functionalized phenothiazine donors as sensitizers for dye sensitized solar cells,Journal of Materials Science: Materials in Electronics,27,10.1007/s10854-016-5146-5,12392--12404,12,,01/01/2016,Saini_2016,,,N#C/C(=C\c1ccc(s1)c1ccc(s1)c1ccc2c(c1)C(CC)(CC)c1c2ccc(c1)N(c1ccc(cc1)C=C1c2ccccc2c2c1cccc2)c1ccccc1)/C(=O)O,triphenylamine,470.0,,dichloromethane
1973,754.0,15.0,0.69,7.8,Iodide_Triiodide,0.158,-,-,TiO2 film (9 um thick + 4 um scattering layer),-,12 hours,AM 1.5G 100mW/cm2,-,Jianyang Su and Yu Chen and Yungen Wu and Raju Prasad Ghimire and Yingjun Xu and Xiujie Liu and Zhihui Wang and Mao Liang,New triarylamine organic dyes containing the 9-hexyl-2-(hexyloxy)-9H-carbazole for dye-sensitized solar cells,Electrochimica Acta,254,10.1016/j.electacta.2017.09.133,191--200,,,01/01/2017,Su_2017,,,CCCCCCOc1ccc(cc1)N(c1cc2c3ccccc3n(c2cc1OCCCCCC)CCCCCC)c1ccc(cc1)c1cc2c(s1)c1c(n2c2ccccc2OCCCCCC)cc(s1)/C=C(/C(=O)O)\C#N,"triphenylamine,carbazole",535.0,,dichloromethane
1974,650.0,12.3,0.68,5.43,Iodide_Triiodide,0.158,-,-,TiO2 film (9 um thick + 4 um scattering layer),-,12 hours,AM 1.5G 100mW/cm2,-,Jianyang Su and Yu Chen and Yungen Wu and Raju Prasad Ghimire and Yingjun Xu and Xiujie Liu and Zhihui Wang and Mao Liang,New triarylamine organic dyes containing the 9-hexyl-2-(hexyloxy)-9H-carbazole for dye-sensitized solar cells,Electrochimica Acta,254,10.1016/j.electacta.2017.09.133,191--200,,,01/01/2017,Su_2017,,,CCCCCCOc1cc2n(CCCCCC)c3c(c2cc1N(c1ccc(cc1)c1cc2c(s1)c1c(n2c2ccccc2OCCCCCC)cc(s1)/C=C(/C(=O)O)\C#N)c1ccc(cc1)c1cc2c(s1)c1c(n2c2ccccc2OCCCCCC)ccs1)cccc3,"triphenylamine,carbazole",518.0,,dichloromethane
1975,465.0,14.32,0.66,4.37,Iodide_Triiodide,0.25,-,-,TiO2 film (10-12 um thick),-,-,AM 1.5G 100mW/cm2,-,Quan Liu and Fan-Tai Kong and Tetsuo Okujima and Hiroko Yamada and Song-Yuan Dai and Hidemitsu Uno and Noboru Ono and Xiao-Zeng You and Zhen Shen,Synthesis and spectroscopic properties of ring-fused thiophene bridged push{\textendash}pull dyes and their application in dye-sensitized solar cells,Tetrahedron Letters,53,10.1016/j.tetlet.2012.04.052,3264--3267,26,,01/01/2012,Liu_2012,,,N#CC(=Cc1sc(c2c1C1CCC2C=C1)c1ccc(cc1)N(c1ccc2c(c1)C(C)(C)c1c2cccc1)c1ccc2c(c1)C(C)(C)c1c2cccc1)C(=O)O,triphenylamine,485.0,,dichloromethane
1976,500.0,13.08,0.69,4.54,Iodide_Triiodide,0.25,-,-,TiO2 film (10-12 um thick),-,-,AM 1.5G 100mW/cm2,-,Quan Liu and Fan-Tai Kong and Tetsuo Okujima and Hiroko Yamada and Song-Yuan Dai and Hidemitsu Uno and Noboru Ono and Xiao-Zeng You and Zhen Shen,Synthesis and spectroscopic properties of ring-fused thiophene bridged push{\textendash}pull dyes and their application in dye-sensitized solar cells,Tetrahedron Letters,53,10.1016/j.tetlet.2012.04.052,3264--3267,26,,01/01/2012,Liu_2012,,,N#C/C(=C\c1sc(c2c1C1CCC2C=C1)c1sc(c2c1C1CCC2C=C1)c1ccc(cc1)N(c1ccc2c(c1)C(C)(C)c1c2cccc1)c1ccc2c(c1)C(C)(C)c1c2cccc1)/C(=O)O,triphenylamine,472.0,,dichloromethane
1977,405.0,11.86,0.65,3.13,Iodide_Triiodide,0.25,-,-,TiO2 film (10-12 um thick),-,-,AM 1.5G 100mW/cm2,-,Quan Liu and Fan-Tai Kong and Tetsuo Okujima and Hiroko Yamada and Song-Yuan Dai and Hidemitsu Uno and Noboru Ono and Xiao-Zeng You and Zhen Shen,Synthesis and spectroscopic properties of ring-fused thiophene bridged push{\textendash}pull dyes and their application in dye-sensitized solar cells,Tetrahedron Letters,53,10.1016/j.tetlet.2012.04.052,3264--3267,26,,01/01/2012,Liu_2012,,,N#CC(=Cc1sc(c2c1cccc2)c1ccc(cc1)N(c1ccc2c(c1)C(C)(C)c1c2cccc1)c1ccc2c(c1)C(C)(C)c1c2cccc1)C(=O)O,triphenylamine,569.0,,dichloromethane
1978,640.0,11.04,0.749,5.29,Iodide_Triiodide,0.196,-,-,TiO2 film (14 um thick + 5 um scattering layer),-,24 hours,AM 1.5G 100mW/cm2,-,Ping Shen and Xinping Liu and Shenghui Jiang and Ling Wang and Ling Yi and Dandan Ye and Bin Zhao and Songting Tan,"Synthesis of new N, N-diphenylhydrazone dyes for solar cells: Effects of thiophene-derived $\uppi$-conjugated bridge",Dyes and Pigments,92,10.1016/j.dyepig.2011.08.014,1042--1051,3,,01/01/2012,Shen_2012,,,N#C/C(=C/c1ccc(s1)/C=N/N(c1ccccc1)c1ccccc1)/C(=O)O,"hydrazone,diphenylamine",465.0,,THF
1979,660.0,10.2,0.698,4.7,Iodide_Triiodide,0.196,-,-,TiO2 film (14 um thick + 5 um scattering layer),-,24 hours,AM 1.5G 100mW/cm2,-,Ping Shen and Xinping Liu and Shenghui Jiang and Ling Wang and Ling Yi and Dandan Ye and Bin Zhao and Songting Tan,"Synthesis of new N, N-diphenylhydrazone dyes for solar cells: Effects of thiophene-derived $\uppi$-conjugated bridge",Dyes and Pigments,92,10.1016/j.dyepig.2011.08.014,1042--1051,3,,01/01/2012,Shen_2012,,,N#C/C(=C/c1sc(c(c1OC)OC)/C=N/N(c1ccccc1)c1ccccc1)/C(=O)O,"hydrazone,diphenylamine",479.0,,THF
1980,620.0,10.44,0.649,4.2,Iodide_Triiodide,0.196,-,-,TiO2 film (14 um thick + 5 um scattering layer),-,24 hours,AM 1.5G 100mW/cm2,-,Ping Shen and Xinping Liu and Shenghui Jiang and Ling Wang and Ling Yi and Dandan Ye and Bin Zhao and Songting Tan,"Synthesis of new N, N-diphenylhydrazone dyes for solar cells: Effects of thiophene-derived $\uppi$-conjugated bridge",Dyes and Pigments,92,10.1016/j.dyepig.2011.08.014,1042--1051,3,,01/01/2012,Shen_2012,,,N#C/C(=C/c1sc(c2c1OCCO2)/C=N/N(c1ccccc1)c1ccccc1)/C(=O)O,"hydrazone,diphenylamine",490.0,,THF
1981,650.0,12.69,0.707,5.83,Iodide_Triiodide,0.196,-,-,TiO2 film (14 um thick + 5 um scattering layer),-,24 hours,AM 1.5G 100mW/cm2,-,Ping Shen and Xinping Liu and Shenghui Jiang and Ling Wang and Ling Yi and Dandan Ye and Bin Zhao and Songting Tan,"Synthesis of new N, N-diphenylhydrazone dyes for solar cells: Effects of thiophene-derived $\uppi$-conjugated bridge",Dyes and Pigments,92,10.1016/j.dyepig.2011.08.014,1042--1051,3,,01/01/2012,Shen_2012,,,CCCCCCCCOc1c(/C=C(\C(=O)O)/C#N)sc(c1OCCCCCCCC)/C=N/N(c1ccccc1)c1ccccc1,"hydrazone,diphenylamine",483.0,,THF
1982,494.0,5.8,0.7,2.0,Iodide_Triiodide,0.25,-,-,TiO2 film (10 um thick),-,12 hours,AM 1.5G 100mW/cm2,-,Guohua Wu and Fantai Kong and Jingzhe Li and Xiaqin Fang and Yi Li and Songyuan Dai and Qianqian Chen and Xianxi Zhang,Triphenylamine-based organic dyes with julolidine as the secondary electron donor for dye-sensitized solar cells,Journal of Power Sources,243,10.1016/j.jpowsour.2013.05.188,131--137,,,01/01/2013,Wu_2013,,,N#C/C(=C\c1ccc(cc1)N(c1ccccc1)c1ccc(cc1)c1cc2CCCN3c2c(c1)CCC3)/C(=O)O,triphenylamine,410.0,523.0,ethanol
1983,497.0,4.54,0.69,1.6,Iodide_Triiodide,0.25,-,-,TiO2 film (10 um thick),-,12 hours,AM 1.5G 100mW/cm2,-,Guohua Wu and Fantai Kong and Jingzhe Li and Xiaqin Fang and Yi Li and Songyuan Dai and Qianqian Chen and Xianxi Zhang,Triphenylamine-based organic dyes with julolidine as the secondary electron donor for dye-sensitized solar cells,Journal of Power Sources,243,10.1016/j.jpowsour.2013.05.188,131--137,,,01/01/2013,Wu_2013,,,OC(=O)CN1C(=S)S/C(=C\c2ccc(cc2)N(c2ccccc2)c2ccccc2)/C1=O,triphenylamine,458.0,606.0,ethanol
1984,509.0,9.3,0.68,3.2,Iodide_Triiodide,0.25,-,-,TiO2 film (10 um thick),-,12 hours,AM 1.5G 100mW/cm2,-,Guohua Wu and Fantai Kong and Jingzhe Li and Xiaqin Fang and Yi Li and Songyuan Dai and Qianqian Chen and Xianxi Zhang,Triphenylamine-based organic dyes with julolidine as the secondary electron donor for dye-sensitized solar cells,Journal of Power Sources,243,10.1016/j.jpowsour.2013.05.188,131--137,,,01/01/2013,Wu_2013,,,OC(=O)CN1C(=S)S/C(=C\c2ccc(cc2)N(c2ccc(cc2)c2cc3CCCN4c3c(c2)CCC4)c2ccccc2)/C1=O,triphenylamine,471.0,582.0,ethanol
1996,621.0,14.9,0.7,7.63,Iodide_Triiodide,0.18,-,-,TiO2 4 um thickness,-,-,AM 1.5G 100mW/cm2,-,Jungeun Park and Eunji Lee and Jinho Kim and Youngjin Kang,Molecular Engineering of Carbazole Dyes for Efficient Dye-Sensitized Solar Cells,Bulletin of the Korean Chemical Society,34,10.5012/bkcs.2013.34.5.1533,1533--1536,5,,01/01/2013,Park_2013,,,N#C/C(=C/c1ccc(s1)c1ccc(s1)c1ccc(cc1)N(c1ccc2c(c1)c1ccccc1C2(C)C)c1ccc2c(c1)c1ccccc1C2(C)C)/C(=O)O,triphenylamine,452.0,,ethanol
1997,670.0,10.67,0.65,4.66,Iodide_Triiodide,0.28,-,-,TiO2 13 um thick,-,24 hours,AM 1.5G 100mW/cm2,dichloromethane dye bath,Qianqian Li and Jie Shi and Huiyang Li and Shuang Li and Cheng Zhong and Fulin Guo and Ming Peng and Jianli Hua and Jingui Qin and Zhen Li,Novel pyrrole-based dyes for dye-sensitized solar cells: From rod-shape to {\textquotedblleft}H{\textquotedblright} type,Journal of Materials Chemistry,22,10.1039/c2jm30200d,6689,14,,01/01/2012,Li_2012,,,CCCCCCC1(CCCCCC)c2cc(ccc2c2c1cc(cc2)c1ccc(cc1)n1c(/C=C/c2ccc(cc2)N(c2ccccc2)c2ccccc2)ccc1/C=C(/C(=O)O)\C#N)c1ccc(cc1)n1c(/C=C/c2ccc(cc2)N(c2ccccc2)c2ccccc2)ccc1/C=C(/C(=O)O)\C#N,triphenylamine,444.0,,dichloromethane
2003,710.0,11.29,0.65,5.22,Iodide_Triiodide,0.28,-,-,TiO2 13 um thick,-,24 hours,AM 1.5G 100mW/cm2,DMF and ethanol (v/v = 3/7),Qianqian Li and Jie Shi and Huiyang Li and Shuang Li and Cheng Zhong and Fulin Guo and Ming Peng and Jianli Hua and Jingui Qin and Zhen Li,Novel pyrrole-based dyes for dye-sensitized solar cells: From rod-shape to {\textquotedblleft}H{\textquotedblright} type,Journal of Materials Chemistry,22,10.1039/c2jm30200d,6689,14,,01/01/2012,Li_2012,,,CCCCCCn1c2cc(ccc2c2c1cc(cc2)c1ccc(cc1)n1c(/C=C/c2ccc(cc2)N(c2ccccc2)c2ccccc2)ccc1/C=C(/C(=O)O)\C#N)c1ccc(cc1)n1c(/C=C/c2ccc(cc2)N(c2ccccc2)c2ccccc2)ccc1/C=C(/C(=O)O)\C#N,triphenylamine,425.0,,dichloromethane
2008,700.0,10.75,0.67,5.04,Iodide_Triiodide,0.28,-,-,TiO2 13 um thick,-,24 hours,AM 1.5G 100mW/cm2,DMF and ethanol (v/v = 3/7),Qianqian Li and Jie Shi and Huiyang Li and Shuang Li and Cheng Zhong and Fulin Guo and Ming Peng and Jianli Hua and Jingui Qin and Zhen Li,Novel pyrrole-based dyes for dye-sensitized solar cells: From rod-shape to {\textquotedblleft}H{\textquotedblright} type,Journal of Materials Chemistry,22,10.1039/c2jm30200d,6689,14,,01/01/2012,Li_2012,,,CCCCCCOc1cc(c(cc1c1ccc(cc1)n1c(/C=C/c2ccc(cc2)N(c2ccccc2)c2ccccc2)ccc1/C=C(/C(=O)O)\C#N)OCCCCCC)c1ccc(cc1)n1c(/C=C/c2ccc(cc2)N(c2ccccc2)c2ccccc2)ccc1/C=C(/C(=O)O)\C#N,triphenylamine,426.0,,dichloromethane
2010,620.0,11.77,0.68,4.96,Iodide_Triiodide,-,-,-,TiO2 film,-,-,AM 1.5G 100mW/cm2,-,Tainan Duan and Ke Fan and Cheng Zhong and Xingguo Chen and Tianyou Peng and Jingui Qin,"A new class of organic dyes containing $\upbeta$-substituted 2, 2$\prime$-bithiophenene unit as a $\uppi$-linker for dye-sensitized solar cells: Structural modification for understanding relationship of structure and photovoltaic performances",Journal of Power Sources,234,10.1016/j.jpowsour.2013.01.127,23--30,,,01/01/2013,Duan_2013,,,CCCCCCc1cc(sc1c1ccc(cc1)N(c1ccccc1)c1ccccc1)c1cc(c(s1)/C=C(/C(=O)O)\C#N)CCCCCC,triphenylamine,449.0,,dichloromethane
2013,680.0,6.8,0.72,3.33,Iodide_Triiodide,-,-,-,TiO2 film (10 um thick + 4 um scattering layer),-,-,AM 1.5G 100mW/cm2,-,Wang Gang and Tan Haijun and Zhang Yiping and Wu Yingying and Hu Zhubin and Yu Guipeng and Pan Chunyue,"Series of D-$\uppi$-A system based on isoindigo dyes for {DSSC}: Synthesis, electrochemical and photovoltaic properties",Synthetic Metals,187,10.1016/j.synthmet.2013.09.039,17--23,,,01/01/2014,Gang_2014,,,CCCCC(CN1c2cc(ccc2/C(=C/2\C(=O)N(c3c2ccc(c3)c2ccc(s2)/C=C(\C(=O)O)/C#N)CC(CCCC)CC)/C1=O)c1ccc(cc1)N(c1ccc(cc1)OCCCCCC)c1ccc(cc1)OCCCCCC)CC,triphenylamine,450.0,,chloroform
2014,367.0,11.23,0.64,2.63,Iodide_Triiodide,0.25,-,-,TiO2 film (12 um thick + 4 um scattering layer),-,24 hours,AM 1.5G 100mW/cm2,-,Yong Hua and Hongda Wang and Xunjin Zhu and Ashraful Islam and Liyuan Han and Chuanjiang Qin and Wai-Yeung Wong and Wai-Kwok Wong,"New simple panchromatic dyes based on thiadiazolo[3,4- c ]pyridine unit for dye-sensitized solar cells",Dyes and Pigments,102,10.1016/j.dyepig.2013.11.001,196--203,,,01/01/2014,Hua_2014,,,N#C/C(=C\c1ccc(s1)c1ncc(c2c1nsn2)c1ccc(cc1)N(c1ccccc1)c1ccccc1)/C(=O)O,triphenylamine,546.0,,dichloromethane
2015,432.0,12.0,0.69,3.58,Iodide_Triiodide,0.25,-,-,TiO2 film (12 um thick + 4 um scattering layer),-,24 hours,AM 1.5G 100mW/cm2,-,Yong Hua and Hongda Wang and Xunjin Zhu and Ashraful Islam and Liyuan Han and Chuanjiang Qin and Wai-Yeung Wong and Wai-Kwok Wong,"New simple panchromatic dyes based on thiadiazolo[3,4- c ]pyridine unit for dye-sensitized solar cells",Dyes and Pigments,102,10.1016/j.dyepig.2013.11.001,196--203,,,01/01/2014,Hua_2014,,,N#C/C(=C\c1ccc(s1)c1ncc(c2c1nsn2)c1ccc(cc1)N(c1ccc2c(c1)C(C)(C)c1c2cccc1)c1ccc2c(c1)C(C)(C)c1c2cccc1)/C(=O)O,triphenylamine,575.0,,dichloromethane
2016,462.0,14.19,0.64,4.2,Iodide_Triiodide,0.25,-,-,TiO2 film (12 um thick + 4 um scattering layer),-,24 hours,AM 1.5G 100mW/cm2,-,Yong Hua and Hongda Wang and Xunjin Zhu and Ashraful Islam and Liyuan Han and Chuanjiang Qin and Wai-Yeung Wong and Wai-Kwok Wong,"New simple panchromatic dyes based on thiadiazolo[3,4- c ]pyridine unit for dye-sensitized solar cells",Dyes and Pigments,102,10.1016/j.dyepig.2013.11.001,196--203,,,01/01/2014,Hua_2014,,,CCCCCCOc1ccc(cc1)N(c1ccc(cc1)OCCCCCC)c1ccc(cc1)c1cnc(c2c1nsn2)c1ccc(s1)/C=C(/C(=O)O)\C#N,triphenylamine,585.0,,dichloromethane
2018,619.0,14.3,0.587,5.19,Iodide_Triiodide,0.2,-,-,TiO2 film (8 um transparent + 5 um scat­tering layer),0.625 nmol/cm2,8 hours,AM 1.5G 100mW/cm2,-,M. Matsui and N. Tanaka and Y. Kubota and K. Funabiki and J. Jin and S. Higashijima and H. Miura and K. Manseki,Long-term stability of novel double rhodanine indoline dyes having one and two anchor carboxyl group(s) in dye-sensitized solar cells,{RSC} Adv.,6,10.1039/c5ra23623a,33111--33119,39,,01/01/2016,Matsui_2016,,,CCCCC1(CCCC)c2cc(ccc2c2c1cccc2)N1C2CCCC2c2c1ccc(c2)c1ccc(s1)/C=c\1/sc(=O)n(/c1=c/1\sc(=C(C#N)C#N)n(c1=O)CCCCCCCC(=O)O)CC(=O)O,indoline,566.0,656.0,chloroform
2019,610.0,8.89,0.67,3.62,Iodide_Triiodide,0.25,-,-,TiO2 film (16-18 um thick),-,12 hours,AM 1.5G 100mW/cm2,-,Yan-Duo Lin and Tahsin J. Chow,Fluorine substituent effect on organic dyes for sensitized solar cells,Journal of Photochemistry and Photobiology A: Chemistry,230,10.1016/j.jphotochem.2011.12.013,47--54,1,,01/01/2012,Lin_2012,,,N#C/C(=C\c1c(F)cc(cc1F)/C=C/c1ccc(cc1)N(c1ccccc1)c1ccccc1)/C(=O)O,triphenylamine,422.0,620.0,THF
2025,640.0,6.4,0.72,2.93,Iodide_Triiodide,-,-,-,TiO2 film,-,-,AM 1.5G 100mW/cm2,-,Tainan Duan and Ke Fan and Cheng Zhong and Wuwei Gao and Xingguo Chen and Tianyou Peng and Jingui Qin,"Synthesis and photovoltaic property of new kind of organic dyes containing 2,2$\prime$-bithiophene unit with three electron-donors",Journal of Photochemistry and Photobiology A: Chemistry,278,10.1016/j.jphotochem.2013.12.019,39--45,,,01/01/2014,Duan_2014,,,N#C/C(=C\c1cc(c(s1)c1sc(c(c1)c1ccc(cc1)N(c1ccccc1)c1ccccc1)c1ccc(cc1)N(c1ccccc1)c1ccccc1)c1ccc(cc1)N(c1ccccc1)c1ccccc1)/C(=O)O,triphenylamine,490.0,,dichloromethane
2027,609.0,7.3,0.64,2.86,Iodide_Triiodide,-,-,-,TiO2 15 um thick,149 nmol/cm2,24 hours,AM 1.5G 100mW/cm2,-,Wei Xu and Bo Peng and Jun Chen and Mao Liang and Fengshi Cai,New Triphenylamine-Based Dyes for Dye-Sensitized Solar Cells,The Journal of Physical Chemistry C,112,10.1021/jp076992d,874--880,3,,01/01/2008,Xu_2008,,,C=Cc1ccc(cc1)N(c1ccccc1)c1ccc(cc1)C=C(C(=O)O)C#N,triphenylamine,403.0,542.0,methanol
2028,656.0,7.1,0.65,3.01,Iodide_Triiodide,-,-,-,TiO2 15 um thick,99 nmol/cm2,24 hours,AM 1.5G 100mW/cm2,-,Wei Xu and Bo Peng and Jun Chen and Mao Liang and Fengshi Cai,New Triphenylamine-Based Dyes for Dye-Sensitized Solar Cells,The Journal of Physical Chemistry C,112,10.1021/jp076992d,874--880,3,,01/01/2008,Xu_2008,,,N#C/C(=C/c1ccc(cc1)N(c1ccc(cc1)/C=C(/C(=O)O)\C#N)c1ccccc1)/C(=O)O,triphenylamine,426.0,568.0,chloroform
2029,652.0,11.5,0.64,4.82,Iodide_Triiodide,-,-,-,TiO2 15 um thick,71 nmol/cm2,24 hours,AM 1.5G 100mW/cm2,-,Wei Xu and Bo Peng and Jun Chen and Mao Liang and Fengshi Cai,New Triphenylamine-Based Dyes for Dye-Sensitized Solar Cells,The Journal of Physical Chemistry C,112,10.1021/jp076992d,874--880,3,,01/01/2008,Xu_2008,,,C=Cc1ccc(cc1)N(c1ccccc1)c1ccc(cc1)C=CC=C(C(=O)O)C#N,triphenylamine,425.0,585.0,methanol
2038,750.0,8.22,0.65,4.0,Iodide_Triiodide,-,-,-,TiO2 film,-,-,AM 1.5G 100mW/cm2,-,Tainan Duan and Ke Fan and Cheng Zhong and Xingguo Chen and Tianyou Peng and Jingui Qin,"A new class of organic dyes containing $\upbeta$-substituted 2, 2$\prime$-bithiophenene unit as a $\uppi$-linker for dye-sensitized solar cells: Structural modification for understanding relationship of structure and photovoltaic performances",Journal of Power Sources,234,10.1016/j.jpowsour.2013.01.127,23--30,,,01/01/2013,Duan_2013,,,CCCCCCc1cc(sc1c1sc(cc1CCCCCC)/C=C(/C(=O)O)\C#N)c1ccc(cc1)N(c1ccccc1)c1ccccc1,triphenylamine,433.0,,dichloromethane
