Repository: PaulC61/Cheminformatics

# Cheminformatics
Repository for:
Cheminformatics Masters students of University of Strasbourg 2020 - 2022
+ My own projects related to the course

File: InternshipM2_BIU/WorkingEnvironment/Phase2/metalsNoMixes.csv (part 15 of 24)
,VOC,JSC,FF,PCE,Electrolyte,Active area,Co-adsorbent,Co-sensitizer,Semiconductor,Dye loading,Exposure time,Solar simulator,Performance comment,Article author,Article title,Article journal,Article volume,Article DOI,Article pages,Article issue nr,Article EID,Article year,Article year.1,Article electronic id,Article keywords,Molecule SMILE,Molecule keywords,Molecule spectrum absorption maxima,Molecule spectrum emission maxima,Molecule spectrum solvent
2039,660.0,12.96,0.68,5.78,Iodide_Triiodide,-,-,-,TiO2 film,-,-,AM 1.5G 100mW/cm2,-,Tainan Duan and Ke Fan and Cheng Zhong and Xingguo Chen and Tianyou Peng and Jingui Qin,"A new class of organic dyes containing $\upbeta$-substituted 2, 2$\prime$-bithiophenene unit as a $\uppi$-linker for dye-sensitized solar cells: Structural modification for understanding relationship of structure and photovoltaic performances",Journal of Power Sources,234,10.1016/j.jpowsour.2013.01.127,23--30,,,01/01/2013,Duan_2013,,,CCCCCCc1cc(sc1c1ccc(cc1)N(c1ccccc1)c1ccccc1)c1sc(cc1CCCCCC)/C=C(/C(=O)O)\C#N,triphenylamine,475.0,,dichloromethane
2040,630.0,13.38,0.7,5.86,Iodide_Triiodide,-,-,-,TiO2 film,-,-,AM 1.5G 100mW/cm2,-,Tainan Duan and Ke Fan and Cheng Zhong and Xingguo Chen and Tianyou Peng and Jingui Qin,"A new class of organic dyes containing $\upbeta$-substituted 2, 2$\prime$-bithiophenene unit as a $\uppi$-linker for dye-sensitized solar cells: Structural modification for understanding relationship of structure and photovoltaic performances",Journal of Power Sources,234,10.1016/j.jpowsour.2013.01.127,23--30,,,01/01/2013,Duan_2013,,,CCCCCCc1cc(sc1c1cc(c(s1)/C=C(/C(=O)O)\C#N)CCCCCC)c1ccc(cc1)N(c1ccccc1)c1ccccc1,triphenylamine,498.0,,dichloromethane
2043,706.0,10.52,0.74,5.48,Iodide_Triiodide,-,-,-,TiO2 15 um thick,336 nmol/cm2,16 hours,AM 1.5G 100mW/cm2,-,Li-Lin Tan and Hong-Yan Chen and Li-Feng Hao and Yong Shen and Li-Min Xiao and Jun-Min Liu and Dai-Bin Kuang and Cheng-Yong Su,"Starburst triarylamine based dyes bearing a 3,4-ethylenedioxythiophene linker for efficient dye-sensitized solar cells",Physical Chemistry Chemical Physics,15,10.1039/c3cp51633d,11909,28,,01/01/2013,Tan_2013,,,N#C/C(=C\c1ccc(s1)c1ccc(cc1)N(c1ccc(cc1)n1c2ccccc2c2c1cccc2)c1ccc(cc1)I)/C(=O)O,triphenylamine,,,-
2044,728.0,10.51,0.73,5.55,Iodide_Triiodide,-,-,-,TiO2 15 um thick,306 nmol/cm2,16 hours,AM 1.5G 100mW/cm2,-,Li-Lin Tan and Hong-Yan Chen and Li-Feng Hao and Yong Shen and Li-Min Xiao and Jun-Min Liu and Dai-Bin Kuang and Cheng-Yong Su,"Starburst triarylamine based dyes bearing a 3,4-ethylenedioxythiophene linker for efficient dye-sensitized solar cells",Physical Chemistry Chemical Physics,15,10.1039/c3cp51633d,11909,28,,01/01/2013,Tan_2013,,,N#C/C(=C\c1ccc(s1)c1ccc(cc1)N(c1ccc(cc1)n1c2ccccc2c2c1cccc2)c1ccc(cc1)n1c2ccccc2c2c1cccc2)/C(=O)O,triphenylamine,454.0,,dichloromethane
2052,440.0,0.79,0.68,0.24,Iodide_Triiodide,0.1256,-,-,TiO2 film (8 um transparent + 4 um scat­tering layer),-,-,AM 1.5G 100mW/cm2,-,Ekaterina A. Knyazeva and Wenjun Wu and Timofey N. Chmovzh and Neil Robertson and J. Derek Woollins and Oleg A. Rakitin,"Dye-sensitized solar cells: Investigation of D-A-$\uppi$-A organic sensitizers based on [1,2,5]selenadiazolo[3,4- c ]pyridine",Solar Energy,144,10.1016/j.solener.2017.01.016,134--143,,,01/01/2017,Knyazeva_2017,,,N#CC(=Cc1ccc(s1)c1cnc(c2c1n[se]n2)c1ccc(cc1)N(c1ccccc1)c1ccccc1)C(=O)O,triphenylamine,547.0,,DMF/DCM
2053,450.0,1.77,0.7,0.56,Iodide_Triiodide,0.1256,-,-,TiO2 film (8 um transparent + 4 um scat­tering layer),-,-,AM 1.5G 100mW/cm2,-,Ekaterina A. Knyazeva and Wenjun Wu and Timofey N. Chmovzh and Neil Robertson and J. Derek Woollins and Oleg A. Rakitin,"Dye-sensitized solar cells: Investigation of D-A-$\uppi$-A organic sensitizers based on [1,2,5]selenadiazolo[3,4- c ]pyridine",Solar Energy,144,10.1016/j.solener.2017.01.016,134--143,,,01/01/2017,Knyazeva_2017,,,CCCCCCn1c2ccc(cc2c2c1cccc2)c1ncc(c2c1nsn2)c1ccc(cc1)C=C(C(=O)O)C#N,triphenylamine,466.0,,DMF/DCM
2054,440.0,0.71,0.68,0.21,Iodide_Triiodide,0.1256,-,-,TiO2 film (8 um transparent + 4 um scat­tering layer),-,-,AM 1.5G 100mW/cm2,-,Ekaterina A. Knyazeva and Wenjun Wu and Timofey N. Chmovzh and Neil Robertson and J. Derek Woollins and Oleg A. Rakitin,"Dye-sensitized solar cells: Investigation of D-A-$\uppi$-A organic sensitizers based on [1,2,5]selenadiazolo[3,4- c ]pyridine",Solar Energy,144,10.1016/j.solener.2017.01.016,134--143,,,01/01/2017,Knyazeva_2017,,,CCCCCCn1c2ccc(cc2c2c1cccc2)c1ncc(c2c1n[se]n2)c1ccc(s1)C=C(C(=O)O)C#N,triphenylamine,529.0,,DMF/DCM
2056,690.0,12.48,0.73,6.29,Iodide_Triiodide,0.196,-,-,TiO2 film,-,-,AM 1.5G 100mW/cm2,-,Hongli Huang and Huajie Chen and Jun Long and Guo Wang and Songting Tan,Novel D{\textendash}A{\textendash}$\uppi${\textendash}A organic dyes based on 3-dimensional triarylamine and benzothiadiazole derivatives for high-performance dye-sensitized solar cells,Journal of Power Sources,326,10.1016/j.jpowsour.2016.06.099,438--446,,,01/01/2016,Huang_2016,,,Cc1ccc(cc1)C1(c2ccc(cc2)C)c2cc(ccc2c2c1cc(s2)c1ccc(c2c1nsn2)c1ccc(cc1)C(=O)O)N(c1ccc(cc1)C)c1ccc(cc1)C,triphenylamine,532.0,692.0,chloroform
2057,710.0,14.86,0.75,7.91,Iodide_Triiodide,0.196,-,-,TiO2 film,-,-,AM 1.5G 100mW/cm2,-,Hongli Huang and Huajie Chen and Jun Long and Guo Wang and Songting Tan,Novel D{\textendash}A{\textendash}$\uppi${\textendash}A organic dyes based on 3-dimensional triarylamine and benzothiadiazole derivatives for high-performance dye-sensitized solar cells,Journal of Power Sources,326,10.1016/j.jpowsour.2016.06.099,438--446,,,01/01/2016,Huang_2016,,,Cc1ccc(cc1)C1(c2ccc(cc2)C)c2cc(sc2c2c1cc(cc2)N(c1ccc(cc1)C)c1ccc(cc1)C)c1c(F)c(F)c(c2c1nsn2)c1ccc(cc1)C(=O)O,triphenylamine,525.0,689.0,chloroform
2058,730.0,7.19,0.67,3.52,Iodide_Triiodide,0.25,-,-,TiO2 film 11 um thick,-,24 hours,AM 1.5G 100mW/cm2,-,Supawadee Namuangruk and Ryoichi Fukuda and Masahiro Ehara and Jittima Meeprasert and Tanika Khanasa and Somphob Morada and Tinnagon Kaewin and Siriporn Jungsuttiwong and Taweesak Sudyoadsuk and Vinich Promarak,"D{\textendash}D-$\uppi${\textendash}A-Type Organic Dyes for Dye-Sensitized Solar Cells with a Potential for Direct Electron Injection and a High Extinction Coefficient: Synthesis, Characterization, and Theoretical Investigation",The Journal of Physical Chemistry C,116,10.1021/jp304489t,25653--25663,49,,01/01/2012,Namuangruk_2012,,,CCCCCCCCCCCCN(c1ccc(cc1)n1c2ccc(cc2c2c1ccc(c2)C(C)(C)C)C(C)(C)C)c1ccc(cc1)c1ccc(s1)/C=C(/C(=O)O)\C#N,diphenylamine,457.0,598.0,dichloromethane
2059,700.0,8.88,0.66,4.1,Iodide_Triiodide,0.25,-,-,TiO2 film 11 um thick,-,24 hours,AM 1.5G 100mW/cm2,-,Supawadee Namuangruk and Ryoichi Fukuda and Masahiro Ehara and Jittima Meeprasert and Tanika Khanasa and Somphob Morada and Tinnagon Kaewin and Siriporn Jungsuttiwong and Taweesak Sudyoadsuk and Vinich Promarak,"D{\textendash}D-$\uppi${\textendash}A-Type Organic Dyes for Dye-Sensitized Solar Cells with a Potential for Direct Electron Injection and a High Extinction Coefficient: Synthesis, Characterization, and Theoretical Investigation",The Journal of Physical Chemistry C,116,10.1021/jp304489t,25653--25663,49,,01/01/2012,Namuangruk_2012,,,CCCCCCCCCCCCN(c1ccc(cc1)n1c2ccc(cc2c2c1ccc(c2)C(C)(C)C)C(C)(C)C)c1ccc(cc1)c1ccc(s1)c1ccc(s1)/C=C(/C(=O)O)\C#N,diphenylamine,463.0,630.0,dichloromethane
2060,700.0,10.89,0.67,5.12,Iodide_Triiodide,0.25,-,-,TiO2 film 11 um thick,-,24 hours,AM 1.5G 100mW/cm2,-,Supawadee Namuangruk and Ryoichi Fukuda and Masahiro Ehara and Jittima Meeprasert and Tanika Khanasa and Somphob Morada and Tinnagon Kaewin and Siriporn Jungsuttiwong and Taweesak Sudyoadsuk and Vinich Promarak,"D{\textendash}D-$\uppi${\textendash}A-Type Organic Dyes for Dye-Sensitized Solar Cells with a Potential for Direct Electron Injection and a High Extinction Coefficient: Synthesis, Characterization, and Theoretical Investigation",The Journal of Physical Chemistry C,116,10.1021/jp304489t,25653--25663,49,,01/01/2012,Namuangruk_2012,,,CCCCCCCCCCCCN(c1ccc(cc1)n1c2ccc(cc2c2c1ccc(c2)C(C)(C)C)C(C)(C)C)c1ccc(cc1)c1ccc(s1)c1ccc(s1)c1ccc(s1)/C=C(/C(=O)O)\C#N,diphenylamine,472.0,635.0,dichloromethane
2062,770.0,8.5,0.65,4.25,Iodide_Triiodide,0.158,-,-,TiO2 film (12 um thick),398 nmol/cm2,36 hours,AM 1.5G 100mW/cm2,-,Guo Li and Mao Liang and Hui Wang and Zhe Sun and Lina Wang and Zhihui Wang and Song Xue,Significant Enhancement of Open-Circuit Voltage in Indoline-Based Dye-Sensitized Solar Cells via Retarding Charge Recombination,Chemistry of Materials,25,10.1021/cm400196w,1713--1722,9,,01/01/2013,Li_2013,,,CCCCCCOc1ccc(cc1)N(c1ccc(cc1)/C=C(/C(=O)O)\C#N)c1ccc(cc1)OCCCCCC,triphenylamine,,,-
2063,697.0,11.3,0.66,5.19,Iodide_Triiodide,0.158,-,-,TiO2 film (12 um thick),589 nmol/cm2,36 hours,AM 1.5G 100mW/cm2,-,Guo Li and Mao Liang and Hui Wang and Zhe Sun and Lina Wang and Zhihui Wang and Song Xue,Significant Enhancement of Open-Circuit Voltage in Indoline-Based Dye-Sensitized Solar Cells via Retarding Charge Recombination,Chemistry of Materials,25,10.1021/cm400196w,1713--1722,9,,01/01/2013,Li_2013,,,CCCCCCOc1ccc(cc1)N(c1ccc(cc1)c1ccc(s1)C=C(C(=O)O)C#N)c1ccc(cc1)OCCCCCC,triphenylamine,514.0,,chloroform
2066,790.0,15.35,0.64,7.74,Iodide_Triiodide,0.25,-,-,TiO2 film,-,6 hours,AM 1.5G 100mW/cm2,-,Xiaoyu Zhang and Jiangyi Mao and Dan Wang and Xin Li and Jiabao Yang and Zhongjin Shen and Wenjun Wu and Jing Li and Hans {\AA}gren and Jianli Hua,"Comparative Study on Pyrido[3,4-b]pyrazine-Based Sensitizers by Tuning Bulky Donors for Dye-Sensitized Solar Cells",{ACS} Applied Materials {\&} Interfaces,7,10.1021/am507824h,2760--2771,4,,01/01/2015,Zhang_2015,,,CCCCCCCCOc1cc(OCCCCCCCC)ccc1c1ccc(cc1)N(c1ccc(cc1)c1ncc(c2c1nc(c1ccccc1)c(n2)c1ccccc1)c1ccc(s1)/C=C(/C(=O)O)\C#N)c1ccc(cc1)c1ccc(cc1OCCCCCCCC)OCCCCCCCC,triphenylamine,541.0,,dichloromethane
2074,640.0,9.21,0.68,4.01,Iodide_Triiodide,0.25,-,-,TiO2 film (16-18 um thick),-,12 hours,AM 1.5G 100mW/cm2,-,Yan-Duo Lin and Tahsin J. Chow,Fluorine substituent effect on organic dyes for sensitized solar cells,Journal of Photochemistry and Photobiology A: Chemistry,230,10.1016/j.jphotochem.2011.12.013,47--54,1,,01/01/2012,Lin_2012,,,N#C/C(=C\c1c(F)cc(cc1F)/C=C/c1ccc(cc1)N(c1cccc2c1cccc2)c1ccccc1)/C(=O)O,triphenylamine,421.0,611.0,THF
2081,695.0,12.21,0.72,6.15,Iodide_Triiodide,-,-,-,TiO2 15 um thick,272 nmol/cm2,16 hours,AM 1.5G 100mW/cm2,-,Li-Lin Tan and Hong-Yan Chen and Li-Feng Hao and Yong Shen and Li-Min Xiao and Jun-Min Liu and Dai-Bin Kuang and Cheng-Yong Su,"Starburst triarylamine based dyes bearing a 3,4-ethylenedioxythiophene linker for efficient dye-sensitized solar cells",Physical Chemistry Chemical Physics,15,10.1039/c3cp51633d,11909,28,,01/01/2013,Tan_2013,,,N#C/C(=C\c1sc(c2c1OCCO2)c1ccc(cc1)N(c1ccc(cc1)n1c2ccccc2c2c1cccc2)c1ccc(cc1)n1c2ccccc2c2c1cccc2)/C(=O)O,triphenylamine,486.0,,dichloromethane
2101,690.0,10.81,0.72,5.36,Iodide_Triiodide,0.16,-,-,TiO2 film (12 um thick),-,-,AM 1.5G 100mW/cm2,-,Lu-Yin Lin and Chuan-Pei Lee and Min-Hsin Yeh and Abhishek Baheti and R. Vittal and K.R. Justin Thomas and Kuo-Chuan Ho,"A novel 2,7-diaminofluorene-based organic dye for a dye-sensitized solar cell",Journal of Power Sources,215,10.1016/j.jpowsour.2012.04.084,122--129,,,01/01/2012,Lin_2012,,,N#C/C(=C\c1ccc(cc1)N(c1cccc2c1cccc2)c1ccc2c(c1)C(CC)(CC)c1c2ccc(c1)N(c1cccc2c1cccc2)c1ccccc1)/C(=O)O,triphenylamine,441.0,,Dichloromethane
2104,640.0,7.4,0.71,3.34,Iodide_Triiodide,0.16,-,-,TiO2 film (10 um thick),120 nmol/cm2,18 hours,AM 1.5G 100mW/cm2,-,Hao-Wu Lin and Yu-Shih Wang and Po-Fan Yang and Ken-Tsung Wong and Li-Yen Lin and Francis Lin,Photophysical studies on D{\textendash}$\uppi${\textendash}A dye-sensitized solar cells: Effects of $\uppi$-bridge and hexyloxy side chains in donor moieties,Organic Electronics,14,10.1016/j.orgel.2013.02.002,1037--1044,4,,01/01/2013,Lin_2013,,,N#C/C(=C\c1cnc(nc1)c1ccc(s1)N(c1ccccc1)c1ccccc1)/C(=O)O,diphenylthienylamine,484.0,560.0,tert-butanol–acetonitrile
2105,610.0,7.1,0.59,2.6,Iodide_Triiodide,0.16,-,-,TiO2 film (8 um transparent + 11 um scat­tering layer),-,16 hours,AM 1.5G 100mW/cm2,-,Shunsuke Irie and Shinichiro Fuse and Masato M. Maitani and Yuji Wada and Yuhei Ogomi and Shuzi Hayase and Tatsuo Kaiho and Hisashi Masui and Hiroshi Tanaka and Takashi Takahashi,Rapid Synthesis of D-A$\prime$-$\uppi$-A Dyes through a One-Pot Three-Component Suzuki-Miyaura Coupling and an Evaluation of their Photovoltaic Properties for Use in Dye-Sensitized Solar Cells,Chemistry - A European Journal,22,10.1002/chem.201504277,2507--2514,7,,01/01/2016,Irie_2016,,,CCCCCCCCn1nc2c(n1)c(c1ccc(s1)/C=C(/C(=O)O)\C#N)c1c(c2c2ccc(s2)c2ccc(cc2)N(c2ccccc2)c2ccccc2)nc(c(n1)c1ccccc1)c1ccccc1,triphenylamine,592.0,,Dichloromethane
2107,670.0,11.2,0.69,5.19,Iodide_Triiodide,0.25,-,-,TiO2 film (16-18 um thick),-,12 hours,AM 1.5G 100mW/cm2,-,Yan-Duo Lin and Tahsin J. Chow,Fluorine substituent effect on organic dyes for sensitized solar cells,Journal of Photochemistry and Photobiology A: Chemistry,230,10.1016/j.jphotochem.2011.12.013,47--54,1,,01/01/2012,Lin_2012,,,N#C/C(=C\c1ccc(cc1F)/C=C/c1ccc(cc1)N(c1ccccc1)c1ccccc1)/C(=O)O,triphenylamine,436.0,615.0,THF
2108,680.0,9.99,0.68,4.58,Iodide_Triiodide,0.25,-,-,TiO2 film (16-18 um thick),-,12 hours,AM 1.5G 100mW/cm2,-,Yan-Duo Lin and Tahsin J. Chow,Fluorine substituent effect on organic dyes for sensitized solar cells,Journal of Photochemistry and Photobiology A: Chemistry,230,10.1016/j.jphotochem.2011.12.013,47--54,1,,01/01/2012,Lin_2012,,,N#C/C(=C\c1ccc(cc1)/C=C/c1ccc(cc1)N(c1cccc2c1cccc2)c1ccccc1)/C(=O)O,triphenylamine,434.0,611.0,THF
2109,670.0,10.84,0.65,4.73,Iodide_Triiodide,0.25,-,-,TiO2 film (16-18 um thick),-,12 hours,AM 1.5G 100mW/cm2,-,Yan-Duo Lin and Tahsin J. Chow,Fluorine substituent effect on organic dyes for sensitized solar cells,Journal of Photochemistry and Photobiology A: Chemistry,230,10.1016/j.jphotochem.2011.12.013,47--54,1,,01/01/2012,Lin_2012,,,N#C/C(=C\c1ccc(cc1F)/C=C/c1ccc(cc1)N(c1cccc2c1cccc2)c1ccccc1)/C(=O)O,triphenylamine,427.0,600.0,THF
2111,671.0,10.48,0.67,4.71,Iodide_Triiodide,0.16,-,-,TiO2 film (10 um thick),86 nmol/cm2,18 hours,AM 1.5G 100mW/cm2,-,Hao-Wu Lin and Yu-Shih Wang and Po-Fan Yang and Ken-Tsung Wong and Li-Yen Lin and Francis Lin,Photophysical studies on D{\textendash}$\uppi${\textendash}A dye-sensitized solar cells: Effects of $\uppi$-bridge and hexyloxy side chains in donor moieties,Organic Electronics,14,10.1016/j.orgel.2013.02.002,1037--1044,4,,01/01/2013,Lin_2013,,,CCCCCCOc1ccc(cc1)N(c1ccc(s1)c1ncc(cn1)/C=C(/C(=O)O)\C#N)c1ccc(cc1)OCCCCCC,diphenylthienylamine,502.0,590.0,tert-butanol–acetonitrile
2112,695.0,10.78,0.68,5.06,Iodide_Triiodide,0.16,-,-,TiO2 film (10 um thick),42.6 nmol/cm2,18 hours,AM 1.5G 100mW/cm2,-,Hao-Wu Lin and Yu-Shih Wang and Po-Fan Yang and Ken-Tsung Wong and Li-Yen Lin and Francis Lin,Photophysical studies on D{\textendash}$\uppi${\textendash}A dye-sensitized solar cells: Effects of $\uppi$-bridge and hexyloxy side chains in donor moieties,Organic Electronics,14,10.1016/j.orgel.2013.02.002,1037--1044,4,,01/01/2013,Lin_2013,,,N#C/C(=C\c1sc2c(c1)[Si](c1c2sc(c1)c1ccc(cc1)N(c1ccccc1)c1ccccc1)(c1ccccc1)c1ccccc1)/C(=O)O,triphenylamine,495.0,579.0,tert-butanol–acetonitrile
2113,769.0,13.7,0.59,6.24,Iodide_Triiodide,0.16,-,-,TiO2 film (10 um thick),48.5 nmol/cm2,18 hours,AM 1.5G 100mW/cm2,-,Hao-Wu Lin and Yu-Shih Wang and Po-Fan Yang and Ken-Tsung Wong and Li-Yen Lin and Francis Lin,Photophysical studies on D{\textendash}$\uppi${\textendash}A dye-sensitized solar cells: Effects of $\uppi$-bridge and hexyloxy side chains in donor moieties,Organic Electronics,14,10.1016/j.orgel.2013.02.002,1037--1044,4,,01/01/2013,Lin_2013,,,CCCCCCOc1ccc(cc1)N(c1ccc(cc1)OCCCCCC)c1ccc(cc1)c1sc2c(c1)[Si](c1c2sc(c1)/C=C(/C(=O)O)\C#N)(c1ccccc1)c1ccccc1,triphenylamine,511.0,605.0,tert-butanol–acetonitrile
2114,692.0,16.3,0.68,7.67,Iodide_Triiodide,0.19,-,-,TiO2 film (9 + 4 um thick),116 nmol/cm2,24 hours,AM 1.5G 100mW/cm2,-,Ziyi Lu and Mao Liang and Panpan Dai and Kai Miao and Chunyao Zhang and Zhe Sun and Song Xue,A Strategy for Enhancing the Performance of Borondipyrromethene Dye-Sensitized Solar Cells,The Journal of Physical Chemistry C,120,10.1021/acs.jpcc.6b07356,25657--25667,45,,01/01/2016,Lu_2016,,,CCCCCCOc1cc(OCCCCCC)ccc1n1c2cc(sc2c2c1cc(s2)/C=C(/C(=O)O)\C#N)c1ccc(cc1)N(c1ccccc1)c1ccccc1,triphenylamine,493.0,598.0,dichloromethane
2115,690.0,9.5,0.75,4.9,Iodide_Triiodide,0.2304,-,-,TiO2 film (16 um thick),-,12 hours,AM 1.5G 100mW/cm2,-,Weihong Zhu and Yongzhen Wu and Shutao Wang and Wenqin Li and Xin Li and Jian Chen and Zhong-sheng Wang and He Tian,Organic D-A-$\uppi$-A Solar Cell Sensitizers with Improved Stability and Spectral Response,Advanced Functional Materials,21,10.1002/adfm.201001801,756--763,4,,01/01/2010,Zhu_2010,,,N#C/C(=C\c1ccc(cc1)c1ccc(c2c1nsn2)c1ccc(cc1)N(c1ccccc1)c1ccccc1)/C(=O)O,triphenylamine,455.0,,CHCl3/CH3OH
2118,572.0,6.11,0.585,2.05,Iodide_Triiodide,0.41,-,-,TiO2 film,-,3 hours,AM 1.5G 100mW/cm2,-,Dong Uk Heo and Sun Jae Kim and Beom Jin Yoo and Boeun Kim and Min Jae Ko and Min Ju Cho and Dong Hoon Choi,Donor-$\uppi$-Acceptor Type Diphenylaminothiophenyl Anthracene-mediated Organic Photosensitizers for Dye-sensitized Solar Cells,Bulletin of the Korean Chemical Society,34,10.5012/bkcs.2013.34.4.1081,1081--1088,4,,01/01/2013,Heo_2013,,,N#C/C(=C\c1ccc(s1)C#Cc1c2ccccc2c(c2c1cccc2)c1ccc(s1)N(c1ccccc1)c1ccccc1)/C(=O)O,"diphenylamine, anthracene",469.0,527.0,ethanol
2119,587.0,7.89,0.722,3.34,Iodide_Triiodide,0.41,-,-,TiO2 film,-,3 hours,AM 1.5G 100mW/cm2,-,Dong Uk Heo and Sun Jae Kim and Beom Jin Yoo and Boeun Kim and Min Jae Ko and Min Ju Cho and Dong Hoon Choi,Donor-$\uppi$-Acceptor Type Diphenylaminothiophenyl Anthracene-mediated Organic Photosensitizers for Dye-sensitized Solar Cells,Bulletin of the Korean Chemical Society,34,10.5012/bkcs.2013.34.4.1081,1081--1088,4,,01/01/2013,Heo_2013,,,N#C/C(=C\c1ccc(s1)c1ccc(s1)C#Cc1c2ccccc2c(c2c1cccc2)c1ccc(s1)N(c1ccccc1)c1ccccc1)/C(=O)O,"diphenylamine, anthracene",485.0,548.0,ethanol
2121,780.0,16.86,0.69,9.02,Iodide_Triiodide,-,-,-,TiO2 film (12 um transparent + 4 um scat­tering layer),-,24 hours,AM 1.5G 100mW/cm2,-,Yamuna Ezhumalai and Byunghong Lee and Miao-Syuan Fan and Boris Harutyunyan and Kumaresan Prabakaran and Chuan-Pei Lee and Sheng Hsiung Chang and Jen-Shyang Ni and Sureshraju Vegiraju and Pragya Priyanka and Ya-Wen Wu and Chia-Wei Liu and Shuehlin Yau and Jiann T. Lin and Chun-Guey Wu and Michael J. Bedzyk and Robert P. H. Chang and Ming-Chou Chen and Kuo-Chuan Ho and Tobin J. Marks,Metal-free branched alkyl tetrathienoacene ({TTAR})-based sensitizers for high-performance dye-sensitized solar cells,J. Mater. Chem. A,5,10.1039/c7ta01825h,12310--12321,24,,01/01/2017,Ezhumalai_2017,,,CCCCCCCCCc1c(sc2c1sc1c2sc2c1sc(c2CCCCCCCCC)c1ccc(s1)/C=C(/C(=O)O)\C#N)c1ccc(cc1)N(c1ccccc1)c1ccccc1,triphenylamine,498.0,,O-C6H4Cl2
2122,780.0,15.54,0.62,7.6,Iodide_Triiodide,-,-,-,TiO2 film (12 um transparent + 4 um scat­tering layer),-,24 hours,AM 1.5G 100mW/cm2,-,Yamuna Ezhumalai and Byunghong Lee and Miao-Syuan Fan and Boris Harutyunyan and Kumaresan Prabakaran and Chuan-Pei Lee and Sheng Hsiung Chang and Jen-Shyang Ni and Sureshraju Vegiraju and Pragya Priyanka and Ya-Wen Wu and Chia-Wei Liu and Shuehlin Yau and Jiann T. Lin and Chun-Guey Wu and Michael J. Bedzyk and Robert P. H. Chang and Ming-Chou Chen and Kuo-Chuan Ho and Tobin J. Marks,Metal-free branched alkyl tetrathienoacene ({TTAR})-based sensitizers for high-performance dye-sensitized solar cells,J. Mater. Chem. A,5,10.1039/c7ta01825h,12310--12321,24,,01/01/2017,Ezhumalai_2017,,,CCCCCCCCCCCCCCCc1c(sc2c1sc1c2sc2c1sc(c2CCCCCCCCCCCCCCC)c1ccc(s1)/C=C(/C(=O)O)\C#N)c1ccc(cc1)N(c1ccccc1)c1ccccc1,triphenylamine,519.0,,O-C6H4Cl2
2127,811.0,18.79,0.7331,11.18,Iodide_Triiodide,-,-,-,TiO2 film + 3D photonic crystal layer,-,-,AM 1.5G 100mW/cm2,three-dimensional (3D) photonic crystal layer to enhance the coherent scattering and increase the light absorption,Yamuna Ezhumalai and Byunghong Lee and Miao-Syuan Fan and Boris Harutyunyan and Kumaresan Prabakaran and Chuan-Pei Lee and Sheng Hsiung Chang and Jen-Shyang Ni and Sureshraju Vegiraju and Pragya Priyanka and Ya-Wen Wu and Chia-Wei Liu and Shuehlin Yau and Jiann T. Lin and Chun-Guey Wu and Michael J. Bedzyk and Robert P. H. Chang and Ming-Chou Chen and Kuo-Chuan Ho and Tobin J. Marks,Metal-free branched alkyl tetrathienoacene ({TTAR})-based sensitizers for high-performance dye-sensitized solar cells,J. Mater. Chem. A,5,10.1039/c7ta01825h,12310--12321,24,,01/01/2017,Ezhumalai_2017,,,N#C/C(=C\c1ccc(s1)c1sc2c(c1CC(CC(C)(C)C)C)sc1c2sc2c1sc(c2CC(CC(C)(C)C)C)c1ccc(cc1)N(c1ccccc1)c1ccccc1)/C(=O)O,triphenylamine,485.0,,O-C6H4Cl2
2128,650.0,8.2,0.85,4.52,Iodide_Triiodide,0.16,-,-,TiO2 film (18 um thick),211 nmol/cm2,-,AM 1.5G 100mW/cm2,-,Ji He and Yang Liu and Jianrong Gao and Liang Han,New D{\textendash}D{\textendash}$\uppi$-A triphenylamine{\textendash}coumarin sensitizers for dye-sensitized solar cells,Photochem. Photobiol. Sci.,16,10.1039/c6pp00410e,1049--1056,7,,01/01/2017,He_2017,,,N#CC(=Cc1ccc(s1)c1cc2cc(ccc2oc1=O)c1ccc(cc1)N(c1ccccc1)c1ccccc1)C(=O)O,"triphenylamine, coumarin",432.0,564.0,CHCl3-CH3OH
2129,640.0,9.21,0.75,4.4,Iodide_Triiodide,0.16,-,-,TiO2 film (18 um thick),392 nmol/cm2,-,AM 1.5G 100mW/cm2,-,Ji He and Yang Liu and Jianrong Gao and Liang Han,New D{\textendash}D{\textendash}$\uppi$-A triphenylamine{\textendash}coumarin sensitizers for dye-sensitized solar cells,Photochem. Photobiol. Sci.,16,10.1039/c6pp00410e,1049--1056,7,,01/01/2017,He_2017,,,N#CC(=Cc1ccc(s1)c1ccc(s1)c1cc2cc(ccc2oc1=O)c1ccc(cc1)N(c1ccccc1)c1ccccc1)C(=O)O,"triphenylamine, coumarin",467.0,594.0,CHCl3-CH3OH
2130,700.0,9.17,0.78,4.99,Iodide_Triiodide,0.16,-,-,TiO2 film (18 um thick),292 nmol/cm2,-,AM 1.5G 100mW/cm2,-,Ji He and Yang Liu and Jianrong Gao and Liang Han,New D{\textendash}D{\textendash}$\uppi$-A triphenylamine{\textendash}coumarin sensitizers for dye-sensitized solar cells,Photochem. Photobiol. Sci.,16,10.1039/c6pp00410e,1049--1056,7,,01/01/2017,He_2017,,,N#CC(=Cc1ccc(cc1)c1ccc(s1)c1cc2cc(ccc2oc1=O)c1ccc(cc1)N(c1ccccc1)c1ccccc1)C(=O)O,"triphenylamine, coumarin",408.0,562.0,CHCl3-CH3OH
2131,582.0,10.6,0.68,4.19,Iodide_Triiodide,0.19,-,-,TiO2 film (9 + 4 um thick),93 nmol/cm2,24 hours,AM 1.5G 100mW/cm2,-,Ziyi Lu and Mao Liang and Panpan Dai and Kai Miao and Chunyao Zhang and Zhe Sun and Song Xue,A Strategy for Enhancing the Performance of Borondipyrromethene Dye-Sensitized Solar Cells,The Journal of Physical Chemistry C,120,10.1021/acs.jpcc.6b07356,25657--25667,45,,01/01/2016,Lu_2016,,,CCCCCCOc1cc(OCCCCCC)ccc1n1c2cc(sc2c2c1cc(s2)c1sc2c(c1)n(c1c2sc(c1)c1ccc(cc1)N(c1ccccc1)c1ccccc1)c1cc(OCCCCCC)cc(c1)OCCCCCC)/C=C(/C(=O)O)\C#N,triphenylamine,536.0,637.0,dichloromethane
2132,580.0,7.3,0.62,2.6,Iodide_Triiodide,0.16,-,-,TiO2 film (8 um transparent + 11 um scat­tering layer),-,16 hours,AM 1.5G 100mW/cm2,-,Shunsuke Irie and Shinichiro Fuse and Masato M. Maitani and Yuji Wada and Yuhei Ogomi and Shuzi Hayase and Tatsuo Kaiho and Hisashi Masui and Hiroshi Tanaka and Takashi Takahashi,Rapid Synthesis of D-A$\prime$-$\uppi$-A Dyes through a One-Pot Three-Component Suzuki-Miyaura Coupling and an Evaluation of their Photovoltaic Properties for Use in Dye-Sensitized Solar Cells,Chemistry - A European Journal,22,10.1002/chem.201504277,2507--2514,7,,01/01/2016,Irie_2016,,,CCCCCCCCn1nc2c(n1)c(c1ccc(cc1)/C=C(/C(=O)O)\C#N)c1c(c2c2ccc(s2)c2ccc(cc2)N(c2ccccc2)c2ccccc2)nc(c(n1)c1ccccc1)c1ccccc1,triphenylamine,629.0,,Dichloromethane
2137,741.0,13.11,0.65,6.37,Iodide_Triiodide,0.16,-,-,TiO2 film (12 um thick + 4 um scattering layer),499 nmol/cm2,16 hours,AM 1.5G 100mW/cm2,-,Zu-Sheng Huang and Xu-Feng Zang and Tao Hua and Lingyun Wang and Herbert Meier and Derong Cao,"2,3-Dipentyldithieno[3,2-f:2$\prime$,3$\prime$-h]quinoxaline-Based Organic Dyes for Efficient Dye-Sensitized Solar Cells: Effect of $\uppi$-Bridges and Electron Donors on Solar Cell Performance",{ACS} Applied Materials {\&} Interfaces,7,10.1021/acsami.5b06404,20418--20429,36,,01/01/2015,Huang_2015,,,CCCCCc1nc2c3cc(sc3c3c(c2nc1CCCCC)cc(s3)/C=C(/C(=O)O)\C#N)c1ccc(cc1)N(c1ccccc1)c1ccccc1,triphenylamine,496.0,,chloroform
2138,662.0,9.31,0.65,4.03,Iodide_Triiodide,0.16,-,-,TiO2 film (12 um thick + 4 um scattering layer),413 nmol/cm2,16 hours,AM 1.5G 100mW/cm2,-,Zu-Sheng Huang and Xu-Feng Zang and Tao Hua and Lingyun Wang and Herbert Meier and Derong Cao,"2,3-Dipentyldithieno[3,2-f:2$\prime$,3$\prime$-h]quinoxaline-Based Organic Dyes for Efficient Dye-Sensitized Solar Cells: Effect of $\uppi$-Bridges and Electron Donors on Solar Cell Performance",{ACS} Applied Materials {\&} Interfaces,7,10.1021/acsami.5b06404,20418--20429,36,,01/01/2015,Huang_2015,,,CCCCCCOc1ccc(cc1)N(c1ccc(cc1)OCCCCCC)c1ccc(cc1)c1sc2c(c1)c1nc(CCCCC)c(nc1c1c2sc(c1)/C=C(/C(=O)O)\C#N)CCCCC,triphenylamine,521.0,,chloroform
2139,655.0,9.01,0.68,4.01,Iodide_Triiodide,0.16,-,-,TiO2 film (12 um thick + 4 um scattering layer),344 nmol/cm2,16 hours,AM 1.5G 100mW/cm2,-,Zu-Sheng Huang and Xu-Feng Zang and Tao Hua and Lingyun Wang and Herbert Meier and Derong Cao,"2,3-Dipentyldithieno[3,2-f:2$\prime$,3$\prime$-h]quinoxaline-Based Organic Dyes for Efficient Dye-Sensitized Solar Cells: Effect of $\uppi$-Bridges and Electron Donors on Solar Cell Performance",{ACS} Applied Materials {\&} Interfaces,7,10.1021/acsami.5b06404,20418--20429,36,,01/01/2015,Huang_2015,,,CCCCCCOc1ccc(cc1)N(c1ccc(cc1)OCCCCCC)c1ccc(cc1)c1sc(c2c1OCCO2)c1sc2c(c1)c1nc(CCCCC)c(nc1c1c2sc(c1)/C=C(/C(=O)O)\C#N)CCCCC,triphenylamine,553.0,,chloroform
2140,721.0,14.51,0.65,6.78,Iodide_Triiodide,0.16,-,-,TiO2 film (12 um thick + 4 um scattering layer),370 nmol/cm2,16 hours,AM 1.5G 100mW/cm2,-,Zu-Sheng Huang and Xu-Feng Zang and Tao Hua and Lingyun Wang and Herbert Meier and Derong Cao,"2,3-Dipentyldithieno[3,2-f:2$\prime$,3$\prime$-h]quinoxaline-Based Organic Dyes for Efficient Dye-Sensitized Solar Cells: Effect of $\uppi$-Bridges and Electron Donors on Solar Cell Performance",{ACS} Applied Materials {\&} Interfaces,7,10.1021/acsami.5b06404,20418--20429,36,,01/01/2015,Huang_2015,,,CCCCCCOc1ccc(cc1)N(c1ccc(cc1)OCCCCCC)c1ccc(cc1)c1ccc(c2c1nsn2)c1sc2c(c1)c1nc(CCCCC)c(nc1c1c2sc(c1)/C=C(/C(=O)O)\C#N)CCCCC,triphenylamine,529.0,,chloroform
2141,685.0,17.61,0.59,7.12,Iodide_Triiodide,0.16,-,-,TiO2 film (12 um thick + 4 um scattering layer),466 nmol/cm2,16 hours,AM 1.5G 100mW/cm2,-,Zu-Sheng Huang and Xu-Feng Zang and Tao Hua and Lingyun Wang and Herbert Meier and Derong Cao,"2,3-Dipentyldithieno[3,2-f:2$\prime$,3$\prime$-h]quinoxaline-Based Organic Dyes for Efficient Dye-Sensitized Solar Cells: Effect of $\uppi$-Bridges and Electron Donors on Solar Cell Performance",{ACS} Applied Materials {\&} Interfaces,7,10.1021/acsami.5b06404,20418--20429,36,,01/01/2015,Huang_2015,,,CCCCCc1nc2c3cc(sc3c3c(c2nc1CCCCC)cc(s3)/C=C(/C(=O)O)\C#N)c1ccc(c2c1nsn2)c1ccc2c(c1)C1CCCC1N2c1ccc(cc1)C,indoline,547.0,,chloroform
2155,620.0,7.38,0.74,3.38,Iodide_Triiodide,-,-,-,TiO2 film,-,-,AM 1.5G 100mW/cm2,-,Govardhana Babu Bodedla and K. R. Justin Thomas and Miao-Syuan Fan and Kuo-Chuan Ho,Bi-anchoring Organic Dyes that Contain Benzimidazole Branches for Dye-Sensitized Solar Cells: Effects of $\uppi${\hspace{0.25em}}Spacer and Peripheral Donor Groups,Chemistry - An Asian Journal,11,10.1002/asia.201600766,2564--2577,18,,01/01/2016,Bodedla_2016,,,CCCCn1c(nc2c1c(ccc2c1ccc(s1)/C=C(/C(=O)O)\C#N)c1ccc(s1)/C=C(/C(=O)O)\C#N)c1ccc(cc1)N(c1ccccc1)c1ccccc1,triphenylamine,425.0,548.0,THF
2156,730.0,4.82,0.74,2.6,Iodide_Triiodide,-,-,-,TiO2 film,-,-,AM 1.5G 100mW/cm2,-,Govardhana Babu Bodedla and K. R. Justin Thomas and Miao-Syuan Fan and Kuo-Chuan Ho,Bi-anchoring Organic Dyes that Contain Benzimidazole Branches for Dye-Sensitized Solar Cells: Effects of $\uppi${\hspace{0.25em}}Spacer and Peripheral Donor Groups,Chemistry - An Asian Journal,11,10.1002/asia.201600766,2564--2577,18,,01/01/2016,Bodedla_2016,,,CCCCn1c(nc2c1c(ccc2c1ccc(cc1)/C=C(/C(=O)O)\C#N)c1ccc(cc1)/C=C(/C(=O)O)\C#N)c1ccc(cc1)N(c1ccccc1)c1ccccc1,triphenylamine,365.0,452.0,THF
2159,610.0,10.5,0.68,4.4,Iodide_Triiodide,0.16,-,-,TiO2 film (8 um transparent + 11 um scat­tering layer),-,16 hours,AM 1.5G 100mW/cm2,-,Shunsuke Irie and Shinichiro Fuse and Masato M. Maitani and Yuji Wada and Yuhei Ogomi and Shuzi Hayase and Tatsuo Kaiho and Hisashi Masui and Hiroshi Tanaka and Takashi Takahashi,Rapid Synthesis of D-A$\prime$-$\uppi$-A Dyes through a One-Pot Three-Component Suzuki-Miyaura Coupling and an Evaluation of their Photovoltaic Properties for Use in Dye-Sensitized Solar Cells,Chemistry - A European Journal,22,10.1002/chem.201504277,2507--2514,7,,01/01/2016,Irie_2016,,,CCCCCCCCn1nc2c(n1)c(c1ccc(s1)C(=O)O)c1c(c2c2ccc(s2)c2ccc(cc2)N(c2ccccc2)c2ccccc2)nc(c(n1)c1ccccc1)c1ccccc1,triphenylamine,578.0,,Dichloromethane
2174,680.0,15.6,0.73,7.67,Iodide_Triiodide,0.2,-,-,TiO2 film (7.5 um transparent + 5 um scat­tering layer),-,-,AM 1.5G 100mW/cm2,-,Jun-Ho Yum and Thomas W. Holcombe and Yongjoo Kim and Junghyun Yoon and Kasparas Rakstys and Mohammad K. Nazeeruddin and Michael Grätzel,Towards high-performance {DPP}-based sensitizers for {DSC} applications,Chemical Communications,48,10.1039/c2cc35597c,10727,87,,01/01/2012,Yum_2012,,,CCCCCCOc1ccc(cc1)N(c1ccc(cc1)OCCCCCC)c1ccc(cc1)c1ccc(s1)c1n(CC(CCCC)CC)c(=O)c2c1c(=O)n(c2c1ccc(cc1)c1ccc(cc1)C=C(C(=O)O)C#N)CC(CCCC)CC,triphenylamine,560.0,,THF
2177,790.0,8.7,0.74,5.05,Iodide_Triiodide,0.2,-,-,TiO2 film (7.5 um transparent + 5 um scat­tering layer),-,-,AM 1.5G 100mW/cm2,-,Jun-Ho Yum and Thomas W. Holcombe and Yongjoo Kim and Junghyun Yoon and Kasparas Rakstys and Mohammad K. Nazeeruddin and Michael Grätzel,Towards high-performance {DPP}-based sensitizers for {DSC} applications,Chemical Communications,48,10.1039/c2cc35597c,10727,87,,01/01/2012,Yum_2012,,,CCCCCCOc1cc(OCCCCCC)cc(c1)c1ccc(cc1)N(c1ccc(cc1)c1cc(OCCCCCC)cc(c1)/C=C/CCCCC)c1ccc(cc1)C=C(C(=O)O)C#N,triphenylamine,,,-
2178,500.0,7.53,0.63,2.38,Iodide_Triiodide,0.25,-,-,TiO2 film (10.5 um thick),-,-,AM 1.5G 100mW/cm2,-,Mao Mao and Qing-Song Li and Xiao-Lin Zhang and Guo-Hua Wu and Chun-Guang Dai and Yong Ding and Song-Yuan Dai and Qin-Hua Song,Effects of donors of bodipy dyes on the performance of dye-sensitized solar cells,Dyes and Pigments,141,10.1016/j.dyepig.2017.02.017,148--160,,,01/01/2017,Mao_2017,,,CCCCCC1=C2C(=C(C(=[N+]2[B-](n2c1c(C)c(c2C)c1ccc(o1)/C=C(/C(=O)O)\C#N)(F)F)C)c1ccc2c(c1)Oc1c(N2CCC)cccc1)C,"triphenylamine,bodipy",,,-
2181,704.0,8.61,0.717,4.35,Iodide_Triiodide,0.196,-,-,TiO2 film (12 um transparent + 6 um scat­tering layer),-,-,AM 1.5G 100mW/cm2,-,Fei Wu and Lawrence Tien Lin Lee and Jianlin Liu and Shangbi Zhao and Tao Chen and Min Wang and Cheng Zhong and Linna Zhu,Novel organic dyes based on diarylmethylene-bridged triphenylamine for dye-sensitized solar cells,Synthetic Metals,205,10.1016/j.synthmet.2015.03.033,70--77,,,01/01/2015,Wu_2015,,,CCCCCCc1ccc(s1)c1cc2c3c(c1)C(c1ccc(cc1)C)(c1ccc(cc1)C)c1c4N3c3c(C2(c2ccc(cc2)C)c2ccc(cc2)C)cc(cc3C(c4cc(c1)c1ccc(s1)/C=C(/C(=O)O)\C#N)(c1ccc(cc1)C)c1ccc(cc1)C)c1ccc(s1)CCCCCC,triphenylamine,496.0,,chloroform
2182,704.0,7.69,0.701,3.79,Iodide_Triiodide,0.196,-,-,TiO2 film (12 um transparent + 6 um scat­tering layer),-,-,AM 1.5G 100mW/cm2,-,Fei Wu and Lawrence Tien Lin Lee and Jianlin Liu and Shangbi Zhao and Tao Chen and Min Wang and Cheng Zhong and Linna Zhu,Novel organic dyes based on diarylmethylene-bridged triphenylamine for dye-sensitized solar cells,Synthetic Metals,205,10.1016/j.synthmet.2015.03.033,70--77,,,01/01/2015,Wu_2015,,,CCCCCCc1ccsc1c1cc2c3c(c1)C(c1ccc(cc1)C)(c1ccc(cc1)C)c1c4N3c3c(C2(c2ccc(cc2)C)c2ccc(cc2)C)cc(cc3C(c4cc(c1)c1ccc(s1)/C=C(/C(=O)O)\C#N)(c1ccc(cc1)C)c1ccc(cc1)C)c1sccc1CCCCCC,triphenylamine,499.0,,chloroform
2184,694.0,7.44,0.697,3.59,Iodide_Triiodide,0.24,-,-,TiO2 film (12 um transparent + 6 um scat­tering layer),254 nmol/cm2,18 hours,AM 1.5G 100mW/cm2,-,Fei Wu and Shangbi Zhao and Lawrence Tien Lin Lee and Min Wang and Tao Chen and Linna Zhu,Novel D-$\uppi$-A organic sensitizers containing diarylmethylene-bridged triphenylamine and different spacers for solar cell application,Tetrahedron Letters,56,10.1016/j.tetlet.2015.01.156,1233--1238,10,,01/01/2015,Wu_2015,,,N#C/C(=C\c1ccc(s1)c1cc2c3c(c1)C(c1ccc(cc1)C)(c1ccc(cc1)C)c1c4N3c3c(C2(c2ccc(cc2)C)c2ccc(cc2)C)cccc3C(c4ccc1)(c1ccc(cc1)C)c1ccc(cc1)C)/C(=O)O,triphenylamine,488.0,,chloroform
2185,590.0,10.1,0.71,4.2,Iodide_Triiodide,0.16,-,-,TiO2 film (8 um transparent + 11 um scat­tering layer),-,16 hours,AM 1.5G 100mW/cm2,-,Shunsuke Irie and Shinichiro Fuse and Masato M. Maitani and Yuji Wada and Yuhei Ogomi and Shuzi Hayase and Tatsuo Kaiho and Hisashi Masui and Hiroshi Tanaka and Takashi Takahashi,Rapid Synthesis of D-A$\prime$-$\uppi$-A Dyes through a One-Pot Three-Component Suzuki-Miyaura Coupling and an Evaluation of their Photovoltaic Properties for Use in Dye-Sensitized Solar Cells,Chemistry - A European Journal,22,10.1002/chem.201504277,2507--2514,7,,01/01/2016,Irie_2016,,,CCCCCCCCn1nc2c(n1)c(c1ccc(cc1)C(=O)O)c1c(c2c2ccc(s2)c2ccc(cc2)N(c2ccccc2)c2ccccc2)nc(c(n1)c1ccccc1)c1ccccc1,triphenylamine,595.0,,Dichloromethane
2187,736.0,5.81,0.706,3.01,Iodide_Triiodide,0.24,-,-,TiO2 film (12 um transparent + 6 um scat­tering layer),251 nmol/cm2,18 hours,AM 1.5G 100mW/cm2,-,Fei Wu and Shangbi Zhao and Lawrence Tien Lin Lee and Min Wang and Tao Chen and Linna Zhu,Novel D-$\uppi$-A organic sensitizers containing diarylmethylene-bridged triphenylamine and different spacers for solar cell application,Tetrahedron Letters,56,10.1016/j.tetlet.2015.01.156,1233--1238,10,,01/01/2015,Wu_2015,,,N#C/C(=C\c1ccc(cc1)c1cc2c3c(c1)C(c1ccc(cc1)C)(c1ccc(cc1)C)c1c4N3c3c(C2(c2ccc(cc2)C)c2ccc(cc2)C)cccc3C(c4ccc1)(c1ccc(cc1)C)c1ccc(cc1)C)/C(=O)O,triphenylamine,426.0,,dichloromethane
2188,725.0,7.54,0.698,3.81,Iodide_Triiodide,0.24,-,-,TiO2 film (12 um transparent + 6 um scat­tering layer),290 nmol/cm2,18 hours,AM 1.5G 100mW/cm2,-,Fei Wu and Shangbi Zhao and Lawrence Tien Lin Lee and Min Wang and Tao Chen and Linna Zhu,Novel D-$\uppi$-A organic sensitizers containing diarylmethylene-bridged triphenylamine and different spacers for solar cell application,Tetrahedron Letters,56,10.1016/j.tetlet.2015.01.156,1233--1238,10,,01/01/2015,Wu_2015,,,N#C/C(=C\c1ccc(o1)c1cc2c3c(c1)C(c1ccc(cc1)C)(c1ccc(cc1)C)c1c4N3c3c(C2(c2ccc(cc2)C)c2ccc(cc2)C)cccc3C(c4ccc1)(c1ccc(cc1)C)c1ccc(cc1)C)/C(=O)O,triphenylamine,461.0,,dichloromethane
2190,685.0,4.68,0.7,2.24,Iodide_Triiodide,0.196,-,-,TiO2 film (12 um transparent + 6 um scat­tering layer),193 nmol/cm2,18 hours,AM 1.5G 100mW/cm2,-,Fei Wu and Jian-Lin Liu and Lawrence Tien Lin Lee and Tao Chen and Min Wang and Lin-Na Zhu,Dye-sensitized solar cells based on functionalized truxene structure,Chinese Chemical Letters,26,10.1016/j.cclet.2015.03.008,955--962,8,,01/01/2015,Wu_2015,,,CCCCCCC1(CCCCCC)c2cc(ccc2c2c1c1c3ccc(cc3C(c1c1c2C(CCCCCC)(CCCCCC)c2c1ccc(c2)c1ccc(s1)/C=C(/C(=O)O)\C#N)(CCCCCC)CCCCCC)c1ccc(cc1)N(c1ccccc1)c1ccccc1)c1ccc(cc1)N(c1ccccc1)c1ccccc1,"triphenylamine,truxene",438.0,,chloroform
2191,729.0,5.09,0.711,2.64,Iodide_Triiodide,0.196,-,-,TiO2 film (12 um transparent + 6 um scat­tering layer),185 nmol/cm2,18 hours,AM 1.5G 100mW/cm2,-,Fei Wu and Jian-Lin Liu and Lawrence Tien Lin Lee and Tao Chen and Min Wang and Lin-Na Zhu,Dye-sensitized solar cells based on functionalized truxene structure,Chinese Chemical Letters,26,10.1016/j.cclet.2015.03.008,955--962,8,,01/01/2015,Wu_2015,,,CCCCCCC1(CCCCCC)c2cc(ccc2c2c1c1c3ccc(cc3C(c1c1c2C(CCCCCC)(CCCCCC)c2c1ccc(c2)c1ccc(s1)/C=C(/C(=O)O)\C#N)(CCCCCC)CCCCCC)c1ccc(s1)/C=C(/C(=O)O)\C#N)c1ccc(cc1)N(c1ccccc1)c1ccccc1,"triphenylamine,truxene",440.0,,chloroform
2192,580.0,3.15,0.632,1.15,Iodide_Triiodide,0.196,-,-,TiO2 film (12 um transparent + 6 um scat­tering layer),114 nmol/cm2,18 hours,AM 1.5G 100mW/cm2,-,Fei Wu and Jian-Lin Liu and Lawrence Tien Lin Lee and Tao Chen and Min Wang and Lin-Na Zhu,Dye-sensitized solar cells based on functionalized truxene structure,Chinese Chemical Letters,26,10.1016/j.cclet.2015.03.008,955--962,8,,01/01/2015,Wu_2015,,,CCCCCCC1(CCCCCC)c2cc(ccc2c2c1c1c3ccc(cc3C(c1c1c2C(CCCCCC)(CCCCCC)c2c1ccc(c2)c1ccc(cc1)N(c1ccccc1)c1ccccc1)(CCCCCC)CCCCCC)c1ccc(cc1)N(c1ccccc1)c1ccccc1)c1ccc(s1)/C=c\1/sc(=S)n(o1)CC(=O)O,"triphenylamine,truxene",480.0,,chloroform
2194,630.0,8.6,0.75,4.11,Iodide_Triiodide,0.16,-,-,TiO2 film (14 um thick),-,12 hours,AM 1.5G 100mW/cm2,-,Ximing Chen and Chunyang Jia and Zhongquan Wan and Xiaojun Yao,Organic dyes with imidazole derivatives as auxiliary donors for dye-sensitized solar cells: Experimental and theoretical investigation,Dyes and Pigments,104,10.1016/j.dyepig.2013.12.024,48--56,,,01/01/2014,Chen_2014,,,COc1ccc(cc1)C1N=C(NC1c1ccc(cc1)OC)c1ccc(cc1)N(c1ccc(cc1)C=C(C(=O)O)C#N)c1ccccc1,"imidazole, triphenylamine",405.0,,ethanol
2195,510.0,5.33,0.55,1.51,Iodide_Triiodide,0.16,-,-,TiO2 film (14 um thick),-,12 hours,AM 1.5G 100mW/cm2,-,Ximing Chen and Chunyang Jia and Zhongquan Wan and Xiaojun Yao,Organic dyes with imidazole derivatives as auxiliary donors for dye-sensitized solar cells: Experimental and theoretical investigation,Dyes and Pigments,104,10.1016/j.dyepig.2013.12.024,48--56,,,01/01/2014,Chen_2014,,,N#CC(=Cc1ccc(cc1)N(c1ccccc1)c1ccc(cc1)C1=NC(C(N1)c1ccc(cc1)c1cccs1)c1ccc(cc1)c1cccs1)C(=O)O,"imidazole, triphenylamine",411.0,,ethanol
2198,640.0,4.96,0.72,2.28,Iodide_Triiodide,0.16,-,-,TiO2 film (18 um thick),-,24 hours,AM 1.5G 100mW/cm2,-,Yan Xie and Liang Han and Cheng-Sheng Ge and Yan-Hong Cui and Jian-Rong Gao,Novel organic dye sensitizers containing fluorenyl and biphenyl moieties for solar cells,Chinese Chemical Letters,28,10.1016/j.cclet.2016.06.042,285--292,2,,01/01/2017,Xie_2017,,,N#C/C(=C/c1ccc(cc1)c1ccc(cc1)N(c1ccc2c(c1)C(C)(C)c1c2cccc1)c1ccc(cc1)c1ccccc1)/C(=O)O,triphenylamine,408.0,357.0,CH3OH-CHCl3
2199,680.0,9.99,0.71,4.83,Iodide_Triiodide,0.16,-,-,TiO2 film (18 um thick),-,24 hours,AM 1.5G 100mW/cm2,-,Yan Xie and Liang Han and Cheng-Sheng Ge and Yan-Hong Cui and Jian-Rong Gao,Novel organic dye sensitizers containing fluorenyl and biphenyl moieties for solar cells,Chinese Chemical Letters,28,10.1016/j.cclet.2016.06.042,285--292,2,,01/01/2017,Xie_2017,,,N#C/C(=C/c1ccc(s1)c1ccc(cc1)N(c1ccc2c(c1)C(C)(C)c1c2cccc1)c1ccc(cc1)c1ccccc1)/C(=O)O,triphenylamine,430.0,358.0,CH3OH-CHCl3
2200,750.0,11.36,0.68,5.81,Iodide_Triiodide,0.16,-,-,TiO2 film (18 um thick),-,24 hours,AM 1.5G 100mW/cm2,-,Yan Xie and Liang Han and Cheng-Sheng Ge and Yan-Hong Cui and Jian-Rong Gao,Novel organic dye sensitizers containing fluorenyl and biphenyl moieties for solar cells,Chinese Chemical Letters,28,10.1016/j.cclet.2016.06.042,285--292,2,,01/01/2017,Xie_2017,,,N#C/C(=C/c1ccc(o1)c1ccc(cc1)N(c1ccc2c(c1)C(C)(C)c1c2cccc1)c1ccc(cc1)c1ccccc1)/C(=O)O,triphenylamine,436.0,346.0,CH3OH-CHCl3
2201,708.2,12.03,0.65,5.52,Iodide_Triiodide,0.16,-,-,TiO2 film (12 um thick + 4 um scattering layer),-,24 hours,AM 1.5G 100mW/cm2,-,Sunil Kumar and K.R. Justin Thomas and Chun-Ting Li and Kuo-Chuan Ho,"Synthesis and photovoltaic properties of organic dyes containing N-fluoren-2-yl dithieno[3,2-b:2$\prime$,3$\prime$-d]pyrrole and different donors",Organic Electronics,26,10.1016/j.orgel.2015.07.019,109--116,,,01/01/2015,Kumar_2015,,,CCCCC1(CCCC)c2cc(ccc2c2c1cccc2)n1c2cc(sc2c2c1cc(s2)c1ccc(cc1)N(c1ccccc1)c1ccccc1)/C=C(\C(=O)O)/C#N,triphenylamine,495.0,,THF
2202,738.1,14.01,0.66,6.81,Iodide_Triiodide,0.16,-,-,TiO2 film (12 um thick + 4 um scattering layer),-,24 hours,AM 1.5G 100mW/cm2,-,Sunil Kumar and K.R. Justin Thomas and Chun-Ting Li and Kuo-Chuan Ho,"Synthesis and photovoltaic properties of organic dyes containing N-fluoren-2-yl dithieno[3,2-b:2$\prime$,3$\prime$-d]pyrrole and different donors",Organic Electronics,26,10.1016/j.orgel.2015.07.019,109--116,,,01/01/2015,Kumar_2015,,,CCCCC1(CCCC)c2cc(ccc2c2c1cc(cc2)N(c1ccccc1)c1ccccc1)c1sc2c(c1)n(c1c2sc(c1)/C=C(\C(=O)O)/C#N)c1ccc2c(c1)C(CCCC)(CCCC)c1c2cccc1,triphenylamine,483.0,,THF
