Repository: PaulC61/Cheminformatics

# Cheminformatics
Repository for:
Cheminformatics Masters students of University of Strasbourg 2020 - 2022
+ My own projects related to the course

File: InternshipM2_BIU/WorkingEnvironment/Phase2/metalsNoMixes.csv (part 16 of 24)
,VOC,JSC,FF,PCE,Electrolyte,Active area,Co-adsorbent,Co-sensitizer,Semiconductor,Dye loading,Exposure time,Solar simulator,Performance comment,Article author,Article title,Article journal,Article volume,Article DOI,Article pages,Article issue nr,Article EID,Article year,Article year.1,Article electronic id,Article keywords,Molecule SMILE,Molecule keywords,Molecule spectrum absorption maxima,Molecule spectrum emission maxima,Molecule spectrum solvent
2210,640.0,6.5,0.52,2.2,Iodide_Triiodide,0.16,-,-,TiO2 film (8 um transparent + 11 um scat­tering layer),-,16 hours,AM 1.5G 100mW/cm2,-,Shunsuke Irie and Shinichiro Fuse and Masato M. Maitani and Yuji Wada and Yuhei Ogomi and Shuzi Hayase and Tatsuo Kaiho and Hisashi Masui and Hiroshi Tanaka and Takashi Takahashi,Rapid Synthesis of D-A$\prime$-$\uppi$-A Dyes through a One-Pot Three-Component Suzuki-Miyaura Coupling and an Evaluation of their Photovoltaic Properties for Use in Dye-Sensitized Solar Cells,Chemistry - A European Journal,22,10.1002/chem.201504277,2507--2514,7,,01/01/2016,Irie_2016,,,CCCCCCCCn1nc2c(n1)c(c1ccc(cc1)N(c1ccccc1)c1ccccc1)c1c(c2c2ccc(s2)/C=C(/C(=O)O)\C#N)nc(c(n1)c1ccccc1)c1ccccc1,triphenylamine,520.0,,Dichloromethane
2211,600.0,7.9,0.72,3.4,Iodide_Triiodide,0.16,-,-,TiO2 film (8 um transparent + 11 um scat­tering layer),-,16 hours,AM 1.5G 100mW/cm2,-,Shunsuke Irie and Shinichiro Fuse and Masato M. Maitani and Yuji Wada and Yuhei Ogomi and Shuzi Hayase and Tatsuo Kaiho and Hisashi Masui and Hiroshi Tanaka and Takashi Takahashi,Rapid Synthesis of D-A$\prime$-$\uppi$-A Dyes through a One-Pot Three-Component Suzuki-Miyaura Coupling and an Evaluation of their Photovoltaic Properties for Use in Dye-Sensitized Solar Cells,Chemistry - A European Journal,22,10.1002/chem.201504277,2507--2514,7,,01/01/2016,Irie_2016,,,CCCCCCCCn1nc2c(n1)c(c1ccc(cc1)N(c1ccccc1)c1ccccc1)c1c(c2c2ccc(cc2)C=C(C(=O)O)C#N)nc(c(n1)c1ccccc1)c1ccccc1,triphenylamine,558.0,,Dichloromethane
2212,640.0,7.6,0.68,3.3,Iodide_Triiodide,0.16,-,-,TiO2 film (8 um transparent + 11 um scat­tering layer),-,16 hours,AM 1.5G 100mW/cm2,-,Shunsuke Irie and Shinichiro Fuse and Masato M. Maitani and Yuji Wada and Yuhei Ogomi and Shuzi Hayase and Tatsuo Kaiho and Hisashi Masui and Hiroshi Tanaka and Takashi Takahashi,Rapid Synthesis of D-A$\prime$-$\uppi$-A Dyes through a One-Pot Three-Component Suzuki-Miyaura Coupling and an Evaluation of their Photovoltaic Properties for Use in Dye-Sensitized Solar Cells,Chemistry - A European Journal,22,10.1002/chem.201504277,2507--2514,7,,01/01/2016,Irie_2016,,,CCCCCCCCn1nc2c(n1)c(c1ccc(cc1)N(c1ccccc1)c1ccccc1)c1c(c2c2ccc(s2)C(=O)O)nc(c(n1)c1ccccc1)c1ccccc1,triphenylamine,511.0,,Dichloromethane
2213,440.0,1.2,0.54,0.3,Iodide_Triiodide,0.16,-,-,TiO2 film (8 um transparent + 11 um scat­tering layer),-,16 hours,AM 1.5G 100mW/cm2,-,Shunsuke Irie and Shinichiro Fuse and Masato M. Maitani and Yuji Wada and Yuhei Ogomi and Shuzi Hayase and Tatsuo Kaiho and Hisashi Masui and Hiroshi Tanaka and Takashi Takahashi,Rapid Synthesis of D-A$\prime$-$\uppi$-A Dyes through a One-Pot Three-Component Suzuki-Miyaura Coupling and an Evaluation of their Photovoltaic Properties for Use in Dye-Sensitized Solar Cells,Chemistry - A European Journal,22,10.1002/chem.201504277,2507--2514,7,,01/01/2016,Irie_2016,,,CCCCCCCCn1nc2c(n1)c(c1ccc(cc1)N(c1ccccc1)c1ccccc1)c1c(c2c2ccc(cc2)C(=O)O)nc(c(n1)c1ccccc1)c1ccccc1,triphenylamine,714.0,,Dichloromethane
2214,633.0,11.19,0.688,4.88,Iodide_Triiodide,0.142,-,-,TiO2 film (8 um thick + 4 um scattering layer),-,12 hours,AM 1.5G 100mW/cm2,-,Wenqin Li and Bo Liu and Yongzhen Wu and Shiqin Zhu and Qiong Zhang and Weihong Zhu,"Organic sensitizers incorporating 3,4-ethylenedioxythiophene as the conjugated bridge: Joint photophysical and electrochemical analysis of photovoltaic performance",Dyes and Pigments,99,10.1016/j.dyepig.2013.04.031,176--184,1,,01/01/2013,Li_2013,,,N#C/C(=C\c1ccc(s1)c1sc(c2c1OCCO2)c1ccc(cc1)N(c1ccccc1)c1ccccc1)/C(=O)O,triphenylamine,509.0,,dichloromethane
2216,700.0,10.13,0.71,5.04,Iodide_Triiodide,0.2,-,-,TiO2 film,1950 nmol/cm2,-,AM 1.5G 100mW/cm2,dye bath CH2Cl2,Guo Wang and Zhaoxia Liu and Yanghua Deng and Lingchao Xie and Songting Tan,"Comparative study on N,N-di-p-tolylaniline-based D-$\uppi$-A1-$\uppi$-A2 sensitizers by tuning the auxiliary acceptor for dye-sensitized solar cells",Dyes and Pigments,145,10.1016/j.dyepig.2017.06.027,427--435,,,01/01/2017,Wang_2017,,,CCCCCCCCOc1c(/C=C/c2ccc(cc2)N(c2ccc(cc2)C)c2ccc(cc2)C)cc(cc1/C=C/c1ccc(cc1)N(c1ccc(cc1)C)c1ccc(cc1)C)c1ccc(s1)c1c(F)c(F)c(c2c1nsn2)c1ccc(cc1)C(=O)O,triphenylamine,399.0,543.0,chloroform
2220,580.0,14.12,0.6,4.9,Iodide_Triiodide,0.2,-,-,TiO2 film,2260 nmol/cm2,-,AM 1.5G 100mW/cm2,dye bath CH2Cl2,Guo Wang and Zhaoxia Liu and Yanghua Deng and Lingchao Xie and Songting Tan,"Comparative study on N,N-di-p-tolylaniline-based D-$\uppi$-A1-$\uppi$-A2 sensitizers by tuning the auxiliary acceptor for dye-sensitized solar cells",Dyes and Pigments,145,10.1016/j.dyepig.2017.06.027,427--435,,,01/01/2017,Wang_2017,,,CCCCC(Cn1c(c2ccc(s2)c2cc(/C=C/c3ccc(cc3)N(c3ccc(cc3)C)c3ccc(cc3)C)c(c(c2)/C=C/c2ccc(cc2)N(c2ccc(cc2)C)c2ccc(cc2)C)OCCCCCCCC)c2c(c1=O)c(n(c2=O)CC(CCCC)CC)c1ccc(s1)c1ccc(cc1)C(=O)O)CC,triphenylamine,610.0,642.0,chloroform
2224,625.0,2.59,0.53,0.86,Iodide_Triiodide,1,-,-,TiO2 film,-,16 hours,AM 1.5G 100mW/cm2,EtOH solvent bath,Alberto Fattori and Roberta Majer and Andrea Mazzanti and Maria Francesca Ottaviani and Alberto Modelli and Fabio Mantellini and Stefania Santeusanio,"N -heterocyclic linkers from 1,2-diaza-1,3-dienes for dye-sensitized solar cells: {DFT} calculations, synthesis and photovoltaic performance",Dyes and Pigments,145,10.1016/j.dyepig.2017.05.058,246--255,,,01/01/2017,Fattori_2017,,,COC(=O)c1c(C)nc2n1cc(cc2c1ccc(cc1)N(c1ccccc1)c1ccccc1)c1ccc(s1)/C=C(\C(=O)O)/C#N,triphenylamine,,,-
2227,532.0,2.31,0.43,0.53,Iodide_Triiodide,1,-,-,TiO2 film,-,16 hours,AM 1.5G 100mW/cm2,EtOH solvent bath,Alberto Fattori and Roberta Majer and Andrea Mazzanti and Maria Francesca Ottaviani and Alberto Modelli and Fabio Mantellini and Stefania Santeusanio,"N -heterocyclic linkers from 1,2-diaza-1,3-dienes for dye-sensitized solar cells: {DFT} calculations, synthesis and photovoltaic performance",Dyes and Pigments,145,10.1016/j.dyepig.2017.05.058,246--255,,,01/01/2017,Fattori_2017,,,N#C/C(=C/c1ccc(s1)c1cn2cc(nc2c(c1)c1ccc(cc1)N(c1ccccc1)c1ccccc1)C)/C(=O)O,triphenylamine,,,-
2228,664.0,10.79,0.691,4.95,Iodide_Triiodide,0.16,-,-,TiO2 film 16 um thick,124 nmol/cm2,16 hours,AM 1.5G 100mW/cm2,-,Hai Zhang and Jie Fan and Zafar Iqbal and Dai-Bin Kuang and Lingyun Wang and Herbert Meier and Derong Cao,"Novel dithieno[3,2-b:2$\prime$,3$\prime$-d]pyrrole-based organic dyes with high molar extinction coefficient for dye-sensitized solar cells",Organic Electronics,14,10.1016/j.orgel.2013.04.046,2071--2081,8,,01/01/2013,Zhang_2013,,,CCCCCCC1(CCCCCC)c2cc(ccc2c2c1cc(cc2)c1sc2c(c1)n(c1c2sc(c1)/C=C(/C(=O)O)\C#N)c1ccc(cc1)N(c1ccc(cc1)C)c1ccc(cc1)C)c1sc2c(c1)n(c1c2sc(c1)/C=C(\C(=O)O)/C#N)c1ccc(cc1)N(c1ccc(cc1)C)c1ccc(cc1)C,"fluorene, triphenylamine",516.0,,THF
2229,590.0,9.69,0.63,3.62,Iodide_Triiodide,-,-,-,TiO2 film 10 um thick + 4 um scattering layer),-,16 hours,AM 1.5G 100mW/cm2,-,Lihong Yu and Jingyu Xi and Hung Tat Chan and Tao Su and Lucy Jane Antrobus and Bin Tong and Yuping Dong and Wai Kin Chan and David Lee Phillips,Novel Organic D-$\uppi$-2A Sensitizer for Dye Sensitized Solar Cells and Its Electron Transfer Kinetics on {TiO}2Surface,The Journal of Physical Chemistry C,117,10.1021/jp3113182,2041--2052,5,,01/01/2013,Yu_2013,,,CCCCCCC1(CCCCCC)c2cc(ccc2c2c1c1c3ccc(cc3C(c1c1c2C(CCCCCC)(CCCCCC)c2c1ccc(c2)c1ccc(s1)/C=C(/C(=O)O)\C#C)(CCCCCC)CCCCCC)c1ccc(s1)C=C(C(=O)O)C#N)c1ccc(cc1)N(c1ccc(cc1)OC)c1ccc(cc1)OC,"truxene,triphenylamine",474.0,571.0,acetonitrile
2242,220.0,8.6,0.307,0.58,Iodide_Triiodide,0.88,-,-,TiO2 film 15-20 um thick,-,24 hours,AM 1.5G 100mW/cm2,-,Caner Cebeci and Fatma Aytan Kilicarslan and Osman Gürbüz and Yildiray F{\i}rat and Mustafa Okutan and Ibrahim Erden,"Synthesis and photovoltaic properties of organic photosensitizer using D-$\uppi$-D type 4, 5-diazafluorene ligand and derivatives for efficient dye-sensitized solar cell",Dyes and Pigments,134,10.1016/j.dyepig.2016.06.048,77--82,,,01/01/2016,Cebeci_2016,,,c1ccc(cc1)N(c1ccccc1)c1ccc(cc1)/C=N/N=C1c2cccnc2c2c1cccn2,triphenylamine,,,-
2247,497.3,2.46,0.37,0.46,Iodide_Triiodide,0.16,-,-,TiO2 film (12 um thick + 4 um scattering layer),-,24 hours,AM 1.5G 100mW/cm2,-,Sunil Kumar and K.R. Justin Thomas and Chun-Ting Li and Kuo-Chuan Ho,"Synthesis and photovoltaic properties of organic dyes containing N-fluoren-2-yl dithieno[3,2-b:2$\prime$,3$\prime$-d]pyrrole and different donors",Organic Electronics,26,10.1016/j.orgel.2015.07.019,109--116,,,01/01/2015,Kumar_2015,,,CCCCC1(CCCC)c2cc(ccc2c2c1cccc2)n1c2cc(sc2c2c1ccs2)/C=C(\C(=O)O)/C#N,fluorene,431.0,,THF
2250,10900.0,16.24,0.66,7.29,Iodide_Triiodide,0.16,-,-,TiO2 film (12 um thick + 4 um scattering layer),378 nmol/cm2,16 hours,AM 1.5G 100mW/cm2,-,Liang-Wei Ma and Zu-Sheng Huang and Sheng Wang and Herbert Meier and Derong Cao,Impact of $\uppi$-conjugation configurations on the photovoltaic performance of the quinoxaline-based organic dyes,Dyes and Pigments,145,10.1016/j.dyepig.2017.05.054,126--135,,,01/01/2017,Ma_2017,,,CCCCCCCCc1ccc(s1)c1nc2c(nc1c1ccc(s1)CCCCCCCCCC)c(ccc2c1ccc(s1)/C=C(/C(=O)O)\C#N)c1ccc(s1)c1ccc(cc1)N(c1ccccc1)c1ccccc1,triphenylamine,538.0,,chloroform
2252,12220.0,8.16,0.812,4.03,Iodide_Triiodide,0.16,-,-,TiO2 film (12 um thick + 4 um scattering layer),403 nmol/cm2,16 hours,AM 1.5G 100mW/cm2,-,Liang-Wei Ma and Zu-Sheng Huang and Sheng Wang and Herbert Meier and Derong Cao,Impact of $\uppi$-conjugation configurations on the photovoltaic performance of the quinoxaline-based organic dyes,Dyes and Pigments,145,10.1016/j.dyepig.2017.05.054,126--135,,,01/01/2017,Ma_2017,,,CCCCCCCCc1sc2c(c1)c1cc(sc1c1c2nc2c(ccc(c2n1)c1ccc(s1)/C=C(/C(=O)O)\C#N)c1ccc(s1)c1ccc(cc1)N(c1ccccc1)c1ccccc1)CCCCCCCC,triphenylamine,586.0,,chloroform
2254,710.0,17.83,0.65,8.2,Iodide_Triiodide,0.16,-,-,TiO2 film (12 um thick + 4 um scattering layer),-,12 hours,AM 1.5G 100mW/cm2,-,Liang-Wei Ma and Zu-Sheng Huang and Sheng Wang and Herbert Meier and Derong Cao,Impact of $\uppi$-conjugation configurations on the photovoltaic performance of the quinoxaline-based organic dyes,Dyes and Pigments,145,10.1016/j.dyepig.2017.05.054,126--135,,,01/01/2017,Ma_2017,,,CCCCCCCCc1nc2c(ccc(c2nc1CCCCCCC)c1ccc(s1)/C=C(/C(=O)O)\C#N)c1ccc(s1)c1ccc(cc1)N(c1ccccc1)c1ccccc1,triphenylamine,516.0,,chloroform
2256,363.0,1.23,0.53,0.24,Iodide_Triiodide,1,-,-,TiO2 film,-,16 hours,AM 1.5G 100mW/cm2,ACN solvent bath,Alberto Fattori and Roberta Majer and Andrea Mazzanti and Maria Francesca Ottaviani and Alberto Modelli and Fabio Mantellini and Stefania Santeusanio,"N -heterocyclic linkers from 1,2-diaza-1,3-dienes for dye-sensitized solar cells: {DFT} calculations, synthesis and photovoltaic performance",Dyes and Pigments,145,10.1016/j.dyepig.2017.05.058,246--255,,,01/01/2017,Fattori_2017,,,CCN1C(=S)S/C(=c\2/s/c(=C/c3ccc(s3)c3cn4cc(nc4c(c3)c3ccc(cc3)N(c3ccccc3)c3ccccc3)C)/n(c2=O)CC(=O)O)/C1=O,triphenylamine,,,-
2257,736.0,11.5,0.68,5.76,Iodide_Triiodide,0.16,-,-,TiO2 film (10 um thick),300 nmol/cm2,14 hours,AM 1.5G 100mW/cm2,-,Agostina L. Capodilupo and Eduardo Fabiano and Luisa De Marco and Giuseppe Ciccarella and Giuseppe Gigli and Carmela Martinelli and Antonio Cardone,"[1]Benzothieno[3,2-b]benzothiophene-Based Organic Dyes for Dye-Sensitized Solar Cells",The Journal of Organic Chemistry,81,10.1021/acs.joc.6b00192,3235--3245,8,,01/01/2016,Capodilupo_2016,,,CCCCCCCCC1(CCCCCCCC)c2cc(ccc2c2c1cccc2)N(c1ccc2c(c1)C(CCCCCCCC)(CCCCCCCC)c1c2cccc1)c1ccc2c(c1)sc1c2sc2c1ccc(c2)c1cc(c(s1)C=C(C(=O)O)C#N)C,triphenylamine,464.0,,chloroform
2260,669.5,11.51,0.7314,5.67,Iodide_Triiodide,0.45,-,-,TiO2 film (10 um thick + 5 um scattering layer),550 nmol/cm2,-,AM 1.5G 100mW/cm2,-,Min-Woo Lee and Jae-Yup Kim and Duck-Hyung Lee and Min Jae Ko,"Novel D-$\uppi$-A Organic Dyes with Thieno[3,2-b]thiophene-3,4-ethylenedioxythiophene Unit as a $\uppi$-Bridge for Highly Efficient Dye-Sensitized Solar Cells with Long-Term Stability",{ACS} Applied Materials {\&} Interfaces,6,10.1021/am405686z,4102--4108,6,,01/01/2014,Lee_2014,,,N#C/C(=C\c1ccc(s1)c1cc2c(s1)cc(s2)c1ccc(cc1)N(c1ccc2c(c1)C(C)(C)c1c2cccc1)c1ccc2c(c1)C(C)(C)c1c2cccc1)/C(=O)O,"thienothiophene, ethylenedioxythiophene,triphenylamine",436.0,,chloroform
2261,731.8,13.26,0.723,7.0,Iodide_Triiodide,0.45,-,-,TiO2 film (10 um thick + 5 um scattering layer),480 nmol/cm2,-,AM 1.5G 100mW/cm2,-,Min-Woo Lee and Jae-Yup Kim and Duck-Hyung Lee and Min Jae Ko,"Novel D-$\uppi$-A Organic Dyes with Thieno[3,2-b]thiophene-3,4-ethylenedioxythiophene Unit as a $\uppi$-Bridge for Highly Efficient Dye-Sensitized Solar Cells with Long-Term Stability",{ACS} Applied Materials {\&} Interfaces,6,10.1021/am405686z,4102--4108,6,,01/01/2014,Lee_2014,,,N#C/C(=C\c1sc(c2c1OCCO2)c1cc2c(s1)cc(s2)c1ccc(cc1)N(c1ccc2c(c1)C(C)(C)c1c2cccc1)c1ccc2c(c1)C(C)(C)c1c2cccc1)/C(=O)O,"thienothiophene, ethylenedioxythiophene,triphenylamine",469.0,,chloroform
2262,625.0,6.85,0.7,2.98,Iodide_Triiodide,0.25,-,-,TiO2 film (12 um thick + 5 um scattering layer),-,12 hours,AM 1.5G 100mW/cm2,-,Lai-Fan Lai and Cheuk-Lam Ho and Yung-Chung Chen and Wen-Jun Wu and Feng-Rong Dai and Chung-Hin Chui and Shu-Ping Huang and Kun-Peng Guo and Jiann-T{\textquotesingle}suen Lin and He Tian and Shi-He Yang and Wai-Yeung Wong,New bithiazole-functionalized organic photosensitizers for dye-sensitized solar cells,Dyes and Pigments,96,10.1016/j.dyepig.2012.10.002,516--524,2,,01/01/2013,Lai_2013,,,CCCCCCCCCCc1nc(sc1c1ccc(cc1)N(c1ccc(cc1)C)c1ccccc1)c1nc(c(s1)c1ccc(s1)/C=C(/C(=O)O)\C#N)CCCCCCCCC,"bithiazole, triphenylamine",432.0,560.0,THF
2263,565.0,11.71,0.71,4.71,Iodide_Triiodide,0.25,-,-,TiO2 film (10 um thick + 5 um scattering layer),-,24 hours,AM 1.5G 100mW/cm2,-,Lai-Fan Lai and Chuanjiang Qin and Chung-Hin Chui and Ashraful Islam and Liyuan Han and Cheuk-Lam Ho and Wai-Yeung Wong,New fluorenone-containing organic photosensitizers for dye-sensitized solar cells,Dyes and Pigments,98,10.1016/j.dyepig.2013.03.007,428--436,3,,01/01/2013,Lai_2013,,,N#C/C(=C\c1ccc(s1)c1ccc(s1)c1ccc2c(c1)C(=O)c1c2ccc(c1)c1ccc(cc1)N(c1ccc(cc1)C)c1ccc(cc1)C)/C(=O)O,"fluorenone, triphenylamine",393.0,620.0,THF
2265,730.0,8.51,0.69,4.26,Iodide_Triiodide,0.16,-,-,TiO2 film (12 um thick),-,18 hours,AM 1.5G 100mW/cm2,-,Zhenhua Ci and Xiaoqiang Yu and Chaolei Wang and Tingli Ma and Ming Bao,Influence of different substituents linked on fluorene spacer in organic sensitizers on photovoltaic properties,Dyes and Pigments,104,10.1016/j.dyepig.2013.12.020,8--14,,,01/01/2014,Ci_2014,,,CCCCc1ccc(cc1)N(c1ccc2c(c1)C(c1ccccc1)(c1ccccc1)c1c2ccc(c1)c1ccc(cc1)C=C(C(=O)O)C#N)c1ccc(cc1)CCCC,diphenylamine,418.0,636.0,dichloromethane
2267,770.0,9.69,0.7,5.15,Iodide_Triiodide,0.16,-,-,TiO2 film (12 um thick),-,18 hours,AM 1.5G 100mW/cm2,-,Zhenhua Ci and Xiaoqiang Yu and Chaolei Wang and Tingli Ma and Ming Bao,Influence of different substituents linked on fluorene spacer in organic sensitizers on photovoltaic properties,Dyes and Pigments,104,10.1016/j.dyepig.2013.12.020,8--14,,,01/01/2014,Ci_2014,,,CCCCCCC1(CCCCCC)c2cc(ccc2c2c1cc(cc2)N(c1ccc(cc1)CCCC)c1ccc(cc1)CCCC)c1ccc(cc1)C=C(C(=O)O)C#N,diphenylamine,441.0,623.0,dichloromethane
2270,720.0,8.02,0.69,3.97,Iodide_Triiodide,0.25,-,-,TiO2 film,-,-,AM 1.5G 100mW/cm2,-,Chiung Hui Huang and Yuan Jay Chang,Dyes for sensitized solar cells by using [2.2]paracyclophane as a bridging unit,Tetrahedron Letters,55,10.1016/j.tetlet.2014.07.034,4938--4942,35,,01/01/2014,Huang_2014,,,N#C/C(=C\c1ccc(cc1)/C=C/c1cc2CCc3ccc(CCc1cc2)cc3/C=C/c1ccc(cc1)/C=C/c1ccc(cc1)N(c1ccccc1)c1ccccc1)/C(=O)O,triphenylamine,400.0,,THF
2272,740.0,8.8,0.65,4.24,Iodide_Triiodide,0.25,-,-,TiO2 film,-,-,AM 1.5G 100mW/cm2,-,Chiung Hui Huang and Yuan Jay Chang,Dyes for sensitized solar cells by using [2.2]paracyclophane as a bridging unit,Tetrahedron Letters,55,10.1016/j.tetlet.2014.07.034,4938--4942,35,,01/01/2014,Huang_2014,,,CCCCCCOc1cc(/C=C/c2ccc(cc2)N(c2ccccc2)c2ccccc2)c(cc1/C=C/c1cc2ccc1CCc1ccc(CC2)c(c1)/C=C/c1cc(OCCCCCC)c(cc1OCCCCCC)/C=C(/C(=O)O)\C#N)OCCCCCC,triphenylamine,419.0,,THF
2273,690.0,7.88,0.7,3.83,Iodide_Triiodide,0.25,-,-,TiO2 film,-,-,AM 1.5G 100mW/cm2,-,Chiung Hui Huang and Yuan Jay Chang,Dyes for sensitized solar cells by using [2.2]paracyclophane as a bridging unit,Tetrahedron Letters,55,10.1016/j.tetlet.2014.07.034,4938--4942,35,,01/01/2014,Huang_2014,,,N#C/C(=C\c1ccc(s1)c1cc2CCc3ccc(CCc1cc2)cc3c1ccc(cc1)N(c1ccccc1)c1ccccc1)/C(=O)O,triphenylamine,377.0,,THF
2274,653.0,14.5,0.742,7.1,Iodide_Triiodide,0.16,-,-,TiO2 film (6.6 um thick + 6.7 um scattering layer),-,13 hours,AM 1.5G 100mW/cm2,-,Masataka Katono and Mateusz Wielopolski and Magdalena Marszalek and Takeru Bessho and Jacques-E. Moser and Robin Humphry-Baker and Shaik M. Zakeeruddin and Michael Grätzel,Effect of Extended $\uppi$-Conjugation of the Donor Structure of Organic D{\textendash}A-$\uppi${\textendash}A Dyes on the Photovoltaic Performance of Dye-Sensitized Solar Cells,The Journal of Physical Chemistry C,118,10.1021/jp411504p,16486--16493,30,,01/01/2014,Katono_2014,,,CCCCCCOc1ccc(cc1)N(c1ccc(c2c1nsn2)c1sc2c(c1)C(c1c2sc(c1)/C=C(/C(=O)O)\C#N)(CCCCCC)CCCCCC)c1ccc(cc1)OCCCCCC,diphenylamine,498.0,,dichloromethane
2275,678.0,16.0,0.732,8.0,Iodide_Triiodide,0.16,-,-,TiO2 film (6.6 um thick + 6.7 um scattering layer),-,13 hours,AM 1.5G 100mW/cm2,-,Masataka Katono and Mateusz Wielopolski and Magdalena Marszalek and Takeru Bessho and Jacques-E. Moser and Robin Humphry-Baker and Shaik M. Zakeeruddin and Michael Grätzel,Effect of Extended $\uppi$-Conjugation of the Donor Structure of Organic D{\textendash}A-$\uppi${\textendash}A Dyes on the Photovoltaic Performance of Dye-Sensitized Solar Cells,The Journal of Physical Chemistry C,118,10.1021/jp411504p,16486--16493,30,,01/01/2014,Katono_2014,,,CCCCCCC1(CCCCCC)c2cc(sc2c2c1cc(s2)c1ccc(c2c1nsn2)N(c1ccc(cc1)c1ccc(cc1OCCCC)OCCCC)c1ccc(cc1)c1ccc(cc1OCCCC)OCCCC)/C=C(/C(=O)O)\C#N,diphenylamine,496.0,,dichloromethane
2281,618.0,2.85,0.724,1.3,Iodide_Triiodide,0.16,-,-,TiO2 film (8 um thick + 5 um scattering layer),-,12 hours,AM 1.5G 100mW/cm2,-,Paramaguru Ganesan and Aravindkumar Chandiran and Peng Gao and Renganathan Rajalingam and Michael Grätzel and Mohammad Khaja. Nazeeruddin,Molecular Engineering of 2-Quinolinone Based Anchoring Groups for Dye-Sensitized Solar Cells,The Journal of Physical Chemistry C,118,10.1021/jp5004352,16896--16903,30,,01/01/2014,Ganesan_2014,,,CCCCCCC1(CCCCCC)c2cc(sc2c2c1cc(s2)c1ccc2c(c1)nc(c(c2)/C=C(\C(=O)O)/C#N)Cl)c1ccc(cc1)N(c1ccc(cc1)OCCCCCC)c1ccc(cc1)OCCCCCC,triphenylamine,477.0,588.0,dichloromethane
2282,593.0,1.02,0.78,0.77,Iodide_Triiodide,0.16,-,-,TiO2 film (8 um thick + 5 um scattering layer),-,12 hours,AM 1.5G 100mW/cm2,-,Paramaguru Ganesan and Aravindkumar Chandiran and Peng Gao and Renganathan Rajalingam and Michael Grätzel and Mohammad Khaja. Nazeeruddin,Molecular Engineering of 2-Quinolinone Based Anchoring Groups for Dye-Sensitized Solar Cells,The Journal of Physical Chemistry C,118,10.1021/jp5004352,16896--16903,30,,01/01/2014,Ganesan_2014,,,CCCCCCC1(CCCCCC)c2cc(sc2c2c1cc(s2)c1ccc2c(c1)[nH]c(=O)c(c2)/C=C(\C(=O)O)/C#N)c1ccc(cc1)N(c1ccc(cc1)OCCCCCC)c1ccc(cc1)OCCCCCC,triphenylamine,469.0,583.0,dichloromethane
2283,637.0,6.81,0.732,3.23,Iodide_Triiodide,0.16,-,-,TiO2 film (8 um thick + 5 um scattering layer),-,12 hours,AM 1.5G 100mW/cm2,-,Paramaguru Ganesan and Aravindkumar Chandiran and Peng Gao and Renganathan Rajalingam and Michael Grätzel and Mohammad Khaja. Nazeeruddin,Molecular Engineering of 2-Quinolinone Based Anchoring Groups for Dye-Sensitized Solar Cells,The Journal of Physical Chemistry C,118,10.1021/jp5004352,16896--16903,30,,01/01/2014,Ganesan_2014,,,CCCCCCC1(CCCCCC)c2cc(sc2c2c1cc(s2)c1ccc2c(c1)[nH]c(=O)c(c2)C=C(C#N)C#N)c1ccc(cc1)N(c1ccc(cc1)OCCCCCC)c1ccc(cc1)OCCCCCC,triphenylamine,470.0,586.0,dichloromethane
2284,600.0,7.61,0.662,3.08,Iodide_Triiodide,0.16,-,-,TiO2 film (8 um thick + 5 um scattering layer),-,12 hours,AM 1.5G 100mW/cm2,-,Paramaguru Ganesan and Aravindkumar Chandiran and Peng Gao and Renganathan Rajalingam and Michael Grätzel and Mohammad Khaja. Nazeeruddin,Molecular Engineering of 2-Quinolinone Based Anchoring Groups for Dye-Sensitized Solar Cells,The Journal of Physical Chemistry C,118,10.1021/jp5004352,16896--16903,30,,01/01/2014,Ganesan_2014,,,CCCCCCC1(CCCCCC)c2cc(sc2c2c1cc(s2)c1ccc2c(c1)[nH]c(=O)c(c2)C(=O)O)c1ccc(cc1)N(c1ccc(cc1)OCCCCCC)c1ccc(cc1)OCCCCCC,triphenylamine,504.0,587.0,dichloromethane
2285,515.0,0.72,0.731,0.27,Iodide_Triiodide,0.16,-,-,TiO2 film (8 um thick + 5 um scattering layer),-,12 hours,AM 1.5G 100mW/cm2,-,Paramaguru Ganesan and Aravindkumar Chandiran and Peng Gao and Renganathan Rajalingam and Michael Grätzel and Mohammad Khaja. Nazeeruddin,Molecular Engineering of 2-Quinolinone Based Anchoring Groups for Dye-Sensitized Solar Cells,The Journal of Physical Chemistry C,118,10.1021/jp5004352,16896--16903,30,,01/01/2014,Ganesan_2014,,,CCCCCCC1(CCCCCC)c2cc(sc2c2c1cc(s2)c1ccc2c(c1)nc(c(c2)C(=O)O)Cl)c1ccc(cc1)N(c1ccc(cc1)OCCCCCC)c1ccc(cc1)OCCCCCC,triphenylamine,473.0,576.0,dichloromethane
2286,584.0,0.98,0.771,0.45,Iodide_Triiodide,0.16,-,-,TiO2 film (8 um thick + 5 um scattering layer),-,12 hours,AM 1.5G 100mW/cm2,-,Paramaguru Ganesan and Aravindkumar Chandiran and Peng Gao and Renganathan Rajalingam and Michael Grätzel and Mohammad Khaja. Nazeeruddin,Molecular Engineering of 2-Quinolinone Based Anchoring Groups for Dye-Sensitized Solar Cells,The Journal of Physical Chemistry C,118,10.1021/jp5004352,16896--16903,30,,01/01/2014,Ganesan_2014,,,CCCCCCC1(CCCCCC)c2cc(sc2c2c1cc(s2)c1ccc2c(c1)[nH]c(=O)c(c2)C=O)c1ccc(cc1)N(c1ccc(cc1)OCCCCCC)c1ccc(cc1)OCCCCCC,triphenylamine,518.0,597.0,dichloromethane
2289,670.0,5.88,0.71,2.79,Iodide_Triiodide,0.25,-,-,TiO2 film (12 um thick),-,-,AM 1.5G 100mW/cm2,-,Kola Srinivas and G. Sivakumar and Ch. Ramesh Kumar and M. Ananth Reddy and K. Bhanuprakash and V. Jayathirtha Rao and Chih-Wei Chen and Ying-Chan Hsu and Jiann T. Lin,"Novel 1,3,4-oxadiazole derivatives as efficient sensitizers for dye-sensitized solar cells: A combined experimental and computational study",Synthetic Metals,161,10.1016/j.synthmet.2011.06.001,1671--1681,15-16,,01/01/2011,Srinivas_2011,,,N#CC(=Cc1ccc(cc1)c1nnc(o1)c1ccc(cc1)N(c1ccccc1)c1ccccc1)C(=O)O,triphenylamine,377.0,536.0,THF
2290,670.0,6.6,0.7,3.11,Iodide_Triiodide,0.25,-,-,TiO2 film (12 um thick),-,-,AM 1.5G 100mW/cm2,-,Kola Srinivas and G. Sivakumar and Ch. Ramesh Kumar and M. Ananth Reddy and K. Bhanuprakash and V. Jayathirtha Rao and Chih-Wei Chen and Ying-Chan Hsu and Jiann T. Lin,"Novel 1,3,4-oxadiazole derivatives as efficient sensitizers for dye-sensitized solar cells: A combined experimental and computational study",Synthetic Metals,161,10.1016/j.synthmet.2011.06.001,1671--1681,15-16,,01/01/2011,Srinivas_2011,,,N#CC(=Cc1ccc(cc1)c1nnc(o1)c1ccc(cc1)N(c1ccc(cc1)C)c1ccc(cc1)C)C(=O)O,triphenylamine,385.0,533.0,THF
2291,723.0,13.5,0.69,6.73,Iodide_Triiodide,0.158,-,-,TiO2 film (9 um thick + 4 um scattering layer),-,12 hours,AM 1.5G 100mW/cm2,-,Jianyang Su and Yu Chen and Yungen Wu and Raju Prasad Ghimire and Yingjun Xu and Xiujie Liu and Zhihui Wang and Mao Liang,New triarylamine organic dyes containing the 9-hexyl-2-(hexyloxy)-9H-carbazole for dye-sensitized solar cells,Electrochimica Acta,254,10.1016/j.electacta.2017.09.133,191--200,,,01/01/2017,Su_2017,,,CCCCCCOc1ccc(cc1)N(c1cc2c3cc(ccc3n(c2cc1OCCCCCC)CCCCCC)c1cc2c(s1)c1c(n2c2cccc(c2)OCCCCCC)cc(s1)C=C(C(=O)O)C#N)c1ccc(cc1)OCCCCCC,"triphenylamine,carbazole",517.0,,dichloromethane
2292,730.0,9.4,0.67,4.62,Iodide_Triiodide,0.16,-,-,TiO2 film (12 um thick),-,18 hours,AM 1.5G 100mW/cm2,-,Zhenhua Ci and Xiaoqiang Yu and Chaolei Wang and Tingli Ma and Ming Bao,Influence of different substituents linked on fluorene spacer in organic sensitizers on photovoltaic properties,Dyes and Pigments,104,10.1016/j.dyepig.2013.12.020,8--14,,,01/01/2014,Ci_2014,,,CCCCc1ccc(cc1)N(c1ccc2c(c1)Cc1c2ccc(c1)c1ccc(cc1)C=C(C(=O)O)C#N)c1ccc(cc1)CCCC,diphenylamine,405.0,645.0,dichloromethane
2294,650.0,6.68,0.71,3.08,Iodide_Triiodide,0.25,-,-,TiO2 film (12 um thick),-,-,AM 1.5G 100mW/cm2,-,Kola Srinivas and G. Sivakumar and Ch. Ramesh Kumar and M. Ananth Reddy and K. Bhanuprakash and V. Jayathirtha Rao and Chih-Wei Chen and Ying-Chan Hsu and Jiann T. Lin,"Novel 1,3,4-oxadiazole derivatives as efficient sensitizers for dye-sensitized solar cells: A combined experimental and computational study",Synthetic Metals,161,10.1016/j.synthmet.2011.06.001,1671--1681,15-16,,01/01/2011,Srinivas_2011,,,N#CC(=Cc1ccc(cc1)c1nnc(o1)c1ccc(cc1)N(c1ccc(cc1)CC)c1ccc(cc1)CC)C(=O)O,triphenylamine,385.0,537.0,THF
2295,630.0,6.15,0.74,2.85,Iodide_Triiodide,0.25,-,-,TiO2 film (12 um thick),-,-,AM 1.5G 100mW/cm2,-,Kola Srinivas and G. Sivakumar and Ch. Ramesh Kumar and M. Ananth Reddy and K. Bhanuprakash and V. Jayathirtha Rao and Chih-Wei Chen and Ying-Chan Hsu and Jiann T. Lin,"Novel 1,3,4-oxadiazole derivatives as efficient sensitizers for dye-sensitized solar cells: A combined experimental and computational study",Synthetic Metals,161,10.1016/j.synthmet.2011.06.001,1671--1681,15-16,,01/01/2011,Srinivas_2011,,,N#CC(=Cc1ccc(cc1)c1nnc(o1)c1ccc(cc1)N(c1ccc(cc1)OC)c1ccc(cc1)OC)C(=O)O,triphenylamine,388.0,494.0,THF
2296,709.0,13.2,0.67,6.27,Iodide_Triiodide,0.158,-,-,TiO2 film (9 um thick + 4 um scattering layer),-,12 hours,AM 1.5G 100mW/cm2,-,Jianyang Su and Yu Chen and Yungen Wu and Raju Prasad Ghimire and Yingjun Xu and Xiujie Liu and Zhihui Wang and Mao Liang,New triarylamine organic dyes containing the 9-hexyl-2-(hexyloxy)-9H-carbazole for dye-sensitized solar cells,Electrochimica Acta,254,10.1016/j.electacta.2017.09.133,191--200,,,01/01/2017,Su_2017,,,CCCCCCOc1cccc(c1)n1c2ccsc2c2c1cc(s2)c1ccc(cc1)N(c1cc2c(cc1OCCCCCC)n(c1c2cc(cc1)c1sc2c(c1)n(c1c2sc(c1)C=C(C(=O)O)C#N)c1cccc(c1)OCCCCCC)CCCCCC)c1ccc(cc1)c1sc2c(c1)n(c1c2scc1)c1cccc(c1)OCCCCCC,"triphenylamine,carbazole",511.0,,dichloromethane
2297,584.0,12.7,0.605,4.49,Iodide_Triiodide,0.2,-,-,TiO2 film (8 um transparent + 5 um scat­tering layer),0.714 nmol/cm2,8 hours,AM 1.5G 100mW/cm2,-,M. Matsui and N. Tanaka and Y. Kubota and K. Funabiki and J. Jin and S. Higashijima and H. Miura and K. Manseki,Long-term stability of novel double rhodanine indoline dyes having one and two anchor carboxyl group(s) in dye-sensitized solar cells,{RSC} Adv.,6,10.1039/c5ra23623a,33111--33119,39,,01/01/2016,Matsui_2016,,,CCCCCCCCn1c(=O)s/c(=C/c2ccc(s2)c2ccc3c(c2)C2CCCC2N3c2ccc3c(c2)C(CCCC)(CCCC)c2c3cccc2)/c/1=c\1/sc(=C(C#N)C#N)n(c1=O)CCCCCCCC,indoline,557.0,641.0,chloroform
2299,642.0,14.5,0.586,5.46,Iodide_Triiodide,0.2,-,-,TiO2 film (8 um transparent + 5 um scat­tering layer),1.04 nmol/cm2,8 hours,AM 1.5G 100mW/cm2,-,M. Matsui and N. Tanaka and Y. Kubota and K. Funabiki and J. Jin and S. Higashijima and H. Miura and K. Manseki,Long-term stability of novel double rhodanine indoline dyes having one and two anchor carboxyl group(s) in dye-sensitized solar cells,{RSC} Adv.,6,10.1039/c5ra23623a,33111--33119,39,,01/01/2016,Matsui_2016,,,CCCCCCCCn1c(=C(C#N)C#N)s/c(=c\2/c(=C\c3ccc(s3)c3ccc4c(c3)C3CCCC3N4c3ccc4c(c3)C(CCCC)(CCCC)c3c4cccc3)/sc(=O)n2CC(=O)O)/c1=O,indoline,568.0,654.0,chloroform
2300,628.0,12.06,0.65,5.0,Iodide_Triiodide,-,-,-,TiO2 film (12 um transparent + 4 um scat­tering layer),119 nmol/cm2,12 hours,AM 1.5G 100mW/cm2,-,Weiwei Zhang and Yongzhen Wu and Haibo Zhu and Qipeng Chai and Jingchuan Liu and Hui Li and Xiongrong Song and Wei-Hong Zhu,Rational Molecular Engineering of Indoline-Based D-A-$\uppi$-A Organic Sensitizers for Long-Wavelength-Responsive Dye-Sensitized Solar Cells,{ACS} Applied Materials {\&} Interfaces,7,10.1021/acsami.5b08888,26802--26810,48,,01/01/2015,Zhang_2015,,,CCCCCCn1c2ccc(cc2c2c1cccc2)N1c2ccc(cc2C2C1CCC2)c1ccc(c2c1nsn2)c1ccc(s1)/C=C(\C(=O)O)/C#N,indoline,554.0,,dichloromethane
2301,686.0,16.63,0.64,7.53,Iodide_Triiodide,-,-,-,TiO2 film (12 um transparent + 4 um scat­tering layer),-,12 hours,AM 1.5G 100mW/cm2,-,Weiwei Zhang and Yongzhen Wu and Haibo Zhu and Qipeng Chai and Jingchuan Liu and Hui Li and Xiongrong Song and Wei-Hong Zhu,Rational Molecular Engineering of Indoline-Based D-A-$\uppi$-A Organic Sensitizers for Long-Wavelength-Responsive Dye-Sensitized Solar Cells,{ACS} Applied Materials {\&} Interfaces,7,10.1021/acsami.5b08888,26802--26810,48,,01/01/2015,Zhang_2015,,,CCCCCCCCCC1(CCCCCCCC)c2cc(sc2c2c1cc(s2)/C=C(\C(=O)O)/C#N)c1ccc(c2c1nsn2)c1ccc2c(c1)C1CCCC1N2c1ccc2c(c1)c1ccccc1n2CCCCCC,indoline,574.0,,dichloromethane
2304,653.0,18.19,0.72,8.55,Iodide_Triiodide,-,-,-,TiO2 film (12 um transparent + 4 um scat­tering layer),-,12 hours,AM 1.5G 100mW/cm2,-,Weiwei Zhang and Yongzhen Wu and Haibo Zhu and Qipeng Chai and Jingchuan Liu and Hui Li and Xiongrong Song and Wei-Hong Zhu,Rational Molecular Engineering of Indoline-Based D-A-$\uppi$-A Organic Sensitizers for Long-Wavelength-Responsive Dye-Sensitized Solar Cells,{ACS} Applied Materials {\&} Interfaces,7,10.1021/acsami.5b08888,26802--26810,48,,01/01/2015,Zhang_2015,,,N#C/C(=C/c1ccc(s1)c1ccc(c2c1nsn2)c1ccc2c(c1)C1CCCC1N2c1ccc(cc1)C)/C(=O)O,indoline,546.0,,dichloromethane
2314,723.0,10.3,0.517,3.85,Iodide_Triiodide,0.16,-,-,TiO2 film (8 um transparent + 11 um scat­tering layer),-,16 hours,AM 1.5G 100mW/cm2,-,Shinichiro Fuse and Ryota Takahashi and Masato M. Maitani and Yuji Wada and Tatsuo Kaiho and Hiroshi Tanaka and Takashi Takahashi,Synthesis and Evaluation of Thiophene-Based Organic Dyes Contain{\-}ing a Rigid and Nonplanar Donor with Secondary Electron Donors for Use in Dye-Sensitized Solar Cells,European Journal of Organic Chemistry,2016,10.1002/ejoc.201501190,508--517,3,,01/01/2015,Fuse_2015,,,CCCCCCCCCCCCc1cc(sc1c1sc2c(c1)sc(c2)/C=C(\C(=O)O)/C#N)c1ccc(cc1)N1c2ccc(cc2C2C1C1CCC2C1)C=C(c1ccccc1)c1ccccc1,indoline,489.0,,Dichloromethane
2315,722.0,11.2,0.571,4.62,Iodide_Triiodide,0.16,-,-,TiO2 film (8 um transparent + 11 um scat­tering layer),-,16 hours,AM 1.5G 100mW/cm2,-,Shinichiro Fuse and Ryota Takahashi and Masato M. Maitani and Yuji Wada and Tatsuo Kaiho and Hiroshi Tanaka and Takashi Takahashi,Synthesis and Evaluation of Thiophene-Based Organic Dyes Contain{\-}ing a Rigid and Nonplanar Donor with Secondary Electron Donors for Use in Dye-Sensitized Solar Cells,European Journal of Organic Chemistry,2016,10.1002/ejoc.201501190,508--517,3,,01/01/2015,Fuse_2015,,,CCCCCCCCCCCCc1cc(sc1c1sc2c(c1)sc(c2)/C=C(\C(=O)O)/C#N)c1ccc(cc1)N1c2ccc(cc2C2C1C1CCC2C1)c1cccs1,indoline,501.0,,Dichloromethane
2316,750.0,10.91,0.74,6.04,Iodide_Triiodide,0.16,-,-,TiO2 film (15 um thick + 5 um scattering layer),217 nmol/cm2,12 hours,AM 1.5G 100mW/cm2,-,Haobin Wang and Benzhou Bao and Xiangyu Hu and Jing-Kun Fang,Efficient Small Molecule Organic Dyes Containing Different Bridges in Donor Moieties for Dye-Sensitized Solar Cells,Electrochimica Acta,250,10.1016/j.electacta.2017.08.089,278--284,,,01/01/2017,Wang_2017,,,N#CC(=Cc1ccc(cc1)N(c1ccc(cc1)C=Cc1ccccc1)c1ccc(cc1)C=Cc1ccccc1)C(=O)O,triphenylamine,424.0,,ethanol
2322,735.0,13.4,0.66,6.53,Iodide_Triiodide,0.196,-,-,TiO2 film (10 um thick + 4 um scattering layer),120 nmol/cm2,12 hours,AM 1.5G 100mW/cm2,-,Xing Qian and Wen-Ying Chang and Yi-Zhou Zhu and Shan-Shan Wang and Bin Pan and Lin Lu and Jian-Yu Zheng,"Tri(N-carbazolyl)triphenylamine-based starburst organic dyes: effects of different acceptors on the optical, electrochemical and photovoltaic properties",{RSC} Adv.,5,10.1039/c5ra04283f,47422--47428,59,,01/01/2015,Qian_2015,,,N#C/C(=C\c1ccc(s1)c1ccc2c(c1)c1ccccc1n2c1ccc(cc1)N(c1ccc(cc1)n1c2ccccc2c2c1cccc2)c1ccc(cc1)n1c2ccccc2c2c1cccc2)/C(=O)O,"triphenylamine,carbazole",400.0,,THF
2324,580.0,9.2,0.65,3.47,Iodide_Triiodide,0.196,-,-,TiO2 film (10 um thick + 4 um scattering layer),345 nmol/cm2,12 hours,AM 1.5G 100mW/cm2,-,Xing Qian and Wen-Ying Chang and Yi-Zhou Zhu and Shan-Shan Wang and Bin Pan and Lin Lu and Jian-Yu Zheng,"Tri(N-carbazolyl)triphenylamine-based starburst organic dyes: effects of different acceptors on the optical, electrochemical and photovoltaic properties",{RSC} Adv.,5,10.1039/c5ra04283f,47422--47428,59,,01/01/2015,Qian_2015,,,OC(=O)CN1C(=S)S/C(=C\c2ccc(s2)c2ccc3c(c2)c2ccccc2n3c2ccc(cc2)N(c2ccc(cc2)n2c3ccccc3c3c2cccc3)c2ccc(cc2)n2c3ccccc3c3c2cccc3)/C1=O,"triphenylamine,carbazole",472.0,,THF
2326,660.0,8.98,0.68,4.01,Iodide_Triiodide,0.196,-,-,TiO2 film,43.3 nmol/cm2,-,AM 1.5G 100mW/cm2,-,Zhaoxia Liu and Keke Duan and Huan Guo and Yanghua Deng and Hongli Huang and Xuanying Yi and Huajie Chen and Songting Tan,The enhancement of photovoltaic properties of the {DSSCs} based on D{\textendash}A{\textendash}$\uppi${\textendash}A organic dyes via tuning auxiliary acceptor,Dyes and Pigments,140,10.1016/j.dyepig.2017.01.026,312--319,,,01/01/2017,Liu_2017,,,Cc1ccc(cc1)C1(c2ccc(cc2)C)c2cc(ccc2c2c1cc(s2)c1ccc(s1)c1ccc(c2c1nsn2)c1ccc(cc1)C(=O)O)N(c1ccc(cc1)C)c1ccc(cc1)C,triphenylamine,520.0,702.0,chloroform
2327,600.0,12.07,0.64,4.69,Iodide_Triiodide,0.196,-,-,TiO2 film,76.3 nmol/cm2,-,AM 1.5G 100mW/cm2,-,Zhaoxia Liu and Keke Duan and Huan Guo and Yanghua Deng and Hongli Huang and Xuanying Yi and Huajie Chen and Songting Tan,The enhancement of photovoltaic properties of the {DSSCs} based on D{\textendash}A{\textendash}$\uppi${\textendash}A organic dyes via tuning auxiliary acceptor,Dyes and Pigments,140,10.1016/j.dyepig.2017.01.026,312--319,,,01/01/2017,Liu_2017,,,CCCCC(Cn1c(=O)c2c(c1c1ccc(s1)c1sc3c(c1)C(c1c3ccc(c1)N(c1ccc(cc1)C)c1ccc(cc1)C)(c1ccc(cc1)C)c1ccc(cc1)C)c(=O)n(c2c1ccc(s1)c1ccc(cc1)C(=O)O)CC(CCCC)CC)CC,triphenylamine,625.0,688.0,chloroform
2329,733.0,9.68,0.65,4.74,Iodide_Triiodide,0.16,-,-,TiO2 film (12 um thick + 6 um scattering layer),1000 nmol/cm2,24 hours,AM 1.5G 100mW/cm2,-,Mulu Berhe Desta and Sumit Chaurasia and Jiann T. Lin,Reversed Y-shape di-anchoring sensitizers for dye sensitized solar cells based on benzimidazole core,Dyes and Pigments,140,10.1016/j.dyepig.2017.01.068,441--451,,,01/01/2017,Berhe_Desta_2017,,,CCCCCCOc1ccc(cc1)N(c1ccc(cc1)OCCCCCC)c1ccc(cc1)c1ccc(s1)c1nc2c(n1CCCCCC)c(ccc2c1ccc(s1)C=C(C(=O)O)C#N)c1ccc(s1)C=C(C(=O)O)C#N,triphenylamine,417.0,,THF
2331,711.0,9.11,0.66,4.49,Iodide_Triiodide,0.16,-,-,TiO2 film (12 um thick + 6 um scattering layer),600 nmol/cm2,24 hours,AM 1.5G 100mW/cm2,-,Mulu Berhe Desta and Sumit Chaurasia and Jiann T. Lin,Reversed Y-shape di-anchoring sensitizers for dye sensitized solar cells based on benzimidazole core,Dyes and Pigments,140,10.1016/j.dyepig.2017.01.068,441--451,,,01/01/2017,Berhe_Desta_2017,,,CCCCCCOc1ccc(cc1)N(c1ccc(cc1)OCCCCCC)c1ccc(cc1)c1nc2c(n1CCCCCC)c(ccc2c1cc(c(s1)C=C(C(=O)O)C#N)CCCCCC)c1cc(c(s1)C=C(C(=O)O)C#N)CCCCCC,triphenylamine,451.0,,THF
2333,752.0,12.53,0.66,6.45,Iodide_Triiodide,0.16,-,-,TiO2 film (12 um thick + 6 um scattering layer),1500 nmol/cm2,24 hours,AM 1.5G 100mW/cm2,-,Mulu Berhe Desta and Sumit Chaurasia and Jiann T. Lin,Reversed Y-shape di-anchoring sensitizers for dye sensitized solar cells based on benzimidazole core,Dyes and Pigments,140,10.1016/j.dyepig.2017.01.068,441--451,,,01/01/2017,Berhe_Desta_2017,,,CCCCCCOc1ccc(cc1)N(c1ccc(cc1)OCCCCCC)c1ccc(cc1)c1nc2c(n1CCCCCC)c(ccc2c1ccc(s1)c1sc(c(c1)CCCCCC)C=C(C(=O)O)C#N)c1ccc(s1)c1sc(c(c1)CCCCCC)C=C(C(=O)O)C#N,triphenylamine,488.0,,THF
2335,755.0,11.32,0.69,6.02,Iodide_Triiodide,0.16,-,-,TiO2 film (12 um thick + 6 um scattering layer),1300 nmol/cm2,24 hours,AM 1.5G 100mW/cm2,-,Mulu Berhe Desta and Sumit Chaurasia and Jiann T. Lin,Reversed Y-shape di-anchoring sensitizers for dye sensitized solar cells based on benzimidazole core,Dyes and Pigments,140,10.1016/j.dyepig.2017.01.068,441--451,,,01/01/2017,Berhe_Desta_2017,,,CCCCn1c(nc2c1c(ccc2c1ccc(s1)c1ccc(s1)/C=C(\C(=O)O)/C#N)c1ccc(s1)c1ccc(s1)/C=C(/C(=O)O)\C#N)c1ccc(cc1)N(c1ccccc1)c1ccccc1,triphenylamine,,,-
2340,698.0,12.79,0.66,5.9,Iodide_Triiodide,-,-,-,TiO2 film (17 um thick),-,2 hours,AM 1.5G 100mW/cm2,-,Ming-Dao Zhang and Cheng-Yan Huang and Ming-Xia Song and Dan-Xia Zhao and Hui Cao and Min-Dong Chen,D-D-$\uppi$-A organic dye containing rhodanine-3-acetic acid moiety for dye-sensitized solar cells,Mendeleev Communications,26,10.1016/j.mencom.2016.07.006,288--290,4,,01/01/2016,Zhang_2016,,,OC(=O)CN1C(=S)S/C(=C\c2ccc(s2)c2ccc(cc2)N(c2ccc(cc2)n2c3ccc(cc3c3c2ccc(c3)C(C)(C)C)C(C)(C)C)c2ccc(cc2)n2c3ccc(cc3c3c2ccc(c3)C(C)(C)C)C(C)(C)C)/C1=O,"triphenylamine, carbazole",507.0,,chloroform
2341,557.0,13.95,0.61,4.76,Iodide_Triiodide,0.25,-,-,TiO2 film (10.5 um thick),271 nmol/cm2,-,AM 1.5G 100mW/cm2,-,Mao Mao and Qing-Song Li and Xiao-Lin Zhang and Guo-Hua Wu and Chun-Guang Dai and Yong Ding and Song-Yuan Dai and Qin-Hua Song,Effects of donors of bodipy dyes on the performance of dye-sensitized solar cells,Dyes and Pigments,141,10.1016/j.dyepig.2017.02.017,148--160,,,01/01/2017,Mao_2017,,,CCCCCC1=C2C(=C(C(=[N+]2[B-](n2c1c(C)c(c2C)c1ccc(o1)/C=C(/C(=O)O)\C#N)(F)F)C)c1ccc2c(c1)n(CCC)c1c2cc(cc1)OC)C,"triphenylamine,bodipy",554.0,,chloroform
2344,653.0,17.85,0.64,7.5,Iodide_Triiodide,-,-,-,TiO2 film (15 um thick + 5 um scattering layer),190 nmol/cm2,-,AM 1.5G 100mW/cm2,-,Agostina L. Capodilupo and Luisa De Marco and Giuseppina A. Corrente and Roberto Giannuzzi and Eduardo Fabiano and Antonio Cardone and Giuseppe Gigli and Giuseppe Ciccarella,Synthesis and characterization of a new series of dibenzofulvene based organic dyes for {DSSCs},Dyes and Pigments,130,10.1016/j.dyepig.2016.02.030,79--89,,,01/01/2016,Capodilupo_2016,,,N#CC(=Cc1ccc(s1)c1ccc(s1)C=C1c2ccc(cc2c2c1ccc(c2)N(c1ccc(cc1)OC)c1ccc(cc1)OC)N(c1ccc(cc1)OC)c1ccc(cc1)OC)C(=O)O,triphenylamine,513.0,,dichloromethane
2345,663.0,17.19,0.69,7.8,Iodide_Triiodide,-,-,-,TiO2 film (15 um thick + 5 um scattering layer),160 nmol/cm2,-,AM 1.5G 100mW/cm2,-,Agostina L. Capodilupo and Luisa De Marco and Giuseppina A. Corrente and Roberto Giannuzzi and Eduardo Fabiano and Antonio Cardone and Giuseppe Gigli and Giuseppe Ciccarella,Synthesis and characterization of a new series of dibenzofulvene based organic dyes for {DSSCs},Dyes and Pigments,130,10.1016/j.dyepig.2016.02.030,79--89,,,01/01/2016,Capodilupo_2016,,,CCCCCCCCOc1ccc(cc1)N(c1ccc(cc1)OCCCCCCCC)c1ccc2c(c1)c1cc(ccc1C2=Cc1ccc(s1)c1ccc(s1)C=C(C(=O)O)C#N)N(c1ccc(cc1)OCCCCCCCC)c1ccc(cc1)OCCCCCCCC,triphenylamine,516.0,,dichloromethane
2362,659.0,12.4,0.709,5.72,Iodide_Triiodide,0.25,-,-,TiO2 film (9 um thick + 5 um scattering layer),9.69e16 mol/cm2,24 hours,AM 1.5G 100mW/cm2,-,N. Prachumrak and T. Sudyoadsuk and A. Thangthong and P. Nalaoh and S. Jungsuttiwong and R. Daengngern and S. Namuangruk and P. Pattanasattayavong and V. Promarak,Improvement of D{\textendash}$\uppi${\textendash}A organic dye-based dye-sensitized solar cell performance by simple triphenylamine donor substitutions on the $\uppi$-linker of the dye,Mater. Chem. Front.,1,10.1039/c6qm00271d,1059--1072,6,,01/01/2017,Prachumrak_2017,,,N#C/C(=C\c1ccc(s1)c1ccc(s1)c1ccc(s1)c1ccc(cc1)N(c1ccccc1)c1ccccc1)/C(=O)O,triphenylamine,480.0,,THF
2363,746.0,16.17,0.67,8.08,Iodide_Triiodide,0.25,-,-,TiO2 film (9 um thick + 5 um scattering layer),5.58e16 mol/cm2,24 hours,AM 1.5G 100mW/cm2,-,N. Prachumrak and T. Sudyoadsuk and A. Thangthong and P. Nalaoh and S. Jungsuttiwong and R. Daengngern and S. Namuangruk and P. Pattanasattayavong and V. Promarak,Improvement of D{\textendash}$\uppi${\textendash}A organic dye-based dye-sensitized solar cell performance by simple triphenylamine donor substitutions on the $\uppi$-linker of the dye,Mater. Chem. Front.,1,10.1039/c6qm00271d,1059--1072,6,,01/01/2017,Prachumrak_2017,,,N#C/C(=C\c1cc(c(s1)c1ccc(s1)c1ccc(s1)c1ccc(cc1)N(c1ccccc1)c1ccccc1)c1ccc(cc1)N(c1ccccc1)c1ccccc1)/C(=O)O,triphenylamine,493.0,618.0,dichloromethane
