Repository: PaulC61/Cheminformatics

# Cheminformatics
Repository for:
Cheminformatics Masters students of University of Strasbourg 2020 - 2022
+ My own projects related to the course

File: InternshipM2_BIU/WorkingEnvironment/Phase2/metalsNoMixes.csv (part 17 of 24)
,VOC,JSC,FF,PCE,Electrolyte,Active area,Co-adsorbent,Co-sensitizer,Semiconductor,Dye loading,Exposure time,Solar simulator,Performance comment,Article author,Article title,Article journal,Article volume,Article DOI,Article pages,Article issue nr,Article EID,Article year,Article year.1,Article electronic id,Article keywords,Molecule SMILE,Molecule keywords,Molecule spectrum absorption maxima,Molecule spectrum emission maxima,Molecule spectrum solvent
2364,763.0,14.07,0.671,7.21,Iodide_Triiodide,0.25,-,-,TiO2 film (9 um thick + 5 um scattering layer),4.47e16 mol/cm2,24 hours,AM 1.5G 100mW/cm2,-,N. Prachumrak and T. Sudyoadsuk and A. Thangthong and P. Nalaoh and S. Jungsuttiwong and R. Daengngern and S. Namuangruk and P. Pattanasattayavong and V. Promarak,Improvement of D{\textendash}$\uppi${\textendash}A organic dye-based dye-sensitized solar cell performance by simple triphenylamine donor substitutions on the $\uppi$-linker of the dye,Mater. Chem. Front.,1,10.1039/c6qm00271d,1059--1072,6,,01/01/2017,Prachumrak_2017,,,N#C/C(=C\c1cc(c(s1)c1sc(cc1c1ccc(cc1)N(c1ccccc1)c1ccccc1)c1ccc(s1)c1ccc(cc1)N(c1ccccc1)c1ccccc1)c1ccc(cc1)N(c1ccccc1)c1ccccc1)/C(=O)O,triphenylamine,494.0,619.0,dichloromethane
2365,728.0,10.81,0.736,5.79,Iodide_Triiodide,0.25,-,-,TiO2 film (9 um thick + 5 um scattering layer),2.17e16 mol/cm2,24 hours,AM 1.5G 100mW/cm2,-,N. Prachumrak and T. Sudyoadsuk and A. Thangthong and P. Nalaoh and S. Jungsuttiwong and R. Daengngern and S. Namuangruk and P. Pattanasattayavong and V. Promarak,Improvement of D{\textendash}$\uppi${\textendash}A organic dye-based dye-sensitized solar cell performance by simple triphenylamine donor substitutions on the $\uppi$-linker of the dye,Mater. Chem. Front.,1,10.1039/c6qm00271d,1059--1072,6,,01/01/2017,Prachumrak_2017,,,N#C/C(=C\c1cc(c(s1)c1sc(cc1c1ccc(cc1)N(c1ccccc1)c1ccccc1)c1sc(c(c1)c1ccc(cc1)N(c1ccccc1)c1ccccc1)c1ccc(cc1)N(c1ccccc1)c1ccccc1)c1ccc(cc1)N(c1ccccc1)c1ccccc1)/C(=O)O,triphenylamine,490.0,621.0,dichloromethane
2369,667.0,13.29,0.67,5.9,Iodide_Triiodide,-,-,-,TiO2 film (15 um thick + 5 um scattering layer),200 nmol/cm2,-,AM 1.5G 100mW/cm2,-,Agostina L. Capodilupo and Luisa De Marco and Giuseppina A. Corrente and Roberto Giannuzzi and Eduardo Fabiano and Antonio Cardone and Giuseppe Gigli and Giuseppe Ciccarella,Synthesis and characterization of a new series of dibenzofulvene based organic dyes for {DSSCs},Dyes and Pigments,130,10.1016/j.dyepig.2016.02.030,79--89,,,01/01/2016,Capodilupo_2016,,,N#CC(=Cc1ccc(s1)C=C1c2ccc(cc2c2c1ccc(c2)N(c1ccc(cc1)OC)c1ccc(cc1)OC)N(c1ccc(cc1)OC)c1ccc(cc1)OC)C(=O)O,triphenylamine,548.0,,dichloromethane
2376,598.0,7.84,0.74,3.46,Iodide_Triiodide,0.159,-,-,TiO2 film (8 um thick + 4 um scattering layer),82 nmol/cm2,12 hours,AM 1.5G 100mW/cm2,-,Futai Lu and Shibo Qi and Jie Zhang and Guang Yang and Bao Zhang and Yaqing Feng,New benzoselenadiazole-based D{\textendash}A{\textendash}$\uppi${\textendash}A type triarylamine sensitizers for highly efficient dye-sensitized solar cells,Dyes and Pigments,141,10.1016/j.dyepig.2017.02.013,161--168,,,01/01/2017,Lu_2017,,,CCCCCCCCOc1ccc(cc1)N(c1ccc(cc1)OCCCCCCCC)c1ccc(cc1)c1ccc(c2c1n[se]n2)c1ccc(s1)/C=C(\C(=O)O)/C#N,triphenylamine,522.0,,THF
2378,687.0,8.59,0.69,4.11,Iodide_Triiodide,0.159,-,-,TiO2 film (8 um thick + 4 um scattering layer),-,12 hours,AM 1.5G 100mW/cm2,-,Futai Lu and Shibo Qi and Jie Zhang and Guang Yang and Bao Zhang and Yaqing Feng,New benzoselenadiazole-based D{\textendash}A{\textendash}$\uppi${\textendash}A type triarylamine sensitizers for highly efficient dye-sensitized solar cells,Dyes and Pigments,141,10.1016/j.dyepig.2017.02.013,161--168,,,01/01/2017,Lu_2017,,,CCCCCCCCOc1ccc(cc1)N(c1ccc(cc1)OCCCCCCCC)c1ccc(cc1)c1ccc(c2c1n[se]n2)c1ccc(cc1)/C=C(\C(=O)O)/C#N,triphenylamine,488.0,,THF
2383,641.0,10.9,0.725,5.05,Iodide_Triiodide,0.2,-,-,TiO2 film (6 um thick + 5 um scattering layer),-,18 hours,AM 1.5G 100mW/cm2,-,Alessandro Abbotto and Valentina Leandri and Norberto Manfredi and Filippo De Angelis and Mariachiara Pastore and Jun-Ho Yum and Mohammad K. Nazeeruddin and Michael Grätzel,Bis-Donor-Bis-Acceptor Tribranched Organic Sensitizers for Dye-Sensitized Solar Cells,European Journal of Organic Chemistry,2011,10.1002/ejoc.201100821,6195--6205,31,,01/01/2011,Abbotto_2011,,,COc1ccc(cc1)N(c1ccc(cc1)c1ccc(s1)/C=C(\C(=O)O)/C#N)c1ccc(cc1)/C=C/c1ccc(cc1)N(c1ccc(cc1)c1ccc(s1)/C=C(\C(=O)O)/C#N)c1ccc(cc1)OC,triphenylamine,478.0,485.0,ethanol
2386,662.0,9.65,0.706,4.51,Iodide_Triiodide,0.2,-,-,TiO2 film (6 um thick + 5 um scattering layer),-,18 hours,AM 1.5G 100mW/cm2,-,Alessandro Abbotto and Valentina Leandri and Norberto Manfredi and Filippo De Angelis and Mariachiara Pastore and Jun-Ho Yum and Mohammad K. Nazeeruddin and Michael Grätzel,Bis-Donor-Bis-Acceptor Tribranched Organic Sensitizers for Dye-Sensitized Solar Cells,European Journal of Organic Chemistry,2011,10.1002/ejoc.201100821,6195--6205,31,,01/01/2011,Abbotto_2011,,,COc1ccc(cc1)N(c1ccc(cc1)c1ccc(s1)/C=C(\C(=O)O)/C#N)c1ccc(cc1)C=Cc1ccc(cc1)/C=C/c1ccc(cc1)N(c1ccc(cc1)c1ccc(s1)/C=C(\C(=O)O)/C#N)c1ccc(cc1)OC,triphenylamine,480.0,540.0,ethanol
2389,690.0,5.99,0.69,2.9,Iodide_Triiodide,0.25,-,-,TiO2 film,-,18 hours,AM 1.5G 100mW/cm2,-,Telugu Bhim Raju and Jayraj V. Vaghasiya and Mohammad Adil Afroz and Saurabh S. Soni and Parameswar Krishnan Iyer,Twisted donor substituted simple thiophene dyes retard the dye aggregation and charge recombination in dye-sensitized solar cells,Organic Electronics,50,10.1016/j.orgel.2017.07.019,25--32,,,01/01/2017,Raju_2017,,,N#C/C(=C\c1sc(c(c1c1ccc(cc1)N(c1ccccc1)c1ccccc1)c1cccc(c1)N(c1ccccc1)c1ccccc1)/C=C(/C(=O)O)\C#N)/C(=O)O,triphenylamine,307.0,,chloroform
2390,670.0,8.32,0.68,3.82,Iodide_Triiodide,0.196,-,-,TiO2 film,45.3 nmol/cm2,-,AM 1.5G 100mW/cm2,-,Zhaoxia Liu and Keke Duan and Huan Guo and Yanghua Deng and Hongli Huang and Xuanying Yi and Huajie Chen and Songting Tan,The enhancement of photovoltaic properties of the {DSSCs} based on D{\textendash}A{\textendash}$\uppi${\textendash}A organic dyes via tuning auxiliary acceptor,Dyes and Pigments,140,10.1016/j.dyepig.2017.01.026,312--319,,,01/01/2017,Liu_2017,,,Cc1ccc(cc1)C1(c2ccc(cc2)C)c2cc(ccc2c2c1cc(s2)c1ccc(s1)c1ccc(cc1)C(=O)O)N(c1ccc(cc1)C)c1ccc(cc1)C,triphenylamine,442.0,561.0,chloroform
2392,585.0,7.87,0.72,3.33,Iodide_Triiodide,0.159,-,-,TiO2 film (8 um thick + 4 um scattering layer),94 nmol/cm2,12 hours,AM 1.5G 100mW/cm2,-,Futai Lu and Shibo Qi and Jie Zhang and Guang Yang and Bao Zhang and Yaqing Feng,New benzoselenadiazole-based D{\textendash}A{\textendash}$\uppi${\textendash}A type triarylamine sensitizers for highly efficient dye-sensitized solar cells,Dyes and Pigments,141,10.1016/j.dyepig.2017.02.013,161--168,,,01/01/2017,Lu_2017,,,N#C/C(=C/c1ccc(s1)c1ccc(c2c1n[se]n2)c1ccc(cc1)N(c1ccccc1)c1ccccc1)/C(=O)O,triphenylamine,503.0,,THF
2400,690.0,10.5,0.73,5.34,Iodide_Triiodide,0.18,-,-,TiO2 film (10 um thick + 4 um scattering layer),-,-,AM 1.5G 100mW/cm2,-,Chulwoo Kim and Hyunbong Choi and Sanghoon Kim and Chul Baik and Kihyung Song and Moon-Sung Kang and Sang Ook Kang and Jaejung Ko,Molecular Engineering of Organic Sensitizers Containingp-Phenylene Vinylene Unit for Dye-Sensitized Solar Cells,The Journal of Organic Chemistry,73,10.1021/jo8005182,7072--7079,18,,01/01/2008,Kim_2008,,,N#C/C(=C\c1cc(OCCC(C)C)c(cc1OCCC(C)C)/C=C/c1ccc(cc1)N(c1ccc2c(c1)c1ccccc1C2(C)C)c1ccc2c(c1)c1ccccc1C2(C)C)/C(=O)O,triphenylamine,457.0,,THF
2401,730.0,13.26,0.71,6.89,Iodide_Triiodide,0.18,-,-,TiO2 film (10 um thick + 4 um scattering layer),-,-,AM 1.5G 100mW/cm2,-,Chulwoo Kim and Hyunbong Choi and Sanghoon Kim and Chul Baik and Kihyung Song and Moon-Sung Kang and Sang Ook Kang and Jaejung Ko,Molecular Engineering of Organic Sensitizers Containingp-Phenylene Vinylene Unit for Dye-Sensitized Solar Cells,The Journal of Organic Chemistry,73,10.1021/jo8005182,7072--7079,18,,01/01/2008,Kim_2008,,,N#C/C(=C\c1cc(OCCC(C)C)c(cc1OCCC(C)C)C=Cc1cc(OCCC(C)C)c(cc1OCCC(C)C)/C=C/c1ccc(cc1)N(c1ccc2c(c1)c1ccccc1C2(C)C)c1ccc2c(c1)c1ccccc1C2(C)C)/C(=O)O,triphenylamine,466.0,,THF
2402,700.0,14.26,0.7,7.02,Iodide_Triiodide,0.18,-,-,TiO2 film (10 um thick + 4 um scattering layer),-,-,AM 1.5G 100mW/cm2,-,Chulwoo Kim and Hyunbong Choi and Sanghoon Kim and Chul Baik and Kihyung Song and Moon-Sung Kang and Sang Ook Kang and Jaejung Ko,Molecular Engineering of Organic Sensitizers Containingp-Phenylene Vinylene Unit for Dye-Sensitized Solar Cells,The Journal of Organic Chemistry,73,10.1021/jo8005182,7072--7079,18,,01/01/2008,Kim_2008,,,N#CC(=Cc1cc(OCCC(C)C)c(cc1OCCC(C)C)/C=C/c1cc(OCCC(C)C)c(cc1OCCC(C)C)C=Cc1cc(OCCC(C)C)c(cc1OCCC(C)C)/C=C/c1ccc(cc1)N(c1ccc2c(c1)c1ccccc1C2(C)C)c1ccc2c(c1)c1ccccc1C2(C)C)C(=O)O,triphenylamine,472.0,,THF
2403,600.0,13.47,0.59,4.77,Iodide_Triiodide,0.25,-,-,TiO2 film 18 um thick,-,12 hours,AM 1.5G 100mW/cm2,-,Yung-Sheng Yen and Ying-Chan Hsu and Jiann T. Lin and Che-Wei Chang and Chao-Ping Hsu and Da-Jong Yin,Pyrrole-Based Organic Dyes for Dye-Sensitized Solar Cells,The Journal of Physical Chemistry C,112,10.1021/jp801036s,12557--12567,32,,01/01/2008,Yen_2008,,,N#C/C(=C\c1ccc(cc1)c1ccc(n1C)c1ccc(cc1)N(c1ccccc1)c1ccccc1)/C(=O)O,triphenylamine,437.0,,THF
2404,570.0,14.2,0.6,4.79,Iodide_Triiodide,0.25,-,-,TiO2 film 18 um thick,-,12 hours,AM 1.5G 100mW/cm2,-,Yung-Sheng Yen and Ying-Chan Hsu and Jiann T. Lin and Che-Wei Chang and Chao-Ping Hsu and Da-Jong Yin,Pyrrole-Based Organic Dyes for Dye-Sensitized Solar Cells,The Journal of Physical Chemistry C,112,10.1021/jp801036s,12557--12567,32,,01/01/2008,Yen_2008,,,N#C/C(=C\c1ccc(s1)c1ccc(n1C)c1ccc(cc1)N(c1ccccc1)c1ccccc1)/C(=O)O,triphenylamine,472.0,,THF
2405,610.0,18.14,0.56,6.16,Iodide_Triiodide,0.25,-,-,TiO2 film 18 um thick,-,12 hours,AM 1.5G 100mW/cm2,-,Yung-Sheng Yen and Ying-Chan Hsu and Jiann T. Lin and Che-Wei Chang and Chao-Ping Hsu and Da-Jong Yin,Pyrrole-Based Organic Dyes for Dye-Sensitized Solar Cells,The Journal of Physical Chemistry C,112,10.1021/jp801036s,12557--12567,32,,01/01/2008,Yen_2008,,,N#C/C(=C\c1ccc(s1)c1ccc(n1C)c1ccc2c(c1)C(CC)(CC)c1c2ccc(c1)N(c1ccccc1)c1ccccc1)/C(=O)O,triphenylamine,475.0,,THF
2406,640.0,16.79,0.58,6.18,Iodide_Triiodide,0.25,-,-,TiO2 film 18 um thick,-,12 hours,AM 1.5G 100mW/cm2,-,Yung-Sheng Yen and Ying-Chan Hsu and Jiann T. Lin and Che-Wei Chang and Chao-Ping Hsu and Da-Jong Yin,Pyrrole-Based Organic Dyes for Dye-Sensitized Solar Cells,The Journal of Physical Chemistry C,112,10.1021/jp801036s,12557--12567,32,,01/01/2008,Yen_2008,,,N#C/C(=C\c1ccc(s1)c1ccc(n1C)c1ccc2c(c1)C(CC)(CC)c1c2ccc(c1)N(c1cccc2c1cccc2)c1ccccc1)/C(=O)O,triphenylamine,475.0,,THF
2407,580.0,12.93,0.64,4.8,Iodide_Triiodide,0.25,-,-,TiO2 film 18 um thick,-,12 hours,AM 1.5G 100mW/cm2,-,Yung-Sheng Yen and Ying-Chan Hsu and Jiann T. Lin and Che-Wei Chang and Chao-Ping Hsu and Da-Jong Yin,Pyrrole-Based Organic Dyes for Dye-Sensitized Solar Cells,The Journal of Physical Chemistry C,112,10.1021/jp801036s,12557--12567,32,,01/01/2008,Yen_2008,,,CCCCCCn1c2ccc(cc2c2c1ccc(c2)N(c1ccccc1)c1ccccc1)c1ccc(n1C)c1ccc(s1)/C=C(/C(=O)O)\C#N,triphenylamine,497.0,,THF
2408,600.0,13.54,0.64,5.25,Iodide_Triiodide,0.25,-,-,TiO2 film 18 um thick,-,12 hours,AM 1.5G 100mW/cm2,-,Yung-Sheng Yen and Ying-Chan Hsu and Jiann T. Lin and Che-Wei Chang and Chao-Ping Hsu and Da-Jong Yin,Pyrrole-Based Organic Dyes for Dye-Sensitized Solar Cells,The Journal of Physical Chemistry C,112,10.1021/jp801036s,12557--12567,32,,01/01/2008,Yen_2008,,,N#C/C(=C\c1ccc(n1C)c1ccc(s1)c1ccc2c(c1)C(CC)(CC)c1c2ccc(c1)N(c1ccccc1)c1ccccc1)/C(=O)O,triphenylamine,462.0,,THF
2409,670.0,16.48,0.64,6.9,Iodide_Triiodide,0.25,-,-,TiO2 film 18 um thick,-,12 hours,AM 1.5G 100mW/cm2,-,Yung-Sheng Yen and Ying-Chan Hsu and Jiann T. Lin and Che-Wei Chang and Chao-Ping Hsu and Da-Jong Yin,Pyrrole-Based Organic Dyes for Dye-Sensitized Solar Cells,The Journal of Physical Chemistry C,112,10.1021/jp801036s,12557--12567,32,,01/01/2008,Yen_2008,,,N#C/C(=C\c1ccc(s1)c1ccc2c(c1)C(CC)(CC)c1c2ccc(c1)N(c1cccc2c1cccc2)c1ccccc1)/C(=O)O,triphenylamine,420.0,,THF
2410,620.0,13.4,0.62,5.7,Iodide_Triiodide,0.25,-,-,TiO2 film 18 um thick,-,12 hours,AM 1.5G 100mW/cm2,-,Yung-Sheng Yen and Ying-Chan Hsu and Jiann T. Lin and Che-Wei Chang and Chao-Ping Hsu and Da-Jong Yin,Pyrrole-Based Organic Dyes for Dye-Sensitized Solar Cells,The Journal of Physical Chemistry C,112,10.1021/jp801036s,12557--12567,32,,01/01/2008,Yen_2008,,,N#C/C(=C\c1ccc(s1)c1ccc(s1)c1ccc2c(c1)C(CC)(CC)c1c2ccc(c1)N(c1cccc2c1cccc2)c1ccccc1)/C(=O)O,triphenylamine,470.0,,THF
2411,630.0,16.0,0.63,6.15,Iodide_Triiodide,0.25,-,-,TiO2 film 18 um thick,-,12 hours,AM 1.5G 100mW/cm2,-,Yung-Sheng Yen and Ying-Chan Hsu and Jiann T. Lin and Che-Wei Chang and Chao-Ping Hsu and Da-Jong Yin,Pyrrole-Based Organic Dyes for Dye-Sensitized Solar Cells,The Journal of Physical Chemistry C,112,10.1021/jp801036s,12557--12567,32,,01/01/2008,Yen_2008,,,N#C/C(=C\c1ccc(s1)c1ccc(s1)c1ccc(cc1)N(c1ccccc1)C1=CC=CCC1)/C(=O)O,triphenylamine,473.0,,THF
2412,360.0,5.4,0.54,1.1,Iodide_Triiodide,0.25,-,-,TiO2 film 9 um thick,-,18 hours,AM 1.5G 100mW/cm2,-,Ichiro Imae and Yohei Ito and Shun Matsuura and Yutaka Harima,Panchromatic dyes having diketopyrrolopyrrole and ethylenedioxythiophene applied to dye-sensitized solar cells,Organic Electronics,37,10.1016/j.orgel.2016.07.022,465--473,,,01/01/2016,Imae_2016,,,CCCCCCCCn1c(=O)c2c(c1c1ccc(s1)c1sc(c3c1OCCO3)c1ccc(cc1)N(c1ccccc1)c1ccccc1)c(=O)n(c2c1ccc(s1)c1ccc(s1)/C=C(\C(=O)O)/C#N)CCCCCCCC,triphenylamine,724.0,658.0,dichloromethane
2416,410.0,6.2,0.55,1.4,Iodide_Triiodide,0.25,-,-,TiO2 film 9 um thick,-,18 hours,AM 1.5G 100mW/cm2,-,Ichiro Imae and Yohei Ito and Shun Matsuura and Yutaka Harima,Panchromatic dyes having diketopyrrolopyrrole and ethylenedioxythiophene applied to dye-sensitized solar cells,Organic Electronics,37,10.1016/j.orgel.2016.07.022,465--473,,,01/01/2016,Imae_2016,,,CCCCCCCCn1c(=O)c2c(c1c1ccc(s1)c1sc(c3c1OCCO3)c1ccc(cc1)N(c1ccc3c(c1)C(CCCCCC)(CCCCCC)c1c3cccc1)c1ccc3c(c1)C(CCCCCC)(CCCCCC)c1c3cccc1)c(=O)n(c2c1ccc(s1)c1ccc(s1)/C=C(\C(=O)O)/C#N)CCCCCCCC,triphenylamine,727.0,651.0,dichloromethane
2418,658.0,12.7,0.6,4.98,Iodide_Triiodide,0.16,-,-,TiO2 film (12 um thick + 4 um scattering layer),-,24 hours,AM 1.5G 100mW/cm2,-,Abhishek Baheti and K.R. Justin Thomas and Chuan-Pei Lee and Kuo-Chuan Ho,"Synthesis and characterization of dianchoring organic dyes containing 2,7-diaminofluorene donors as efficient sensitizers for dye-sensitized solar cells",Organic Electronics,14,10.1016/j.orgel.2013.09.038,3267--3276,12,,01/01/2013,Baheti_2013,,,N#C/C(=C\c1ccc(s1)c1ccc2c(c1)C(CC)(CC)c1c2ccc(c1)N(c1ccc2c(c1)C(CC)(CC)c1c2ccc(c1)N(c1ccc2c(c1)C(CC)(CC)c1c2ccc(c1)c1ccc(s1)/C=C(/C(=O)O)\C#N)c1ccccc1)c1ccccc1)/C(=O)O,triphenylamine,453.0,,THF
2419,638.0,13.3,0.63,5.29,Iodide_Triiodide,0.16,-,-,TiO2 film (12 um thick + 4 um scattering layer),-,24 hours,AM 1.5G 100mW/cm2,-,Abhishek Baheti and K.R. Justin Thomas and Chuan-Pei Lee and Kuo-Chuan Ho,"Synthesis and characterization of dianchoring organic dyes containing 2,7-diaminofluorene donors as efficient sensitizers for dye-sensitized solar cells",Organic Electronics,14,10.1016/j.orgel.2013.09.038,3267--3276,12,,01/01/2013,Baheti_2013,,,N#C/C(=C\c1ccc(s1)c1ccc(s1)c1ccc2c(c1)C(CC)(CC)c1c2ccc(c1)N(c1ccc2c(c1)C(CC)(CC)c1c2ccc(c1)N(c1ccc2c(c1)C(CC)(CC)c1c2ccc(c1)c1ccc(s1)c1ccc(s1)/C=C(/C(=O)O)\C#N)c1ccccc1)c1ccccc1)/C(=O)O,triphenylamine,465.0,,THF
2420,678.0,10.1,0.61,4.22,Iodide_Triiodide,0.16,-,-,TiO2 film (12 um thick + 4 um scattering layer),-,24 hours,AM 1.5G 100mW/cm2,-,Abhishek Baheti and K.R. Justin Thomas and Chuan-Pei Lee and Kuo-Chuan Ho,"Synthesis and characterization of dianchoring organic dyes containing 2,7-diaminofluorene donors as efficient sensitizers for dye-sensitized solar cells",Organic Electronics,14,10.1016/j.orgel.2013.09.038,3267--3276,12,,01/01/2013,Baheti_2013,,,N#C/C(=C/c1ccc(s1)c1ccc2c(c1)C(CC)(CC)c1c2ccc(c1)N(c1ccc2c(c1)c1ccc(cc1C2(CC)CC)C(c1ccccc1)c1ccccc1)c1ccccc1)/C(=O)O,triphenylamine,458.0,,THF
2421,646.0,12.5,0.62,4.97,Iodide_Triiodide,0.16,-,-,TiO2 film (12 um thick + 4 um scattering layer),-,24 hours,AM 1.5G 100mW/cm2,-,Abhishek Baheti and K.R. Justin Thomas and Chuan-Pei Lee and Kuo-Chuan Ho,"Synthesis and characterization of dianchoring organic dyes containing 2,7-diaminofluorene donors as efficient sensitizers for dye-sensitized solar cells",Organic Electronics,14,10.1016/j.orgel.2013.09.038,3267--3276,12,,01/01/2013,Baheti_2013,,,N#C/C(=C/c1ccc(s1)c1ccc(s1)c1ccc2c(c1)C(CC)(CC)c1c2ccc(c1)N(c1ccc2c(c1)c1ccc(cc1C2(CC)CC)C(c1ccccc1)c1ccccc1)c1ccccc1)/C(=O)O,triphenylamine,468.0,,THF
2422,753.0,11.2,0.725,6.11,Iodide_Triiodide,0.2,-,-,TiO2 film (12 um thick + 6 um scattering layer),95 nmol/cm2,18 hours,AM 1.5G 100mW/cm2,-,Chi-Ho Siu and Lawrence Tien Lin Lee and Po-Yu Ho and Poulomi Majumdar and Cheuk-Lam Ho and Tao Chen and Jianzhang Zhao and Hua Li and Wai-Yeung Wong,Fluorene-bridged organic dyes with di-anchoring groups for efficient co-adsorbent-free dye-sensitized solar cells,Journal of Materials Chemistry C,2,10.1039/c4tc00661e,7086,34,,01/01/2014,Siu_2014,,,CCCCCCCCC1(CCCCCCCC)c2cc(ccc2c2c1cc(cc2)c1ccc(cc1)N(c1ccc(cc1)c1ccc(s1)/C=C(/C(=O)O)\C#N)c1ccc(cc1)C)c1ccc(cc1)N(c1ccc(cc1)c1ccc(s1)/C=C(/C(=O)O)\C#N)c1ccc(cc1)C,triphenylamine,470.0,,THF
2424,744.0,11.1,0.719,5.94,Iodide_Triiodide,0.2,-,-,TiO2 film (12 um thick + 6 um scattering layer),94 nmol/cm2,18 hours,AM 1.5G 100mW/cm2,-,Chi-Ho Siu and Lawrence Tien Lin Lee and Po-Yu Ho and Poulomi Majumdar and Cheuk-Lam Ho and Tao Chen and Jianzhang Zhao and Hua Li and Wai-Yeung Wong,Fluorene-bridged organic dyes with di-anchoring groups for efficient co-adsorbent-free dye-sensitized solar cells,Journal of Materials Chemistry C,2,10.1039/c4tc00661e,7086,34,,01/01/2014,Siu_2014,,,CCCCC(CC1(CC(CCCC)CC)c2cc(ccc2c2c1cc(cc2)c1ccc(cc1)N(c1ccc(cc1)c1ccc(s1)/C=C(/C(=O)O)\C#N)c1ccc(cc1)C)c1ccc(cc1)N(c1ccc(cc1)c1ccc(s1)/C=C(/C(=O)O)\C#N)c1ccc(cc1)C)CC,triphenylamine,471.0,,THF
2425,710.0,12.27,0.695,6.05,Iodide_Triiodide,0.2,-,-,TiO2 film (12 um thick + 6 um scattering layer),80 nmol/cm2,18 hours,AM 1.5G 100mW/cm2,-,Chi-Ho Siu and Lawrence Tien Lin Lee and Po-Yu Ho and Poulomi Majumdar and Cheuk-Lam Ho and Tao Chen and Jianzhang Zhao and Hua Li and Wai-Yeung Wong,Fluorene-bridged organic dyes with di-anchoring groups for efficient co-adsorbent-free dye-sensitized solar cells,Journal of Materials Chemistry C,2,10.1039/c4tc00661e,7086,34,,01/01/2014,Siu_2014,,,CCCCCCCCC1(CCCCCCCC)c2cc(ccc2c2c1cc(cc2)c1ccc(cc1)N(c1ccc(cc1)c1ccc(s1)c1ccc(s1)/C=C(/C(=O)O)\C#N)c1ccc(cc1)C)c1ccc(cc1)N(c1ccc(cc1)c1ccc(s1)c1ccc(s1)/C=C(/C(=O)O)\C#N)c1ccc(cc1)C,triphenylamine,475.0,,THF
2427,727.0,11.46,0.705,5.88,Iodide_Triiodide,0.2,-,-,TiO2 film (12 um thick + 6 um scattering layer),80 nmol/cm2,18 hours,AM 1.5G 100mW/cm2,-,Chi-Ho Siu and Lawrence Tien Lin Lee and Po-Yu Ho and Poulomi Majumdar and Cheuk-Lam Ho and Tao Chen and Jianzhang Zhao and Hua Li and Wai-Yeung Wong,Fluorene-bridged organic dyes with di-anchoring groups for efficient co-adsorbent-free dye-sensitized solar cells,Journal of Materials Chemistry C,2,10.1039/c4tc00661e,7086,34,,01/01/2014,Siu_2014,,,CCCCC(CC1(CC(CCCC)CC)c2cc(ccc2c2c1cc(cc2)c1ccc(cc1)N(c1ccc(cc1)c1ccc(s1)c1ccc(s1)/C=C(/C(=O)O)\C#N)c1ccc(cc1)C)c1ccc(cc1)N(c1ccc(cc1)c1ccc(s1)c1ccc(s1)/C=C(/C(=O)O)\C#N)c1ccc(cc1)C)CC,triphenylamine,479.0,,THF
2428,672.0,9.63,0.719,4.65,Iodide_Triiodide,0.2,-,-,TiO2 film (12 um thick + 6 um scattering layer),94 nmol/cm2,18 hours,AM 1.5G 100mW/cm2,-,Chi-Ho Siu and Lawrence Tien Lin Lee and Po-Yu Ho and Poulomi Majumdar and Cheuk-Lam Ho and Tao Chen and Jianzhang Zhao and Hua Li and Wai-Yeung Wong,Fluorene-bridged organic dyes with di-anchoring groups for efficient co-adsorbent-free dye-sensitized solar cells,Journal of Materials Chemistry C,2,10.1039/c4tc00661e,7086,34,,01/01/2014,Siu_2014,,,N#C/C(=C\c1ccc(s1)c1ccc(cc1)N(c1ccc(cc1)C)c1ccccc1)/C(=O)O,triphenylamine,466.0,,THF
2429,657.0,12.43,0.614,5.01,Iodide_Triiodide,0.2,-,-,TiO2 film (12 um thick + 6 um scattering layer),85 nmol/cm2,18 hours,AM 1.5G 100mW/cm2,-,Chi-Ho Siu and Lawrence Tien Lin Lee and Po-Yu Ho and Poulomi Majumdar and Cheuk-Lam Ho and Tao Chen and Jianzhang Zhao and Hua Li and Wai-Yeung Wong,Fluorene-bridged organic dyes with di-anchoring groups for efficient co-adsorbent-free dye-sensitized solar cells,Journal of Materials Chemistry C,2,10.1039/c4tc00661e,7086,34,,01/01/2014,Siu_2014,,,N#C/C(=C\c1ccc(s1)c1ccc(s1)c1ccc(cc1)N(c1ccc(cc1)C)c1ccccc1)/C(=O)O,triphenylamine,479.0,,THF
2430,650.0,10.6,0.71,4.9,Iodide_Triiodide,-,-,-,TiO2 film,-,3 hours,AM 1.5G 100mW/cm2,-,Yong Hui Lee and Hyeong Jin Yun and Sok Kyun Choi and Yu Seok Yang and Taiho Park and Kwang-Soon Ahn and Thogiti Suresh and Jae Hong Kim,Triphenylamine-based tri-anchoring organic dye with enhanced electron lifetime and long-term stability for dye sensitized solar cells,Synthetic Metals,217,10.1016/j.synthmet.2016.04.009,248--255,,,01/01/2016,Lee_2016,,,N#C/C(=C\c1ccc(s1)c1ccc(cc1)N(c1ccc(cc1)c1cccs1)c1ccc(cc1)c1cccs1)/C(=O)O,triphenylamine,470.0,,dichloromethane
2432,512.0,3.72,0.63,1.21,Iodide_Triiodide,0.16,-,-,TiO2 film (12 um thick + 3 um scattering layer),-,-,AM 1.5G 100mW/cm2,-,Abhishek Baheti and K. R. Justin Thomas and Ling-Chuan Lin and Kun-Mu Lee,Monoanchoring (D-D-$\uppi$-A) and Dianchoring (D-D-($\uppi$-A)2) Organic Dyes Featuring Triarylamine Donors Composed of Fluorene and Carbazole,Asian Journal of Organic Chemistry,3,10.1002/ajoc.201402073,886--898,8,,01/01/2014,Baheti_2014,,,CCCCC1(CCCC)c2cc(ccc2c2c1cc(cc2)N(c1ccc2c(c1)c1ccccc1n2CC)c1ccc2c(c1)C(CCCC)(CCCC)c1c2ccc(c1)c1ccc(s1)c1ccc(s1)/C=C(/C(=O)O)\C#N)c1ccc(s1)c1ccc(s1)/C=C(/C(=O)O)\C#N,triphenylamine,506.0,,THF
2437,470.0,3.26,0.62,0.95,Iodide_Triiodide,0.25,-,-,TiO2 film 16-18 um thick,527 nmol/cm2,12 hours,AM 1.5G 100mW/cm2,-,Po-Ting Chou and Yan-Duo Lin and Yuan Jay Chang and Ching-Yang Liu and Tahsin J. Chow,"Organic Dyes Containing a 1,3-indandione Moiety as Light Harvesting Materials",Journal of the Chinese Chemical Society,62,10.1002/jccs.201500141,832--837,9,,01/01/2015,Chou_2015,,,OC(=O)c1cc2C(=O)C(=Cc3ccc(cc3)N(c3ccccc3)c3ccccc3)C(=O)c2cc1C(=O)O,triphenylamine,495.0,633.0,THF
2443,770.0,10.04,0.73,5.65,Iodide_Triiodide,0.16,-,-,TiO2 film (15 um thick + 5 um scattering layer),174 nmol/cm2,12 hours,AM 1.5G 100mW/cm2,-,Haobin Wang and Benzhou Bao and Xiangyu Hu and Jing-Kun Fang,Efficient Small Molecule Organic Dyes Containing Different Bridges in Donor Moieties for Dye-Sensitized Solar Cells,Electrochimica Acta,250,10.1016/j.electacta.2017.08.089,278--284,,,01/01/2017,Wang_2017,,,N#CC(=Cc1ccc(cc1)N(c1ccc(cc1)c1ccccc1)c1ccc(cc1)c1ccccc1)C(=O)O,triphenylamine,410.0,,ethanol
2444,780.0,9.12,0.73,5.19,Iodide_Triiodide,0.16,-,-,TiO2 film (15 um thick + 5 um scattering layer),195 nmol/cm2,12 hours,AM 1.5G 100mW/cm2,-,Haobin Wang and Benzhou Bao and Xiangyu Hu and Jing-Kun Fang,Efficient Small Molecule Organic Dyes Containing Different Bridges in Donor Moieties for Dye-Sensitized Solar Cells,Electrochimica Acta,250,10.1016/j.electacta.2017.08.089,278--284,,,01/01/2017,Wang_2017,,,N#CC(=Cc1ccc(cc1)N(c1ccc(cc1)C#Cc1ccccc1)c1ccc(cc1)C#Cc1ccccc1)C(=O)O,triphenylamine,410.0,,ethanol
2446,450.0,9.2,0.52,2.2,Iodide_Triiodide,0.25,-,-,TiO2 film 9 um thick,-,18 hours,AM 1.5G 100mW/cm2,-,Ichiro Imae and Yohei Ito and Shun Matsuura and Yutaka Harima,Panchromatic dyes having diketopyrrolopyrrole and ethylenedioxythiophene applied to dye-sensitized solar cells,Organic Electronics,37,10.1016/j.orgel.2016.07.022,465--473,,,01/01/2016,Imae_2016,,,CCCCCCCCn1c(=O)c2c(c1c1ccc(s1)c1sc(c3c1OCCO3)c1ccc(cc1)N(c1ccc3c(c1)C(CCCCCC)(CCCCCC)c1c3cccc1)c1ccc3c(c1)C(CCCCCC)(CCCCCC)c1c3cccc1)c(=O)n(c2c1ccc(s1)c1ccc(cc1)/C=C(/C(=O)O)\C#N)CCCCCCCC,triphenylamine,727.0,638.0,dichloromethane
2450,370.0,3.3,0.52,0.6,Iodide_Triiodide,0.25,-,-,TiO2 film 9 um thick,-,18 hours,AM 1.5G 100mW/cm2,-,Ichiro Imae and Yohei Ito and Shun Matsuura and Yutaka Harima,Panchromatic dyes having diketopyrrolopyrrole and ethylenedioxythiophene applied to dye-sensitized solar cells,Organic Electronics,37,10.1016/j.orgel.2016.07.022,465--473,,,01/01/2016,Imae_2016,,,N#C/C(=C/c1ccc(s1)c1ccc(s1)c1sc(c2c1OCCO2)c1ccc(s1)c1ccc(cc1)N(c1ccccc1)c1ccccc1)/C(=O)O,triphenylamine,590.0,510.0,dichloromethane
2454,600.0,4.29,0.67,1.75,Iodide_Triiodide,-,-,-,TiO2 film (12 um thick + 6 um scattering layer),-,-,AM 1.5G 100mW/cm2,-,Behzad Hosseinzadeh and Alireza Salimi Beni and Masoumeh Azari and Maryam Zarandi and Marzeih Karami,"Novel D{\textendash}$\uppi${\textendash}A type triphenylamine based chromogens for {DSSC}: design, synthesis and performance studies",New J. Chem.,40,10.1039/c6nj01314g,8371--8381,10,,01/01/2016,Hosseinzadeh_2016,,,O=C1N/C(=C\c2ccc(cc2)N(c2ccccc2)c2ccccc2)/C(=O)N1,triphenylamine,427.0,,THF
2455,510.0,2.98,0.65,0.99,Iodide_Triiodide,-,-,-,TiO2 film (12 um thick + 6 um scattering layer),-,-,AM 1.5G 100mW/cm2,-,Behzad Hosseinzadeh and Alireza Salimi Beni and Masoumeh Azari and Maryam Zarandi and Marzeih Karami,"Novel D{\textendash}$\uppi${\textendash}A type triphenylamine based chromogens for {DSSC}: design, synthesis and performance studies",New J. Chem.,40,10.1039/c6nj01314g,8371--8381,10,,01/01/2016,Hosseinzadeh_2016,,,O=C1S/C(=C\c2ccc(cc2)N(c2ccccc2)c2ccccc2)/C(=O)N1,triphenylamine,433.0,,THF
2456,570.0,7.6,0.62,2.7,Iodide_Triiodide,-,-,-,TiO2 film (12 um thick + 6 um scattering layer),-,-,AM 1.5G 100mW/cm2,-,Behzad Hosseinzadeh and Alireza Salimi Beni and Masoumeh Azari and Maryam Zarandi and Marzeih Karami,"Novel D{\textendash}$\uppi${\textendash}A type triphenylamine based chromogens for {DSSC}: design, synthesis and performance studies",New J. Chem.,40,10.1039/c6nj01314g,8371--8381,10,,01/01/2016,Hosseinzadeh_2016,,,O=C1NC(=O)/C(=C/c2ccc(cc2)N(c2ccc(cc2)/C=C/2\NC(=O)NC2=O)c2ccccc2)/N1,triphenylamine,457.0,,THF
2457,500.0,5.19,0.55,1.42,Iodide_Triiodide,-,-,-,TiO2 film (12 um thick + 6 um scattering layer),-,-,AM 1.5G 100mW/cm2,-,Behzad Hosseinzadeh and Alireza Salimi Beni and Masoumeh Azari and Maryam Zarandi and Marzeih Karami,"Novel D{\textendash}$\uppi${\textendash}A type triphenylamine based chromogens for {DSSC}: design, synthesis and performance studies",New J. Chem.,40,10.1039/c6nj01314g,8371--8381,10,,01/01/2016,Hosseinzadeh_2016,,,O=C1NC(=O)/C(=C\c2ccc(cc2)N(c2ccc(cc2)/C=C/2\SC(=O)NC2=O)c2ccccc2)/S1,triphenylamine,446.0,,THF
2458,590.0,5.81,0.68,2.31,Iodide_Triiodide,-,-,-,TiO2 film (12 um thick + 6 um scattering layer),-,-,AM 1.5G 100mW/cm2,-,Behzad Hosseinzadeh and Alireza Salimi Beni and Masoumeh Azari and Maryam Zarandi and Marzeih Karami,"Novel D{\textendash}$\uppi${\textendash}A type triphenylamine based chromogens for {DSSC}: design, synthesis and performance studies",New J. Chem.,40,10.1039/c6nj01314g,8371--8381,10,,01/01/2016,Hosseinzadeh_2016,,,N#C/C(=C\c1ccc(cc1)N(c1ccccc1)c1ccccc1)/C(=O)O,triphenylamine,407.0,545.0,methanol
2466,920.0,4.26,0.98,3.83,Iodide_Triiodide,0.25,-,-,TiO2 film (7 um thick),-,-,AM 1.5G 100mW/cm2,-,Chien-Hsin Yang and Yu-Kuang Sun and Yao-Yuan Chuang and Tzong-Liu Wang and Yeong-Tarng Shieh and Wen-Janq Chen,Electrochemical impedance parameters elucidate performance of carbazole{\textendash}triphenylamine{\textendash}ethylenedioxythiophene-based molecules in dye-sensitized solar cells,Electrochimica Acta,69,10.1016/j.electacta.2012.02.100,256--267,,,01/01/2012,Yang_2012,,,N#C/C(=C/c1sc(c2c1OCCO2)c1ccc(cc1)N(c1ccccc1)c1ccccc1)/C(=O)O,triphenylamine,482.0,,ethanol
2468,580.0,12.08,0.74,5.2,Iodide_Triiodide,0.25,-,-,TiO2 film (7 um thick),-,-,AM 1.5G 100mW/cm2,-,Chien-Hsin Yang and Yu-Kuang Sun and Yao-Yuan Chuang and Tzong-Liu Wang and Yeong-Tarng Shieh and Wen-Janq Chen,Electrochemical impedance parameters elucidate performance of carbazole{\textendash}triphenylamine{\textendash}ethylenedioxythiophene-based molecules in dye-sensitized solar cells,Electrochimica Acta,69,10.1016/j.electacta.2012.02.100,256--267,,,01/01/2012,Yang_2012,,,N#C/C(=C/c1sc(c2c1OCCO2)c1ccc(cc1)N(c1ccc(cc1)c1sc(c2c1OCCO2)/C=C(\C(=O)O)/C#N)c1ccc(cc1)c1ccc2c(c1)[nH]c1c2cccc1)/C(=O)O,triphenylamine,516.0,,ethanol
2469,680.0,9.4,0.85,5.43,Iodide_Triiodide,0.25,-,-,TiO2 film (7 um thick),231 nmol/cm2,-,AM 1.5G 100mW/cm2,-,Pei-Yu Chang and Po-Hsin Wang and Wen-Churng Lin and Chien-Hsin Yang,Dual donor{\textendash}$\uppi${\textendash}acceptor type organic dyes for efficient dye-sensitized solar cells,New J. Chem.,40,10.1039/c6nj02720b,9725--9738,11,,01/01/2016,Chang_2016,,,OC(=O)CN1C(=S)S/C(=C\c2ccc(cc2)C=Cc2ccc(cc2)N(c2ccc(cc2)C=Cc2ccc(cc2)/C=C\2/SC(=S)N(C2=O)CC(=O)O)c2ccccc2)/C1=O,triphenylamine,,,-
2470,633.0,7.51,0.88,4.16,Iodide_Triiodide,0.25,-,-,TiO2 film (7 um thick),240 nmol/cm2,-,AM 1.5G 100mW/cm2,-,Pei-Yu Chang and Po-Hsin Wang and Wen-Churng Lin and Chien-Hsin Yang,Dual donor{\textendash}$\uppi${\textendash}acceptor type organic dyes for efficient dye-sensitized solar cells,New J. Chem.,40,10.1039/c6nj02720b,9725--9738,11,,01/01/2016,Chang_2016,,,N#C/C(=C/c1sc(c2c1OCCO2)c1ccc(cc1)N(c1ccc(cc1)c1sc(c2c1OCCO2)/C=C(\C(=O)O)/C#N)c1ccccc1)/C(=O)O,triphenylamine,493.0,,ethanol
2471,550.0,9.2,0.75,3.79,Iodide_Triiodide,0.25,-,-,TiO2 film (7 um thick),239 nmol/cm2,-,AM 1.5G 100mW/cm2,-,Pei-Yu Chang and Po-Hsin Wang and Wen-Churng Lin and Chien-Hsin Yang,Dual donor{\textendash}$\uppi${\textendash}acceptor type organic dyes for efficient dye-sensitized solar cells,New J. Chem.,40,10.1039/c6nj02720b,9725--9738,11,,01/01/2016,Chang_2016,,,OC(=O)CN1C(=S)SC(=Cc2ccc(cc2)N(c2ccc(cc2)C=C2SC(=S)N(C2=O)CC(=O)O)c2ccccc2)C1=O,triphenylamine,,,-
2472,600.0,0.65,0.78,0.3,Iodide_Triiodide,0.25,-,-,TiO2 film (7 um thick),241 nmol/cm2,-,AM 1.5G 100mW/cm2,-,Pei-Yu Chang and Po-Hsin Wang and Wen-Churng Lin and Chien-Hsin Yang,Dual donor{\textendash}$\uppi${\textendash}acceptor type organic dyes for efficient dye-sensitized solar cells,New J. Chem.,40,10.1039/c6nj02720b,9725--9738,11,,01/01/2016,Chang_2016,,,N#C/C(=C\c1cn(cc1c1ccc(cc1)N(c1ccc(cc1)c1cn(cc1/C=C(/C(=O)O)\C#N)C)c1ccccc1)C)/C(=O)O,triphenylamine,,,-
2474,420.0,7.8,0.54,1.8,Iodide_Triiodide,0.25,-,-,TiO2 film 9 um thick,-,18 hours,AM 1.5G 100mW/cm2,-,Ichiro Imae and Yohei Ito and Shun Matsuura and Yutaka Harima,Panchromatic dyes having diketopyrrolopyrrole and ethylenedioxythiophene applied to dye-sensitized solar cells,Organic Electronics,37,10.1016/j.orgel.2016.07.022,465--473,,,01/01/2016,Imae_2016,,,CCCCCCCCCCC(Cn1c(c2ccc(s2)c2sc(c3c2OCCO3)c2ccc(cc2)N(c2ccccc2)c2ccccc2)c2c(c1=O)c(n(c2=O)CC(CCCCCCCCCC)CCCCCCCC)c1ccc(s1)c1ccc(s1)/C=C(\C(=O)O)/C#N)CCCCCCCC,triphenylamine,724.0,656.0,dichloromethane
2476,660.0,12.9,0.71,6.1,Iodide_Triiodide,-,-,-,TiO2 film,-,3 hours,AM 1.5G 100mW/cm2,-,Yong Hui Lee and Hyeong Jin Yun and Sok Kyun Choi and Yu Seok Yang and Taiho Park and Kwang-Soon Ahn and Thogiti Suresh and Jae Hong Kim,Triphenylamine-based tri-anchoring organic dye with enhanced electron lifetime and long-term stability for dye sensitized solar cells,Synthetic Metals,217,10.1016/j.synthmet.2016.04.009,248--255,,,01/01/2016,Lee_2016,,,N#C/C(=C/c1ccc(s1)c1ccc(cc1)N(c1ccc(cc1)c1ccc(s1)/C=C(/C(=O)O)\C#N)c1ccc(cc1)c1cccs1)/C(=O)O,triphenylamine,421.0,557.0,DMF
2477,650.0,13.6,0.71,6.3,Iodide_Triiodide,-,-,-,TiO2 film,-,3 hours,AM 1.5G 100mW/cm2,-,Yong Hui Lee and Hyeong Jin Yun and Sok Kyun Choi and Yu Seok Yang and Taiho Park and Kwang-Soon Ahn and Thogiti Suresh and Jae Hong Kim,Triphenylamine-based tri-anchoring organic dye with enhanced electron lifetime and long-term stability for dye sensitized solar cells,Synthetic Metals,217,10.1016/j.synthmet.2016.04.009,248--255,,,01/01/2016,Lee_2016,,,N#C/C(=C/c1ccc(s1)c1ccc(cc1)N(c1ccc(cc1)c1ccc(s1)/C=C(/C(=O)O)\C#N)c1ccc(cc1)c1ccc(s1)/C=C(/C(=O)O)\C#N)/C(=O)O,triphenylamine,436.0,555.0,DMF
2481,630.0,16.8,0.63,6.65,Iodide_Triiodide,0.2,-,-,TiO2 film (8 um thick + 4 um scattering layer),229 nmol/cm2,-,AM 1.5G 100mW/cm2,-,Huixia Shang and Yanhong Luo and Xiaozhi Guo and Xiaoming Huang and Xiaowei Zhan and Kejian Jiang and Qingbo Meng,The effect of anchoring group number on the performance of dye-sensitized solar cells,Dyes and Pigments,87,10.1016/j.dyepig.2010.03.034,249--256,3,,01/01/2010,Shang_2010,,,CCCCOc1ccc(cc1)N(c1ccc(cc1)OCCCC)c1ccc(cc1)c1ccc(s1)C=C(C(=O)O)C#N,triphenylamine,510.0,,chloroform
2482,570.0,16.53,0.58,5.49,Iodide_Triiodide,0.2,-,-,TiO2 film (8 um thick + 4 um scattering layer),176 nmol/cm2,-,AM 1.5G 100mW/cm2,-,Huixia Shang and Yanhong Luo and Xiaozhi Guo and Xiaoming Huang and Xiaowei Zhan and Kejian Jiang and Qingbo Meng,The effect of anchoring group number on the performance of dye-sensitized solar cells,Dyes and Pigments,87,10.1016/j.dyepig.2010.03.034,249--256,3,,01/01/2010,Shang_2010,,,CCCCOc1ccc(cc1)N(c1ccc(cc1)c1ccc(s1)C=C(C(=O)O)C#N)c1ccc(cc1)c1ccc(s1)C=C(C(=O)O)C#N,triphenylamine,506.0,,chloroform
2483,565.0,16.77,0.53,5.34,Iodide_Triiodide,0.2,-,-,TiO2 film (8 um thick + 4 um scattering layer),242 nmol/cm2,-,AM 1.5G 100mW/cm2,-,Huixia Shang and Yanhong Luo and Xiaozhi Guo and Xiaoming Huang and Xiaowei Zhan and Kejian Jiang and Qingbo Meng,The effect of anchoring group number on the performance of dye-sensitized solar cells,Dyes and Pigments,87,10.1016/j.dyepig.2010.03.034,249--256,3,,01/01/2010,Shang_2010,,,N#CC(=Cc1ccc(s1)c1ccc(cc1)N(c1ccc(cc1)c1ccc(s1)C=C(C(=O)O)C#N)c1ccc(cc1)c1ccc(s1)C=C(C(=O)O)C#N)C(=O)O,triphenylamine,484.0,,chloroform
2484,612.0,12.68,0.73,5.7,Iodide_Triiodide,-,-,-,TiO2 film (7.3 um thick + 4 um scattering layer),-,-,AM 1.5G 100mW/cm2,-,Alessandro Abbotto and Norberto Manfredi and Chiara Marinzi and Filippo De Angelis and Edoardo Mosconi and Jun-Ho Yum and Zhang Xianxi and Mohammad K. Nazeeruddin and Michael Grätzel,Di-branched di-anchoring organic dyes for dye-sensitized solar cells,Energy {\&} Environmental Science,2,10.1039/b910654e,1094,10,,01/01/2009,Abbotto_2009,,,N#CC(=Cc1ccc(s1)C=Cc1ccc(cc1)N(c1ccc(cc1)/C=C/c1ccc(s1)C=C(C(=O)O)C#N)c1ccccc1)C(=O)O,triphenylamine,468.0,,ethanol
2485,503.0,3.65,0.69,1.3,Iodide_Triiodide,-,-,-,TiO2 film (7.3 um thick + 4 um scattering layer),-,-,AM 1.5G 100mW/cm2,-,Alessandro Abbotto and Norberto Manfredi and Chiara Marinzi and Filippo De Angelis and Edoardo Mosconi and Jun-Ho Yum and Zhang Xianxi and Mohammad K. Nazeeruddin and Michael Grätzel,Di-branched di-anchoring organic dyes for dye-sensitized solar cells,Energy {\&} Environmental Science,2,10.1039/b910654e,1094,10,,01/01/2009,Abbotto_2009,,,OC(=O)CN1C(=S)S/C(=C\c2ccc(s2)/C=C/c2ccc(cc2)N(c2ccc(cc2)/C=C/c2ccc(s2)/C=C\2/SC(=S)N(C2=O)CC(=O)O)c2ccccc2)/C1=O,triphenylamine,510.0,,ethanol
2486,550.0,3.71,0.75,1.53,Iodide_Triiodide,-,-,-,TiO2 film,-,-,AM 1.5G 100mW/cm2,-,Behzad Hosseinzadeh and Alireza Salimi Beni and Alireza Najafi Chermahini and Raheleh Ghahary and Abbas Teimouri,Novel organic dyes with anchoring group of barbituric/thiobarbituric acid and their application in dye-sensitized solar cells,Synthetic Metals,209,10.1016/j.synthmet.2015.06.018,1--10,,,01/01/2015,Hosseinzadeh_2015,,,CCCCCCCCN(c1ccccc1)c1ccc(cc1)C=C1C(=O)NC(=O)NC1=O,diphenylamine,451.0,,THF
2487,490.0,1.37,0.66,0.44,Iodide_Triiodide,-,-,-,TiO2 film,-,-,AM 1.5G 100mW/cm2,-,Behzad Hosseinzadeh and Alireza Salimi Beni and Alireza Najafi Chermahini and Raheleh Ghahary and Abbas Teimouri,Novel organic dyes with anchoring group of barbituric/thiobarbituric acid and their application in dye-sensitized solar cells,Synthetic Metals,209,10.1016/j.synthmet.2015.06.018,1--10,,,01/01/2015,Hosseinzadeh_2015,,,CCCCCCCCN(c1ccccc1)c1ccc(cc1)C=C1C(=O)NC(=S)NC1=O,diphenylamine,482.0,,THF
2488,510.0,2.63,0.75,1.0,Iodide_Triiodide,-,-,-,TiO2 film,-,-,AM 1.5G 100mW/cm2,-,Behzad Hosseinzadeh and Alireza Salimi Beni and Alireza Najafi Chermahini and Raheleh Ghahary and Abbas Teimouri,Novel organic dyes with anchoring group of barbituric/thiobarbituric acid and their application in dye-sensitized solar cells,Synthetic Metals,209,10.1016/j.synthmet.2015.06.018,1--10,,,01/01/2015,Hosseinzadeh_2015,,,CCCCCCCCC1(CC=C(C=C1)NC(=C1C(=O)NC(=O)NC1=O)c1ccccc1)C=C1C(=O)NC(=O)NC1=O,diphenylamine,467.0,,THF
2489,510.0,1.09,0.72,0.4,Iodide_Triiodide,-,-,-,TiO2 film,-,-,AM 1.5G 100mW/cm2,-,Behzad Hosseinzadeh and Alireza Salimi Beni and Alireza Najafi Chermahini and Raheleh Ghahary and Abbas Teimouri,Novel organic dyes with anchoring group of barbituric/thiobarbituric acid and their application in dye-sensitized solar cells,Synthetic Metals,209,10.1016/j.synthmet.2015.06.018,1--10,,,01/01/2015,Hosseinzadeh_2015,,,CCCCCCCCN(c1ccc(cc1)C=C1C(=O)NC(=S)NC1=O)c1ccc(cc1)C=C1C(=O)NC(=S)NC1=O,diphenylamine,506.0,,THF
2508,582.0,13.16,0.73,5.56,Iodide_Triiodide,-,-,-,TiO2 film,-,-,AM 1.5G 100mW/cm2,-,Dan Wang and Weijiang Ying and Xiaoyu Zhang and Yue Hu and Wenjun Wu and Jianli Hua,Near-infrared absorbing isoindigo sensitizers: Synthesis and performance for dye-sensitized solar cells,Dyes and Pigments,112,10.1016/j.dyepig.2014.07.017,327--334,,,01/01/2015,Wang_2015,,,CCCCC(CN1c2cc(ccc2/C(=C/2\C(=O)N(c3c2ccc(c3)c2ccc(cc2)/C=C(/C(=O)O)\C#N)CC(CCCC)CC)/C1=O)c1ccc2c(c1)C1CCCC1N2c1ccc(cc1)C)CC,indole,570.0,,dichloromethane
2523,497.0,2.04,0.68,0.69,Iodide_Triiodide,0.16,-,-,TiO2 film (12 um thick + 3 um scattering layer),-,-,AM 1.5G 100mW/cm2,-,Abhishek Baheti and K. R. Justin Thomas and Ling-Chuan Lin and Kun-Mu Lee,Monoanchoring (D-D-$\uppi$-A) and Dianchoring (D-D-($\uppi$-A)2) Organic Dyes Featuring Triarylamine Donors Composed of Fluorene and Carbazole,Asian Journal of Organic Chemistry,3,10.1002/ajoc.201402073,886--898,8,,01/01/2014,Baheti_2014,,,CCCCC1(CCCC)c2cc(ccc2c2c1cc(cc2)N(c1ccc2c(c1)c1ccccc1n2CC)c1ccc2c(c1)C(CCCC)(CCCC)c1c2ccc(c1)c1ccc(s1)/C=C(/C(=O)O)\C#N)c1ccc(s1)/C=C(/C(=O)O)\C#N,triphenylamine,492.0,,THF
2526,500.0,3.55,0.61,1.14,Iodide_Triiodide,0.25,-,-,TiO2 film 16-18 um thick,-,12 hours,AM 1.5G 100mW/cm2,-,Po-Ting Chou and Yan-Duo Lin and Yuan Jay Chang and Ching-Yang Liu and Tahsin J. Chow,"Organic Dyes Containing a 1,3-indandione Moiety as Light Harvesting Materials",Journal of the Chinese Chemical Society,62,10.1002/jccs.201500141,832--837,9,,01/01/2015,Chou_2015,,,CCCCCCOc1ccc(cc1)N(c1ccc(cc1)OCCCCCC)c1ccc(cc1)C=C1C(=O)c2c(C1=O)cc(c(c2)C(=O)O)C(=O)O,triphenylamine,505.0,645.0,THF
2538,728.0,12.61,0.667,6.12,Iodide_Triiodide,-,-,-,TiO2 film (6 um transparent + 8 um scat­tering layer),155 nmol/cm2,12 hours,AM 1.5G 100mW/cm2,-,Xiongrong Song and Weiwei Zhang and Xin Li and Huiyun Jiang and Chao Shen and Wei-Hong Zhu,Influence of ethynyl position on benzothiadiazole based D{\textendash}A{\textendash}$\uppi${\textendash}A dye-sensitized solar cells: spectral response and photovoltage performance,J. Mater. Chem. C,4,10.1039/c6tc03418g,9203--9211,39,,01/01/2016,Song_2016,,,Cc1ccc(cc1)N1c2ccc(cc2C2C1CCC2)c1ccc(c2c1nsn2)c1ccc(cc1)C(=O)O,indoline,484.0,,dichloromethane
2539,695.0,13.22,0.683,6.28,Iodide_Triiodide,-,-,-,TiO2 film (6 um transparent + 8 um scat­tering layer),258 nmol/cm2,12 hours,AM 1.5G 100mW/cm2,-,Xiongrong Song and Weiwei Zhang and Xin Li and Huiyun Jiang and Chao Shen and Wei-Hong Zhu,Influence of ethynyl position on benzothiadiazole based D{\textendash}A{\textendash}$\uppi${\textendash}A dye-sensitized solar cells: spectral response and photovoltage performance,J. Mater. Chem. C,4,10.1039/c6tc03418g,9203--9211,39,,01/01/2016,Song_2016,,,Cc1ccc(cc1)N1c2ccc(cc2C2C1CCC2)C#Cc1ccc(c2c1nsn2)c1ccc(cc1)C(=O)O,indoline,482.0,,dichloromethane
2540,786.0,13.44,0.675,7.13,Iodide_Triiodide,-,-,-,TiO2 film (6 um transparent + 8 um scat­tering layer),233 nmol/cm2,12 hours,AM 1.5G 100mW/cm2,-,Xiongrong Song and Weiwei Zhang and Xin Li and Huiyun Jiang and Chao Shen and Wei-Hong Zhu,Influence of ethynyl position on benzothiadiazole based D{\textendash}A{\textendash}$\uppi${\textendash}A dye-sensitized solar cells: spectral response and photovoltage performance,J. Mater. Chem. C,4,10.1039/c6tc03418g,9203--9211,39,,01/01/2016,Song_2016,,,Cc1ccc(cc1)N1C2CCCC2c2c1ccc(c2)c1ccc(c2c1nsn2)C#Cc1ccc(cc1)C(=O)O,indoline,508.0,,dichloromethane
2544,740.0,17.6,0.71,9.2,Iodide_Triiodide,0.12,-,-,TiO2 film (12 um transparent + 5 um scat­tering layer),-,12 hours,AM 1.5G 100mW/cm2,-,Kai Pei and Yongzhen Wu and Hui Li and Zhiyuan Geng and He Tian and Wei-Hong Zhu,Cosensitization of D-A-$\uppi$-A Quinoxaline Organic Dye: Efficiently Filling the Absorption Valley with High Photovoltaic Efficiency,{ACS} Applied Materials {\&} Interfaces,7,10.1021/am508623e,5296--5304,9,,01/01/2015,Pei_2015,,,N#C/C(=C/c1ccc(s1)c1ccc(c2c1nc(c1ccccc1)c(n2)c1ccccc1)c1ccc2c(c1)C1CCCC1N2c1ccc(cc1)C)/C(=O)O,indoline,531.0,,CH3OH/CHCl3
