Repository: PaulC61/Cheminformatics

# Cheminformatics
Repository for:
Cheminformatics Masters students of University of Strasbourg 2020 - 2022
+ My own projects related to the course

File: InternshipM2_BIU/WorkingEnvironment/Phase2/metalsNoMixes.csv (part 18 of 24)
,VOC,JSC,FF,PCE,Electrolyte,Active area,Co-adsorbent,Co-sensitizer,Semiconductor,Dye loading,Exposure time,Solar simulator,Performance comment,Article author,Article title,Article journal,Article volume,Article DOI,Article pages,Article issue nr,Article EID,Article year,Article year.1,Article electronic id,Article keywords,Molecule SMILE,Molecule keywords,Molecule spectrum absorption maxima,Molecule spectrum emission maxima,Molecule spectrum solvent
2545,711.0,18.3,0.694,9.0,Iodide_Triiodide,0.12,-,-,TiO2 film (12 um transparent + 5 um scat­tering layer),-,12 hours,AM 1.5G 100mW/cm2,-,Kai Pei and Yongzhen Wu and Hui Li and Zhiyuan Geng and He Tian and Wei-Hong Zhu,Cosensitization of D-A-$\uppi$-A Quinoxaline Organic Dye: Efficiently Filling the Absorption Valley with High Photovoltaic Efficiency,{ACS} Applied Materials {\&} Interfaces,7,10.1021/am508623e,5296--5304,9,,01/01/2015,Pei_2015,,,CCCCCCCCC1(CCCCCCCC)c2cc(sc2c2c1cc(s2)c1ccc(c2c1nc(c1ccccc1)c(n2)c1ccccc1)c1ccc2c(c1)C1CCCC1N2c1ccc(cc1)C)/C=C(\C(=O)O)/C#N,indoline,557.0,,CH3OH/CHCl3
2558,755.0,14.83,0.72,8.1,Iodide_Triiodide,0.2304,-,-,TiO2 film 12 um thick,-,24 hours,AM 1.5G 100mW/cm2,-,Shenghui Jiang and Suhua Fan and Xuefeng Lu and Gang Zhou and Zhong-Sheng Wang,Double D{\textendash}$\uppi${\textendash}A branched organic dye isomers for dye-sensitized solar cells,J. Mater. Chem. A,2,10.1039/c4ta03451a,17153--17164,40,,01/01/2014,Jiang_2014,,,N#CC(=CC1COc2c(O1)c(sc2COCCCCCCCCOCc1sc(c2c1OCC(O2)C=C(C(=O)O)C#N)c1ccc(cc1)N(c1ccccc1)c1ccccc1)c1ccc(cc1)N(c1ccccc1)c1ccccc1)C(=O)O,triphenylamine,501.0,,chloroform
2559,756.0,13.21,0.75,7.5,Iodide_Triiodide,0.2304,-,-,TiO2 film 12 um thick,-,24 hours,AM 1.5G 100mW/cm2,-,Shenghui Jiang and Suhua Fan and Xuefeng Lu and Gang Zhou and Zhong-Sheng Wang,Double D{\textendash}$\uppi${\textendash}A branched organic dye isomers for dye-sensitized solar cells,J. Mater. Chem. A,2,10.1039/c4ta03451a,17153--17164,40,,01/01/2014,Jiang_2014,,,N#CC(=Cc1sc(c2c1OC(COCCCCCCCCOCC1COc3c(O1)c(sc3C=C(C(=O)O)C#N)c1ccc(cc1)N(c1ccccc1)c1ccccc1)CO2)c1ccc(cc1)N(c1ccccc1)c1ccccc1)C(=O)O,triphenylamine,494.0,,chloroform
2560,752.0,12.0,0.73,6.6,Iodide_Triiodide,0.2304,-,-,TiO2 film 12 um thick,-,24 hours,AM 1.5G 100mW/cm2,-,Shenghui Jiang and Suhua Fan and Xuefeng Lu and Gang Zhou and Zhong-Sheng Wang,Double D{\textendash}$\uppi${\textendash}A branched organic dye isomers for dye-sensitized solar cells,J. Mater. Chem. A,2,10.1039/c4ta03451a,17153--17164,40,,01/01/2014,Jiang_2014,,,N#CC(=CC1COc2c(O1)c(COCCCCCCCCOCc1sc(c3c1OC(CO3)C=C(C(=O)O)C#N)c1ccc(cc1)N(c1ccccc1)c1ccccc1)sc2c1ccc(cc1)N(c1ccccc1)c1ccccc1)C(=O)O,triphenylamine,488.0,,chloroform
2561,705.0,10.27,0.73,5.3,Iodide_Triiodide,0.2304,-,-,TiO2 film 12 um thick,-,24 hours,AM 1.5G 100mW/cm2,-,Shenghui Jiang and Suhua Fan and Xuefeng Lu and Gang Zhou and Zhong-Sheng Wang,Double D{\textendash}$\uppi${\textendash}A branched organic dye isomers for dye-sensitized solar cells,J. Mater. Chem. A,2,10.1039/c4ta03451a,17153--17164,40,,01/01/2014,Jiang_2014,,,COCC1COc2c(O1)c(sc2C=C(C(=O)O)C#N)c1ccc(cc1)N(c1ccccc1)c1ccccc1,triphenylamine,496.0,,chloroform
2562,694.0,9.69,0.73,4.9,Iodide_Triiodide,0.2304,-,-,TiO2 film 12 um thick,-,24 hours,AM 1.5G 100mW/cm2,-,Shenghui Jiang and Suhua Fan and Xuefeng Lu and Gang Zhou and Zhong-Sheng Wang,Double D{\textendash}$\uppi${\textendash}A branched organic dye isomers for dye-sensitized solar cells,J. Mater. Chem. A,2,10.1039/c4ta03451a,17153--17164,40,,01/01/2014,Jiang_2014,,,COCC1COc2c(O1)c(C=C(C(=O)O)C#N)sc2c1ccc(cc1)N(c1ccccc1)c1ccccc1,triphenylamine,491.0,,chloroform
2567,682.0,7.01,0.69,3.3,Iodide_Triiodide,0.16,-,-,TiO2 film (8 um thick + 5 um scattering layer),-,12 hours,AM 1.5G 100mW/cm2,-,Paramaguru Ganesan and Aravind Kumar Chandiran and Peng Gao and Renganathan Rajalingam and Michael Grätzel and Mohammad Khaja Nazeeruddin,"Double D-$\uppi$-A Dye Linked by 2,2$\prime$-Bipyridine Dicarboxylic Acid: Influence ofpara-andmeta-Substituted Carboxyl Anchoring Group",ChemPhysChem,16,10.1002/cphc.201402822,1035--1041,5,,01/01/2015,Ganesan_2015,,,CCCCCCC1(CCCCCC)c2cc(sc2c2c1cc(s2)c1ccc(cc1)N(c1ccc(cc1)OCCCCCC)c1ccc(cc1)OCCCCCC)c1cc(cc(n1)c1cc(cc(n1)c1cc2c(s1)c1c(C2(CCCCCC)CCCCCC)cc(s1)c1ccc(cc1)N(c1ccc(cc1)OCCCCCC)c1ccc(cc1)OCCCCCC)C(=O)O)C(=O)O,triphenylamine,471.0,569.0,dichloromethane
2568,708.0,8.19,0.67,3.9,Iodide_Triiodide,0.16,-,-,TiO2 film (8 um thick + 5 um scattering layer),-,12 hours,AM 1.5G 100mW/cm2,-,Paramaguru Ganesan and Aravind Kumar Chandiran and Peng Gao and Renganathan Rajalingam and Michael Grätzel and Mohammad Khaja Nazeeruddin,"Double D-$\uppi$-A Dye Linked by 2,2$\prime$-Bipyridine Dicarboxylic Acid: Influence ofpara-andmeta-Substituted Carboxyl Anchoring Group",ChemPhysChem,16,10.1002/cphc.201402822,1035--1041,5,,01/01/2015,Ganesan_2015,,,CCCCCCOc1ccc(cc1)N(c1ccc(cc1)OCCCCCC)c1ccc(cc1)c1sc2c(c1)C(c1c2sc(c1)c1ccc(c(n1)c1ccc(c(n1)c1sc2c(c1)C(c1c2sc(c1)c1ccc(cc1)N(c1ccc(cc1)OCCCCCC)c1ccc(cc1)OCCCCCC)(CCCCCC)CCCCCC)C(=O)O)C(=O)O)(CCCCCC)CCCCCC,triphenylamine,478.0,584.0,dichloromethane
2569,710.0,12.11,0.62,5.33,Iodide_Triiodide,0.125,-,-,TiO2 film (12 um thick + 4 um scattering layer),-,24 hours,AM 1.5G 100mW/cm2,-,Chun-Yuan Lo and Dhirendra Kumar and Shu-Hua Chou and Chih-Han Chen and Chih-Hung Tsai and Shih-Hung Liu and Pi-Tai Chou and Ken-Tsung Wong,Highly Twisted Dianchoring D-$\uppi${\textendash}A Sensitizers for Efficient Dye-Sensitized Solar Cells,{ACS} Applied Materials {\&} Interfaces,8,10.1021/acsami.6b10162,27832--27842,41,,01/01/2016,Lo_2016,,,CCCCCCOc1ccc(cc1)N(c1ccc(cc1)OCCCCCC)c1ccc(cc1)c1ccc(s1)c1ccc(s1)/C=C(\C(=O)O)/C#N,triphenylamine,516.0,,dichloromethane
2570,740.0,14.42,0.62,6.61,Iodide_Triiodide,0.125,-,-,TiO2 film (12 um thick + 4 um scattering layer),-,24 hours,AM 1.5G 100mW/cm2,-,Chun-Yuan Lo and Dhirendra Kumar and Shu-Hua Chou and Chih-Han Chen and Chih-Hung Tsai and Shih-Hung Liu and Pi-Tai Chou and Ken-Tsung Wong,Highly Twisted Dianchoring D-$\uppi${\textendash}A Sensitizers for Efficient Dye-Sensitized Solar Cells,{ACS} Applied Materials {\&} Interfaces,8,10.1021/acsami.6b10162,27832--27842,41,,01/01/2016,Lo_2016,,,CCCCCCOc1ccc(cc1)N(c1ccc(cc1)OCCCCCC)c1ccc(c(c1)c1cc(ccc1c1ccc(s1)c1ccc(s1)/C=C(\C(=O)O)/C#N)N(c1ccc(cc1)OCCCCCC)c1ccc(cc1)OCCCCCC)c1ccc(s1)c1ccc(s1)/C=C(\C(=O)O)/C#N,triphenylamine,503.0,,dichloromethane
2571,740.0,14.71,0.63,6.86,Iodide_Triiodide,0.125,-,-,TiO2 film (12 um thick + 4 um scattering layer),-,24 hours,AM 1.5G 100mW/cm2,-,Chun-Yuan Lo and Dhirendra Kumar and Shu-Hua Chou and Chih-Han Chen and Chih-Hung Tsai and Shih-Hung Liu and Pi-Tai Chou and Ken-Tsung Wong,Highly Twisted Dianchoring D-$\uppi${\textendash}A Sensitizers for Efficient Dye-Sensitized Solar Cells,{ACS} Applied Materials {\&} Interfaces,8,10.1021/acsami.6b10162,27832--27842,41,,01/01/2016,Lo_2016,,,CCCCCCOc1ccc(cc1)N(c1ccc(cc1)OCCCCCC)c1ccc(cc1)c1cc(c(s1)c1ccc(s1)/C=C(\C(=O)O)/C#N)c1cc(sc1c1ccc(s1)/C=C(\C(=O)O)/C#N)c1ccc(cc1)N(c1ccc(cc1)OCCCCCC)c1ccc(cc1)OCCCCCC,triphenylamine,483.0,,dichloromethane
2572,520.0,2.5,0.78,1.0,Iodide_Triiodide,0.125,-,-,TiO2 film (12 um thick + 4 um scattering layer),-,24 hours,AM 1.5G 100mW/cm2,-,Chun-Yuan Lo and Dhirendra Kumar and Shu-Hua Chou and Chih-Han Chen and Chih-Hung Tsai and Shih-Hung Liu and Pi-Tai Chou and Ken-Tsung Wong,Highly Twisted Dianchoring D-$\uppi${\textendash}A Sensitizers for Efficient Dye-Sensitized Solar Cells,{ACS} Applied Materials {\&} Interfaces,8,10.1021/acsami.6b10162,27832--27842,41,,01/01/2016,Lo_2016,,,CCCCCCOc1ccc(cc1)N(c1ccc(cc1)c1ccc(s1)c1ccc(s1)/C=C(\C(=O)O)/C#N)c1ccc(cc1)N(c1ccc(cc1)c1ccc(s1)c1ccc(s1)/C=C(\C(=O)O)/C#N)c1ccc(cc1)OCCCCCC,triphenylamine,,,-
2573,580.0,3.72,0.66,1.43,Iodide_Triiodide,0.125,-,-,TiO2 film (12 um thick + 4 um scattering layer),-,24 hours,AM 1.5G 100mW/cm2,-,Chun-Yuan Lo and Dhirendra Kumar and Shu-Hua Chou and Chih-Han Chen and Chih-Hung Tsai and Shih-Hung Liu and Pi-Tai Chou and Ken-Tsung Wong,Highly Twisted Dianchoring D-$\uppi${\textendash}A Sensitizers for Efficient Dye-Sensitized Solar Cells,{ACS} Applied Materials {\&} Interfaces,8,10.1021/acsami.6b10162,27832--27842,41,,01/01/2016,Lo_2016,,,CCCCCCN1c2ccc(cc2Sc2c1ccc(c2)N(c1ccc(cc1)c1ccc(s1)c1ccc(s1)/C=C(\C(=O)O)/C#N)c1ccc(cc1)OCCCCCC)N(c1ccc(cc1)c1ccc(s1)c1ccc(s1)/C=C(\C(=O)O)/C#N)c1ccc(cc1)OCCCCCC,"triphenylamine,phenothiazine",,,-
2574,630.0,9.25,0.61,3.56,Iodide_Triiodide,0.125,-,-,TiO2 film (12 um thick + 4 um scattering layer),-,24 hours,AM 1.5G 100mW/cm2,-,Chun-Yuan Lo and Dhirendra Kumar and Shu-Hua Chou and Chih-Han Chen and Chih-Hung Tsai and Shih-Hung Liu and Pi-Tai Chou and Ken-Tsung Wong,Highly Twisted Dianchoring D-$\uppi${\textendash}A Sensitizers for Efficient Dye-Sensitized Solar Cells,{ACS} Applied Materials {\&} Interfaces,8,10.1021/acsami.6b10162,27832--27842,41,,01/01/2016,Lo_2016,,,CCCCCCOc1ccc(cc1)N(c1ccc2c(c1)C(CCCCCC)(CCCCCC)c1c2cc(cc1)N(c1ccc(cc1)c1ccc(s1)c1ccc(s1)/C=C(\C(=O)O)/C#N)c1ccc(cc1)OCCCCCC)c1ccc(cc1)c1ccc(s1)c1ccc(s1)/C=C(\C(=O)O)/C#N,triphenylamine,,,-
2575,620.0,7.92,0.68,3.34,Iodide_Triiodide,0.125,-,-,TiO2 film (12 um thick + 4 um scattering layer),-,24 hours,AM 1.5G 100mW/cm2,-,Chun-Yuan Lo and Dhirendra Kumar and Shu-Hua Chou and Chih-Han Chen and Chih-Hung Tsai and Shih-Hung Liu and Pi-Tai Chou and Ken-Tsung Wong,Highly Twisted Dianchoring D-$\uppi${\textendash}A Sensitizers for Efficient Dye-Sensitized Solar Cells,{ACS} Applied Materials {\&} Interfaces,8,10.1021/acsami.6b10162,27832--27842,41,,01/01/2016,Lo_2016,,,CCCCCCOc1ccc(cc1)N(c1ccc2c(c1)n(CCCCCC)c1c2cc(cc1)N(c1ccc(cc1)c1ccc(s1)c1ccc(s1)/C=C(\C(=O)O)/C#N)c1ccc(cc1)OCCCCCC)c1ccc(cc1)c1ccc(s1)c1ccc(s1)/C=C(\C(=O)O)/C#N,triphenylamine,,,-
2576,450.0,1.34,0.76,0.46,Iodide_Triiodide,0.125,-,-,TiO2 film (12 um thick + 4 um scattering layer),-,24 hours,AM 1.5G 100mW/cm2,-,Chun-Yuan Lo and Dhirendra Kumar and Shu-Hua Chou and Chih-Han Chen and Chih-Hung Tsai and Shih-Hung Liu and Pi-Tai Chou and Ken-Tsung Wong,Highly Twisted Dianchoring D-$\uppi${\textendash}A Sensitizers for Efficient Dye-Sensitized Solar Cells,{ACS} Applied Materials {\&} Interfaces,8,10.1021/acsami.6b10162,27832--27842,41,,01/01/2016,Lo_2016,,,CCCCCCOc1ccc(cc1)C(c1cc(cc(c1)N(c1ccc(cc1)c1ccc(s1)c1ccc(s1)/C=C(\C(=O)O)/C#N)c1ccc(cc1)OCCCCCC)N(c1ccc(cc1)c1ccc(s1)c1ccc(s1)/C=C(\C(=O)O)/C#N)c1ccc(cc1)OCCCCCC)c1ccc(cc1)OCCCCCC,triphenylamine,,,-
2597,579.0,13.39,0.71,5.5,Iodide_Triiodide,-,-,-,TiO2 film,-,-,AM 1.5G 100mW/cm2,-,Dan Wang and Weijiang Ying and Xiaoyu Zhang and Yue Hu and Wenjun Wu and Jianli Hua,Near-infrared absorbing isoindigo sensitizers: Synthesis and performance for dye-sensitized solar cells,Dyes and Pigments,112,10.1016/j.dyepig.2014.07.017,327--334,,,01/01/2015,Wang_2015,,,CCCCC(CN1c2cc(ccc2/C(=C/2\C(=O)N(c3c2ccc(c3)c2ccc(s2)/C=C(/C(=O)O)\C#N)CC(CCCC)CC)/C1=O)c1ccc2c(c1)C1CCCC1N2c1ccc(cc1)C)CC,indole,579.0,,dichloromethane
2600,500.0,2.66,0.64,0.86,Iodide_Triiodide,0.18,-,-,TiO2 film (11 um transparent + 4 um scat­tering layer),-,24 hours,AM 1.5G 100mW/cm2,"ACN/tert-butanol/DMSO mixture (3.5/3.5/3, v/v)",A. Venkateswararao and Payal Tyagi and K.R. Justin Thomas and Ping-Wei Chen and Kuo-Chuan Ho,"Organic dyes containing indolo[2,3-b]quinoxaline as a donor: synthesis, optical and photovoltaic properties",Tetrahedron,70,10.1016/j.tet.2014.04.009,6318--6327,36,,01/01/2014,Venkateswararao_2014,,,CCCCn1c2ccc(cc2c2c1nc1ccccc1n2)/C=C(/C(=O)O)\C#N,indoline,355.0,460.0,THF
2602,579.0,9.29,0.64,3.45,Iodide_Triiodide,0.18,-,-,TiO2 film (11 um transparent + 4 um scat­tering layer),-,24 hours,AM 1.5G 100mW/cm2,"ACN/tert-butanol/DMSO mixture (3.5/3.5/3, v/v)",A. Venkateswararao and Payal Tyagi and K.R. Justin Thomas and Ping-Wei Chen and Kuo-Chuan Ho,"Organic dyes containing indolo[2,3-b]quinoxaline as a donor: synthesis, optical and photovoltaic properties",Tetrahedron,70,10.1016/j.tet.2014.04.009,6318--6327,36,,01/01/2014,Venkateswararao_2014,,,CCCCn1c2ccc(cc2c2c1nc1ccccc1n2)c1ccc(s1)/C=C(/C(=O)O)\C#N,indoline,396.0,506.0,THF
2604,751.0,10.0,0.586,4.38,Iodide_Triiodide,0.16,-,-,TiO2 film (8 um transparent + 11 um scat­tering layer),-,16 hours,AM 1.5G 100mW/cm2,-,Shinichiro Fuse and Ryota Takahashi and Masato M. Maitani and Yuji Wada and Tatsuo Kaiho and Hiroshi Tanaka and Takashi Takahashi,Synthesis and Evaluation of Thiophene-Based Organic Dyes Contain{\-}ing a Rigid and Nonplanar Donor with Secondary Electron Donors for Use in Dye-Sensitized Solar Cells,European Journal of Organic Chemistry,2016,10.1002/ejoc.201501190,508--517,3,,01/01/2015,Fuse_2015,,,CCCCCCCCCCCCc1cc(sc1c1cc2c(s1)cc(s2)/C=C(\C(=O)O)/C#N)c1ccc2c(c1)C1C3CCC(C1N2c1ccc(cc1)C=C(c1ccccc1)c1ccccc1)C3,indoline,516.0,,Dichloromethane
2608,632.0,6.65,0.738,3.1,Iodide_Triiodide,-,-,-,TiO2 film,-,-,AM 1.5G 100mW/cm2,-,Zhongquan Wan and Chunyang Jia and Yan Wang and Xiaojun Yao,A Strategy To Boost the Efficiency of Rhodanine Electron Acceptor for Organic Dye: From Nonconjugation to Conjugation,{ACS} Applied Materials {\&} Interfaces,9,10.1021/acsami.7b04233,25225--25231,30,,01/01/2017,Wan_2017,,,OC(=O)N1C(=S)S/C(=C\c2ccc(s2)c2ccc(cc2)N(c2ccccc2)c2ccccc2)/C1=O,triphenylamine,503.0,,dichloromethane
2609,699.0,12.89,0.696,6.27,Iodide_Triiodide,-,-,-,TiO2 film,-,-,AM 1.5G 100mW/cm2,-,Zhongquan Wan and Chunyang Jia and Yan Wang and Xiaojun Yao,A Strategy To Boost the Efficiency of Rhodanine Electron Acceptor for Organic Dye: From Nonconjugation to Conjugation,{ACS} Applied Materials {\&} Interfaces,9,10.1021/acsami.7b04233,25225--25231,30,,01/01/2017,Wan_2017,,,N#C/C(=c/1\s/c(=C\c2ccc(s2)c2ccc(cc2)N(c2ccccc2)c2ccccc2)/c(=O)n1C)/C(=O)O,triphenylamine,496.0,,dichloromethane
2610,681.0,14.5,0.61,6.02,Iodide_Triiodide,0.28,-,-,TiO2 film 16-18 um thick,-,-,AM 1.5G 100mW/cm2,-,Yu-Hsiang Chiu and Masahiko Shibahara and Rui-Yu Huang and Motonori Watanabe and Zhong-Sheng Wang and Yu-Jen Hsiao and Bo-Fong Chang and Ting-Hsuan Chiang and Yuan Jay Chang,Triphenylamine derivatives and the lithium-ion capture of [3.3]cyclophane used in organic dye-sensitized solar cells,Dyes and Pigments,136,10.1016/j.dyepig.2016.09.043,761--772,,,01/01/2017,Chiu_2017,,,N#C/C(=C\c1ccc(s1)c1ccc(s1)c1ccc(cc1)N(c1ccc(cc1)C#Cc1cc2CCCc3ccc(CCCc1cc2)cc3)c1ccc(cc1)C#Cc1cc2CCCc3ccc(CCCc1cc2)cc3)/C(=O)O,triphenylamine,446.0,556.0,THF
2611,635.0,14.01,0.6,5.34,Iodide_Triiodide,0.28,-,-,TiO2 film 16-18 um thick,-,-,AM 1.5G 100mW/cm2,-,Yu-Hsiang Chiu and Masahiko Shibahara and Rui-Yu Huang and Motonori Watanabe and Zhong-Sheng Wang and Yu-Jen Hsiao and Bo-Fong Chang and Ting-Hsuan Chiang and Yuan Jay Chang,Triphenylamine derivatives and the lithium-ion capture of [3.3]cyclophane used in organic dye-sensitized solar cells,Dyes and Pigments,136,10.1016/j.dyepig.2016.09.043,761--772,,,01/01/2017,Chiu_2017,,,N#C/C(=C\c1ccc(s1)c1ccc(s1)c1ccc(cc1)N(c1ccc(cc1)C#Cc1ccccc1)c1ccc(cc1)C#Cc1ccccc1)/C(=O)O,triphenylamine,445.0,552.0,THF
2612,663.0,14.67,0.63,6.12,Iodide_Triiodide,0.28,-,-,TiO2 film 16-18 um thick,-,-,AM 1.5G 100mW/cm2,-,Yu-Hsiang Chiu and Masahiko Shibahara and Rui-Yu Huang and Motonori Watanabe and Zhong-Sheng Wang and Yu-Jen Hsiao and Bo-Fong Chang and Ting-Hsuan Chiang and Yuan Jay Chang,Triphenylamine derivatives and the lithium-ion capture of [3.3]cyclophane used in organic dye-sensitized solar cells,Dyes and Pigments,136,10.1016/j.dyepig.2016.09.043,761--772,,,01/01/2017,Chiu_2017,,,N#C/C(=C\c1ccc(s1)c1ccc(s1)c1ccc(cc1)N(c1ccc(cc1)/C=C/Cc1cc2CCCc3ccc(CCCc1cc2)cc3)c1ccc(cc1)/C=C/Cc1cc2CCCc3ccc(CCCc1cc2)cc3)/C(=O)O,triphenylamine,479.0,556.0,THF
2614,642.0,15.14,0.62,6.01,Iodide_Triiodide,0.28,-,-,TiO2 film 16-18 um thick,-,-,AM 1.5G 100mW/cm2,-,Yu-Hsiang Chiu and Masahiko Shibahara and Rui-Yu Huang and Motonori Watanabe and Zhong-Sheng Wang and Yu-Jen Hsiao and Bo-Fong Chang and Ting-Hsuan Chiang and Yuan Jay Chang,Triphenylamine derivatives and the lithium-ion capture of [3.3]cyclophane used in organic dye-sensitized solar cells,Dyes and Pigments,136,10.1016/j.dyepig.2016.09.043,761--772,,,01/01/2017,Chiu_2017,,,N#C/C(=C\c1ccc(s1)c1ccc(s1)c1ccc(cc1)N(c1ccc(cc1)C)c1ccc(cc1)C)/C(=O)O,triphenylamine,458.0,564.0,THF
2618,630.0,16.97,0.65,7.02,Iodide_Triiodide,0.16,-,-,TiO2 film (15 um thick + 5 um scattering layer),359 nmol/cm2,16 hours,AM 1.5G 100mW/cm2,-,Ryan Yeh-Yung Lin and Feng-Ling Wu and Chia-Hao Chang and Hsien-Hsin Chou and Tzu-Man Chuang and Te-Chun Chu and Chih-Yu Hsu and Ping-Wei Chen and Kuo-Chuan Ho and Yih-Hsing Lo and Jiann T. Lin,Y-shaped metal-free D{\textendash}$\uppi${\textendash}(A)2 sensitizers for high-performance dye-sensitized solar cells,Journal of Materials Chemistry A,2,10.1039/c3ta14404f,3092,9,,01/01/2014,Yeh_Yung_Lin_2014,,,N#C/C(=C\c1ccc(s1)c1sc(cc1c1ccc(s1)/C=C(/C(=O)O)\C#N)c1ccc(s1)c1ccc(cc1)N(c1ccccc1)c1ccccc1)/C(=O)O,triphenylamine,478.0,636.0,THF
2619,650.0,13.75,0.62,5.56,Iodide_Triiodide,0.16,-,-,TiO2 film (15 um thick + 5 um scattering layer),114 nmol/cm2,16 hours,AM 1.5G 100mW/cm2,-,Ryan Yeh-Yung Lin and Feng-Ling Wu and Chia-Hao Chang and Hsien-Hsin Chou and Tzu-Man Chuang and Te-Chun Chu and Chih-Yu Hsu and Ping-Wei Chen and Kuo-Chuan Ho and Yih-Hsing Lo and Jiann T. Lin,Y-shaped metal-free D{\textendash}$\uppi${\textendash}(A)2 sensitizers for high-performance dye-sensitized solar cells,Journal of Materials Chemistry A,2,10.1039/c3ta14404f,3092,9,,01/01/2014,Yeh_Yung_Lin_2014,,,N#C/C(=C\c1ccc(cc1)c1sc(cc1c1ccc(cc1)/C=C(/C(=O)O)\C#N)c1ccc(cc1)N(c1ccccc1)c1ccccc1)/C(=O)O,triphenylamine,451.0,626.0,THF
2620,550.0,7.94,0.59,2.6,Iodide_Triiodide,0.16,-,-,TiO2 film (15 um thick + 5 um scattering layer),88.9 nmol/cm2,16 hours,AM 1.5G 100mW/cm2,-,Ryan Yeh-Yung Lin and Feng-Ling Wu and Chia-Hao Chang and Hsien-Hsin Chou and Tzu-Man Chuang and Te-Chun Chu and Chih-Yu Hsu and Ping-Wei Chen and Kuo-Chuan Ho and Yih-Hsing Lo and Jiann T. Lin,Y-shaped metal-free D{\textendash}$\uppi${\textendash}(A)2 sensitizers for high-performance dye-sensitized solar cells,Journal of Materials Chemistry A,2,10.1039/c3ta14404f,3092,9,,01/01/2014,Yeh_Yung_Lin_2014,,,N#C/C(=C\c1ccc(cc1)c1sc(cc1c1ccc(cc1)/C=C(/C(=O)O)\C#N)c1ccc(s1)c1ccc(cc1)N(c1ccccc1)c1ccccc1)/C(=O)O,triphenylamine,462.0,512.0,THF
2621,630.0,16.98,0.68,7.28,Iodide_Triiodide,0.16,-,-,TiO2 film (15 um thick + 5 um scattering layer),374 nmol/cm2,16 hours,AM 1.5G 100mW/cm2,-,Ryan Yeh-Yung Lin and Feng-Ling Wu and Chia-Hao Chang and Hsien-Hsin Chou and Tzu-Man Chuang and Te-Chun Chu and Chih-Yu Hsu and Ping-Wei Chen and Kuo-Chuan Ho and Yih-Hsing Lo and Jiann T. Lin,Y-shaped metal-free D{\textendash}$\uppi${\textendash}(A)2 sensitizers for high-performance dye-sensitized solar cells,Journal of Materials Chemistry A,2,10.1039/c3ta14404f,3092,9,,01/01/2014,Yeh_Yung_Lin_2014,,,CCCCCCn1c2ccc(cc2c2c1cccc2)c1ccc(s1)c1sc(c(c1)c1ccc(s1)/C=C(/C(=O)O)\C#N)c1ccc(s1)/C=C(/C(=O)O)\C#N,triphenylamine,482.0,654.0,THF
2634,620.0,15.63,0.66,6.33,Iodide_Triiodide,0.16,-,-,TiO2 film (15 um thick + 5 um scattering layer),321 nmol/cm2,16 hours,AM 1.5G 100mW/cm2,-,Ryan Yeh-Yung Lin and Feng-Ling Wu and Chia-Hao Chang and Hsien-Hsin Chou and Tzu-Man Chuang and Te-Chun Chu and Chih-Yu Hsu and Ping-Wei Chen and Kuo-Chuan Ho and Yih-Hsing Lo and Jiann T. Lin,Y-shaped metal-free D{\textendash}$\uppi${\textendash}(A)2 sensitizers for high-performance dye-sensitized solar cells,Journal of Materials Chemistry A,2,10.1039/c3ta14404f,3092,9,,01/01/2014,Yeh_Yung_Lin_2014,,,N#C/C(=C\c1ccc(s1)c1sc(cc1c1ccc(s1)/C=C(/C(=O)O)\C#N)c1ccc(cc1)N(c1ccccc1)c1ccccc1)/C(=O)O,triphenylamine,472.0,621.0,THF
2643,592.0,14.64,0.692,5.85,Iodide_Triiodide,0.16,-,-,TiO2 film 15 um thick,209 nmol/cm2,12 hours,AM 1.5G 100mW/cm2,-,Yi-Fan Chen and Jun-Min Liu and Jian-Feng Huang and Li-Lin Tan and Yong Shen and Li-Min Xiao and Dai-Bin Kuang and Cheng-Yong Su,"Stable organic dyes based on the benzo[1,2-b:4,5-b$\prime$]dithiophene donor for efficient dye-sensitized solar cells",J. Mater. Chem. A,3,10.1039/c5ta00332f,8083--8090,15,,01/01/2015,Chen_2015,,,CCCCC(Cc1ccc(s1)c1c2sc(cc2c(c2c1cc(s2)c1cc(c(s1)c1cc(c(s1)c1sc(c2c1OCCO2)/C=C(/C(=O)O)\C#N)CCCCCC)CCCCCC)c1ccc(s1)CC(CCCC)CC)c1cc(c(s1)c1cc(c(s1)c1sc(c2c1OCCO2)/C=C(/C(=O)O)\C#N)CCCCCC)CCCCCC)CC,triphenylamine,484.0,,THF
2644,640.0,6.96,0.72,3.21,Iodide_Triiodide,0.25,-,-,TiO2 film (12 um thick + 6 um scattering layer),223 nmol/cm2,12 hours,AM 1.5G 100mW/cm2,-,Yung-Sheng Yen and Jen-Shyang Ni and Tse-Yen Lin and Wei-I Hung and Jiann T. Lin and Ming-Chang P. Yeh,Imidazole-Based Sensitizers Containing Double Anchors for Dye-Sensitized Solar Cells,European Journal of Organic Chemistry,2015,10.1002/ejoc.201501131,7367--7377,33,,01/01/2015,Yen_2015,,,CCCCCCn1c(nc(c1c1ccc(cc1)c1ccc(s1)/C=C(\C(=O)O)/C#N)c1ccc(cc1)c1ccc(s1)/C=C(\C(=O)O)/C#N)c1ccc2c(c1)c1ccccc1n2CCCCCC,"triphenylamine, carbazole",398.0,562.0,THF
2648,670.0,7.15,0.69,3.29,Iodide_Triiodide,0.25,-,-,TiO2 film (12 um thick + 6 um scattering layer),154 nmol/cm2,12 hours,AM 1.5G 100mW/cm2,-,Yung-Sheng Yen and Jen-Shyang Ni and Tse-Yen Lin and Wei-I Hung and Jiann T. Lin and Ming-Chang P. Yeh,Imidazole-Based Sensitizers Containing Double Anchors for Dye-Sensitized Solar Cells,European Journal of Organic Chemistry,2015,10.1002/ejoc.201501131,7367--7377,33,,01/01/2015,Yen_2015,,,CCCCCCOc1ccc(cc1)N(c1ccc(cc1)OCCCCCC)c1ccc(cc1)c1ccc(s1)c1nc(c(n1CCCCCC)c1ccc(cc1)c1ccc(s1)/C=C(/C(=O)O)\C#N)c1ccc(cc1)c1ccc(s1)/C=C(/C(=O)O)\C#N,"triphenylamine, carbazole",400.0,587.0,THF
2652,640.0,8.04,0.66,3.34,Iodide_Triiodide,0.25,-,-,TiO2 film (12 um thick + 6 um scattering layer),773 nmol/cm2,12 hours,AM 1.5G 100mW/cm2,-,Yung-Sheng Yen and Jen-Shyang Ni and Tse-Yen Lin and Wei-I Hung and Jiann T. Lin and Ming-Chang P. Yeh,Imidazole-Based Sensitizers Containing Double Anchors for Dye-Sensitized Solar Cells,European Journal of Organic Chemistry,2015,10.1002/ejoc.201501131,7367--7377,33,,01/01/2015,Yen_2015,,,CCCCCCOc1ccc(cc1)N(c1ccc(cc1)OCCCCCC)c1ccc(cc1)c1ccc(s1)c1nc(c(n1CCCCCC)c1ccc(s1)c1ccc(s1)/C=C(/C(=O)O)\C#N)c1ccc(s1)c1ccc(s1)/C=C(/C(=O)O)\C#N,triphenylamine,484.0,608.0,THF
2656,620.0,8.27,0.69,3.54,Iodide_Triiodide,0.25,-,-,TiO2 film (12 um thick + 6 um scattering layer),295 nmol/cm2,12 hours,AM 1.5G 100mW/cm2,-,Yung-Sheng Yen and Jen-Shyang Ni and Tse-Yen Lin and Wei-I Hung and Jiann T. Lin and Ming-Chang P. Yeh,Imidazole-Based Sensitizers Containing Double Anchors for Dye-Sensitized Solar Cells,European Journal of Organic Chemistry,2015,10.1002/ejoc.201501131,7367--7377,33,,01/01/2015,Yen_2015,,,CCCCCCOc1ccc(cc1)N(c1ccc(cc1)OCCCCCC)c1ccc(cc1)c1ccc(s1)c1nc2c(n1CCCCCC)c1cc(sc1c1c2cc(s1)c1ccc(s1)/C=C(/C(=O)O)\C#N)c1ccc(s1)/C=C(/C(=O)O)\C#N,triphenylamine,460.0,653.0,THF
2660,650.0,9.03,0.7,4.11,Iodide_Triiodide,0.25,-,-,TiO2 film (12 um thick + 6 um scattering layer),298 nmol/cm2,12 hours,AM 1.5G 100mW/cm2,-,Yung-Sheng Yen and Jen-Shyang Ni and Tse-Yen Lin and Wei-I Hung and Jiann T. Lin and Ming-Chang P. Yeh,Imidazole-Based Sensitizers Containing Double Anchors for Dye-Sensitized Solar Cells,European Journal of Organic Chemistry,2015,10.1002/ejoc.201501131,7367--7377,33,,01/01/2015,Yen_2015,,,CCCCCCn1c2ccc(cc2c2c1cccc2)c1[nH]c(c(n1)c1ccc(cc1)c1ccc(s1)/C=C(/C(=O)O)\C#N)c1ccc(cc1)c1ccc(s1)/C=C(/C(=O)O)\C#N,triphenylamine,388.0,585.0,THF
2663,630.0,8.9,0.67,3.75,Iodide_Triiodide,-,-,-,TiO2 film 7 um thick,-,-,AM 1.5G 100mW/cm2,-,Daniel Heredia and Jose Natera and Miguel Gervaldo and Luis Otero and Fernando Fungo and Chi-Yen Lin and Ken-Tsung Wong,Spirobifluorene-Bridged Donor/Acceptor Dye for Organic Dye-Sensitized Solar Cells,Organic Letters,12,10.1021/ol902314z,12--15,1,,01/01/2010,Heredia_2010,,,N#C/C(=C\c1ccc2c(c1)c1cc(ccc1C12c2cc(ccc2c2c1cc(cc2)N(c1ccccc1)c1ccccc1)/C=C(/C(=O)O)\C#N)N(c1ccccc1)c1ccccc1)/C(=O)O,triphenylamine,392.0,535.0,acetonitrile
2666,540.0,1.34,0.5,0.36,Iodide_Triiodide,-,-,-,TiO2 film 5 um thick,367 nmol/cm2,-,AM 1.5G 100mW/cm2,-,Sudip Mandal and Suman Kushwaha and Ramesh Mukkamala and Vijaya K. Siripina and Indrapal Singh Aidhen and B. Rajakumar and Ramanujam Kothandaraman,Metal-free bipolar/octupolar organic dyes for {DSSC} application: A combined experimental and theoretical approach,Organic Electronics,36,10.1016/j.orgel.2016.06.009,177--184,,,01/01/2016,Mandal_2016,,,c1ccc(cc1)N(c1ccccc1)c1ccc(cc1)C=Cc1ccncc1,triphenylamine,,,-
2667,510.0,0.8,0.48,0.19,Iodide_Triiodide,-,-,-,TiO2 film 5 um thick,417 nmol/cm2,-,AM 1.5G 100mW/cm2,-,Sudip Mandal and Suman Kushwaha and Ramesh Mukkamala and Vijaya K. Siripina and Indrapal Singh Aidhen and B. Rajakumar and Ramanujam Kothandaraman,Metal-free bipolar/octupolar organic dyes for {DSSC} application: A combined experimental and theoretical approach,Organic Electronics,36,10.1016/j.orgel.2016.06.009,177--184,,,01/01/2016,Mandal_2016,,,C[n+]1ccc(cc1)C=Cc1ccc(cc1)N(c1ccccc1)c1ccccc1,triphenylamine,,,-
2668,457.0,6.17,0.5,1.41,Iodide_Triiodide,-,-,-,TiO2 film 5 um thick,297 nmol/cm2,-,AM 1.5G 100mW/cm2,-,Sudip Mandal and Suman Kushwaha and Ramesh Mukkamala and Vijaya K. Siripina and Indrapal Singh Aidhen and B. Rajakumar and Ramanujam Kothandaraman,Metal-free bipolar/octupolar organic dyes for {DSSC} application: A combined experimental and theoretical approach,Organic Electronics,36,10.1016/j.orgel.2016.06.009,177--184,,,01/01/2016,Mandal_2016,,,c1ccc(cc1)N(c1ccccc1)c1ccc(cc1)C=Cc1cc(/C=C/c2ccc(cc2)N(c2ccccc2)c2ccccc2)nc(c1)/C=C/c1ccc(cc1)N(c1ccccc1)c1ccccc1,triphenylamine,,,-
2669,650.0,10.3,0.5,3.35,Iodide_Triiodide,-,-,-,TiO2 film 5 um thick,556 nmol/cm2,-,AM 1.5G 100mW/cm2,-,Sudip Mandal and Suman Kushwaha and Ramesh Mukkamala and Vijaya K. Siripina and Indrapal Singh Aidhen and B. Rajakumar and Ramanujam Kothandaraman,Metal-free bipolar/octupolar organic dyes for {DSSC} application: A combined experimental and theoretical approach,Organic Electronics,36,10.1016/j.orgel.2016.06.009,177--184,,,01/01/2016,Mandal_2016,,,C[n+]1c(/C=C/c2ccc(cc2)N(c2ccccc2)c2ccccc2)cc(cc1/C=C/c1ccc(cc1)N(c1ccccc1)c1ccccc1)C=Cc1ccc(cc1)N(c1ccccc1)c1ccccc1,triphenylamine,,,-
2675,653.0,10.8,0.672,4.7,Iodide_Triiodide,-,-,-,TiO2 film 8 um thick,526 nmol/cm2,8 hours,AM 1.5G 100mW/cm2,-,I. Duerto and E. Colom and J.M. Andr{\'{e}}s-Cast{\'{a}}n and S. Franco and J. Gar{\'{\i}}n and J. Orduna and B. Villacampa and M.J. Blesa,{DSSCs} based on aniline derivatives functionalized with a  tert -butyldimethylsilyl group and the effect of the $\uppi$-spacer,Dyes and Pigments,148,10.1016/j.dyepig.2017.07.063,61--71,,,01/01/2018,Duerto_2018,,,N#C/C(=C\c1ccc(s1)c1ccc(cc1)N(c1ccccc1)c1ccccc1)/C(=O)O,triphenylamine,437.0,540.0,dichloromethane
2676,662.0,12.57,0.663,5.5,Iodide_Triiodide,-,-,-,TiO2 film 8 um thick,104 nmol/cm2,8 hours,AM 1.5G 100mW/cm2,-,I. Duerto and E. Colom and J.M. Andr{\'{e}}s-Cast{\'{a}}n and S. Franco and J. Gar{\'{\i}}n and J. Orduna and B. Villacampa and M.J. Blesa,{DSSCs} based on aniline derivatives functionalized with a  tert -butyldimethylsilyl group and the effect of the $\uppi$-spacer,Dyes and Pigments,148,10.1016/j.dyepig.2017.07.063,61--71,,,01/01/2018,Duerto_2018,,,N#CC(=Cc1ccc(s1)c1ccc(cc1)N(CCO[Si](C(C)(C)C)(C)C)C)C(=O)O,triphenylamine,470.0,578.0,THF
2677,655.0,15.14,0.64,6.4,Iodide_Triiodide,-,-,-,TiO2 film 8 um thick,996 nmol/cm2,8 hours,AM 1.5G 100mW/cm2,-,I. Duerto and E. Colom and J.M. Andr{\'{e}}s-Cast{\'{a}}n and S. Franco and J. Gar{\'{\i}}n and J. Orduna and B. Villacampa and M.J. Blesa,{DSSCs} based on aniline derivatives functionalized with a  tert -butyldimethylsilyl group and the effect of the $\uppi$-spacer,Dyes and Pigments,148,10.1016/j.dyepig.2017.07.063,61--71,,,01/01/2018,Duerto_2018,,,CN(c1ccc(cc1)/C=C/c1ccc(s1)C=C(C(=O)O)C#N)CCO[Si](C(C)(C)C)(C)C,triphenylamine,491.0,616.0,THF
2678,563.0,6.37,0.658,2.4,Iodide_Triiodide,-,-,-,TiO2 film 8 um thick,180 nmol/cm2,8 hours,AM 1.5G 100mW/cm2,-,I. Duerto and E. Colom and J.M. Andr{\'{e}}s-Cast{\'{a}}n and S. Franco and J. Gar{\'{\i}}n and J. Orduna and B. Villacampa and M.J. Blesa,{DSSCs} based on aniline derivatives functionalized with a  tert -butyldimethylsilyl group and the effect of the $\uppi$-spacer,Dyes and Pigments,148,10.1016/j.dyepig.2017.07.063,61--71,,,01/01/2018,Duerto_2018,,,N#CC(=Cc1ccc(c2c1nsn2)c1ccc(cc1)N(CCO[Si](C(C)(C)C)(C)C)C)C(=O)O,triphenylamine,524.0,637.0,THF
2679,630.0,10.26,0.659,4.3,Iodide_Triiodide,-,-,-,TiO2 film 8 um thick,361 nmol/cm2,8 hours,AM 1.5G 100mW/cm2,-,I. Duerto and E. Colom and J.M. Andr{\'{e}}s-Cast{\'{a}}n and S. Franco and J. Gar{\'{\i}}n and J. Orduna and B. Villacampa and M.J. Blesa,{DSSCs} based on aniline derivatives functionalized with a  tert -butyldimethylsilyl group and the effect of the $\uppi$-spacer,Dyes and Pigments,148,10.1016/j.dyepig.2017.07.063,61--71,,,01/01/2018,Duerto_2018,,,N#CC(=Cc1ccc(cc1)c1ccc(c2c1nsn2)c1ccc(cc1)N(CCO[Si](C(C)(C)C)(C)C)C)C(=O)O,triphenylamine,471.0,617.0,THF
2683,663.0,14.67,0.63,6.12,Iodide_Triiodide,0.25,-,-,TiO2 film 16-18 um thick,-,-,AM 1.5G 100mW/cm2,-,Yu-Hsiang Chiu and Masahiko Shibahara and Rui-Yu Huang and Motonori Watanabe and Zhong-Sheng Wang and Yu-Jen Hsiao and Bo-Fong Chang and Ting-Hsuan Chiang and Yuan Jay Chang,Triphenylamine derivatives and the lithium-ion capture of [3.3]cyclophane used in organic dye-sensitized solar cells,Dyes and Pigments,136,10.1016/j.dyepig.2016.09.043,761--772,,,01/01/2017,Chiu_2017,,,N#C/C(=C\c1ccc(s1)c1ccc(s1)c1ccc(cc1)N(c1ccc(cc1)/C=C/c1ccccc1)c1ccc(cc1)/C=C/c1ccccc1)/C(=O)O,triphenylamine,477.0,555.0,THF
2693,548.0,8.13,0.69,3.09,Iodide_Triiodide,-,-,-,TiO2 film,-,-,AM 1.5G 100mW/cm2,-,Dan Wang and Weijiang Ying and Xiaoyu Zhang and Yue Hu and Wenjun Wu and Jianli Hua,Near-infrared absorbing isoindigo sensitizers: Synthesis and performance for dye-sensitized solar cells,Dyes and Pigments,112,10.1016/j.dyepig.2014.07.017,327--334,,,01/01/2015,Wang_2015,,,CCCCC(CN1c2cc(ccc2/C(=C/2\C(=O)N(c3c2ccc(c3)c2ccc(o2)/C=C(/C(=O)O)\C#N)CC(CCCC)CC)/C1=O)c1ccc2c(c1)C1CCCC1N2c1ccc(cc1)C)CC,indole,579.0,,dichloromethane
2698,680.0,6.13,0.73,3.07,Iodide_Triiodide,0.25,-,-,TiO2 film 12 um thick,265 nmol/cm2,-,AM 1.5G 100mW/cm2,12 hours,Mao Mao and Jian-Bo Wang and Xiu-Lin Liu and Guo-Hua Wu and Xia-Qin Fang and Qin-Hua Song,Insight into the effects of modifying chromophores on the performance of quinoline-based dye-sensitized solar cells,Spectrochimica Acta Part A: Molecular and Biomolecular Spectroscopy,190,10.1016/j.saa.2017.09.002,23--32,,,01/01/2018,Mao_2018,,,CCCCOc1ccc(cc1)N(c1ccc2c(c1)ccc(n2)/C=C(/C(=O)O)\C#N)c1ccc(cc1)OCCCC,triphenylamine,466.0,554.0,chloroform
2701,739.0,11.7,0.653,5.65,Iodide_Triiodide,0.16,-,-,TiO2 film 8 um thick,400 nmol/cm2,-,AM 1.5G 100mW/cm2,-,Sie-Rong Li and Chuan-Pei Lee and Po-Fan Yang and Chia-Wei Liao and Mandy M. Lee and Wei-Lin Su and Chun-Ting Li and Hao-Wu Lin and Kuo-Chuan Ho and Shih-Sheng Sun,Structure-Performance Correlations of Organic Dyes with an Electron-Deficient Diphenylquinoxaline Moiety for Dye-Sensitized Solar Cells,Chemistry - A European Journal,20,10.1002/chem.201402342,10052--10064,32,,01/01/2014,Li_2014,,,N#C/C(=C\c1cc2c(s1)cc(s2)c1ccc(c2c1nc(c1ccccc1)c(n2)c1ccccc1)c1ccc(cc1)N(c1ccccc1)c1ccccc1)/C(=O)O,triphenylamine,467.0,628.0,DMF
2703,692.0,12.3,0.639,5.44,Iodide_Triiodide,0.16,-,-,TiO2 film 8 um thick,210 nmol/cm2,-,AM 1.5G 100mW/cm2,-,Sie-Rong Li and Chuan-Pei Lee and Po-Fan Yang and Chia-Wei Liao and Mandy M. Lee and Wei-Lin Su and Chun-Ting Li and Hao-Wu Lin and Kuo-Chuan Ho and Shih-Sheng Sun,Structure-Performance Correlations of Organic Dyes with an Electron-Deficient Diphenylquinoxaline Moiety for Dye-Sensitized Solar Cells,Chemistry - A European Journal,20,10.1002/chem.201402342,10052--10064,32,,01/01/2014,Li_2014,,,N#C/C(=C\c1sc2c(c1)sc1c2sc(c1)c1ccc(c2c1nc(c1ccccc1)c(n2)c1ccccc1)c1ccc(cc1)N(c1ccccc1)c1ccccc1)/C(=O)O,triphenylamine,479.0,627.0,DMF
2704,728.0,11.5,0.626,5.24,Iodide_Triiodide,0.16,-,-,TiO2 film 8 um thick,430 nmol/cm2,-,AM 1.5G 100mW/cm2,-,Sie-Rong Li and Chuan-Pei Lee and Po-Fan Yang and Chia-Wei Liao and Mandy M. Lee and Wei-Lin Su and Chun-Ting Li and Hao-Wu Lin and Kuo-Chuan Ho and Shih-Sheng Sun,Structure-Performance Correlations of Organic Dyes with an Electron-Deficient Diphenylquinoxaline Moiety for Dye-Sensitized Solar Cells,Chemistry - A European Journal,20,10.1002/chem.201402342,10052--10064,32,,01/01/2014,Li_2014,,,CCc1ccc(cc1)N(c1ccc(cc1)CC)c1ccc(cc1)c1ccc(c2c1nc(c1ccccc1)c(n2)c1ccccc1)c1ccc(s1)c1ccc(s1)/C=C(/C(=O)O)\C#N,triphenylamine,486.0,636.0,DMF
2706,690.0,17.7,0.66,8.06,Iodide_Triiodide,0.16,-,-,TiO2 film (12 um thick + 4 um scattering layer),-,-,AM 1.5G 100mW/cm2,-,Sie-Rong Li and Chuan-Pei Lee and Po-Fan Yang and Chia-Wei Liao and Mandy M. Lee and Wei-Lin Su and Chun-Ting Li and Hao-Wu Lin and Kuo-Chuan Ho and Shih-Sheng Sun,Structure-Performance Correlations of Organic Dyes with an Electron-Deficient Diphenylquinoxaline Moiety for Dye-Sensitized Solar Cells,Chemistry - A European Journal,20,10.1002/chem.201402342,10052--10064,32,,01/01/2014,Li_2014,,,N#C/C(=C\c1ccc(s1)c1ccc(s1)c1ccc(c2c1nc(c1ccccc1)c(n2)c1ccccc1)c1ccc(cc1)N(c1ccccc1)c1ccccc1)/C(=O)O,triphenylamine,481.0,620.0,DMF
2707,670.0,16.9,0.66,7.47,Iodide_Triiodide,0.16,-,-,TiO2 film (12 um thick + 4 um scattering layer),-,-,AM 1.5G 100mW/cm2,-,Sie-Rong Li and Chuan-Pei Lee and Po-Fan Yang and Chia-Wei Liao and Mandy M. Lee and Wei-Lin Su and Chun-Ting Li and Hao-Wu Lin and Kuo-Chuan Ho and Shih-Sheng Sun,Structure-Performance Correlations of Organic Dyes with an Electron-Deficient Diphenylquinoxaline Moiety for Dye-Sensitized Solar Cells,Chemistry - A European Journal,20,10.1002/chem.201402342,10052--10064,32,,01/01/2014,Li_2014,,,CCc1ccc(cc1)N(c1ccc(cc1)CC)c1ccc(cc1)c1ccc(c2c1nc(c1ccccc1)c(n2)c1ccccc1)c1ccc(s1)/C=C(/C(=O)O)\C#N,triphenylamine,471.0,642.0,DMF
2708,620.0,15.8,0.64,6.27,Iodide_Triiodide,0.16,-,-,TiO2 film (12 um thick + 4 um scattering layer),-,-,AM 1.5G 100mW/cm2,-,Sie-Rong Li and Chuan-Pei Lee and Po-Fan Yang and Chia-Wei Liao and Mandy M. Lee and Wei-Lin Su and Chun-Ting Li and Hao-Wu Lin and Kuo-Chuan Ho and Shih-Sheng Sun,Structure-Performance Correlations of Organic Dyes with an Electron-Deficient Diphenylquinoxaline Moiety for Dye-Sensitized Solar Cells,Chemistry - A European Journal,20,10.1002/chem.201402342,10052--10064,32,,01/01/2014,Li_2014,,,N#C/C(=C\c1ccc(s1)c1ccc(c2c1nc(c1ccccc1)c(n2)c1ccccc1)c1ccc(s1)c1ccc(s1)c1ccc(cc1)N(c1ccccc1)c1ccccc1)/C(=O)O,triphenylamine,515.0,690.0,DMF
2709,650.0,15.6,0.65,6.59,Iodide_Triiodide,0.16,-,-,TiO2 film (12 um thick + 4 um scattering layer),-,-,AM 1.5G 100mW/cm2,-,Sie-Rong Li and Chuan-Pei Lee and Po-Fan Yang and Chia-Wei Liao and Mandy M. Lee and Wei-Lin Su and Chun-Ting Li and Hao-Wu Lin and Kuo-Chuan Ho and Shih-Sheng Sun,Structure-Performance Correlations of Organic Dyes with an Electron-Deficient Diphenylquinoxaline Moiety for Dye-Sensitized Solar Cells,Chemistry - A European Journal,20,10.1002/chem.201402342,10052--10064,32,,01/01/2014,Li_2014,,,N#C/C(=C\c1ccc(s1)c1ccc(c2c1nc(c1ccccc1)c(n2)c1ccccc1)c1ccc(cc1)N(c1ccc2c(c1)C(CC)(CC)c1c2cccc1)c1ccc2c(c1)C(CC)(CC)c1c2cccc1)/C(=O)O,triphenylamine,477.0,669.0,DMF
2710,670.0,16.0,0.67,7.18,Iodide_Triiodide,0.16,-,-,TiO2 film (12 um thick + 4 um scattering layer),-,-,AM 1.5G 100mW/cm2,-,Sie-Rong Li and Chuan-Pei Lee and Po-Fan Yang and Chia-Wei Liao and Mandy M. Lee and Wei-Lin Su and Chun-Ting Li and Hao-Wu Lin and Kuo-Chuan Ho and Shih-Sheng Sun,Structure-Performance Correlations of Organic Dyes with an Electron-Deficient Diphenylquinoxaline Moiety for Dye-Sensitized Solar Cells,Chemistry - A European Journal,20,10.1002/chem.201402342,10052--10064,32,,01/01/2014,Li_2014,,,N#C/C(=C\c1ccc(s1)c1ccc(c2c1nc(c1ccccc1)c(n2)c1ccccc1)c1ccc(cc1)N(c1ccccc1)c1ccccc1)/C(=O)O,triphenylamine,,,-
2711,550.0,0.91,0.565,0.28,Iodide_Triiodide,0.16,-,-,TiO2 film 15 um thick,-,12 hours,AM 1.5G 100mW/cm2,-,Yongjian Jia and Faliang Gou and Ran Fang and Huanwang Jing and Zhenping Zhu,{SalenZn}-bridged D-$\uppi$-A Dyes For Dye-Sensitized Solar Cells,Chinese Journal of Chemistry,32,10.1002/cjoc.201300924,513--520,6,,01/01/2014,Jia_2014,,,OC(=O)c1ccc2c(c1)/N=C/c1cc(ccc1O[Zn]Oc1c(/C=N/2)cc(cc1)N(c1ccccc1)c1ccccc1)N(c1ccccc1)c1ccccc1,"zinc, triphenylamine",470.0,,THF
2712,520.0,0.55,0.675,0.19,Iodide_Triiodide,0.16,-,-,TiO2 film 15 um thick,-,12 hours,AM 1.5G 100mW/cm2,-,Yongjian Jia and Faliang Gou and Ran Fang and Huanwang Jing and Zhenping Zhu,{SalenZn}-bridged D-$\uppi$-A Dyes For Dye-Sensitized Solar Cells,Chinese Journal of Chemistry,32,10.1002/cjoc.201300924,513--520,6,,01/01/2014,Jia_2014,,,Cc1cc(C)cc(c1)N(c1ccc2c(c1)/C=N/c1cc(ccc1/N=C/c1c(O[Zn]O2)ccc(c1)N(c1cc(C)cc(c1)C)c1cc(C)cc(c1)C)C(=O)O)c1cc(C)cc(c1)C,"zinc, triphenylamine",473.0,,THF
2713,580.0,1.08,0.615,0.39,Iodide_Triiodide,0.16,-,-,TiO2 film 15 um thick,-,12 hours,AM 1.5G 100mW/cm2,-,Yongjian Jia and Faliang Gou and Ran Fang and Huanwang Jing and Zhenping Zhu,{SalenZn}-bridged D-$\uppi$-A Dyes For Dye-Sensitized Solar Cells,Chinese Journal of Chemistry,32,10.1002/cjoc.201300924,513--520,6,,01/01/2014,Jia_2014,,,OC(=O)c1ccc2c(c1)/N=C/c1cc(ccc1O[Zn]Oc1c(/C=N/2)cc(cc1)N(c1ccc(cc1)C(C)(C)C)c1ccc(cc1)C(C)(C)C)N(c1ccc(cc1)C(C)(C)C)c1ccc(cc1)C(C)(C)C,"zinc, triphenylamine",470.0,,THF
2714,600.0,1.32,0.624,0.5,Iodide_Triiodide,0.16,-,-,TiO2 film 15 um thick,-,12 hours,AM 1.5G 100mW/cm2,-,Yongjian Jia and Faliang Gou and Ran Fang and Huanwang Jing and Zhenping Zhu,{SalenZn}-bridged D-$\uppi$-A Dyes For Dye-Sensitized Solar Cells,Chinese Journal of Chemistry,32,10.1002/cjoc.201300924,513--520,6,,01/01/2014,Jia_2014,,,CCCCCc1ccc(cc1)N(c1ccc(cc1)CCCCC)c1ccc2c(c1)/C=N/c1cc(ccc1/N=C/c1c(O[Zn]O2)ccc(c1)N(c1ccc(cc1)CCCCC)c1ccc(cc1)CCCCC)C(=O)O,"zinc, triphenylamine",452.0,,THF
2715,560.0,1.52,0.704,0.6,Iodide_Triiodide,0.16,-,-,TiO2 film 15 um thick,-,12 hours,AM 1.5G 100mW/cm2,-,Yongjian Jia and Faliang Gou and Ran Fang and Huanwang Jing and Zhenping Zhu,{SalenZn}-bridged D-$\uppi$-A Dyes For Dye-Sensitized Solar Cells,Chinese Journal of Chemistry,32,10.1002/cjoc.201300924,513--520,6,,01/01/2014,Jia_2014,,,CCCCCCCCc1ccc(cc1)N(c1ccc2c(c1)/C=N/c1cc(ccc1/N=C/c1c(O[Zn]O2)ccc(c1)N(c1ccc(cc1)CCCCCCCC)c1ccc(cc1)CCCCCCCC)C(=O)O)c1ccc(cc1)CCCCCCCC,"zinc, triphenylamine",470.0,,THF
2716,620.0,1.85,0.705,0.81,Iodide_Triiodide,0.16,-,-,TiO2 film 15 um thick,-,12 hours,AM 1.5G 100mW/cm2,-,Yongjian Jia and Faliang Gou and Ran Fang and Huanwang Jing and Zhenping Zhu,{SalenZn}-bridged D-$\uppi$-A Dyes For Dye-Sensitized Solar Cells,Chinese Journal of Chemistry,32,10.1002/cjoc.201300924,513--520,6,,01/01/2014,Jia_2014,,,OC(=O)c1cc2/N=C/c3cc(ccc3O[Zn]Oc3c(/C=N/c2cc1C(=O)O)cc(cc3)N(c1ccccc1)c1ccccc1)N(c1ccccc1)c1ccccc1,"zinc, triphenylamine",470.0,,THF
2717,612.0,10.77,0.74,4.9,Iodide_Triiodide,0.25,-,-,TiO2 film (11 um thick + 6 um scattering layer),-,16 hours,AM 1.5G 100mW/cm2,-,Fu-Ling Guo and Zhao-Qian Li and Xue-Peng Liu and Li Zhou and Fan-Tai Kong and Wang-Chao Chen and Song-Yuan Dai,Metal-Free Sensitizers Containing Hydantoin Acceptor as High Performance Anchoring Group for Dye-Sensitized Solar Cells,Advanced Functional Materials,26,10.1002/adfm.201601305,5733--5740,31,,01/01/2016,Guo_2016,,,O=C1NC(=O)C(=Cc2ccc(s2)c2ccc(c3c2nsn3)c2ccc(cc2)N(c2ccccc2)c2ccccc2)N1,triphenylamine,522.0,,chloroform
2718,644.0,16.23,0.726,7.58,Iodide_Triiodide,0.25,-,-,TiO2 film (11 um thick + 6 um scattering layer),-,16 hours,AM 1.5G 100mW/cm2,-,Fu-Ling Guo and Zhao-Qian Li and Xue-Peng Liu and Li Zhou and Fan-Tai Kong and Wang-Chao Chen and Song-Yuan Dai,Metal-Free Sensitizers Containing Hydantoin Acceptor as High Performance Anchoring Group for Dye-Sensitized Solar Cells,Advanced Functional Materials,26,10.1002/adfm.201601305,5733--5740,31,,01/01/2016,Guo_2016,,,COc1ccc(cc1)N(c1ccc(cc1)OC)c1ccc(cc1)c1ccc(c2c1nsn2)c1ccc(s1)C=C1NC(=O)NC1=O,triphenylamine,515.0,,chloroform
2720,570.0,6.8,0.69,2.7,Iodide_Triiodide,0.16,-,-,TiO2 film (8 um transparent + 11 um scat­tering layer),-,16 hours,AM 1.5G 100mW/cm2,-,Shunsuke Irie and Shinichiro Fuse and Masato M. Maitani and Yuji Wada and Yuhei Ogomi and Shuzi Hayase and Tatsuo Kaiho and Hisashi Masui and Hiroshi Tanaka and Takashi Takahashi,Rapid Synthesis of D-A$\prime$-$\uppi$-A Dyes through a One-Pot Three-Component Suzuki-Miyaura Coupling and an Evaluation of their Photovoltaic Properties for Use in Dye-Sensitized Solar Cells,Chemistry - A European Journal,22,10.1002/chem.201504277,2507--2514,7,,01/01/2016,Irie_2016,,,CCCCCCCCn1nc2c(n1)c(c1ccc(s1)/C=C(/C(=O)O)\C#N)c1c(c2c2ccc(s2)c2cccc3c2C2C4CCC(C2N3c2ccccc2)C4)nc(c(n1)c1ccccc1)c1ccccc1,indoline,630.0,,Dichloromethane
