Repository: PaulC61/Cheminformatics

# Cheminformatics
Repository for:
Cheminformatics Masters students of University of Strasbourg 2020 - 2022
+ My own projects related to the course

File: InternshipM2_BIU/WorkingEnvironment/Phase2/metalsNoMixes.csv (part 20 of 24)
,VOC,JSC,FF,PCE,Electrolyte,Active area,Co-adsorbent,Co-sensitizer,Semiconductor,Dye loading,Exposure time,Solar simulator,Performance comment,Article author,Article title,Article journal,Article volume,Article DOI,Article pages,Article issue nr,Article EID,Article year,Article year.1,Article electronic id,Article keywords,Molecule SMILE,Molecule keywords,Molecule spectrum absorption maxima,Molecule spectrum emission maxima,Molecule spectrum solvent
2957,628.0,14.16,0.66,5.87,Iodide_Triiodide,0.142,-,-,TiO2 film (12+4 uM),-,5 hours,AM 1.5G 100mW/cm2,-,Bo Liu and Qingbin Liu and Dan You and Xiaoyan Li and Yoshinori Naruta and Weihong Zhu,Molecular engineering of indoline based organic sensitizers for highly efficient dye-sensitized solar cells,Journal of Materials Chemistry,22,10.1039/c2jm31704d,13348,26,,01/01/2012,Liu_2012,,,CCCCCn1c2ccc(cc2c2c1cccc2)N1C2CCCC2c2c1cc(/C=C/c1ccc(s1)/C=C(/C(=O)O)\C#N)cc2,indoline,523.0,,CH3CN-CH2Cl2
2966,629.0,10.4,0.71,4.64,Iodide_Triiodide,0.2304,-,-,TiO2 film (8+5 uM),-,12 hours,AM 1.5G 100mW/cm2,-,Yongzhen Wu and Xi Zhang and Wenqin Li and Zhong-Sheng Wang and He Tian and Weihong Zhu,Hexylthiophene-Featured D-A-$\uppi$-A Structural Indoline Chromophores for Coadsorbent-Free and Panchromatic Dye-Sensitized Solar Cells,Advanced Energy Materials,2,10.1002/aenm.201100341,149--156,1,,01/01/2012,Wu_2012,,,CCCCCCc1cc(sc1c1ccc2c(c1)C1CCCC1N2c1ccc(cc1)C)c1ccc(c2c1nsn2)c1cc(c(s1)/C=C(\C(=O)O)/C#N)CCCCCC,indoline,557.0,,dichloromethane
2969,672.0,15.0,0.77,7.76,Iodide_Triiodide,0.2304,-,-,TiO2 film (12+4 uM),-,12 hours,AM 1.5G 100mW/cm2,-,Yongzhen Wu and Xi Zhang and Wenqin Li and Zhong-Sheng Wang and He Tian and Weihong Zhu,Hexylthiophene-Featured D-A-$\uppi$-A Structural Indoline Chromophores for Coadsorbent-Free and Panchromatic Dye-Sensitized Solar Cells,Advanced Energy Materials,2,10.1002/aenm.201100341,149--156,1,,01/01/2012,Wu_2012,,,CCCCCCc1cc(sc1/C=C(\C(=O)O)/C#N)c1ccc(c2c1nsn2)c1ccc2c(c1)C1CCCC1N2c1ccc(cc1)C,indoline,547.0,,dichloromethane
2980,650.0,16.0,0.69,7.18,Iodide_Triiodide,0.156,-,-,TiO2 film (6 uM thick),-,12 hours,AM 1.5G 100mW/cm2,-,Lina Wang and Mao Liang and Yue Zhang and Fangyi Cheng and Xuda Wang and Zhe Sun and Song Xue,Influence of donor and bridge structure in D{\textendash}A{\textendash}$\uppi${\textendash}A indoline dyes on the photovoltaic properties of dye-sensitized solar cells employing iodine/cobalt electrolyte,Dyes and Pigments,101,10.1016/j.dyepig.2013.10.016,270--279,,,01/01/2014,Wang_2014,,,CCCC1(CCC)c2ccc(cc2c2c1cccc2)N1C2CCCC2c2c1ccc(c2)c1ccc(c2c1nsn2)c1ccc(s1)/C=C(\C(=O)O)/C#N,indoline,550.0,636.0,dichloromethane
2984,650.0,6.0,0.66,2.6,Iodide_Triiodide,-,-,-,TiO2 film 10 um thick,-,1 hour,AM 1.5G 100mW/cm2,MeOH solvent,Hiroshi Imahori and Shinya Hayashi and Hironobu Hayashi and Akane Oguro and Seunghun Eu and Tomokazu Umeyama and Yoshihiro Matano,Effects of Porphyrin Substituents and Adsorption Conditions on Photovoltaic Properties of Porphyrin-Sensitized {TiO}2Cells,The Journal of Physical Chemistry C,113,10.1021/jp907288h,18406--18413,42,,01/01/2009,Imahori_2009,,,Cc1cc(C)c(c(c1)C)/C/1=C/2\C=CC(=N2)/C(=c/2\n3[Zn]n4c1ccc4/C(=C\1/C=CC(=N1)/C(=c\3/cc2)/c1c(C)cc(cc1C)C)/c1ccc(cc1)c1ccc(cc1)C(=O)O)/c1c(C)cc(cc1C)C,porphyrin,585.0,646.0,dichloromethane
2987,631.0,15.2,0.69,6.62,Iodide_Triiodide,0.156,-,-,TiO2 film (6 uM thick),-,12 hours,AM 1.5G 100mW/cm2,-,Lina Wang and Mao Liang and Yue Zhang and Fangyi Cheng and Xuda Wang and Zhe Sun and Song Xue,Influence of donor and bridge structure in D{\textendash}A{\textendash}$\uppi${\textendash}A indoline dyes on the photovoltaic properties of dye-sensitized solar cells employing iodine/cobalt electrolyte,Dyes and Pigments,101,10.1016/j.dyepig.2013.10.016,270--279,,,01/01/2014,Wang_2014,,,N#C/C(=C/c1ccc(s1)c1ccc(c2c1nsn2)c1ccc2c(c1)C1CCCC1N2c1ccc(cc1)C(C)(C)C)/C(=O)O,indoline,535.0,632.0,dichloromethane
2991,655.0,14.0,0.68,6.5,Iodide_Triiodide,0.156,-,-,TiO2 film (6 uM thick),-,12 hours,AM 1.5G 100mW/cm2,-,Lina Wang and Mao Liang and Yue Zhang and Fangyi Cheng and Xuda Wang and Zhe Sun and Song Xue,Influence of donor and bridge structure in D{\textendash}A{\textendash}$\uppi${\textendash}A indoline dyes on the photovoltaic properties of dye-sensitized solar cells employing iodine/cobalt electrolyte,Dyes and Pigments,101,10.1016/j.dyepig.2013.10.016,270--279,,,01/01/2014,Wang_2014,,,CCCC1(CCC)c2ccc(cc2c2c1cccc2)N1C2CCCC2c2c1ccc(c2)c1ccc(s1)/C=C(\C(=O)O)/C#N,indoline,508.0,580.0,dichloromethane
2995,520.0,4.5,0.63,1.48,Iodide_Triiodide,0.18,-,-,TiO2 film (8-12 um thick),-,20 hours,AM 1.5G 100mW/cm2,-,Dickson D. Babu and Hammad Cheema and Dalia Elsherbiny and Ahmed El-Shafei and Airody Vasudeva Adhikari,Molecular Engineering and Theoretical Investigation of Novel Metal-Free Organic Chromophores for Dye-Sensitized Solar Cells,Electrochimica Acta,176,10.1016/j.electacta.2015.07.079,868--879,,,01/01/2015,Babu_2015,,,CCCCCCn1cc(c2c1ccc(c2)OC)/C=C(\c1ccc(s1)C=C(C(=O)O)C#N)/C#N,indoline,503.0,633.0,chloroform
2998,600.0,5.39,0.74,2.35,Iodide_Triiodide,0.25,-,-,TiO2 film (7 um thick),-,-,AM 1.5G 100mW/cm2,-,James M. Ball and Nicola K. S. Davis and James D. Wilkinson and James Kirkpatrick and Joël Teuscher and Robert Gunning and Harry L. Anderson and Henry J. Snaith,A panchromatic anthracene-fused porphyrin sensitizer for dye-sensitized solar cells,{RSC} Advances,2,10.1039/c2ra20952g,6846,17,,01/01/2012,Ball_2012,,,OC(=O)CN1C(=S)S/C(=C\c2ccc3c(c2)N(c2ccc(cc2)C=C(c2ccccc2)c2ccccc2)C2C3CCC2)/C1=O,indoline,,,THF
3002,650.0,7.63,0.72,3.5,Iodide_Triiodide,0.2399,-,-,TiO2 6uM thickness,-,-,AM 1.5G 100mW/cm2,-,Shingo Kajiyama and Yu Uemura and Hidetoshi Miura and Kohjiro Hara and Nagatoshi Koumura,Organic dyes with oligo-n-hexylthiophene for dye-sensitized solar cells: Relation between chemical structure of donor and photovoltaic performance,Dyes and Pigments,92,10.1016/j.dyepig.2011.08.016,1250--1256,3,,01/01/2012,Kajiyama_2012,,,CCCCCCc1cc(sc1c1sc(c(c1)CCCCCC)C=C(C(=O)O)C#N)c1ccc2c(c1)c1CCCc1n2CC,indole,472.0,,20%THF-toluene
3003,802.0,6.89,0.75,3.6,Iodide_Triiodide,0.2399,-,-,TiO2 6uM thickness,-,-,AM 1.5G 100mW/cm2,-,Shingo Kajiyama and Yu Uemura and Hidetoshi Miura and Kohjiro Hara and Nagatoshi Koumura,Organic dyes with oligo-n-hexylthiophene for dye-sensitized solar cells: Relation between chemical structure of donor and photovoltaic performance,Dyes and Pigments,92,10.1016/j.dyepig.2011.08.016,1250--1256,3,,01/01/2012,Kajiyama_2012,,,CCCCCCc1cc(sc1c1cc(c(s1)C=C(C(=O)O)C#N)CCCCCC)c1ccc2c(c1)c1CCCc1n2c1ccccc1,indole,471.0,,20%THF-toluene
3004,936.0,8.0,0.72,3.9,Iodide_Triiodide,0.2399,-,-,TiO2 6uM thickness,-,-,AM 1.5G 100mW/cm2,-,Shingo Kajiyama and Yu Uemura and Hidetoshi Miura and Kohjiro Hara and Nagatoshi Koumura,Organic dyes with oligo-n-hexylthiophene for dye-sensitized solar cells: Relation between chemical structure of donor and photovoltaic performance,Dyes and Pigments,92,10.1016/j.dyepig.2011.08.016,1250--1256,3,,01/01/2012,Kajiyama_2012,,,CCCCCCc1cc(sc1c1cc(c(s1)C=C(C(=O)O)C#N)CCCCCC)c1ccc2c(c1)c1CCCc1n2c1ccc(cc1)OC,indole,474.0,,20%THF-toluene
3005,791.0,8.74,0.74,3.7,Iodide_Triiodide,0.2399,-,-,TiO2 6uM thickness,-,-,AM 1.5G 100mW/cm2,-,Shingo Kajiyama and Yu Uemura and Hidetoshi Miura and Kohjiro Hara and Nagatoshi Koumura,Organic dyes with oligo-n-hexylthiophene for dye-sensitized solar cells: Relation between chemical structure of donor and photovoltaic performance,Dyes and Pigments,92,10.1016/j.dyepig.2011.08.016,1250--1256,3,,01/01/2012,Kajiyama_2012,,,CCCCCCc1cc(sc1c1sc(c(c1)CCCCCC)C=C(C(=O)O)C#N)c1ccc2c(c1)C1CCCC1N2CC,indoline,513.0,,20%THF-toluene
3006,930.0,7.82,0.66,3.4,Iodide_Triiodide,0.2399,-,-,TiO2 6uM thickness,-,-,AM 1.5G 100mW/cm2,-,Shingo Kajiyama and Yu Uemura and Hidetoshi Miura and Kohjiro Hara and Nagatoshi Koumura,Organic dyes with oligo-n-hexylthiophene for dye-sensitized solar cells: Relation between chemical structure of donor and photovoltaic performance,Dyes and Pigments,92,10.1016/j.dyepig.2011.08.016,1250--1256,3,,01/01/2012,Kajiyama_2012,,,CCCCCCc1cc(sc1c1sc(c(c1)CCCCCC)C=C(C(=O)O)C#N)c1ccc2c(c1)C1CCCC1N2c1ccccc1,indoline,498.0,,20%THF-toluene
3007,826.0,6.22,0.7,3.0,Iodide_Triiodide,0.2399,-,-,TiO2 6uM thickness,-,-,AM 1.5G 100mW/cm2,-,Shingo Kajiyama and Yu Uemura and Hidetoshi Miura and Kohjiro Hara and Nagatoshi Koumura,Organic dyes with oligo-n-hexylthiophene for dye-sensitized solar cells: Relation between chemical structure of donor and photovoltaic performance,Dyes and Pigments,92,10.1016/j.dyepig.2011.08.016,1250--1256,3,,01/01/2012,Kajiyama_2012,,,CCCCCCc1cc(sc1c1cc(c(s1)C=C(C(=O)O)C#N)CCCCCC)c1ccc2c(c1)C1CCCC1N2c1ccc(cc1)OC,indoline,509.0,,20%THF-toluene
3008,671.0,13.35,0.693,6.21,Iodide_Triiodide,-,-,-,TiO2 film (12 um thick + 4 um scattering layer),-,12 hours,AM 1.5G 100mW/cm2,-,Haibo Zhu and Yongzhen Wu and Jingchuan Liu and Weiwei Zhang and Wenjun Wu and Wei-Hong Zhu,D{\textendash}A{\textendash}$\uppi${\textendash}A featured sensitizers containing an auxiliary acceptor of benzoxadiazole: molecular engineering and co-sensitization,J. Mater. Chem. A,3,10.1039/c5ta01371b,10603--10609,19,,01/01/2015,Zhu_2015,,,N#C/C(=C\c1ccc(o1)c1ccc(c2c1non2)c1ccc2c(c1)C1CCCC1N2c1ccc(cc1)C)/C(=O)O,indoline,551.0,,Chloroform + methanol
3010,709.0,17.84,0.681,8.61,Iodide_Triiodide,-,-,-,TiO2 film (12 um thick + 4 um scattering layer),-,12 hours,AM 1.5G 100mW/cm2,-,Haibo Zhu and Yongzhen Wu and Jingchuan Liu and Weiwei Zhang and Wenjun Wu and Wei-Hong Zhu,D{\textendash}A{\textendash}$\uppi${\textendash}A featured sensitizers containing an auxiliary acceptor of benzoxadiazole: molecular engineering and co-sensitization,J. Mater. Chem. A,3,10.1039/c5ta01371b,10603--10609,19,,01/01/2015,Zhu_2015,,,CCCCCCc1cc(sc1/C=C(/C(=O)O)\C#N)c1ccc(c2c1non2)c1ccc2c(c1)C1CCCC1N2c1ccc(cc1)C,indoline,552.0,,Chloroform + methanol
3014,600.0,8.64,0.68,3.2,Iodide_Triiodide,0.25,-,-,TiO2 film (12 um transparent + 4 um scattering layer),0.0832 nmol/cm2,15-20 hours,AM 1.5G 100mW/cm2,-,Masatoshi Ishida and Sun Woo Park and Daesub Hwang and Young Bean Koo and Jonathan L. Sessler and Dong Young Kim and Dongho Kim,Donor-Substituted $\upbeta$-Functionalized Porphyrin Dyes on Hierarchically Structured Mesoporous {TiO}2Spheres. Highly Efficient Dye-Sensitized Solar Cells,The Journal of Physical Chemistry C,115,10.1021/jp202307b,19343--19354,39,,01/01/2011,Ishida_2011,,,OC(=O)/C=C/C1=CC2=N/C/1=C\c1ccc3n1[Zn]n1/c(=C\2/c2cc(cc(c2)C(C)(C)C)C(C)(C)C)/cc/c/1=C(/C1=N/C(=C\3/c2cc(cc(c2)C(C)(C)C)C(C)(C)C)/C=C1)\N(c1ccc(cc1)C(C)(C)C)c1ccc(cc1)C(C)(C)C,porphyrin,618.0,665.0,ethanol
3015,600.0,11.22,0.64,4.22,Iodide_Triiodide,0.25,-,-,TiO2 film (12 um transparent + 4 um scattering layer),0.0958 nmol/cm2,15-20 hours,AM 1.5G 100mW/cm2,-,Masatoshi Ishida and Sun Woo Park and Daesub Hwang and Young Bean Koo and Jonathan L. Sessler and Dong Young Kim and Dongho Kim,Donor-Substituted $\upbeta$-Functionalized Porphyrin Dyes on Hierarchically Structured Mesoporous {TiO}2Spheres. Highly Efficient Dye-Sensitized Solar Cells,The Journal of Physical Chemistry C,115,10.1021/jp202307b,19343--19354,39,,01/01/2011,Ishida_2011,,,OC(=O)/C=C/C=C/C1=CC2=N/C/1=C\c1ccc3n1[Zn]n1/c(=C\2/c2cc(cc(c2)C(C)(C)C)C(C)(C)C)/cc/c/1=C(/C1=N/C(=C\3/c2cc(cc(c2)C(C)(C)C)C(C)(C)C)/C=C1)\N(c1ccc(cc1)C(C)(C)C)c1ccc(cc1)C(C)(C)C,porphyrin,628.0,671.0,ethanol
3016,580.0,11.43,0.64,4.36,Iodide_Triiodide,0.25,-,-,TiO2 film (12 um transparent + 4 um scattering layer),0.115 nmol/cm2,15-20 hours,AM 1.5G 100mW/cm2,-,Masatoshi Ishida and Sun Woo Park and Daesub Hwang and Young Bean Koo and Jonathan L. Sessler and Dong Young Kim and Dongho Kim,Donor-Substituted $\upbeta$-Functionalized Porphyrin Dyes on Hierarchically Structured Mesoporous {TiO}2Spheres. Highly Efficient Dye-Sensitized Solar Cells,The Journal of Physical Chemistry C,115,10.1021/jp202307b,19343--19354,39,,01/01/2011,Ishida_2011,,,OC(=O)/C=C/C=C/c1cc2n3c1/C=C/1\N=C(C=C1/C=C/C=C/C(=O)O)/C(=c/1\n([Zn]3)/c(=C(\C3=N/C(=C\2/c2cc(cc(c2)C(C)(C)C)C(C)(C)C)/C=C3)/N(c2ccc(cc2)C(C)(C)C)c2ccc(cc2)C(C)(C)C)/cc1)/c1cc(cc(c1)C(C)(C)C)C(C)(C)C,porphyrin,650.0,688.0,ethanol
3025,623.0,11.25,0.63,4.42,Iodide_Triiodide,0.25,-,-,TiO2 film (9 uM thick + 8 uM scattering layer),-,-,AM 1.5G 100mW/cm2,-,Wenqin Li and Yongzhen Wu and Qiong Zhang and He Tian and Weihong Zhu,D-A-$\uppi$-A Featured Sensitizers Bearing Phthalimide and Benzotriazole as Auxiliary Acceptor: Effect on Absorption and Charge Recombination Dynamics in Dye-Sensitized Solar Cells,{ACS} Applied Materials {\&} Interfaces,4,10.1021/am3001049,1822--1830,3,,01/01/2012,Li_2012,,,N#C/C(=C\c1ccc(s1)c1ccc2c(c1)C1CCCC1N2c1ccc(cc1)C)/C(=O)O,indoline,483.0,,dichloromethane
3029,748.0,10.06,0.68,5.11,Iodide_Triiodide,0.25,-,-,TiO2 film (9 uM thick + 8 uM scattering layer),-,-,AM 1.5G 100mW/cm2,-,Wenqin Li and Yongzhen Wu and Qiong Zhang and He Tian and Weihong Zhu,D-A-$\uppi$-A Featured Sensitizers Bearing Phthalimide and Benzotriazole as Auxiliary Acceptor: Effect on Absorption and Charge Recombination Dynamics in Dye-Sensitized Solar Cells,{ACS} Applied Materials {\&} Interfaces,4,10.1021/am3001049,1822--1830,3,,01/01/2012,Li_2012,,,CCCCCCCCN1C(=O)c2c(C1=O)c(ccc2c1ccc2c(c1)C1CCCC1N2c1ccc(cc1)C)c1ccc(s1)/C=C(/C(=O)O)\C#N,indoline,442.0,,dichloromethane
3030,622.0,10.0,0.65,4.03,Iodide_Triiodide,0.25,-,-,TiO2 film (12 um thick),-,15 hours,AM 1.5G 100mW/cm2,-,Tamotsu Horiuchi and Hidetoshi Miura and Satoshi Uchida,Highly efficient metal-free organic dyes for dye-sensitized solar cells,Journal of Photochemistry and Photobiology A: Chemistry,164,10.1016/j.jphotochem.2003.12.018,29--32,01-Mar,,01/01/2004,Horiuchi_2004,,,COc1ccc(cc1)N1C2CCCC2c2c1ccc(c2)/C=C(/C(=O)O)\C#N,indoline,483.0,,ethanol
3034,791.0,15.79,0.67,8.38,Iodide_Triiodide,0.25,-,-,TiO2 film (9 uM thick + 8 uM scattering layer),-,-,AM 1.5G 100mW/cm2,-,Wenqin Li and Yongzhen Wu and Qiong Zhang and He Tian and Weihong Zhu,D-A-$\uppi$-A Featured Sensitizers Bearing Phthalimide and Benzotriazole as Auxiliary Acceptor: Effect on Absorption and Charge Recombination Dynamics in Dye-Sensitized Solar Cells,{ACS} Applied Materials {\&} Interfaces,4,10.1021/am3001049,1822--1830,3,,01/01/2012,Li_2012,,,CCCCCCCCn1nc2c(n1)c(ccc2c1ccc(s1)/C=C(/C(=O)O)\C#N)c1ccc2c(c1)C1CCCC1N2c1ccc(cc1)C,indoline,496.0,,dichloromethane
3050,632.0,10.04,0.701,4.45,Iodide_Triiodide,0.142,-,-,TiO2 film (8 uM thick + 4 uM scattering layer),-,12 hours,AM 1.5G 100mW/cm2,-,Wenqin Li and Bo Liu and Yongzhen Wu and Shiqin Zhu and Qiong Zhang and Weihong Zhu,"Organic sensitizers incorporating 3,4-ethylenedioxythiophene as the conjugated bridge: Joint photophysical and electrochemical analysis of photovoltaic performance",Dyes and Pigments,99,10.1016/j.dyepig.2013.04.031,176--184,1,,01/01/2013,Li_2013,,,N#C/C(=C\c1ccc(s1)c1sc(c2c1OCCO2)c1ccc2c(c1)C1CCCC1N2c1ccc(cc1)C)/C(=O)O,indoline,518.0,,THF
3056,750.0,12.1,0.64,5.79,Iodide_Triiodide,0.196,-,-,TiO2 film (10 uM thick + 4 uM scattering layer),178 nmol/cm2,12 hours,AM 1.5G 100mW/cm2,-,Xing Qian and Huan-Huan Gao and Yi-Zhou Zhu and Bin Pan and Jian-Yu Zheng,Tetraindole-based saddle-shaped organic dyes for efficient dye-sensitized solar cells,Dyes and Pigments,121,10.1016/j.dyepig.2015.05.015,152--158,,,01/01/2015,Qian_2015,,,CCCCCCCCn1c2ccc(cc2c2c1c1c3ccccc3n(c1c1c(c3c2n(CCCCCCCC)c2c3cccc2)n(c2c1cccc2)CCCCCCCC)CCCCCCCC)c1ccc(s1)/C=C(/C(=O)O)\C#N,indole,460.0,,dichloromethane
3058,762.0,13.0,0.65,6.46,Iodide_Triiodide,0.196,-,-,TiO2 film (10 uM thick + 4 uM scattering layer),136 nmol/cm2,12 hours,AM 1.5G 100mW/cm2,-,Xing Qian and Huan-Huan Gao and Yi-Zhou Zhu and Bin Pan and Jian-Yu Zheng,Tetraindole-based saddle-shaped organic dyes for efficient dye-sensitized solar cells,Dyes and Pigments,121,10.1016/j.dyepig.2015.05.015,152--158,,,01/01/2015,Qian_2015,,,CCCCCCCCn1c2ccc(cc2c2c1c1c3ccccc3n(c1c1c(c3c2n(CCCCCCCC)c2c3cccc2)n(c2c1cccc2)CCCCCCCC)CCCCCCCC)c1ccc(s1)c1ccc(s1)/C=C(/C(=O)O)\C#N,indole,474.0,,dichloromethane
3062,732.0,13.1,0.7,6.71,Iodide_Triiodide,0.2,-,-,TiO2 film (10 uM thick),-,36 hours,AM 1.5G 100mW/cm2,-,Zhihui Wang and He Wang and Mao Liang and Yulin Tan and Fangyi Cheng and Zhe Sun and Song Xue,Judicious Design of Indoline Chromophores for High-Efficiency Iodine-Free Dye-Sensitized Solar Cells,{ACS} Applied Materials {\&} Interfaces,6,10.1021/am500575s,5768--5778,8,,01/01/2014,Wang_2014,,,CCCCCCOc1ccc(cc1)N(c1ccc(cc1)OCCCCCC)c1ccc(cc1)n1c2cc(sc2c2c1cc(s2)c1ccc2c(c1)C1CCCC1N2c1ccc2c(c1)C(CCC)(CCC)c1c2cccc1)/C=C(/C(=O)O)\C#N,indoline,544.0,,dichloromethane
3064,745.0,14.0,0.69,7.19,Iodide_Triiodide,0.2,-,-,TiO2 film (10 uM thick),-,36 hours,AM 1.5G 100mW/cm2,-,Zhihui Wang and He Wang and Mao Liang and Yulin Tan and Fangyi Cheng and Zhe Sun and Song Xue,Judicious Design of Indoline Chromophores for High-Efficiency Iodine-Free Dye-Sensitized Solar Cells,{ACS} Applied Materials {\&} Interfaces,6,10.1021/am500575s,5768--5778,8,,01/01/2014,Wang_2014,,,CCCCCCOc1ccc(cc1)N(c1ccc(cc1)OCCCCCC)c1ccc(cc1)n1c2cc(sc2c2c1cc(s2)c1ccc2c(c1)C1CCCC1N2c1ccc2c(c1)C(CCC)(CCC)c1c2c2c(c3c1c1ccccc1C3(CCC)CCC)c1c(C2(CCC)CCC)cccc1)/C=C(/C(=O)O)\C#N,indoline,553.0,,dichloromethane
3066,720.0,13.8,0.68,6.76,Iodide_Triiodide,0.2,-,-,TiO2 film (10 uM thick),-,36 hours,AM 1.5G 100mW/cm2,-,Zhihui Wang and He Wang and Mao Liang and Yulin Tan and Fangyi Cheng and Zhe Sun and Song Xue,Judicious Design of Indoline Chromophores for High-Efficiency Iodine-Free Dye-Sensitized Solar Cells,{ACS} Applied Materials {\&} Interfaces,6,10.1021/am500575s,5768--5778,8,,01/01/2014,Wang_2014,,,CCCCCCN(c1ccc(cc1)n1c2cc(sc2c2c1cc(s2)c1ccc2c(c1)C1CCCC1N2c1ccc2c(c1)C(CCC)(CCC)c1c2cccc1)/C=C(/C(=O)O)\C#N)CCCCCC,indoline,536.0,,dichloromethane
3077,656.0,12.65,0.7,5.82,Iodide_Triiodide,0.16,-,-,TiO2 film (12 um transparent + 6 um scat­tering layer),201 nmol/cm2,12 hours,AM 1.5G 100mW/cm2,-,Jen-Shyang Ni and Yi-Chi Yen and Jiann T. Lin,Organic sensitizers with a rigid dithienobenzotriazole-based spacer for high-performance dye-sensitized solar cells,J. Mater. Chem. A,4,10.1039/c6ta02275h,6553--6560,17,,01/01/2016,Ni_2016,,,CCCCCCc1cc(sc1/C=C(\C(=O)O)/C#N)c1sc2c(c1)c1nn(nc1c1c2sc(c1)c1cc2c(s1)c1c(n2CC(CCCC)CC)cccc1)CC(CCCC)CC,indoline,,,-
3080,594.0,2.9,0.68,1.18,Iodide_Triiodide,0.159,-,-,TiO2 film (3 um transparent + 4 um scat­tering layer),-,12 hours,AM 1.5G 100mW/cm2,-,Xiaomei Huang and Yi Fang and Xin Li and Yongshu Xie and Weihong Zhu,Novel dyes based on naphthalimide moiety as electron acceptor for efficient dye-sensitized solar cells,Dyes and Pigments,90,10.1016/j.dyepig.2011.01.010,297--303,3,,01/01/2011,Huang_2011,,,Cc1ccc(cc1)N1C2CCCC2c2c1ccc(c2)c1ccc2c3c1cccc3c(=O)n(c2=O)CC(=O)O,indoline,458.0,,Methanol-chloroform
3081,664.0,5.42,0.75,2.7,Iodide_Triiodide,0.159,-,-,TiO2 film (3 um transparent + 4 um scat­tering layer),-,12 hours,AM 1.5G 100mW/cm2,-,Xiaomei Huang and Yi Fang and Xin Li and Yongshu Xie and Weihong Zhu,Novel dyes based on naphthalimide moiety as electron acceptor for efficient dye-sensitized solar cells,Dyes and Pigments,90,10.1016/j.dyepig.2011.01.010,297--303,3,,01/01/2011,Huang_2011,,,OC(=O)Cn1c(=O)c2ccc(c3c2c(c1=O)ccc3c1ccc2c(c1)C1CCCC1N2c1ccc(cc1)C)c1ccc2c(c1)C1CCCC1N2c1ccc(cc1)C,indoline,473.0,,Methanol-chloroform
3091,500.0,7.77,0.59,2.29,Iodide_Triiodide,0.25,-,-,TiO2 12uM,-,1 hour,AM 1.5G  100 mW/cm2,15 uM dye concentration,Takeshi Maeda and Hidekazu Nakao and Hisashi Kito and Hirokazu Ichinose and Shigeyuki Yagi and Hiroyuki Nakazumi,Far-red absorbing squarylium dyes with terminally connected electron-accepting units for organic dye-sensitized solar cells,Dyes and Pigments,90,10.1016/j.dyepig.2011.01.006,275--283,3,,01/01/2011,Maeda_2011,,,CCCCN(c1ccc(cc1)[C+]1C([O-])[C+](C1[O-])c1ccc(cc1)/C=C\1/N(CCOC(=O)CCC(=O)Oc2ccc3c(c2)c(=C(C#N)C#N)c2c(c3=C(C#N)C#N)cc(cc2)O)c2c(C1(C)C)cccc2)CCCC,squarylium,637.0,655.0,CHCl3
3092,470.0,3.51,0.63,1.03,Iodide_Triiodide,0.25,-,-,TiO2 12uM,-,1 hour,AM 1.5G  100 mW/cm2,15 uM dye concentration,Takeshi Maeda and Hidekazu Nakao and Hisashi Kito and Hirokazu Ichinose and Shigeyuki Yagi and Hiroyuki Nakazumi,Far-red absorbing squarylium dyes with terminally connected electron-accepting units for organic dye-sensitized solar cells,Dyes and Pigments,90,10.1016/j.dyepig.2011.01.006,275--283,3,,01/01/2011,Maeda_2011,,,CCCCN(c1ccc(cc1)[C+]1C([O-])[C+](C1[O-])c1ccc(cc1)N(CCOC(=O)CCc1cc(=C(C#N)C#N)ccc1=C(C#N)C#N)C)CCCC,squarylium,633.0,656.0,CHCl3
3101,543.0,9.2,0.72,3.6,Iodide_Triiodide,0.159,-,-,TiO2 film (8 um transparent + 5 um scat­tering layer),-,4 hours,AM 1.5G 100mW/cm2,-,Jiangyi Mao and Jiabao Yang and Joël Teuscher and Thomas Moehl and Chenyi Yi and Robin Humphry-Baker and Pascal Comte and Carole Grätzel and Jianli Hua and Shaik M. Zakeeruddin and He Tian and Michael Grätzel,"Thiadiazolo[3,4-c]pyridine Acceptor Based Blue Sensitizers for High Efficiency Dye-Sensitized Solar Cells",The Journal of Physical Chemistry C,118,10.1021/jp501173b,17090--17099,30,,01/01/2014,Mao_2014,,,N#CC(=Cc1ccc(s1)c1cnc(c2c1nsn2)c1ccc2c(c1)C1CCCC1N2c1ccc(cc1)C)C(=O)O,indoline,576.0,752.0,chloroform
3103,612.0,15.1,0.72,6.7,Iodide_Triiodide,0.159,-,-,TiO2 film (8 um transparent + 5 um scat­tering layer),-,4 hours,AM 1.5G 100mW/cm2,-,Jiangyi Mao and Jiabao Yang and Joël Teuscher and Thomas Moehl and Chenyi Yi and Robin Humphry-Baker and Pascal Comte and Carole Grätzel and Jianli Hua and Shaik M. Zakeeruddin and He Tian and Michael Grätzel,"Thiadiazolo[3,4-c]pyridine Acceptor Based Blue Sensitizers for High Efficiency Dye-Sensitized Solar Cells",The Journal of Physical Chemistry C,118,10.1021/jp501173b,17090--17099,30,,01/01/2014,Mao_2014,,,CCCCC(CC1(CC(CCCC)CC)c2cc(sc2c2c1cc(s2)c1ccc(s1)C=C(C(=O)O)C#N)c1cnc(c2c1nsn2)c1ccc2c(c1)C1CCCC1N2c1ccc(cc1)C)CC,indoline,593.0,766.0,chloroform
3114,604.0,17.76,0.57,6.1,Iodide_Triiodide,0.25,-,-,TiO2 film (15 um thick),-,17 hours,AM 1.5G 100mW/cm2,-,Tamotsu Horiuchi and Hidetoshi Miura and Satoshi Uchida,Highly-efficient metal-free organic dyes for dye-sensitized solar cells,Chemical Communications,,10.1039/b307819a,3036,24,,01/01/2003,Horiuchi_2003,,,OC(=O)CN1C(=S)S/C(=C\c2ccc3c(c2)C2CCCC2N3c2ccc(cc2)C=C(c2ccccc2)c2ccccc2)/C1=O,indoline,514.0,621.0,chloroform
3115,559.0,18.07,0.55,5.5,Iodide_Triiodide,0.25,-,-,TiO2 film (15 um thick),-,17 hours,AM 1.5G 100mW/cm2,-,Tamotsu Horiuchi and Hidetoshi Miura and Satoshi Uchida,Highly-efficient metal-free organic dyes for dye-sensitized solar cells,Chemical Communications,,10.1039/b307819a,3036,24,,01/01/2003,Horiuchi_2003,,,COc1ccc2c(c1)ccc(c2)N1C2CCCC2c2c1ccc(c2)/C=C/1\SC(=S)N(C1=O)CC(=O)O,indoline,491.0,,tert-butyl alcohol/acetonitrile
3116,589.0,14.8,0.59,5.11,Iodide_Triiodide,0.25,-,-,TiO2 film (12 um thick),-,15 hours,AM 1.5G 100mW/cm2,-,Tamotsu Horiuchi and Hidetoshi Miura and Satoshi Uchida,Highly efficient metal-free organic dyes for dye-sensitized solar cells,Journal of Photochemistry and Photobiology A: Chemistry,164,10.1016/j.jphotochem.2003.12.018,29--32,01-Mar,,01/01/2004,Horiuchi_2004,,,COc1ccc(cc1)N1c2ccc(cc2C2C1CCC2)/C=C/1\SC(=S)N(C1=O)CC(=O)O,indoline,483.0,,ethanol
3120,681.0,4.2,0.53,1.5,Iodide_Triiodide,0.158,-,-,TiO2 12uM thick + 4uM scattering layer,-,-,AM 1.5G  100 mW/cm2,-,Anthony Burke and Lukas Schmidt-Mende and Seigo Ito and Michael Grätzel,A novel blue dye for near-{IR} `dye-sensitised' solar cell applications,Chem. Commun.,,10.1039/b609266g,234--236,3,,01/01/2007,Burke_2007,,,OC(=O)CCN1c2cc3ccccc3cc2C(/C/1=C/C1=C([O-])/C(=C/C2=[N+](CCC(=O)O)c3c(C2(C)C)c2ccccc2cc3)/C1=O)(C)C,squarine,679.0,,ethanol
3125,621.0,13.3,0.68,5.61,Iodide_Triiodide,0.158,-,-,TiO2 film (12 um thick),549 nmol/cm2,36 hours,AM 1.5G 100mW/cm2,-,Guo Li and Mao Liang and Hui Wang and Zhe Sun and Lina Wang and Zhihui Wang and Song Xue,Significant Enhancement of Open-Circuit Voltage in Indoline-Based Dye-Sensitized Solar Cells via Retarding Charge Recombination,Chemistry of Materials,25,10.1021/cm400196w,1713--1722,9,,01/01/2013,Li_2013,,,CCCCCCOc1ccc(cc1)N1C2CCCC2c2c1ccc(c2)c1cc2c(s1)c(c(s2)/C=C(/C(=O)O)\C#N)CCC,indoline,495.0,,dichloromethane
3129,633.0,13.9,0.67,5.89,Iodide_Triiodide,0.158,-,-,TiO2 film (12 um thick),449 nmol/cm2,36 hours,AM 1.5G 100mW/cm2,-,Guo Li and Mao Liang and Hui Wang and Zhe Sun and Lina Wang and Zhihui Wang and Song Xue,Significant Enhancement of Open-Circuit Voltage in Indoline-Based Dye-Sensitized Solar Cells via Retarding Charge Recombination,Chemistry of Materials,25,10.1021/cm400196w,1713--1722,9,,01/01/2013,Li_2013,,,CCCc1c(/C=C(/C(=O)O)\C#N)sc2c1sc(c2)c1ccc2c(c1)C1CCCC1N2c1ccc(cc1)OC(C)(C)C,indoline,465.0,,dichloromethane
3133,725.0,14.8,0.66,7.08,Iodide_Triiodide,0.158,-,-,TiO2 film (12 um thick),232 nmol/cm2,36 hours,AM 1.5G 100mW/cm2,-,Guo Li and Mao Liang and Hui Wang and Zhe Sun and Lina Wang and Zhihui Wang and Song Xue,Significant Enhancement of Open-Circuit Voltage in Indoline-Based Dye-Sensitized Solar Cells via Retarding Charge Recombination,Chemistry of Materials,25,10.1021/cm400196w,1713--1722,9,,01/01/2013,Li_2013,,,CCCc1c(/C=C(/C(=O)O)\C#N)sc2c1sc(c2)c1ccc2c(c1)C1CCCC1N2c1ccc2c(c1)C(CCC)(CCC)c1c2c2c(c3c1c1ccccc1C3(CCC)CCC)c1c(C2(CCC)CCC)cccc1,indoline,500.0,,dichloromethane
3137,675.0,15.0,0.68,6.88,Iodide_Triiodide,0.158,-,-,TiO2 film (12 um thick),-,36 hours,AM 1.5G 100mW/cm2,-,Guo Li and Mao Liang and Hui Wang and Zhe Sun and Lina Wang and Zhihui Wang and Song Xue,Significant Enhancement of Open-Circuit Voltage in Indoline-Based Dye-Sensitized Solar Cells via Retarding Charge Recombination,Chemistry of Materials,25,10.1021/cm400196w,1713--1722,9,,01/01/2013,Li_2013,,,CCCc1c(/C=C(/C(=O)O)\C#N)sc2c1sc(c2)c1ccc2c(c1)C1CCCC1N2c1ccc2c(c1)C(CCC)(CCC)c1c2cccc1,indoline,492.0,,dichloromethane
3148,600.0,12.9,0.68,5.3,Iodide_Triiodide,0.2304,-,-,TiO2 film (16 um thick),-,12 hours,AM 1.5G 100mW/cm2,-,Weihong Zhu and Yongzhen Wu and Shutao Wang and Wenqin Li and Xin Li and Jian Chen and Zhong-sheng Wang and He Tian,Organic D-A-$\uppi$-A Solar Cell Sensitizers with Improved Stability and Spectral Response,Advanced Functional Materials,21,10.1002/adfm.201001801,756--763,4,,01/01/2010,Zhu_2010,,,N#C/C(=C\c1ccc(s1)c1ccc(c2c1nsn2)c1ccc2c(c1)C1CCCC1N2c1ccc(cc1)C)/C(=O)O,indoline,533.0,,CHCl3/CH3OH
3149,615.0,14.48,0.74,6.62,Iodide_Triiodide,0.2304,-,-,TiO2 film (16 um thick),-,12 hours,AM 1.5G 100mW/cm2,-,Weihong Zhu and Yongzhen Wu and Shutao Wang and Wenqin Li and Xin Li and Jian Chen and Zhong-sheng Wang and He Tian,Organic D-A-$\uppi$-A Solar Cell Sensitizers with Improved Stability and Spectral Response,Advanced Functional Materials,21,10.1002/adfm.201001801,756--763,4,,01/01/2010,Zhu_2010,,,N#C/C(=C\c1ccc(cc1)c1ccc(c2c1nsn2)c1ccc2c(c1)C1CCCC1N2c1ccc(cc1)C)/C(=O)O,indoline,496.0,,CHCl3/CH3OH
3151,634.0,18.63,0.63,7.41,Iodide_Triiodide,0.15,-,-,TiO2 film (5 um thick),-,12 hours,AM 1.5G 100mW/cm2,-,Bo Liu and Weihong Zhu and Qiong Zhang and Wenjun Wu and Min Xu and Zhijun Ning and Yongshu Xie and He Tian,Conveniently synthesized isophorone dyes for high efficiency dye-sensitized solar cells: tuning photovoltaic performance by structural modification of donor group in donor{\textendash}$\uppi${\textendash}acceptor system,Chemical Communications,,10.1039/b820964b,1766,13,,01/01/2009,Liu_2009,,,N#C/C(=C/1\C=C(/C=C/c2ccc3c(c2)C2CCCC2N3c2ccc(cc2)C)CC(C1)(C)C)/C(=O)O,indoline,497.0,706.0,acetonitrile
3206,560.0,4.03,0.64,1.46,Iodide_Triiodide,0.25,-,-,TiO2 12uM,-,-,AM 1.5G  100 mW/cm2,-,Shyam S. Pandey and Takafumi Inoue and Naotaka Fujikawa and Yoshihiro Yamaguchi and Shuji Hayase,Substituent effect in direct ring functionalized squaraine dyes on near infra-red sensitization of nanocrystalline {TiO}2 for molecular photovoltaics,Journal of Photochemistry and Photobiology A: Chemistry,214,10.1016/j.jphotochem.2010.07.010,269--275,02-Mar,,01/01/2010,Pandey_2010,,,CCN1c2ccc(cc2C(/C/1=C\C1C([O-])/C(=C\C2=[N+](CC)c3c(C2(C)C)ccc(c3)C(=O)O)/C1=O)(C)C)C(=O)O,squaraine,,,-
3207,580.0,4.39,0.65,1.66,Iodide_Triiodide,0.25,-,-,TiO2 12uM,-,-,AM 1.5G  100 mW/cm2,-,Shyam S. Pandey and Takafumi Inoue and Naotaka Fujikawa and Yoshihiro Yamaguchi and Shuji Hayase,Substituent effect in direct ring functionalized squaraine dyes on near infra-red sensitization of nanocrystalline {TiO}2 for molecular photovoltaics,Journal of Photochemistry and Photobiology A: Chemistry,214,10.1016/j.jphotochem.2010.07.010,269--275,02-Mar,,01/01/2010,Pandey_2010,,,CCCCN1c2ccc(cc2C(/C/1=C\C1C([O-])/C(=C\C2=[N+](CCCC)c3c(C2(C)C)ccc(c3)C(=O)O)/C1=O)(C)C)C(=O)O,squaraine,,,-
3208,600.0,5.09,0.69,2.09,Iodide_Triiodide,0.25,-,-,TiO2 12uM,-,-,AM 1.5G  100 mW/cm2,-,Shyam S. Pandey and Takafumi Inoue and Naotaka Fujikawa and Yoshihiro Yamaguchi and Shuji Hayase,Substituent effect in direct ring functionalized squaraine dyes on near infra-red sensitization of nanocrystalline {TiO}2 for molecular photovoltaics,Journal of Photochemistry and Photobiology A: Chemistry,214,10.1016/j.jphotochem.2010.07.010,269--275,02-Mar,,01/01/2010,Pandey_2010,,,CCCCCCCCN1/C(=C/C2C([O-])/C(=C\C3=[N+](CCCCCCCC)c4c(C3(C)C)ccc(c4)C(=O)O)/C2=O)/C(c2c1ccc(c2)C(=O)O)(C)C,squaraine,,,-
3209,610.0,5.31,0.67,2.17,Iodide_Triiodide,0.25,-,-,TiO2 12uM,-,-,AM 1.5G  100 mW/cm2,-,Shyam S. Pandey and Takafumi Inoue and Naotaka Fujikawa and Yoshihiro Yamaguchi and Shuji Hayase,Substituent effect in direct ring functionalized squaraine dyes on near infra-red sensitization of nanocrystalline {TiO}2 for molecular photovoltaics,Journal of Photochemistry and Photobiology A: Chemistry,214,10.1016/j.jphotochem.2010.07.010,269--275,02-Mar,,01/01/2010,Pandey_2010,,,CCCCCCCCCCCCN1c2ccc(cc2C(/C/1=C\C1C([O-])/C(=C\C2=[N+](CCCCCCCCCCCC)c3c(C2(C)C)ccc(c3)C(=O)O)/C1=O)(C)C)C(=O)O,squaraine,,,-
3210,600.0,5.4,0.71,2.29,Iodide_Triiodide,0.25,-,-,TiO2 12uM,-,-,AM 1.5G  100 mW/cm2,-,Shyam S. Pandey and Takafumi Inoue and Naotaka Fujikawa and Yoshihiro Yamaguchi and Shuji Hayase,Substituent effect in direct ring functionalized squaraine dyes on near infra-red sensitization of nanocrystalline {TiO}2 for molecular photovoltaics,Journal of Photochemistry and Photobiology A: Chemistry,214,10.1016/j.jphotochem.2010.07.010,269--275,02-Mar,,01/01/2010,Pandey_2010,,,CCCCCCCCCCCCCCCCCCN1c2ccc(cc2C(/C/1=C\C1C([O-])/C(=C\C2=[N+](CCCCCCCCCCCCCCCCCC)c3c(C2(C)C)ccc(c3)C(=O)O)/C1=O)(C)C)C(=O)O,squaraine,,,-
3240,547.0,6.11,0.66,2.21,Iodide_Triiodide,0.196,-,-,TiO2 2.7 um thick,-,24 hours,AM 1.5G 100mW/cm2,-,{\'{E}}rica Torres and Sara Sequeira and Pedro Parreira and Paulo Mendes and Tiago Silva and Killian Lobato and Maria Jo{\~{a}}o Brites,Coumarin dye with ethynyl group as $\uppi$-spacer unit for dye sensitized solar cells,Journal of Photochemistry and Photobiology A: Chemistry,310,10.1016/j.jphotochem.2015.05.017,1--8,,,01/01/2015,Torres_2015,,,CCN(c1ccc2c(c1)oc(=O)c(c2C)C#CC=C(C(=O)O)C#N)CC,coumarin,440.0,,dichloromethane
3241,730.0,11.67,0.7079,6.04,Iodide_Triiodide,0.159,-,-,TiO2 film 18 um thick,113 nmol/cm2,4 hours,AM 1.5G 100mW/cm2,-,Qinqin Xu and Guang Yang and Yu Ren and Futai Lu and Nuonuo Zhang and Muhammad Qamar and Manlin Yang and Bao Zhang and Yaqing Feng,A detailed experimental and theoretical investigation of the role of cyano groups in the $\uppi$-bridged acceptor of sensitizers for use in dye-sensitized solar cells ({DSCs}),Phys. Chem. Chem. Phys.,,10.1039/c7cp04642a,,,,01/01/2017,Xu_2017,,,CCCCO/C/1=C/2\C=CC(=N2)/C(=c/2\n3[Zn]n4c1ccc4/C(=C\1/C=CC(=N1)/C(=c\3/cc2)/C=C/C(=O)O)/c1ccccc1)/c1ccccc1,porphyrin,619.0,621.0,ethanol
3242,670.0,6.19,0.7409,3.08,Iodide_Triiodide,0.159,-,-,TiO2 film 18 um thick,121 nmol/cm2,4 hours,AM 1.5G 100mW/cm2,-,Qinqin Xu and Guang Yang and Yu Ren and Futai Lu and Nuonuo Zhang and Muhammad Qamar and Manlin Yang and Bao Zhang and Yaqing Feng,A detailed experimental and theoretical investigation of the role of cyano groups in the $\uppi$-bridged acceptor of sensitizers for use in dye-sensitized solar cells ({DSCs}),Phys. Chem. Chem. Phys.,,10.1039/c7cp04642a,,,,01/01/2017,Xu_2017,,,CCCCO/C/1=C/2\C=CC(=N2)/C(=c/2\n3[Zn]n4c1ccc4/C(=C\1/C=CC(=N1)/C(=c\3/cc2)/C=C(/C(=O)O)\C#N)/c1ccccc1)/c1ccccc1,porphyrin,626.0,632.0,ethanol
3243,600.0,3.64,0.6597,1.44,Iodide_Triiodide,0.159,-,-,TiO2 film 18 um thick,114 nmol/cm2,4 hours,AM 1.5G 100mW/cm2,-,Qinqin Xu and Guang Yang and Yu Ren and Futai Lu and Nuonuo Zhang and Muhammad Qamar and Manlin Yang and Bao Zhang and Yaqing Feng,A detailed experimental and theoretical investigation of the role of cyano groups in the $\uppi$-bridged acceptor of sensitizers for use in dye-sensitized solar cells ({DSCs}),Phys. Chem. Chem. Phys.,,10.1039/c7cp04642a,,,,01/01/2017,Xu_2017,,,CCCCO/C/1=C/2\C=CC(=N2)/C(=c/2\n3[Zn]n4c1ccc4/C(=C\1/C=CC(=N1)/C(=c\3/cc2)/C=C/C=C(/C(=O)O)\C#N)/c1ccccc1)/c1ccccc1,porphyrin,641.0,656.0,ethanol
3261,719.0,9.9,0.68,4.83,Iodide_Triiodide,0.196,-,-,TiO2 film (12 + 4 um thick),-,12 hours,AM 1.5G 100mW/cm2,-,Xing Qian and Rucai Yan and Li Shao and Hongmei Li and Xiaoying Wang and Linxi Hou,Triindole-modified push{\textendash}pull type porphyrin dyes for dye-sensitized solar cells,Dyes and Pigments,134,10.1016/j.dyepig.2016.07.044,434--441,,,01/01/2016,Qian_2016,,,CCn1c2ccccc2c2c1c1c3cc(ccc3n(c1c1c2n(CC)c2c1cccc2)CC)/C/1=C/2\C=CC(=N2)/C(=c/2\n3[Zn]n4c1ccc4/C(=C\1/C=CC(=N1)/C(=c\3/cc2)/c1ccc(cc1)C(=O)O)/c1cc(cc(c1)C(C)(C)C)C(C)(C)C)/c1cc(cc(c1)C(C)(C)C)C(C)(C)C,porphyrin,592.0,,dichloromethane
3263,738.0,12.0,0.68,6.05,Iodide_Triiodide,0.196,-,-,TiO2 film (12 + 4 um thick),-,12 hours,AM 1.5G 100mW/cm2,-,Xing Qian and Rucai Yan and Li Shao and Hongmei Li and Xiaoying Wang and Linxi Hou,Triindole-modified push{\textendash}pull type porphyrin dyes for dye-sensitized solar cells,Dyes and Pigments,134,10.1016/j.dyepig.2016.07.044,434--441,,,01/01/2016,Qian_2016,,,N#C/C(=C\c1ccc(cc1)/C/1=c/2\cc/c/3=C(/C4=N/C(=C(\c5n([Zn]n23)c(/C(=C/2\N=C1C=C2)/c1cc(cc(c1)C(C)(C)C)C(C)(C)C)cc5)/c1ccc2c(c1)c1c(n2CC)c2c3ccccc3n(c2c2c1n(CC)c1c2cccc1)CC)/C=C4)\c1cc(cc(c1)C(C)(C)C)C(C)(C)C)/C(=O)O,porphyrin,593.0,,dichloromethane
3273,680.0,8.23,0.72,4.01,Iodide_Triiodide,0.25,-,-,TiO2 film (9 + 5 um thick),-,24 hours,AM 1.5G 100mW/cm2,-,Tinnagon Keawin and Ruangchai Tarsang and Kanokkorn Sirithip and Narid Prachumrak and Taweesak Sudyoadsuk and Supawadee Namuangruk and Jean Roncali and Nawee Kungwan and Vinich Promarak and Siriporn Jungsuttiwong,Anchoring number-performance relationship of zinc-porphyrin sensitizers for dye-sensitized solar cells: A combined experimental and theoretical study,Dyes and Pigments,136,10.1016/j.dyepig.2016.09.035,697--706,,,01/01/2017,Keawin_2017,,,OC(=O)c1ccc(cc1)C#Cc1ccc(cc1)/C/1=C/2\C=CC(=N2)/C(=c/2\n3[Zn]n4c1ccc4/C(=C\1/C=CC(=N1)/C(=c\3/cc2)/c1cc(cc(c1)C(C)(C)C)C(C)(C)C)/c1cc(cc(c1)C(C)(C)C)C(C)(C)C)/c1cc(cc(c1)C(C)(C)C)C(C)(C)C,porphyrin,585.0,,dichloromethane
3275,600.0,5.46,0.71,2.55,Iodide_Triiodide,0.25,-,-,TiO2 film (9 + 5 um thick),-,24 hours,AM 1.5G 100mW/cm2,-,Tinnagon Keawin and Ruangchai Tarsang and Kanokkorn Sirithip and Narid Prachumrak and Taweesak Sudyoadsuk and Supawadee Namuangruk and Jean Roncali and Nawee Kungwan and Vinich Promarak and Siriporn Jungsuttiwong,Anchoring number-performance relationship of zinc-porphyrin sensitizers for dye-sensitized solar cells: A combined experimental and theoretical study,Dyes and Pigments,136,10.1016/j.dyepig.2016.09.035,697--706,,,01/01/2017,Keawin_2017,,,OC(=O)c1ccc(cc1)C#Cc1ccc(cc1)/C/1=C/2\C=CC(=N2)/C(=c/2\n3[Zn]n4c1ccc4/C(=C\1/C=CC(=N1)/C(=c\3/cc2)/c1ccc(cc1)C#Cc1ccc(cc1)C(=O)O)/c1cc(cc(c1)C(C)(C)C)C(C)(C)C)/c1cc(cc(c1)C(C)(C)C)C(C)(C)C,porphyrin,590.0,,dichloromethane
3277,510.0,1.69,0.67,0.58,Iodide_Triiodide,0.25,-,-,TiO2 film (9 + 5 um thick),-,24 hours,AM 1.5G 100mW/cm2,-,Tinnagon Keawin and Ruangchai Tarsang and Kanokkorn Sirithip and Narid Prachumrak and Taweesak Sudyoadsuk and Supawadee Namuangruk and Jean Roncali and Nawee Kungwan and Vinich Promarak and Siriporn Jungsuttiwong,Anchoring number-performance relationship of zinc-porphyrin sensitizers for dye-sensitized solar cells: A combined experimental and theoretical study,Dyes and Pigments,136,10.1016/j.dyepig.2016.09.035,697--706,,,01/01/2017,Keawin_2017,,,OC(=O)c1ccc(cc1)C#Cc1ccc(cc1)/C/1=C/2\C=CC(=N2)/C(=c/2\n3[Zn]n4c1ccc4/C(=C\1/C=CC(=N1)/C(=c\3/cc2)/c1cc(cc(c1)C(C)(C)C)C(C)(C)C)/c1ccc(cc1)C#Cc1ccc(cc1)C(=O)O)/c1ccc(cc1)C#Cc1ccc(cc1)C(=O)O,porphyrin,599.0,,dichloromethane
3285,736.0,19.0,0.649,9.1,Iodide_Triiodide,-,-,-,TiO2 film (12 + 4 um thick),-,-,AM 1.5G 100mW/cm2,-,Tomohiro Higashino and Kyosuke Kawamoto and Kenichi Sugiura and Yamato Fujimori and Yukihiro Tsuji and Kei Kurotobi and Seigo Ito and Hiroshi Imahori,Effects of Bulky Substituents of Push{\textendash}Pull Porphyrins on Photovoltaic Properties of Dye-Sensitized Solar Cells,{ACS} Applied Materials {\&} Interfaces,8,10.1021/acsami.6b03806,15379--15390,24,,01/01/2016,Higashino_2016,,,CCCCCCCCOc1cccc(c1/C/1=C/2\C=CC(=N2)/C(=c/2\n3[Zn]n4c1ccc4/C(=C\1/C=CC(=N1)/C(=c\3/cc2)/N(c1ccc(cc1)C)c1ccc(cc1)C)/N(c1ccc(cc1)C)c1ccc(cc1)C)/CCc1ccc(cc1)C(=O)O)COCCCCCCCC,porphyrin,657.0,690.0,ethanol
3286,689.0,15.5,0.677,7.2,Iodide_Triiodide,-,-,-,TiO2 film (12 + 4 um thick),-,-,AM 1.5G 100mW/cm2,-,Tomohiro Higashino and Kyosuke Kawamoto and Kenichi Sugiura and Yamato Fujimori and Yukihiro Tsuji and Kei Kurotobi and Seigo Ito and Hiroshi Imahori,Effects of Bulky Substituents of Push{\textendash}Pull Porphyrins on Photovoltaic Properties of Dye-Sensitized Solar Cells,{ACS} Applied Materials {\&} Interfaces,8,10.1021/acsami.6b03806,15379--15390,24,,01/01/2016,Higashino_2016,,,CCCCCCCCOc1cccc(c1/C/1=C/2\C=CC(=N2)/C(=c/2\n3[Zn]n4c1ccc4/C(=C\1/C=CC(=N1)/C(=c\3/cc2)/N(c1ccc(cc1)C)c1ccc(cc1)C)/N(c1ccc(cc1)C)c1ccc(cc1)C)/CCc1c(OCCCC)cc(cc1OCCCC)C(=O)O)COCCCCCCCC,porphyrin,662.0,695.0,ethanol
3287,703.0,14.1,0.704,6.9,Iodide_Triiodide,-,-,-,TiO2 film (12 + 4 um thick),-,-,AM 1.5G 100mW/cm2,-,Tomohiro Higashino and Kyosuke Kawamoto and Kenichi Sugiura and Yamato Fujimori and Yukihiro Tsuji and Kei Kurotobi and Seigo Ito and Hiroshi Imahori,Effects of Bulky Substituents of Push{\textendash}Pull Porphyrins on Photovoltaic Properties of Dye-Sensitized Solar Cells,{ACS} Applied Materials {\&} Interfaces,8,10.1021/acsami.6b03806,15379--15390,24,,01/01/2016,Higashino_2016,,,CCCCCCCCOCc1cccc(c1/C/1=C/2\C=CC(=N2)/C(=c/2\n3[Zn]n4c1ccc4/C(=C\1/C=CC(=N1)/C(=c\3/cc2)/N(c1ccc(cc1)C)c1ccc(cc1)C)/N(c1ccc(cc1)C)c1ccc(cc1)C)/CCc1c(OCCCCCCCC)cc(cc1OCCCCCCCC)C(=O)O)OCCCCCCCC,porphyrin,663.0,693.0,ethanol
3288,779.0,16.2,0.678,8.6,Iodide_Triiodide,-,-,-,TiO2 film (12 + 4 um thick),-,-,AM 1.5G 100mW/cm2,-,Tomohiro Higashino and Kyosuke Kawamoto and Kenichi Sugiura and Yamato Fujimori and Yukihiro Tsuji and Kei Kurotobi and Seigo Ito and Hiroshi Imahori,Effects of Bulky Substituents of Push{\textendash}Pull Porphyrins on Photovoltaic Properties of Dye-Sensitized Solar Cells,{ACS} Applied Materials {\&} Interfaces,8,10.1021/acsami.6b03806,15379--15390,24,,01/01/2016,Higashino_2016,,,CCCCCCCCOc1cccc(c1/C/1=C/2\C=CC(=N2)/C(=c/2\n3[Zn]n4c1ccc4/C(=C\1/C=CC(=N1)/C(=c\3/cc2)/c1c(OCCCCCCCC)cccc1OCCCCCCCC)/N(c1ccc(cc1)CCCCCC)c1ccc(cc1)CCCCCC)/CCc1ccc(cc1)C(=O)O)OCCCCCCCC,porphyrin,643.0,663.0,ethanol
3300,449.0,2.7,0.67,0.8,Iodide_Triiodide,-,-,-,TiO2 film (12 um thick),33.5 nmol/cm2,-,AM 1.5G 100mW/cm2,-,Maryam Adineh and Pooya Tahay and Mohsen Ameri and Nasser Safari and Ezeddin Mohajerani,Fabrication and analysis of dye-sensitized solar cells ({DSSCs}) using porphyrin dyes with catechol anchoring groups,{RSC} Adv.,6,10.1039/c5ra23584g,14512--14521,18,,01/01/2016,Adineh_2016,,,OC(=O)c1ccc(cc1)/C/1=C/2\C=CC(=N2)/C(=c/2\n3[Zn]n4c1ccc4/C(=C\1/C=CC(=N1)/C(=c\3/cc2)/c1ccc(cc1)C(=O)O)/c1ccc(cc1)C(=O)O)/c1ccc(cc1)C(=O)O,porphyrin,425.0,,ethanol
3301,449.0,2.1,0.62,0.6,Iodide_Triiodide,-,-,-,TiO2 film (12 um thick),25.3 nmol/cm2,-,AM 1.5G 100mW/cm2,-,Maryam Adineh and Pooya Tahay and Mohsen Ameri and Nasser Safari and Ezeddin Mohajerani,Fabrication and analysis of dye-sensitized solar cells ({DSSCs}) using porphyrin dyes with catechol anchoring groups,{RSC} Adv.,6,10.1039/c5ra23584g,14512--14521,18,,01/01/2016,Adineh_2016,,,Oc1c(O)cccc1/C/1=C/2\C=CC(=N2)/C(=c/2\n3[Zn]n4c1ccc4/C(=C\1/C=CC(=N1)/C(=c\3/cc2)/c1cccc(c1O)O)/c1cccc(c1O)O)/c1cccc(c1O)O,porphyrin,425.0,,ethanol
