Repository: PaulC61/Cheminformatics

# Cheminformatics
Repository for:
Cheminformatics Masters students of University of Strasbourg 2020 - 2022
+ My own projects related to the course

File: InternshipM2_BIU/WorkingEnvironment/Phase2/metalsNoMixes.csv (part 21 of 24)
,VOC,JSC,FF,PCE,Electrolyte,Active area,Co-adsorbent,Co-sensitizer,Semiconductor,Dye loading,Exposure time,Solar simulator,Performance comment,Article author,Article title,Article journal,Article volume,Article DOI,Article pages,Article issue nr,Article EID,Article year,Article year.1,Article electronic id,Article keywords,Molecule SMILE,Molecule keywords,Molecule spectrum absorption maxima,Molecule spectrum emission maxima,Molecule spectrum solvent
3302,410.0,1.11,0.51,0.23,Iodide_Triiodide,-,-,-,TiO2 film (12 um thick),36.7 nmol/cm2,-,AM 1.5G 100mW/cm2,-,Maryam Adineh and Pooya Tahay and Mohsen Ameri and Nasser Safari and Ezeddin Mohajerani,Fabrication and analysis of dye-sensitized solar cells ({DSSCs}) using porphyrin dyes with catechol anchoring groups,{RSC} Adv.,6,10.1039/c5ra23584g,14512--14521,18,,01/01/2016,Adineh_2016,,,Oc1cc(ccc1O)/C/1=C/2\C=CC(=N2)/C(=c/2\n3[Zn]n4c1ccc4/C(=C\1/C=CC(=N1)/C(=c\3/cc2)/c1ccc(c(c1)O)O)/c1ccc(c(c1)O)O)/c1ccc(c(c1)O)O,porphyrin,428.0,,ethanol
3303,312.0,0.28,0.34,0.03,Iodide_Triiodide,-,-,-,TiO2 film (12 um thick),10.4 nmol/cm2,-,AM 1.5G 100mW/cm2,-,Maryam Adineh and Pooya Tahay and Mohsen Ameri and Nasser Safari and Ezeddin Mohajerani,Fabrication and analysis of dye-sensitized solar cells ({DSSCs}) using porphyrin dyes with catechol anchoring groups,{RSC} Adv.,6,10.1039/c5ra23584g,14512--14521,18,,01/01/2016,Adineh_2016,,,Oc1ccc(c(c1)O)/C/1=C/2\C=CC(=N2)/C(=c/2\n3[Zn]n4c1ccc4/C(=C\1/C=CC(=N1)/C(=c\3/cc2)/c1ccc(cc1O)O)/c1ccc(cc1O)O)/c1ccc(cc1O)O,porphyrin,425.0,,ethanol
3304,390.0,0.12,0.38,0.02,Iodide_Triiodide,-,-,-,TiO2 film (12 um thick),15.1 nmol/cm2,-,AM 1.5G 100mW/cm2,-,Maryam Adineh and Pooya Tahay and Mohsen Ameri and Nasser Safari and Ezeddin Mohajerani,Fabrication and analysis of dye-sensitized solar cells ({DSSCs}) using porphyrin dyes with catechol anchoring groups,{RSC} Adv.,6,10.1039/c5ra23584g,14512--14521,18,,01/01/2016,Adineh_2016,,,Oc1ccc(c(c1)/C/1=C/2\C=CC(=N2)/C(=c/2\n3[Zn]n4c1ccc4/C(=C\1/C=CC(=N1)/C(=c\3/cc2)/c1cc(O)ccc1O)/c1cc(O)ccc1O)/c1cc(O)ccc1O)O,porphyrin,424.0,,ethanol
3305,620.0,7.83,0.7,3.4,Iodide_Triiodide,0.16,-,-,TiO2 film (8 + 4 um thick),-,1.5 hours,AM 1.5G 100mW/cm2,-,Ana Aljarilla and John N. Clifford and Laia Pellej{\`{a}} and Antonio Moncho and Susana Arrechea and Pilar de la Cruz and Fernando Langa and Emilio Palomares,Effect of porphyrin loading on performance of dye sensitized solar cells based on iodide/tri-iodide and cobalt electrolytes,Journal of Materials Chemistry A,1,10.1039/c3ta12955a,13640,43,,01/01/2013,Aljarilla_2013,,,CCCCCCOc1ccc(cc1)N(c1ccc(cc1)OCCCCCC)c1ccc(cc1)/C/1=C/2\C=CC(=N2)/C(=c/2\n3[Zn]n4c1ccc4/C(=C\1/C=CC(=N1)/C(=c\3/cc2)/C#Cc1ccc(cc1)C(=O)O)/c1ccc(cc1)N(c1ccc(cc1)OCCCCCC)c1ccc(cc1)OCCCCCC)/c1ccc(cc1)N(c1ccc(cc1)OCCCCCC)c1ccc(cc1)OCCCCCC,porphyrin,637.0,669.0,dichloromethane
3322,655.0,12.61,0.68,5.62,Iodide_Triiodide,0.16,-,-,TiO2 film 12 um thick,62.5 nmol/cm2,18 hours,AM 1.5G 100mW/cm2,-,Hai-Lang Jia and Ze-Min Ju and Hong-Xia Sun and Xue-Hai Ju and Ming-Dao Zhang and Xing-Fu Zhou and He-Gen Zheng,Improvement of photovoltaic performance of {DSSCs} by modifying panchromatic zinc porphyrin dyes with heterocyclic units,J. Mater. Chem. A,2,10.1039/c4ta04704d,20841--20848,48,,01/01/2014,Jia_2014,,,CCCCCCCCOc1cccc(c1/C/1=c/2\cc/c/3=C(/C4=N/C(=C(\c5n([Zn]n23)c(/C(=C/2\N=C1C=C2)/C#Cc1ccc(s1)C(=O)O)cc5)/c1c(OCCCCCCCC)cccc1OCCCCCCCC)/C=C4)\N(c1ccc(cc1)c1ccc(s1)CCCCCC)c1ccc(cc1)c1ccc(s1)CCCCCC)OCCCCCCCC,porphyrin,650.0,675.0,THF
3323,692.0,13.67,0.676,6.4,Iodide_Triiodide,0.16,-,-,TiO2 film 12 um thick,41.1 nmol/cm2,18 hours,AM 1.5G 100mW/cm2,-,Hai-Lang Jia and Ze-Min Ju and Hong-Xia Sun and Xue-Hai Ju and Ming-Dao Zhang and Xing-Fu Zhou and He-Gen Zheng,Improvement of photovoltaic performance of {DSSCs} by modifying panchromatic zinc porphyrin dyes with heterocyclic units,J. Mater. Chem. A,2,10.1039/c4ta04704d,20841--20848,48,,01/01/2014,Jia_2014,,,CCCCCCCCOc1cccc(c1/C/1=c/2\cc/c/3=C(\C#Cc4ccc(cc4)N(c4ccc(cc4)c4ccc(s4)CCCCCC)c4ccc(cc4)c4ccc(s4)CCCCCC)/C4=N/C(=C(\c5n([Zn]n23)c(/C(=C/2\N=C1C=C2)/C#Cc1ccc(s1)C(=O)O)cc5)/c1c(OCCCCCCCC)cccc1OCCCCCCCC)/C=C4)OCCCCCCCC,porphyrin,665.0,684.0,THF
3336,450.0,1.26,0.75,0.42,Iodide_Triiodide,-,-,-,TiO2 film,-,4 hours,AM 1.5G 100mW/cm2,-,Aaron S. Hart and Chandra B. KC and Habtom B. Gobeze and Lindsey R. Sequeira and Francis D'Souza,Porphyrin-Sensitized Solar Cells: Effect of Carboxyl Anchor Group Orientation on the Cell Performance,{ACS} Applied Materials {\&} Interfaces,5,10.1021/am401201q,5314--5323,11,,01/01/2013,Hart_2013,,,Cc1ccc(cc1)/C/1=C/2\C=CC(=N2)/C(=c\2/cc/c(=C(/C3=N/C(=C(\c4[nH]c1cc4)/c1ccc(cc1)C(=O)O)/C=C3)\c1ccc(cc1)C)/[nH]2)/c1ccc(cc1)C,porphyrin,,,-
3338,480.0,2.06,0.72,0.71,Iodide_Triiodide,-,-,-,TiO2 film,-,4 hours,AM 1.5G 100mW/cm2,-,Aaron S. Hart and Chandra B. KC and Habtom B. Gobeze and Lindsey R. Sequeira and Francis D'Souza,Porphyrin-Sensitized Solar Cells: Effect of Carboxyl Anchor Group Orientation on the Cell Performance,{ACS} Applied Materials {\&} Interfaces,5,10.1021/am401201q,5314--5323,11,,01/01/2013,Hart_2013,,,Cc1ccc(cc1)/C/1=C/2\C=CC(=N2)/C(=c\2/cc/c(=C(/C3=N/C(=C(\c4[nH]c1cc4)/c1cccc(c1)C(=O)O)/C=C3)\c1ccc(cc1)C)/[nH]2)/c1ccc(cc1)C,porphyrin,,,-
3339,650.0,8.42,0.82,4.17,Iodide_Triiodide,-,-,-,TiO2 film,219 nmol/cm2,4 hours,AM 1.5G 100mW/cm2,-,Aaron S. Hart and Chandra B. KC and Habtom B. Gobeze and Lindsey R. Sequeira and Francis D'Souza,Porphyrin-Sensitized Solar Cells: Effect of Carboxyl Anchor Group Orientation on the Cell Performance,{ACS} Applied Materials {\&} Interfaces,5,10.1021/am401201q,5314--5323,11,,01/01/2013,Hart_2013,,,Cc1ccc(cc1)/C/1=C/2\C=CC(=N2)/C(=c/2\n3[Zn]n4c1ccc4/C(=C\1/C=CC(=N1)/C(=c\3/cc2)/c1ccc(cc1)C)/c1cccc(c1)C(=O)O)/c1ccc(cc1)C,porphyrin,,,-
3341,684.0,12.3,0.71,6.0,Iodide_Triiodide,0.16,-,-,TiO2 film (8 + 4 um thick),-,3 hours,AM 1.5G 100mW/cm2,-,Susana Arrechea and John N. Clifford and Laia Pellej{\`{a}} and Ana Aljarilla and Pilar de la Cruz and Emilio Palomares and Fernando Langa,Charge recombination losses in thiophene-substituted porphyrin dye-sensitized solar cells,Dyes and Pigments,126,10.1016/j.dyepig.2015.11.002,147--153,,,01/01/2016,Arrechea_2016,,,CCCCCCc1c(C#C/C/2=c/3\cc/c/4=C(\c5ccc(cc5)N(c5ccccc5)c5ccccc5)/C5=N/C(=C(\c6n([Zn]n34)c(/C(=C/3\N=C2C=C3)/c2ccc(cc2)N(c2ccccc2)c2ccccc2)cc6)/c2ccc(cc2)N(c2ccccc2)c2ccccc2)/C=C5)sc(c1CCCCCC)/C=C(/C(=O)O)\C#N,porphyrin,662.0,703.0,THF
3344,574.0,12.35,0.7,5.0,Iodide_Triiodide,0.16,-,-,TiO2 film (8 + 4 um thick),-,3 hours,AM 1.5G 100mW/cm2,-,Susana Arrechea and John N. Clifford and Laia Pellej{\`{a}} and Ana Aljarilla and Pilar de la Cruz and Emilio Palomares and Fernando Langa,Charge recombination losses in thiophene-substituted porphyrin dye-sensitized solar cells,Dyes and Pigments,126,10.1016/j.dyepig.2015.11.002,147--153,,,01/01/2016,Arrechea_2016,,,CCCCCCc1c(C#C/C/2=c/3\cc/c/4=C(\c5ccc(cc5)N(c5ccccc5)c5ccccc5)/C5=N/C(=C(\c6n([Zn]n34)c(/C(=C/3\N=C2C=C3)/c2ccc(cc2)N(c2ccccc2)c2ccccc2)cc6)/c2ccc(cc2)N(c2ccccc2)c2ccccc2)/C=C5)sc(c1CCCCCC)/C=C/c1sc(c(c1CCCCCC)CCCCCC)/C=C(/C(=O)O)\C#N,porphyrin,668.0,703.0,THF
3345,510.0,0.69,0.64,0.22,Iodide_Triiodide,0.25,-,-,TiO2 film (7 um thick),-,-,AM 1.5G 100mW/cm2,-,James M. Ball and Nicola K. S. Davis and James D. Wilkinson and James Kirkpatrick and Joël Teuscher and Robert Gunning and Harry L. Anderson and Henry J. Snaith,A panchromatic anthracene-fused porphyrin sensitizer for dye-sensitized solar cells,{RSC} Advances,2,10.1039/c2ra20952g,6846,17,,01/01/2012,Ball_2012,,,CC(c1cc(cc(c1)C(C)(C)C)/C/1=c/2\cc/c/3=C/C4=N/C(=C(\c5n([Zn]n23)c(/C(=C/2\N=C1C=C2)/C#Cc1ccc(cc1)C(=O)O)cc5)/c1cc(cc(c1)C(C)(C)C)C(C)(C)C)/C=C4)(C)C,porphyrin,618.0,,THF
3347,600.0,1.52,0.73,0.66,Iodide_Triiodide,0.25,-,-,TiO2 film (7 um thick),-,-,AM 1.5G 100mW/cm2,-,James M. Ball and Nicola K. S. Davis and James D. Wilkinson and James Kirkpatrick and Joël Teuscher and Robert Gunning and Harry L. Anderson and Henry J. Snaith,A panchromatic anthracene-fused porphyrin sensitizer for dye-sensitized solar cells,{RSC} Advances,2,10.1039/c2ra20952g,6846,17,,01/01/2012,Ball_2012,,,Cc1cc(C)c(c(c1)C)Oc1cccc2c1cc1c(cccc1c2/C/1=c/2\cc/c/3=C(/C4=N/C(=C(\c5n([Zn]n23)c(/C(=C/2\N=C1C=C2)/c1cc(cc(c1)C(C)(C)C)C(C)(C)C)cc5)/C#Cc1ccc(cc1)C(=O)O)/C=C4)\c1cc(cc(c1)C(C)(C)C)C(C)(C)C)Oc1c(C)cc(cc1C)C,porphyrin,639.0,,THF
3357,638.0,12.1,0.66,5.1,Iodide_Triiodide,-,-,-,TiO2 film (10 + 4 um thick),-,2 hours,AM 1.5G 100mW/cm2,-,Wayne M. Campbell and Kenneth W. Jolley and Pawel Wagner and Klaudia Wagner and Penny J. Walsh and Keith C. Gordon and Lukas Schmidt-Mende and Mohammad K. Nazeeruddin and Qing Wang and Michael Grätzel and David L. Officer,Highly Efficient Porphyrin Sensitizers for Dye-Sensitized Solar Cells,The Journal of Physical Chemistry C,111,10.1021/jp0750598,11760--11762,32,,01/01/2007,Campbell_2007,,,OC(=O)C(=C/C=C/C1=C/C/2=C(\c3ccccc3)/c3ccc4n3[Zn]n3/c(=C(\C1=N2)/c1ccccc1)/cc/c/3=C(/C1=N/C(=C\4/c2ccccc2)/C=C1)\c1ccccc1)C(=O)O,porphyrin,610.0,629.0,DMF
3358,680.0,14.0,0.74,7.1,Iodide_Triiodide,-,-,-,TiO2 film (10 + 4 um thick),-,2 hours,AM 1.5G 100mW/cm2,-,Wayne M. Campbell and Kenneth W. Jolley and Pawel Wagner and Klaudia Wagner and Penny J. Walsh and Keith C. Gordon and Lukas Schmidt-Mende and Mohammad K. Nazeeruddin and Qing Wang and Michael Grätzel and David L. Officer,Highly Efficient Porphyrin Sensitizers for Dye-Sensitized Solar Cells,The Journal of Physical Chemistry C,111,10.1021/jp0750598,11760--11762,32,,01/01/2007,Campbell_2007,,,Cc1ccc(cc1)/C/1=c/2\cc/c/3=C(\c4ccc(cc4)C)/C4=N/C(=C(\c5n([Zn]n23)c(/C(=C/2\N=C1C(=C2)/C=C/C=C(C(=O)O)C(=O)O)/c1ccc(cc1)C)cc5)/c1ccc(cc1)C)/C=C4,porphyrin,612.0,632.0,DMF
3359,642.0,14.8,0.63,5.8,Iodide_Triiodide,-,-,-,TiO2 film (10 + 4 um thick),-,2 hours,AM 1.5G 100mW/cm2,-,Wayne M. Campbell and Kenneth W. Jolley and Pawel Wagner and Klaudia Wagner and Penny J. Walsh and Keith C. Gordon and Lukas Schmidt-Mende and Mohammad K. Nazeeruddin and Qing Wang and Michael Grätzel and David L. Officer,Highly Efficient Porphyrin Sensitizers for Dye-Sensitized Solar Cells,The Journal of Physical Chemistry C,111,10.1021/jp0750598,11760--11762,32,,01/01/2007,Campbell_2007,,,CCc1ccc(cc1)/C/1=C\2/N=C(C(=C2)/C=C/C=C(C(=O)O)C(=O)O)/C(=c/2\n3[Zn]n4c1ccc4/C(=C\1/C=CC(=N1)/C(=c\3/cc2)/c1ccc(cc1)CC)/c1ccc(cc1)CC)/c1ccc(cc1)CC,porphyrin,612.0,632.0,DMF
3360,701.0,13.4,0.68,6.4,Iodide_Triiodide,-,-,-,TiO2 film (10 + 4 um thick),-,2 hours,AM 1.5G 100mW/cm2,-,Wayne M. Campbell and Kenneth W. Jolley and Pawel Wagner and Klaudia Wagner and Penny J. Walsh and Keith C. Gordon and Lukas Schmidt-Mende and Mohammad K. Nazeeruddin and Qing Wang and Michael Grätzel and David L. Officer,Highly Efficient Porphyrin Sensitizers for Dye-Sensitized Solar Cells,The Journal of Physical Chemistry C,111,10.1021/jp0750598,11760--11762,32,,01/01/2007,Campbell_2007,,,CCCCc1ccc(cc1)/C/1=C/2\C=CC(=N2)/C(=c/2\n3[Zn]n4c1ccc4/C(=C\1/C=C(C(=N1)/C(=c\3/cc2)/c1ccc(cc1)CCCC)/C=C/C=C(C(=O)O)C(=O)O)/c1ccc(cc1)CCCC)/c1ccc(cc1)CCCC,porphyrin,611.0,633.0,DMF
3361,649.0,13.4,0.61,5.3,Iodide_Triiodide,-,-,-,TiO2 film (10 + 4 um thick),-,2 hours,AM 1.5G 100mW/cm2,-,Wayne M. Campbell and Kenneth W. Jolley and Pawel Wagner and Klaudia Wagner and Penny J. Walsh and Keith C. Gordon and Lukas Schmidt-Mende and Mohammad K. Nazeeruddin and Qing Wang and Michael Grätzel and David L. Officer,Highly Efficient Porphyrin Sensitizers for Dye-Sensitized Solar Cells,The Journal of Physical Chemistry C,111,10.1021/jp0750598,11760--11762,32,,01/01/2007,Campbell_2007,,,CCCCCCCCc1ccc(cc1)/C/1=C/2\C=CC(=N2)/C(=c/2\n3[Zn]n4c1ccc4/C(=C\1/C=C(C(=N1)/C(=c\3/cc2)/c1ccc(cc1)CCCCCCCC)/C=C/C=C(C(=O)O)C(=O)O)/c1ccc(cc1)CCCCCCCC)/c1ccc(cc1)CCCCCCCC,porphyrin,612.0,632.0,DMF
3362,685.0,13.3,0.68,6.1,Iodide_Triiodide,-,-,-,TiO2 film (10 + 4 um thick),-,2 hours,AM 1.5G 100mW/cm2,-,Wayne M. Campbell and Kenneth W. Jolley and Pawel Wagner and Klaudia Wagner and Penny J. Walsh and Keith C. Gordon and Lukas Schmidt-Mende and Mohammad K. Nazeeruddin and Qing Wang and Michael Grätzel and David L. Officer,Highly Efficient Porphyrin Sensitizers for Dye-Sensitized Solar Cells,The Journal of Physical Chemistry C,111,10.1021/jp0750598,11760--11762,32,,01/01/2007,Campbell_2007,,,Cc1cc(C)cc(c1)/C/1=c/2\cc/c/3=C(/C4=N/C(=C(\c5n([Zn]n23)c(/C(=C/2\N=C1C(=C2)/C=C/C=C(C(=O)O)C(=O)O)/c1cc(C)cc(c1)C)cc5)/c1cc(C)cc(c1)C)/C=C4)\c1cc(C)cc(c1)C,porphyrin,610.0,630.0,DMF
3363,674.0,9.735,0.728,4.78,Iodide_Triiodide,0.16,-,-,TiO2 film (17 + 5 um thick),-,2 hours,AM 1.5G 100mW/cm2,-,Yu-Cheng Chang and Chin-Li Wang and Tsung-Yu Pan and Shang-Hao Hong and Chi-Ming Lan and Hshin-Hui Kuo and Chen-Fu Lo and Hung-Yu Hsu and Ching-Yao Lin and Eric Wei-Guang Diau,A strategy to design highly efficient porphyrin sensitizers for dye-sensitized solar cells,Chemical Communications,47,10.1039/c1cc12764k,8910,31,,01/01/2011,Chang_2011,,,CCCCCCCCCCCCOc1cc(cc(c1OCCCCCCCCCCCC)OCCCCCCCCCCCC)/C/1=C/2\C=CC(=N2)/C(=c/2\n3[Zn]n4c1ccc4/C=C\1/C=CC(=N1)/C(=c\3/cc2)/c1cc(OCCCCCCCCCCCC)c(c(c1)OCCCCCCCCCCCC)OCCCCCCCCCCCC)/C#Cc1ccc(cc1)C(=O)O,porphyrin,616.0,676.0,THF
3364,741.0,13.235,0.758,7.43,Iodide_Triiodide,0.16,-,-,TiO2 film (17 + 5 um thick),-,2 hours,AM 1.5G 100mW/cm2,-,Yu-Cheng Chang and Chin-Li Wang and Tsung-Yu Pan and Shang-Hao Hong and Chi-Ming Lan and Hshin-Hui Kuo and Chen-Fu Lo and Hung-Yu Hsu and Ching-Yao Lin and Eric Wei-Guang Diau,A strategy to design highly efficient porphyrin sensitizers for dye-sensitized solar cells,Chemical Communications,47,10.1039/c1cc12764k,8910,31,,01/01/2011,Chang_2011,,,CCCCCCCCCCCCOc1cccc(c1/C/1=C/2\C=CC(=N2)/C=c/2\n3[Zn]n4c1ccc4/C(=C\1/C=CC(=N1)/C(=c\3/cc2)/c1c(OCCCCCCCCCCCC)cccc1OCCCCCCCCCCCC)/C#Cc1ccc(cc1)C(=O)O)OCCCCCCCCCCCC,porphyrin,619.0,679.0,THF
3365,697.0,18.438,0.727,9.34,Iodide_Triiodide,0.16,-,-,TiO2 film (17 + 5 um thick),-,2 hours,AM 1.5G 100mW/cm2,-,Yu-Cheng Chang and Chin-Li Wang and Tsung-Yu Pan and Shang-Hao Hong and Chi-Ming Lan and Hshin-Hui Kuo and Chen-Fu Lo and Hung-Yu Hsu and Ching-Yao Lin and Eric Wei-Guang Diau,A strategy to design highly efficient porphyrin sensitizers for dye-sensitized solar cells,Chemical Communications,47,10.1039/c1cc12764k,8910,31,,01/01/2011,Chang_2011,,,CN(c1ccc(cc1)C#C/C/1=C/2\C=CC(=N2)/C(=c/2\n3[Zn]n4c1ccc4/C(=C\1/C=CC(=N1)/C(=c\3/cc2)/C#Cc1ccc(cc1)C(=O)O)/c1cc(cc(c1)C(C)(C)C)C(C)(C)C)/c1cc(cc(c1)C(C)(C)C)C(C)(C)C)C,porphyrin,672.0,747.0,THF
3366,736.0,19.167,0.721,10.17,Iodide_Triiodide,0.16,-,-,TiO2 film (17 + 5 um thick),-,2 hours,AM 1.5G 100mW/cm2,-,Yu-Cheng Chang and Chin-Li Wang and Tsung-Yu Pan and Shang-Hao Hong and Chi-Ming Lan and Hshin-Hui Kuo and Chen-Fu Lo and Hung-Yu Hsu and Ching-Yao Lin and Eric Wei-Guang Diau,A strategy to design highly efficient porphyrin sensitizers for dye-sensitized solar cells,Chemical Communications,47,10.1039/c1cc12764k,8910,31,,01/01/2011,Chang_2011,,,CCCCCCCCCCCCOc1cccc(c1/C/1=C/2\C=CC(=N2)/C(=c/2\n3[Zn]n4c1ccc4/C(=C\1/C=CC(=N1)/C(=c\3/cc2)/c1c(OCCCCCCCCCCCC)cccc1OCCCCCCCCCCCC)/C#Cc1ccc(cc1)C(=O)O)/C#Cc1ccc(cc1)N(C)C)OCCCCCCCCCCCC,porphyrin,667.0,748.0,THF
3377,520.0,1.17,0.82,0.65,Iodide_Triiodide,-,-,-,TiO2 film,-,4 hours,AM 1.5G 100mW/cm2,-,Aaron S. Hart and Chandra B. KC and Habtom B. Gobeze and Lindsey R. Sequeira and Francis D'Souza,Porphyrin-Sensitized Solar Cells: Effect of Carboxyl Anchor Group Orientation on the Cell Performance,{ACS} Applied Materials {\&} Interfaces,5,10.1021/am401201q,5314--5323,11,,01/01/2013,Hart_2013,,,COCCOCCOCCOc1ccc(cc1)/C/1=c/2\cc/c(=C(\c3ccc(cc3)OCCOCCOCCOC)/C3=N/C(=C(\c4[nH]c(/C(=C/5\N=C1C=C5)/c1ccc(cc1)OCCOCCOCCOC)cc4)/c1ccc(cc1)C(=O)O)/C=C3)/[nH]2,porphyrin,,,-
3378,600.0,4.82,0.77,2.42,Iodide_Triiodide,-,-,-,TiO2 film,-,4 hours,AM 1.5G 100mW/cm2,-,Aaron S. Hart and Chandra B. KC and Habtom B. Gobeze and Lindsey R. Sequeira and Francis D'Souza,Porphyrin-Sensitized Solar Cells: Effect of Carboxyl Anchor Group Orientation on the Cell Performance,{ACS} Applied Materials {\&} Interfaces,5,10.1021/am401201q,5314--5323,11,,01/01/2013,Hart_2013,,,COCCOCCOCCOc1ccc(cc1)/C/1=c/2\cc/c/3=C(\c4ccc(cc4)OCCOCCOCCOC)/C4=N/C(=C(\c5n([Zn]n23)c(/C(=C/2\N=C1C=C2)/c1ccc(cc1)OCCOCCOCCOC)cc5)/c1ccc(cc1)C(=O)O)/C=C4,porphyrin,,,-
3379,550.0,1.61,0.74,0.65,Iodide_Triiodide,-,-,-,TiO2 film,-,4 hours,AM 1.5G 100mW/cm2,-,Aaron S. Hart and Chandra B. KC and Habtom B. Gobeze and Lindsey R. Sequeira and Francis D'Souza,Porphyrin-Sensitized Solar Cells: Effect of Carboxyl Anchor Group Orientation on the Cell Performance,{ACS} Applied Materials {\&} Interfaces,5,10.1021/am401201q,5314--5323,11,,01/01/2013,Hart_2013,,,COCCOCCOCCOc1ccc(cc1)/C/1=c/2\cc/c(=C(\c3ccc(cc3)OCCOCCOCCOC)/C3=N/C(=C(\c4[nH]c(/C(=C/5\N=C1C=C5)/c1ccc(cc1)OCCOCCOCCOC)cc4)/c1cccc(c1)C(=O)O)/C=C3)/[nH]2,porphyrin,,,-
3380,610.0,5.19,0.78,2.45,Iodide_Triiodide,-,-,-,TiO2 film,-,4 hours,AM 1.5G 100mW/cm2,-,Aaron S. Hart and Chandra B. KC and Habtom B. Gobeze and Lindsey R. Sequeira and Francis D'Souza,Porphyrin-Sensitized Solar Cells: Effect of Carboxyl Anchor Group Orientation on the Cell Performance,{ACS} Applied Materials {\&} Interfaces,5,10.1021/am401201q,5314--5323,11,,01/01/2013,Hart_2013,,,COCCOCCOCCOc1ccc(cc1)/C/1=c/2\cc/c/3=C(\c4ccc(cc4)OCCOCCOCCOC)/C4=N/C(=C(\c5n([Zn]n23)c(/C(=C/2\N=C1C=C2)/c1ccc(cc1)OCCOCCOCCOC)cc5)/c1cccc(c1)C(=O)O)/C=C4,porphyrin,,,-
3381,671.0,10.36,0.523,3.64,Iodide_Triiodide,0.25,-,-,TiO2 film,-,-,AM 1.5G 100mW/cm2,-,Bin Chen and Xin Li and Wenjun Wu and Quanzheng Zha and Yongshu Xie,A novel trigeminal zinc porphyrin and corresponding porphyrin monomers for dye-sensitized solar cells,{RSC} Advances,4,10.1039/c3ra45791e,10439,21,,01/01/2014,Chen_2014,,,CCCCCCO/C/1=C/2\C=CC(=N2)/C(=c/2\n3[Zn]n4c1ccc4/C(=C\1/C=CC(=N1)/C=c\3/cc2)/C(=O)O)/c1ccc(cc1)N(c1ccccc1)c1ccccc1,porphyrin,597.0,612.0,CHCl3-CH3OH
3382,732.0,13.93,0.566,5.77,Iodide_Triiodide,0.25,-,-,TiO2 film,-,-,AM 1.5G 100mW/cm2,-,Bin Chen and Xin Li and Wenjun Wu and Quanzheng Zha and Yongshu Xie,A novel trigeminal zinc porphyrin and corresponding porphyrin monomers for dye-sensitized solar cells,{RSC} Advances,4,10.1039/c3ra45791e,10439,21,,01/01/2014,Chen_2014,,,CCCCCCO/C/1=c/2\cc/c/3=C(\c4ccc(cc4)N(c4ccccc4)c4ccccc4)/C4=N/C(=C(\c5n([Zn]n23)c(/C(=C/2\N=C1C=C2)/C(=O)O)cc5)/OCCCCCC)/C=C4,porphyrin,602.0,622.0,CHCl3-CH3OH
3383,592.0,6.47,0.601,2.3,Iodide_Triiodide,0.25,-,-,TiO2 film,-,-,AM 1.5G 100mW/cm2,-,Bin Chen and Xin Li and Wenjun Wu and Quanzheng Zha and Yongshu Xie,A novel trigeminal zinc porphyrin and corresponding porphyrin monomers for dye-sensitized solar cells,{RSC} Advances,4,10.1039/c3ra45791e,10439,21,,01/01/2014,Chen_2014,,,CCCCCCOc1ccc(cc1)/C/1=C/2\C=CC(=N2)/C(=c/2\n3[Zn]n4c1ccc4/C(=C\1/C=CC(=N1)/C(=c\3/cc2)/c1cc(cc(c1)/C/1=C/2\C=CC(=N2)/C(=c/2\n3[Zn]n4c1ccc4/C(=C\1/C=CC(=N1)/C(=c\3/cc2)/c1ccc(cc1)OCCCCCC)/c1ccc(cc1)N(c1ccc(cc1)C(C)(C)C)c1ccc(cc1)C(C)(C)C)/c1cccc(c1)C(=O)O)/C/1=C/2\C=CC(=N2)/C(=c/2\n3[Zn]n4c1ccc4/C=C\1/C=CC(=N1)/C(=c\3/cc2)/c1ccc(cc1)OCCCCCC)/c1ccc(cc1)C(=O)O)/c1ccc(cc1)N(c1ccc(cc1)C(C)(C)C)c1ccc(cc1)C(C)(C)C)/c1ccc(cc1)C(=O)O,porphyrin,604.0,621.0,CHCl3-CH3OH
3388,570.0,4.88,0.76,2.09,Iodide_Triiodide,-,-,-,TiO2 film,-,4 hours,AM 1.5G 100mW/cm2,-,Aaron S. Hart and Chandra B. KC and Habtom B. Gobeze and Lindsey R. Sequeira and Francis D'Souza,Porphyrin-Sensitized Solar Cells: Effect of Carboxyl Anchor Group Orientation on the Cell Performance,{ACS} Applied Materials {\&} Interfaces,5,10.1021/am401201q,5314--5323,11,,01/01/2013,Hart_2013,,,CCCc1ccc(cc1)/C/1=c/2\cc/c/3=C(\c4ccc(cc4)CCC)/C4=N/C(=C(\c5n([Zn]n23)c(/C(=C/2\N=C1C=C2)/c1ccc(cc1)CCC)cc5)/c1ccc(cc1)C(=O)O)/C=C4,porphyrin,,,-
3389,520.0,0.78,0.74,0.3,Iodide_Triiodide,-,-,-,TiO2 film,-,4 hours,AM 1.5G 100mW/cm2,-,Aaron S. Hart and Chandra B. KC and Habtom B. Gobeze and Lindsey R. Sequeira and Francis D'Souza,Porphyrin-Sensitized Solar Cells: Effect of Carboxyl Anchor Group Orientation on the Cell Performance,{ACS} Applied Materials {\&} Interfaces,5,10.1021/am401201q,5314--5323,11,,01/01/2013,Hart_2013,,,CCCc1ccc(cc1)/C/1=c/2\cc/c(=C(/c3ccc(cc3)CCC)\C3=N/C(=C(\c4[nH]c(/C(=C\5/N=C1C=C5)/c1ccc(cc1)CCC)cc4)/c1cccc(c1)C(=O)O)/C=C3)/[nH]2,porphyrin,,,-
3390,560.0,3.01,0.73,1.99,Iodide_Triiodide,-,-,-,TiO2 film,-,4 hours,AM 1.5G 100mW/cm2,-,Aaron S. Hart and Chandra B. KC and Habtom B. Gobeze and Lindsey R. Sequeira and Francis D'Souza,Porphyrin-Sensitized Solar Cells: Effect of Carboxyl Anchor Group Orientation on the Cell Performance,{ACS} Applied Materials {\&} Interfaces,5,10.1021/am401201q,5314--5323,11,,01/01/2013,Hart_2013,,,CCCc1ccc(cc1)/C/1=c/2\cc/c/3=C(\c4ccc(cc4)CCC)/C4=N/C(=C(\c5n([Zn]n23)c(/C(=C/2\N=C1C=C2)/c1ccc(cc1)CCC)cc5)/c1cccc(c1)C(=O)O)/C=C4,porphyrin,,,-
3391,620.0,10.6,0.62,4.1,Iodide_Triiodide,-,-,-,TiO2 film 10 um thick,0.094 nmol/cm2,30 minutes,AM 1.5G 100mW/cm2,-,Shinya Hayashi and Masanobu Tanaka and Hironobu Hayashi and Seunghun Eu and Tomokazu Umeyama and Yoshihiro Matano and Yasuyuki Araki and Hiroshi Imahori,Naphthyl-Fused $\uppi$-Elongated Porphyrins for Dye-Sensitized {TiO}2Cells,The Journal of Physical Chemistry C,112,10.1021/jp805122z,15576--15585,39,,01/01/2008,Hayashi_2008,,,Cc1cc(C)c(c(c1)C)/C/1=C/2\C=CC(=N2)/C(=c/2\n3[Zn]n4c1cc1c4/c(=C\4/C=CC(=N4)/C(=c\3/cc2)/c2c(C)cc(cc2C)C)/c2c3c1cccc3c(cc2)C(=O)O)/c1c(C)cc(cc1C)C,porphyrin,682.0,766.0,dichloromethane
3392,530.0,3.6,0.58,1.1,Iodide_Triiodide,-,-,-,TiO2 film 10 um thick,0.11 nmol/cm2,15 minutes,AM 1.5G 100mW/cm2,-,Shinya Hayashi and Masanobu Tanaka and Hironobu Hayashi and Seunghun Eu and Tomokazu Umeyama and Yoshihiro Matano and Yasuyuki Araki and Hiroshi Imahori,Naphthyl-Fused $\uppi$-Elongated Porphyrins for Dye-Sensitized {TiO}2Cells,The Journal of Physical Chemistry C,112,10.1021/jp805122z,15576--15585,39,,01/01/2008,Hayashi_2008,,,COC1CCC2C3C1CCCC3C1=C/C/3=C(\C4C(C)CC(CC4C)C)/C4N5[Zn]N6/C(=C/2\C1=N3)/CC/C/6=C(/C1=N/C(=C(\C5CC4)/C2CCC(CC2)C(=O)O)/C=C1)\C1C(C)CC(CC1C)C,porphyrin,679.0,759.0,dichloromethane
3393,610.0,6.7,0.68,2.8,Iodide_Triiodide,-,-,-,TiO2 film 10 um thick,0.11 nmol/cm2,1 hour,AM 1.5G 100mW/cm2,-,Shinya Hayashi and Masanobu Tanaka and Hironobu Hayashi and Seunghun Eu and Tomokazu Umeyama and Yoshihiro Matano and Yasuyuki Araki and Hiroshi Imahori,Naphthyl-Fused $\uppi$-Elongated Porphyrins for Dye-Sensitized {TiO}2Cells,The Journal of Physical Chemistry C,112,10.1021/jp805122z,15576--15585,39,,01/01/2008,Hayashi_2008,,,Cc1cc(C)c(c(c1)C)/C/1=C/2\C=CC(=N2)/C(=c/2\n3[Zn]n4c1ccc4/C(=C\1/C=CC(=N1)/C(=c\3/cc2)/c1c(C)cc(cc1C)C)/c1ccc(c2c1cccc2)C(=O)O)/c1c(C)cc(cc1C)C,porphyrin,551.0,652.0,dichloromethane
3399,720.0,11.56,0.68,5.66,Iodide_Triiodide,-,-,-,TiO2 film (14 um thick),-,12 hours,AM 1.5G 100mW/cm2,NPs-Ag electrode,Dimitra Daphnomili and G.D. Sharma and S. Biswas and K.R. Justin Thomas and A.G. Coutsolelos,A new porphyrin bearing a pyridinylethynyl group as sensitizer for dye sensitized solar cells,Journal of Photochemistry and Photobiology A: Chemistry,253,10.1016/j.jphotochem.2012.12.013,88--96,,,01/01/2013,Daphnomili_2013,,,COC(=O)c1ccc(cc1)/C/1=C/2\C=CC(=N2)/C(=c/2\n3[Zn]n4c1ccc4/C(=C\1/C=CC(=N1)/C(=c\3/cc2)/c1ccc(cc1)C(=O)OC)/c1ccc(cc1)C#Cc1cccnc1)/c1ccc(cc1)C(=O)OC,porphyrin,610.0,,CHCl3/MeOH/Et3N
3404,620.0,9.33,0.58,3.35,Iodide_Triiodide,-,-,-,TiO2 film (14 um thick),-,12 hours,AM 1.5G 100mW/cm2,-,Dimitra Daphnomili and Giorgos Landrou and Surya Prakash Singh and Anup Thomas and Kada Yesudas and Bhanuprakash K. and G. D. Sharma and A. G. Coutsolelos,"Photophysical, electrochemical and photovoltaic properties of dye sensitized solar cells using a series of pyridyl functionalized porphyrin dyes",{RSC} Advances,2,10.1039/c2ra22129b,12899,33,,01/01/2012,Daphnomili_2012,,,COC(=O)c1ccc(cc1)/C/1=C/2\C=CC(=N2)/C(=c/2\n3[Zn]n4c1ccc4/C(=C\1/C=CC(=N1)/C(=c\3/cc2)/c1ccncc1)/c1ccc(cc1)C(=O)OC)/c1ccc(cc1)C(=O)OC,porphyrin,,,-
3406,600.0,7.6,0.54,2.46,Iodide_Triiodide,-,-,-,TiO2 film (12 um thick),35 nmol/cm2,12 hours,AM 1.5G 100mW/cm2,-,Dimitra Daphnomili and Giorgos Landrou and Surya Prakash Singh and Anup Thomas and Kada Yesudas and Bhanuprakash K. and G. D. Sharma and A. G. Coutsolelos,"Photophysical, electrochemical and photovoltaic properties of dye sensitized solar cells using a series of pyridyl functionalized porphyrin dyes",{RSC} Advances,2,10.1039/c2ra22129b,12899,33,,01/01/2012,Daphnomili_2012,,,n1ccc(cc1)/C/1=C/2\C=CC(=N2)/C(=c/2\n3[Zn]n4c1ccc4/C(=C\1/C=CC(=N1)/C(=c\3/cc2)/c1ccncc1)/c1ccncc1)/c1ccncc1,porphyrin,558.0,,CHCl3/MeOH/EtN3
3407,680.0,12.04,0.64,5.24,Iodide_Triiodide,-,-,-,TiO2 film (12 um thick),64 nmol/cm2,12 hours,AM 1.5G 100mW/cm2,TiO2 electrode treated with formic acid (0.05 M in ethanol solution) for 2 h,Dimitra Daphnomili and Giorgos Landrou and Surya Prakash Singh and Anup Thomas and Kada Yesudas and Bhanuprakash K. and G. D. Sharma and A. G. Coutsolelos,"Photophysical, electrochemical and photovoltaic properties of dye sensitized solar cells using a series of pyridyl functionalized porphyrin dyes",{RSC} Advances,2,10.1039/c2ra22129b,12899,33,,01/01/2012,Daphnomili_2012,,,COC(=O)c1ccc(cc1)/C/1=C/2\C=CC(=N2)/C(=c/2\n3[Zn]n4c1ccc4/C(=C\1/C=CC(=N1)/C(=c\3/cc2)/c1ccncc1)/c1ccc(cc1)C(=O)OC)/c1ccncc1,porphyrin,558.0,,CHCl3/MeOH/EtN3
3409,670.0,7.2,0.67,3.1,Iodide_Triiodide,-,-,-,TiO2 film (10 um thick),470 nmol/cm2,1 hour,AM 1.5G 100mW/cm2,-,Seunghun Eu and Shinya Hayashi and Tomokazu Umeyama and Akane Oguro and Mitsuo Kawasaki and Naoki Kadota and Yoshihiro Matano and Hiroshi Imahori,Effects of 5-Membered Heteroaromatic Spacers on Structures of Porphyrin Films and Photovoltaic Properties of Porphyrin-Sensitized {TiO}2Cells,The Journal of Physical Chemistry C,111,10.1021/jp067290b,3528--3537,8,,01/01/2007,Eu_2007,,,Cc1cc(C)c(c(c1)C)/C/1=C/2\C=CC(=N2)/C(=c/2\n3[Zn]n4c1ccc4/C(=C\1/C=CC(=N1)/C(=c\3/cc2)/c1c(C)cc(cc1C)C)/c1ccc(s1)C(=O)O)/c1c(C)cc(cc1C)C,porphyrin,600.0,660.0,ethanol
3410,620.0,5.8,0.65,2.3,Iodide_Triiodide,-,-,-,TiO2 film (10 um thick),670 nmol/cm2,2 hours,AM 1.5G 100mW/cm2,-,Seunghun Eu and Shinya Hayashi and Tomokazu Umeyama and Akane Oguro and Mitsuo Kawasaki and Naoki Kadota and Yoshihiro Matano and Hiroshi Imahori,Effects of 5-Membered Heteroaromatic Spacers on Structures of Porphyrin Films and Photovoltaic Properties of Porphyrin-Sensitized {TiO}2Cells,The Journal of Physical Chemistry C,111,10.1021/jp067290b,3528--3537,8,,01/01/2007,Eu_2007,,,Cc1cc(C)c(c(c1)C)/C/1=C/2\C=CC(=N2)/C(=c/2\n3[Zn]n4c1ccc4/C(=C\1/C=CC(=N1)/C(=c\3/cc2)/c1c(C)cc(cc1C)C)/c1c(C)cc(cc1C)C)/c1ccc(o1)C(=O)O,porphyrin,604.0,662.0,ethanol
3411,620.0,4.3,0.67,1.8,Iodide_Triiodide,-,-,-,TiO2 film (10 um thick),200 nmol/cm2,12 hours,AM 1.5G 100mW/cm2,-,Seunghun Eu and Shinya Hayashi and Tomokazu Umeyama and Akane Oguro and Mitsuo Kawasaki and Naoki Kadota and Yoshihiro Matano and Hiroshi Imahori,Effects of 5-Membered Heteroaromatic Spacers on Structures of Porphyrin Films and Photovoltaic Properties of Porphyrin-Sensitized {TiO}2Cells,The Journal of Physical Chemistry C,111,10.1021/jp067290b,3528--3537,8,,01/01/2007,Eu_2007,,,Cc1cc(C)c(c(c1)C)/C/1=C/2\C=CC(=N2)/C(=c/2\n3[Zn]n4c1ccc4/C(=C\1/C=CC(=N1)/C(=c\3/cc2)/c1c(C)cc(cc1C)C)/c1scc(c1)C(=O)O)/c1c(C)cc(cc1C)C,porphyrin,601.0,661.0,ethanol
3412,720.0,11.2,0.68,5.2,Iodide_Triiodide,0.25,-,-,TiO2 film (10 um thick),-,1 hour,AM 1.5G 100mW/cm2,-,Seunghun Eu and Shinya Hayashi and Tomokazu Umeyama and Yoshihiro Matano and Yasuyuki Araki and Hiroshi Imahori,Quinoxaline-Fused Porphyrins for Dye-Sensitized Solar Cells,The Journal of Physical Chemistry C,112,10.1021/jp710400p,4396--4405,11,,01/01/2008,Eu_2008,,,Cc1cc(C)c(c(c1)C)/C/1=C\2/N=C(c3c2nc2cc(ccc2n3)C(=O)O)/C(=c/2\n3[Zn]n4c1ccc4/C(=C\1/C=CC(=N1)/C(=c\3/cc2)/c1c(C)cc(cc1C)C)/c1c(C)cc(cc1C)C)/c1c(C)cc(cc1C)C,porphyrin,621.0,690.0,methanol
3413,670.0,9.3,0.64,4.0,Iodide_Triiodide,0.25,-,-,TiO2 film (10 um thick),-,1 hour,AM 1.5G 100mW/cm2,-,Seunghun Eu and Shinya Hayashi and Tomokazu Umeyama and Yoshihiro Matano and Yasuyuki Araki and Hiroshi Imahori,Quinoxaline-Fused Porphyrins for Dye-Sensitized Solar Cells,The Journal of Physical Chemistry C,112,10.1021/jp710400p,4396--4405,11,,01/01/2008,Eu_2008,,,Cc1cc(C)c(c(c1)C)/C/1=C\2/N=C(c3c2nc2cc(C(=O)O)c(cc2n3)C(=O)O)/C(=c/2\n3[Zn]n4c1ccc4/C(=C\1/C=CC(=N1)/C(=c\3/cc2)/c1c(C)cc(cc1C)C)/c1c(C)cc(cc1C)C)/c1c(C)cc(cc1C)C,porphyrin,627.0,689.0,methanol
3417,495.0,6.91,0.726,2.48,Iodide_Triiodide,0.25,-,-,TiO2 film (12 um thick),-,-,AM 1.5G 100mW/cm2,-,Ludovic Favereau and Julien Warnan and Fr{\'{e}}d{\'{e}}ric B. Anne and Yann Pellegrin and Errol Blart and Denis Jacquemin and Fabrice Odobel,"Diketopyrrolopyrrole-zinc porphyrin, a tuned panchromatic association for dye-sensitized solar cells",Journal of Materials Chemistry A,1,10.1039/c3ta11380a,7572,26,,01/01/2013,Favereau_2013,,,CCCCCCCCCCCCOc1cccc(c1/C/1=c/2\cc/c/3=C(\C#Cc4ccc(cc4)c4n(CC(CCCC)CC)c(=O)c5c4c(=O)n(c5c4ccc(cc4)c4ccc(s4)/C=C(/C(=O)O)\C#N)CC(CCCC)CC)/C4=N/C(=C(\c5n([Zn]n23)c(/C(=C/2\N=C1C=C2)/c1ccc(cc1)OC)cc5)/c1c(OCCCCCCCCCCCC)cccc1OCCCCCCCCCCCC)/C=C4)OCCCCCCCCCCCC,porphyrin,640.0,,dichloromethane
3421,535.0,6.54,0.74,2.58,Iodide_Triiodide,0.25,-,-,TiO2 film (12 um thick),-,-,AM 1.5G 100mW/cm2,-,Ludovic Favereau and Julien Warnan and Fr{\'{e}}d{\'{e}}ric B. Anne and Yann Pellegrin and Errol Blart and Denis Jacquemin and Fabrice Odobel,"Diketopyrrolopyrrole-zinc porphyrin, a tuned panchromatic association for dye-sensitized solar cells",Journal of Materials Chemistry A,1,10.1039/c3ta11380a,7572,26,,01/01/2013,Favereau_2013,,,CCCCCCCCCCCCOc1cccc(c1/C/1=c/2\cc/c/3=C(\C#Cc4ccc(cc4)c4n(CC(CCCC)CC)c(=O)c5c4c(=O)n(c5c4ccc(cc4)c4ccc(s4)/C=C(/C(=O)O)\C#N)CC(CCCC)CC)/C4=N/C(=C(\c5n([Zn]n23)c(/C(=C/2\N=C1C=C2)/n1c2ccc(cc2c2c1ccc(c2)CCCCCC)CCCCCC)cc5)/c1c(OCCCCCCCCCCCC)cccc1OCCCCCCCCCCCC)/C=C4)OCCCCCCCCCCCC,porphyrin,628.0,,dichloromethane
3424,664.0,11.36,0.674,5.09,Iodide_Triiodide,0.16,-,-,TiO2 film 12 um thick,33 nmol/cm2,18 hours,AM 1.5G 100mW/cm2,-,Hai-Lang Jia and Ze-Min Ju and Hong-Xia Sun and Xue-Hai Ju and Ming-Dao Zhang and Xing-Fu Zhou and He-Gen Zheng,Improvement of photovoltaic performance of {DSSCs} by modifying panchromatic zinc porphyrin dyes with heterocyclic units,J. Mater. Chem. A,2,10.1039/c4ta04704d,20841--20848,48,,01/01/2014,Jia_2014,,,CCCCCCCCOc1cccc(c1/C/1=c/2\cc/c/3=C(\c4ccc(cc4)N(c4ccc(cc4)c4ccc(s4)CCCCCC)c4ccc(cc4)c4ccc(s4)CCCCCC)/C4=N/C(=C(\c5n([Zn]n23)c(/C(=C/2\N=C1C=C2)/C#Cc1ccc(s1)C(=O)O)cc5)/c1c(OCCCCCCCC)cccc1OCCCCCCCC)/C=C4)OCCCCCCCC,porphyrin,635.0,659.0,THF
3425,450.0,0.31,0.83,0.11,Iodide_Triiodide,-,-,-,TiO2 film,-,4 hours,AM 1.5G 100mW/cm2,-,Aaron S. Hart and Chandra B. KC and Habtom B. Gobeze and Lindsey R. Sequeira and Francis D'Souza,Porphyrin-Sensitized Solar Cells: Effect of Carboxyl Anchor Group Orientation on the Cell Performance,{ACS} Applied Materials {\&} Interfaces,5,10.1021/am401201q,5314--5323,11,,01/01/2013,Hart_2013,,,Cc1ccc(cc1)/C/1=c/2\cc/c(=C(\c3ccc(cc3)C)/C3=N/C(=C(\c4[nH]c(/C(=C/5\N=C1C=C5)/c1ccc(cc1)C)cc4)/c1ccccc1C(=O)O)/C=C3)/[nH]2,porphyrin,,,-
3426,510.0,1.01,0.71,0.37,Iodide_Triiodide,-,-,-,TiO2 film,132 nmol/cm2,4 hours,AM 1.5G 100mW/cm2,-,Aaron S. Hart and Chandra B. KC and Habtom B. Gobeze and Lindsey R. Sequeira and Francis D'Souza,Porphyrin-Sensitized Solar Cells: Effect of Carboxyl Anchor Group Orientation on the Cell Performance,{ACS} Applied Materials {\&} Interfaces,5,10.1021/am401201q,5314--5323,11,,01/01/2013,Hart_2013,,,Cc1ccc(cc1)/C/1=c/2\cc/c/3=C(\c4ccc(cc4)C)/C4=N/C(=C(\c5n([Zn]n23)c(/C(=C/2\N=C1C=C2)/c1ccc(cc1)C)cc5)/c1ccccc1C(=O)O)/C=C4,porphyrin,,,-
3427,640.0,8.2,0.65,3.4,Iodide_Triiodide,-,-,-,TiO2 film 10 um thick,0.10 nmol/cm2,30 minutes,AM 1.5G 100mW/cm2,-,Shinya Hayashi and Masanobu Tanaka and Hironobu Hayashi and Seunghun Eu and Tomokazu Umeyama and Yoshihiro Matano and Yasuyuki Araki and Hiroshi Imahori,Naphthyl-Fused $\uppi$-Elongated Porphyrins for Dye-Sensitized {TiO}2Cells,The Journal of Physical Chemistry C,112,10.1021/jp805122z,15576--15585,39,,01/01/2008,Hayashi_2008,,,COc1ccc(c2c1cccc2)/C/1=c/2\cc/c/3=C(/C4=N/C(=C(\c5n([Zn]n23)c(/C(=C/2\N=C1C=C2)/c1c(C)cc(cc1C)C)cc5)/c1ccc(cc1)C(=O)O)/C=C4)\c1c(C)cc(cc1C)C,porphyrin,552.0,656.0,dichloromethane
3429,595.0,10.66,0.732,4.64,Iodide_Triiodide,0.25,-,-,TiO2 film (12 um thick),-,-,AM 1.5G 100mW/cm2,-,Ludovic Favereau and Julien Warnan and Fr{\'{e}}d{\'{e}}ric B. Anne and Yann Pellegrin and Errol Blart and Denis Jacquemin and Fabrice Odobel,"Diketopyrrolopyrrole-zinc porphyrin, a tuned panchromatic association for dye-sensitized solar cells",Journal of Materials Chemistry A,1,10.1039/c3ta11380a,7572,26,,01/01/2013,Favereau_2013,,,CCCCCCCCCCCCOc1cccc(c1/C/1=C/2\C=CC(=N2)/C(=c/2\n3[Zn]n4c1ccc4/C(=C\1/C=CC(=N1)/C(=c\3/cc2)/c1c(OCCCCCCCCCCCC)cccc1OCCCCCCCCCCCC)/n1c2ccc(cc2c2c1ccc(c2)CCCCCC)CCCCCC)/C#Cc1ccc(cc1)C(=O)O)OCCCCCCCCCCCC,porphyrin,626.0,,dichloromethane
3432,550.0,1.73,0.595,0.56,Iodide_Triiodide,0.16,-,-,TiO2 film (15 um thick),-,-,AM 1.5G 100mW/cm2,-,Faliang Gou and Xu Jiang and Bo Li and Huanwang Jing and Zhenping Zhu,Salicylic Acid As a Tridentate Anchoring Group forazo-Bridged Zinc Porphyrin in Dye-Sensitized Solar Cells,{ACS} Applied Materials {\&} Interfaces,5,10.1021/am403987b,12631--12637,23,,01/01/2013,Gou_2013,,,Oc1ccc(c(c1)C(=O)O)/N=N/c1ccc(cc1)/C/1=C/2\C=CC(=N2)/C(=c/2\n3[Zn]n4c1ccc4/C(=C\1/C=CC(=N1)/C(=c\3/cc2)/c1ccc(cc1)/N=N/c1ccc(cc1C(=O)O)O)/c1ccc(cc1)/N=N/c1ccc(cc1C(=O)O)O)/c1ccc(cc1)/N=N\c1ccc(cc1C(=O)O)O,porphyrin,565.0,625.0,EtOH/DMSO (10:1)
3433,560.0,5.14,0.708,2.04,Iodide_Triiodide,0.16,-,-,TiO2 film (15 um thick),-,-,AM 1.5G 100mW/cm2,-,Faliang Gou and Xu Jiang and Bo Li and Huanwang Jing and Zhenping Zhu,Salicylic Acid As a Tridentate Anchoring Group forazo-Bridged Zinc Porphyrin in Dye-Sensitized Solar Cells,{ACS} Applied Materials {\&} Interfaces,5,10.1021/am403987b,12631--12637,23,,01/01/2013,Gou_2013,,,OC(=O)c1cc(/N=N\c2ccc(cc2)/C/2=C/3\C=CC(=N3)/C(=c/3\n4[Zn]n5c2ccc5/C(=C\2/C=CC(=N2)/C(=c\4/cc3)/c2ccc(cc2)/N=N/c2ccc(c(c2)C(=O)O)O)/c2ccc(cc2)/N=N\c2ccc(c(c2)C(=O)O)O)/c2ccc(cc2)/N=N\c2ccc(c(c2)C(=O)O)O)ccc1O,porphyrin,606.0,624.0,EtOH/DMSO (10:1)
3434,600.0,5.95,0.632,2.26,Iodide_Triiodide,0.16,-,-,TiO2 film (15 um thick),-,-,AM 1.5G 100mW/cm2,-,Faliang Gou and Xu Jiang and Ran Fang and Huanwang Jing and Zhenping Zhu,Strategy to Improve Photovoltaic Performance of {DSSC} Sensitized by Zinc Prophyrin Using Salicylic Acid as a Tridentate Anchoring Group,{ACS} Applied Materials {\&} Interfaces,6,10.1021/am500391w,6697--6703,9,,01/01/2014,Gou_2014,,,OC(=O)c1ccc(cc1)C#C/C/1=C/2\C=CC(=N2)/C(=c/2\n3[Zn]n4c1ccc4/C(=C\1/C=CC(=N1)/C=c\3/cc2)/c1ccccc1)/c1ccccc1,porphyrin,615.0,677.0,THF
3435,550.0,1.83,0.637,0.64,Iodide_Triiodide,0.16,-,-,TiO2 film (15 um thick),-,-,AM 1.5G 100mW/cm2,-,Faliang Gou and Xu Jiang and Ran Fang and Huanwang Jing and Zhenping Zhu,Strategy to Improve Photovoltaic Performance of {DSSC} Sensitized by Zinc Prophyrin Using Salicylic Acid as a Tridentate Anchoring Group,{ACS} Applied Materials {\&} Interfaces,6,10.1021/am500391w,6697--6703,9,,01/01/2014,Gou_2014,,,OC(=O)c1cccc(c1)C#C/C/1=C/2\C=CC(=N2)/C(=c/2\n3[Zn]n4c1ccc4/C(=C\1/C=CC(=N1)/C=c\3/cc2)/c1ccccc1)/c1ccccc1,porphyrin,612.0,671.0,THF
3436,630.0,11.14,0.649,4.55,Iodide_Triiodide,0.16,-,-,TiO2 film (15 um thick),-,-,AM 1.5G 100mW/cm2,-,Faliang Gou and Xu Jiang and Ran Fang and Huanwang Jing and Zhenping Zhu,Strategy to Improve Photovoltaic Performance of {DSSC} Sensitized by Zinc Prophyrin Using Salicylic Acid as a Tridentate Anchoring Group,{ACS} Applied Materials {\&} Interfaces,6,10.1021/am500391w,6697--6703,9,,01/01/2014,Gou_2014,,,OC(=O)c1ccc(cc1O)C#C/C/1=C/2\C=CC(=N2)/C(=c/2\n3[Zn]n4c1ccc4/C(=C\1/C=CC(=N1)/C=c\3/cc2)/c1ccccc1)/c1ccccc1,porphyrin,616.0,677.0,THF
3437,560.0,3.55,0.619,1.22,Iodide_Triiodide,0.16,-,-,TiO2 film (15 um thick),-,-,AM 1.5G 100mW/cm2,-,Faliang Gou and Xu Jiang and Ran Fang and Huanwang Jing and Zhenping Zhu,Strategy to Improve Photovoltaic Performance of {DSSC} Sensitized by Zinc Prophyrin Using Salicylic Acid as a Tridentate Anchoring Group,{ACS} Applied Materials {\&} Interfaces,6,10.1021/am500391w,6697--6703,9,,01/01/2014,Gou_2014,,,OC(=O)c1cc(ccc1O)C#C/C/1=C/2\C=CC(=N2)/C(=c/2\n3[Zn]n4c1ccc4/C(=C\1/C=CC(=N1)/C=c\3/cc2)/c1ccccc1)/c1ccccc1,porphyrin,614.0,677.0,THF
3438,660.0,5.92,0.77,3.01,Iodide_Triiodide,0.159,-,-,TiO2 film (15 um thick),67 nmol/cm2,-,AM 1.5G 100mW/cm2,-,Yongzhu Zhou and Nicholas A. Lee and Ken T. Ngo and Xiao Peng and Yaqing Feng and Jonathan Rochford,Rigid triarylamine donor{\textendash}$\uppi${\textendash}acceptor porphyrin dyes and their application in dye-sensitized solar cells,{RSC} Adv.,5,10.1039/c5ra04862a,41193--41202,51,,01/01/2015,Zhou_2015,,,OC(=O)c1ccc(cc1)/C/1=C/2\C=CC(=N2)/C(=c/2\n3[Zn]n4c1ccc4/C(=C\1/C=CC(=N1)/C=c\3/cc2)/c1ccccc1)/c1ccccc1,porphyrin,542.0,649.0,dichloromethane
3439,680.0,7.0,0.729,3.47,Iodide_Triiodide,0.159,-,-,TiO2 film (15 um thick),52 nmol/cm2,-,AM 1.5G 100mW/cm2,-,Yongzhu Zhou and Nicholas A. Lee and Ken T. Ngo and Xiao Peng and Yaqing Feng and Jonathan Rochford,Rigid triarylamine donor{\textendash}$\uppi${\textendash}acceptor porphyrin dyes and their application in dye-sensitized solar cells,{RSC} Adv.,5,10.1039/c5ra04862a,41193--41202,51,,01/01/2015,Zhou_2015,,,OC(=O)c1ccc(cc1)/C/1=C/2\C=CC(=N2)/C(=c/2\n3[Zn]n4c1ccc4/C(=C\1/C=CC(=N1)/C(=c\3/cc2)/c1ccc(cc1)n1c2ccccc2c2c1cccc2)/c1ccccc1)/c1ccccc1,porphyrin,586.0,658.0,dichloromethane
3440,670.0,6.93,0.78,3.62,Iodide_Triiodide,0.159,-,-,TiO2 film (15 um thick),57 nmol/cm2,-,AM 1.5G 100mW/cm2,-,Yongzhu Zhou and Nicholas A. Lee and Ken T. Ngo and Xiao Peng and Yaqing Feng and Jonathan Rochford,Rigid triarylamine donor{\textendash}$\uppi${\textendash}acceptor porphyrin dyes and their application in dye-sensitized solar cells,{RSC} Adv.,5,10.1039/c5ra04862a,41193--41202,51,,01/01/2015,Zhou_2015,,,OC(=O)c1ccc(cc1)/C/1=C/2\C=CC(=N2)/C(=c/2\n3[Zn]n4c1ccc4/C(=C\1/C=CC(=N1)/C(=c\3/cc2)/c1ccc(cc1)N1c2ccccc2CCc2c1cccc2)/c1ccccc1)/c1ccccc1,porphyrin,593.0,663.0,dichloromethane
3441,640.0,5.2,0.767,2.55,Iodide_Triiodide,0.159,-,-,TiO2 film (15 um thick),35 nmol/cm2,-,AM 1.5G 100mW/cm2,-,Yongzhu Zhou and Nicholas A. Lee and Ken T. Ngo and Xiao Peng and Yaqing Feng and Jonathan Rochford,Rigid triarylamine donor{\textendash}$\uppi${\textendash}acceptor porphyrin dyes and their application in dye-sensitized solar cells,{RSC} Adv.,5,10.1039/c5ra04862a,41193--41202,51,,01/01/2015,Zhou_2015,,,OC(=O)c1ccc(cc1)/C/1=C/2\C=CC(=N2)/C(=c/2\n3[Zn]n4c1ccc4/C(=C\1/C=CC(=N1)/C(=c\3/cc2)/c1ccc(cc1)N1c2ccccc2C=Cc2c1cccc2)/c1ccccc1)/c1ccccc1,porphyrin,592.0,664.0,dichloromethane
3442,590.0,14.11,0.66,5.46,Iodide_Triiodide,0.196,-,-,TiO2 film (10-15 transparent + 4-6 scattering layer um thick),24 nmol/cm2,-,AM 1.5G 100mW/cm2,-,Weiping Zhou and Zhencai Cao and Shenghui Jiang and Hongyan Huang and Lijun Deng and Yijiang Liu and Ping Shen and Bin Zhao and Songting Tan and Xianxi Zhang,Porphyrins modified with a low-band-gap chromophore for dye-sensitized solar cells,Organic Electronics,13,10.1016/j.orgel.2011.12.014,560--569,4,,01/01/2012,Zhou_2012,,,N#C/C(=C\c1sc(cc1C)c1ccc(c2c1nsn2)c1sc(c(c1)C)/C/1=C/2\C=CC(=N2)/C(=c/2\n3[Zn]n4c1ccc4/C(=C\1/C=CC(=N1)/C(=c\3/cc2)/c1ccc(cc1)C)/c1ccc(cc1)C)/c1ccc(cc1)C)/C(=O)O,porphyrin,571.0,726.0,chloroform
3443,610.0,10.86,0.71,4.67,Iodide_Triiodide,0.196,-,-,TiO2 film (10-15 transparent + 4-6 scattering layer um thick),8.5 nmol/cm2,-,AM 1.5G 100mW/cm2,-,Weiping Zhou and Zhencai Cao and Shenghui Jiang and Hongyan Huang and Lijun Deng and Yijiang Liu and Ping Shen and Bin Zhao and Songting Tan and Xianxi Zhang,Porphyrins modified with a low-band-gap chromophore for dye-sensitized solar cells,Organic Electronics,13,10.1016/j.orgel.2011.12.014,560--569,4,,01/01/2012,Zhou_2012,,,CCCCCCc1cc(sc1/C/1=C/2\C=CC(=N2)/C(=c/2\n3[Zn]n4c1ccc4/C(=C\1/C=CC(=N1)/C(=c\3/cc2)/c1ccc(cc1)C)/c1ccc(cc1)C)/c1ccc(cc1)C)c1ccc(c2c1nsn2)c1sc(c(c1)CCCCCC)/C=C(/C(=O)O)\C#N,porphyrin,552.0,656.0,chloroform
3447,560.0,12.13,0.65,4.44,Iodide_Triiodide,-,-,-,TiO2 film,29 nmol/cm2,-,AM 1.5G 100mW/cm2,-,Weiping Zhou and Bin Zhao and Ping Shen and Shenghui Jiang and Hongduan Huang and Lijun Deng and Songting Tan,Multi-alkylthienyl appended porphyrins for efficient dye-sensitized solar cells,Dyes and Pigments,91,10.1016/j.dyepig.2011.05.017,404--412,3,,01/01/2011,Zhou_2011,,,CCCCCCc1ccc(s1)/C/1=c/2\cc/c/3=C(/C4=N/C(=C(\c5n([Zn]n23)c(/C(=C/2\N=C1C=C2)/c1ccc(s1)CCCCCC)cc5)/c1ccc(s1)/C=C(/C(=O)O)\C#N)/C=C4)\c1ccc(s1)CCCCCC,porphyrin,560.0,695.0,chloroform
