Repository: PaulC61/Cheminformatics

# Cheminformatics
Repository for:
Cheminformatics Masters students of University of Strasbourg 2020 - 2022
+ My own projects related to the course

File: InternshipM2_BIU/WorkingEnvironment/Phase2/metalsNoMixes.csv (part 22 of 24)
,VOC,JSC,FF,PCE,Electrolyte,Active area,Co-adsorbent,Co-sensitizer,Semiconductor,Dye loading,Exposure time,Solar simulator,Performance comment,Article author,Article title,Article journal,Article volume,Article DOI,Article pages,Article issue nr,Article EID,Article year,Article year.1,Article electronic id,Article keywords,Molecule SMILE,Molecule keywords,Molecule spectrum absorption maxima,Molecule spectrum emission maxima,Molecule spectrum solvent
3448,590.0,14.18,0.68,5.71,Iodide_Triiodide,-,-,-,TiO2 film,48.4 nmol/cm2,-,AM 1.5G 100mW/cm2,-,Weiping Zhou and Bin Zhao and Ping Shen and Shenghui Jiang and Hongduan Huang and Lijun Deng and Songting Tan,Multi-alkylthienyl appended porphyrins for efficient dye-sensitized solar cells,Dyes and Pigments,91,10.1016/j.dyepig.2011.05.017,404--412,3,,01/01/2011,Zhou_2011,,,N#C/C(=C\c1ccc(s1)/C/1=C/2\C=CC(=N2)/C(=c/2\n3[Zn]n4c1ccc4/C(=C\1/C=CC(=N1)/C(=c\3/cc2)/c1ccc(s1)C)/c1ccc(s1)C)/c1ccc(s1)C)/C(=O)O,porphyrin,560.0,692.0,chloroform
3449,570.0,11.37,0.7,4.54,Iodide_Triiodide,-,-,-,TiO2 film,38.3 nmol/cm2,-,AM 1.5G 100mW/cm2,-,Weiping Zhou and Bin Zhao and Ping Shen and Shenghui Jiang and Hongduan Huang and Lijun Deng and Songting Tan,Multi-alkylthienyl appended porphyrins for efficient dye-sensitized solar cells,Dyes and Pigments,91,10.1016/j.dyepig.2011.05.017,404--412,3,,01/01/2011,Zhou_2011,,,CCCCCCc1cc(sc1/C/1=C/2\C=CC(=N2)/C(=c/2\n3[Zn]n4c1ccc4/C(=C\1/C=CC(=N1)/C(=c\3/cc2)/c1ccc(s1)C)/c1ccc(s1)C)/c1ccc(s1)C)/C=C(/C(=O)O)\C#N,porphyrin,558.0,656.0,chloroform
3453,701.0,12.79,0.7163,6.42,Iodide_Triiodide,-,-,-,TiO2 film (12 um + 5 um scattering layer),-,10 hours,AM 1.5G 100mW/cm2,-,Guosheng Yang and Yunyu Tang and Xin Li and Hans {\AA}gren and Yongshu Xie,Efficient Solar Cells Based on Porphyrin Dyes with Flexible Chains Attached to the Auxiliary Benzothiadiazole Acceptor: Suppression of Dye Aggregation and the Effect of Distortion,{ACS} Applied Materials {\&} Interfaces,,10.1021/acsami.7b12066,,,,01/01/2017,Yang_2017,,,CCCCCCCCCCCCOc1cccc(c1/C/1=C/2\C=CC(=N2)/C(=c/2\n3[Zn]n4c1ccc4/C(=C\1/C=CC(=N1)/C(=c\3/cc2)/c1c(OCCCCCCCCCCCC)cccc1OCCCCCCCCCCCC)/C#Cc1ccc2c(c1)Sc1c(N2CCCCCC)ccc(c1)c1ccc(cc1)OCCCCCC)/C#Cc1c(OCCCCCCC)c(OCCCCCCC)c(c2c1nsn2)c1ccc(cc1)C(=O)O)OCCCCCCCCCCCC,"porphyrin, phenothiazine",678.0,696.0,THF
3462,560.0,11.56,0.7,4.54,Iodide_Triiodide,-,-,-,TiO2 film,42.7 nmol/cm2,-,AM 1.5G 100mW/cm2,-,Weiping Zhou and Bin Zhao and Ping Shen and Shenghui Jiang and Hongduan Huang and Lijun Deng and Songting Tan,Multi-alkylthienyl appended porphyrins for efficient dye-sensitized solar cells,Dyes and Pigments,91,10.1016/j.dyepig.2011.05.017,404--412,3,,01/01/2011,Zhou_2011,,,N#C/C(=C\c1sc(c2c1OCCO2)/C/1=C/2\C=CC(=N2)/C(=c/2\n3[Zn]n4c1ccc4/C(=C\1/C=CC(=N1)/C(=c\3/cc2)/c1ccc(s1)C)/c1ccc(s1)C)/c1ccc(s1)C)/C(=O)O,porphyrin,559.0,641.0,chloroform
3495,750.0,7.07,0.743,3.94,Iodide_Triiodide,0.159,-,-,TiO2 film 10 um thick,63 nmol/cm2,2 hours,AM 1.5G 100mW/cm2,-,Nuonuo Zhang and Bao Zhang and Jiaying Yan and Xiaodong Xue and Xiao Peng and Yuanchao Li and Yanbo Yang and Chenggong Ju and Chencheng Fan and Yaqing Feng,Synthesis of $\uppi$-A-porphyrins and their photoelectric performance for dye-sensitized solar cells,Renewable Energy,77,10.1016/j.renene.2014.12.066,579--585,,,01/01/2015,Zhang_2015,,,CCCCCCOc1cccc(c1/C/1=C/2\C=CC(=N2)/C(=c/2\n3[Zn]n4c1ccc4/C=C\1/C=CC(=N1)/C(=c\3/cc2)/c1c(OCCCCCC)cccc1OCCCCCC)/c1ccc(cc1)C(=O)O)OCCCCCC,porphyrin,591.0,647.0,dichloromethane
3496,680.0,6.01,0.718,2.93,Iodide_Triiodide,0.159,-,-,TiO2 film 10 um thick,37.4 nmol/cm2,2 hours,AM 1.5G 100mW/cm2,-,Nuonuo Zhang and Bao Zhang and Jiaying Yan and Xiaodong Xue and Xiao Peng and Yuanchao Li and Yanbo Yang and Chenggong Ju and Chencheng Fan and Yaqing Feng,Synthesis of $\uppi$-A-porphyrins and their photoelectric performance for dye-sensitized solar cells,Renewable Energy,77,10.1016/j.renene.2014.12.066,579--585,,,01/01/2015,Zhang_2015,,,CCCCCCOc1cccc(c1/C/1=C/2\C=CC(=N2)/C(=c/2\n3[Zn]n4c1ccc4/C(=C\1/C=CC(=N1)/C(=c\3/cc2)/c1c(OCCCCCC)cccc1OCCCCCC)/c1ccc(cc1)C(=O)O)/c1ccc(cc1)C(=O)O)OCCCCCC,porphyrin,594.0,655.0,dichloromethane
3497,710.0,8.01,0.732,4.16,Iodide_Triiodide,0.159,-,-,TiO2 film 10 um thick,56.1 nmol/cm2,2 hours,AM 1.5G 100mW/cm2,-,Nuonuo Zhang and Bao Zhang and Jiaying Yan and Xiaodong Xue and Xiao Peng and Yuanchao Li and Yanbo Yang and Chenggong Ju and Chencheng Fan and Yaqing Feng,Synthesis of $\uppi$-A-porphyrins and their photoelectric performance for dye-sensitized solar cells,Renewable Energy,77,10.1016/j.renene.2014.12.066,579--585,,,01/01/2015,Zhang_2015,,,CCCCCCOc1cccc(c1/C/1=C/2\C=CC(=N2)/C(=c/2\n3[Zn]n4c1ccc4/C=C\1/C=CC(=N1)/C(=c\3/cc2)/c1c(OCCCCCC)cccc1OCCCCCC)/C=C/C(=O)O)OCCCCCC,porphyrin,611.0,626.0,dichloromethane
3500,620.0,7.06,0.7127,3.12,Iodide_Triiodide,0.159,-,-,TiO2 film 15 um thick,64 nmol/cm2,2 hours,AM 1.5G 100mW/cm2,-,Zhe Zeng and Bao Zhang and Chengjie Li and Xiao Peng and Xiujun Liu and Shuxian Meng and Yaqing Feng,A key point of porphyrin structure affect {DSSCs} performance based on porphyrin sensitizers,Dyes and Pigments,100,10.1016/j.dyepig.2013.07.037,278--285,,,01/01/2014,Zeng_2014,,,N#C/C(=C\C1=CC2=N/C/1=C(/c1ccccc1)\c1ccc3n1[Zn]n1/c(=C\2/c2ccccc2)/cc/c/1=C(\c1ccccc1)/C1=N/C(=C\3/c2ccccc2)/C=C1)/C(=O)O,porphyrin,620.0,652.0,dichloromethane
3501,630.0,4.52,0.7444,2.12,Iodide_Triiodide,0.159,-,-,TiO2 film 15 um thick,26.1 nmol/cm2,2 hours,AM 1.5G 100mW/cm2,-,Zhe Zeng and Bao Zhang and Chengjie Li and Xiao Peng and Xiujun Liu and Shuxian Meng and Yaqing Feng,A key point of porphyrin structure affect {DSSCs} performance based on porphyrin sensitizers,Dyes and Pigments,100,10.1016/j.dyepig.2013.07.037,278--285,,,01/01/2014,Zeng_2014,,,N#C/C(=C\C1=CC2=N/C/1=C(/c1ccc(cc1)C)\c1ccc3n1[Zn]n1/c(=C\2/c2ccc(cc2)C)/cc/c/1=C(/C1=N/C(=C\3/c2ccc(cc2)C)/C=C1)\c1ccc(cc1)C)/C(=O)O,porphyrin,622.0,648.0,dichloromethane
3502,600.0,3.54,0.7335,1.56,Iodide_Triiodide,0.159,-,-,TiO2 film 15 um thick,13.2 nmol/cm2,2 hours,AM 1.5G 100mW/cm2,-,Zhe Zeng and Bao Zhang and Chengjie Li and Xiao Peng and Xiujun Liu and Shuxian Meng and Yaqing Feng,A key point of porphyrin structure affect {DSSCs} performance based on porphyrin sensitizers,Dyes and Pigments,100,10.1016/j.dyepig.2013.07.037,278--285,,,01/01/2014,Zeng_2014,,,N#C/C(=C\C1=CC2=N/C/1=C(/c1ccc(cc1)CC(C)C)\c1ccc3n1[Zn]n1/c(=C\2/c2ccc(cc2)CC(C)C)/cc/c/1=C(\c1ccc(cc1)CC(C)C)/C1=N/C(=C\3/c2ccc(cc2)CC(C)C)/C=C1)/C(=O)O,porphyrin,623.0,650.0,dichloromethane
3503,590.0,2.46,0.6986,1.01,Iodide_Triiodide,0.159,-,-,TiO2 film 15 um thick,-,2 hours,AM 1.5G 100mW/cm2,-,Zhe Zeng and Bao Zhang and Chengjie Li and Xiao Peng and Xiujun Liu and Shuxian Meng and Yaqing Feng,A key point of porphyrin structure affect {DSSCs} performance based on porphyrin sensitizers,Dyes and Pigments,100,10.1016/j.dyepig.2013.07.037,278--285,,,01/01/2014,Zeng_2014,,,N#C/C(=C\C1=CC2=N/C/1=C(/c1ccc(cc1)C(C)(C)C)\c1ccc3n1[Zn]n1/c(=C\2/c2ccc(cc2)C(C)(C)C)/cc/c/1=C(/C1=N/C(=C\3/c2ccc(cc2)C(C)(C)C)/C=C1)\c1ccc(cc1)C(C)(C)C)/C(=O)O,porphyrin,623.0,658.0,dichloromethane
3504,620.0,7.92,0.7236,3.55,Iodide_Triiodide,0.159,-,-,TiO2 film 15 um thick,275 nmol/cm2,2 hours,AM 1.5G 100mW/cm2,-,Zhe Zeng and Bao Zhang and Chengjie Li and Xiao Peng and Xiujun Liu and Shuxian Meng and Yaqing Feng,A key point of porphyrin structure affect {DSSCs} performance based on porphyrin sensitizers,Dyes and Pigments,100,10.1016/j.dyepig.2013.07.037,278--285,,,01/01/2014,Zeng_2014,,,OC(=O)c1ccc(cc1)C#CC1=CC2=N/C/1=C(/c1ccccc1)\c1ccc3n1[Zn]n1/c(=C\2/c2ccccc2)/cc/c/1=C(\c1ccccc1)/C1=N/C(=C\3/c2ccccc2)/C=C1,porphyrin,604.0,617.0,dichloromethane
3507,690.0,8.17,0.7418,4.18,Iodide_Triiodide,0.159,-,-,TiO2 film 15 um thick,201 nmol/cm2,2 hours,AM 1.5G 100mW/cm2,-,Zhe Zeng and Bao Zhang and Chengjie Li and Xiao Peng and Xiujun Liu and Shuxian Meng and Yaqing Feng,A key point of porphyrin structure affect {DSSCs} performance based on porphyrin sensitizers,Dyes and Pigments,100,10.1016/j.dyepig.2013.07.037,278--285,,,01/01/2014,Zeng_2014,,,Cc1ccc(cc1)/C/1=C\2/N=C(C=C2C#Cc2ccc(cc2)C(=O)O)/C(=c/2\n3[Zn]n4c1ccc4/C(=C\1/C=CC(=N1)/C(=c\3/cc2)/c1ccc(cc1)C)/c1ccc(cc1)C)/c1ccc(cc1)C,porphyrin,605.0,620.0,dichloromethane
3508,730.0,9.09,0.7216,4.79,Iodide_Triiodide,0.159,-,-,TiO2 film 15 um thick,139 nmol/cm2,2 hours,AM 1.5G 100mW/cm2,-,Zhe Zeng and Bao Zhang and Chengjie Li and Xiao Peng and Xiujun Liu and Shuxian Meng and Yaqing Feng,A key point of porphyrin structure affect {DSSCs} performance based on porphyrin sensitizers,Dyes and Pigments,100,10.1016/j.dyepig.2013.07.037,278--285,,,01/01/2014,Zeng_2014,,,CC(Cc1ccc(cc1)/C/1=C\2/N=C(C=C2C#Cc2ccc(cc2)C(=O)O)/C(=c/2\n3[Zn]n4c1ccc4/C(=C\1/C=CC(=N1)/C(=c\3/cc2)/c1ccc(cc1)CC(C)C)/c1ccc(cc1)CC(C)C)/c1ccc(cc1)CC(C)C)C,porphyrin,606.0,620.0,dichloromethane
3509,710.0,9.75,0.7344,5.08,Iodide_Triiodide,0.159,-,-,TiO2 film 15 um thick,115 nmol/cm2,2 hours,AM 1.5G 100mW/cm2,-,Zhe Zeng and Bao Zhang and Chengjie Li and Xiao Peng and Xiujun Liu and Shuxian Meng and Yaqing Feng,A key point of porphyrin structure affect {DSSCs} performance based on porphyrin sensitizers,Dyes and Pigments,100,10.1016/j.dyepig.2013.07.037,278--285,,,01/01/2014,Zeng_2014,,,OC(=O)c1ccc(cc1)C#CC1=CC2=N/C/1=C(/c1ccc(cc1)C(C)(C)C)\c1ccc3n1[Zn]n1/c(=C\2/c2ccc(cc2)C(C)(C)C)/cc/c/1=C(/C1=N/C(=C\3/c2ccc(cc2)C(C)(C)C)/C=C1)\c1ccc(cc1)C(C)(C)C,porphyrin,606.0,622.0,dichloromethane
3510,493.0,2.8,0.69,0.95,Iodide_Triiodide,0.2,-,-,TiO2 film,-,14 hours,AM 1.5G 100mW/cm2,-,Gloria Zanotti and Nicola Angelini and Giuseppe Mattioli and Anna Maria Paoletti and Giovanna Pennesi and Gentilina Rossi and Daniela Caschera and Luisa de Marco and Giuseppe Gigli,Metal{\textendash}organic green dye: chemical and physical insight into a modified Zn-benzoporphyrin for dye-sensitized solar cells,{RSC} Adv.,6,10.1039/c5ra20945e,5123--5133,6,,01/01/2016,Zanotti_2016,,,OC(=O)c1ccc(cc1)C#C/C/1=C\2/N=C(c3c2cccc3)/C(=c/2\n3[Zn]n4c1c1ccccc1c4/C(=C/1\N=C(/C(=c\3/c3c2cccc3)/c2ccccc2)c2c1cccc2)/c1ccccc1)/c1ccccc1,porphyrin,655.0,663.0,acetonitrile
3513,568.0,5.56,0.597,1.89,Iodide_Triiodide,0.36,-,-,TiO2 film,-,24 hours,AM 1.5G 100mW/cm2,-,Yongsheng Mi and Pengxia Liang and Zhou Yang and Dong Wang and Hui Cao and Wanli He and Huai Yang,Effects of donor and acceptor on optoelectronic performance for porphyrin derivatives: Nonlinear optical properties and dye-sensitized solar cells,Chemical Research in Chinese Universities,31,10.1007/s40242-015-5241-9,992--996,6,,01/01/2015,Mi_2015,,,CCCCCCCCCCCCOc1ccc(cc1)/C/1=C/2\C=CC(=N2)/C(=c/2\n3[Zn]n4c1ccc4/C(=C\1/C=CC(=N1)/C(=c\3/cc2)/c1ccc(cc1)OCCCCCCCCCCCC)/C#Cc1ccc(cc1)N(CCCCCCCCCCCC)CCCCCCCCCCCC)/c1ccc(cc1)C(=O)O,porphyrin,640.0,,dichloromethane
3514,346.0,0.25,0.464,0.38,Iodide_Triiodide,0.36,-,-,TiO2 film,-,24 hours,AM 1.5G 100mW/cm2,-,Yongsheng Mi and Pengxia Liang and Zhou Yang and Dong Wang and Hui Cao and Wanli He and Huai Yang,Effects of donor and acceptor on optoelectronic performance for porphyrin derivatives: Nonlinear optical properties and dye-sensitized solar cells,Chemical Research in Chinese Universities,31,10.1007/s40242-015-5241-9,992--996,6,,01/01/2015,Mi_2015,,,CCCCCCCCCCCCOc1ccc(cc1)/C/1=C/2\C=CC(=N2)/C(=c/2\n3[Zn]n4c1ccc4/C(=C\1/C=CC(=N1)/C(=c\3/cc2)/c1ccc(cc1)OCCCCCCCCCCCC)/C(=C(C#N)C#N)C(=C(C#N)C#N)c1ccc(cc1)N(CCCCCCCCCCCC)CCCCCCCCCCCC)/c1ccc(cc1)C(=O)O,porphyrin,610.0,,dichloromethane
3521,648.0,10.65,0.69,4.77,Iodide_Triiodide,0.12,-,-,TiO2 film (12 um transparent + 5 um scattering layer),-,10 hours,AM 1.5G 100mW/cm2,-,Tiantian Wei and Xi Sun and Xin Li and Hans {\AA}gren and Yongshu Xie,Systematic Investigations on the Roles of the Electron Acceptor and Neighboring Ethynylene Moiety in Porphyrins for Dye-Sensitized Solar Cells,{ACS} Applied Materials {\&} Interfaces,7,10.1021/acsami.5b06610,21956--21965,39,,01/01/2015,Wei_2015,,,CCCCCCCCCCCCOc1cccc(c1/C/1=C/2\C=CC(=N2)/C(=c/2\n3[Zn]n4c1ccc4/C(=C\1/C=CC(=N1)/C(=c\3/cc2)/c1c(OCCCCCCCCCCCC)cccc1OCCCCCCCCCCCC)/c1ccc(cc1)n1c2ccccc2c2c1cccc2)/c1ccc(cc1)C(=O)O)OCCCCCCCCCCCC,porphyrin,604.0,617.0,THF
3522,689.0,12.19,0.7,5.92,Iodide_Triiodide,0.12,-,-,TiO2 film (12 um transparent + 5 um scattering layer),-,10 hours,AM 1.5G 100mW/cm2,-,Tiantian Wei and Xi Sun and Xin Li and Hans {\AA}gren and Yongshu Xie,Systematic Investigations on the Roles of the Electron Acceptor and Neighboring Ethynylene Moiety in Porphyrins for Dye-Sensitized Solar Cells,{ACS} Applied Materials {\&} Interfaces,7,10.1021/acsami.5b06610,21956--21965,39,,01/01/2015,Wei_2015,,,CCCCCCCCCCCCOc1cccc(c1/C/1=C/2\C=CC(=N2)/C(=c/2\n3[Zn]n4c1ccc4/C(=C\1/C=CC(=N1)/C(=c\3/cc2)/c1c(OCCCCCCCCCCCC)cccc1OCCCCCCCCCCCC)/c1ccc(cc1)n1c2ccccc2c2c1cccc2)/c1ccc(cc1)/C=C(/C(=O)O)\C#N)OCCCCCCCCCCCC,porphyrin,636.0,648.0,THF
3523,610.0,13.1,0.72,5.75,Iodide_Triiodide,0.12,-,-,TiO2 film (12 um transparent + 5 um scattering layer),-,10 hours,AM 1.5G 100mW/cm2,-,Tiantian Wei and Xi Sun and Xin Li and Hans {\AA}gren and Yongshu Xie,Systematic Investigations on the Roles of the Electron Acceptor and Neighboring Ethynylene Moiety in Porphyrins for Dye-Sensitized Solar Cells,{ACS} Applied Materials {\&} Interfaces,7,10.1021/acsami.5b06610,21956--21965,39,,01/01/2015,Wei_2015,,,CCCCCCCCCCCCOc1cccc(c1/C/1=C/2\C=CC(=N2)/C(=c/2\n3[Zn]n4c1ccc4/C(=C\1/C=CC(=N1)/C(=c\3/cc2)/c1c(OCCCCCCCCCCCC)cccc1OCCCCCCCCCCCC)/c1ccc(cc1)n1c2ccccc2c2c1cccc2)/C#Cc1ccc(cc1)/C=C(/C(=O)O)\C#N)OCCCCCCCCCCCC,porphyrin,665.0,641.0,THF
3524,700.0,15.72,0.69,7.59,Iodide_Triiodide,0.12,-,-,TiO2 film (12 um transparent + 5 um scattering layer),-,10 hours,AM 1.5G 100mW/cm2,-,Tiantian Wei and Xi Sun and Xin Li and Hans {\AA}gren and Yongshu Xie,Systematic Investigations on the Roles of the Electron Acceptor and Neighboring Ethynylene Moiety in Porphyrins for Dye-Sensitized Solar Cells,{ACS} Applied Materials {\&} Interfaces,7,10.1021/acsami.5b06610,21956--21965,39,,01/01/2015,Wei_2015,,,CCCCCCCCCCCCOc1cccc(c1/C/1=C/2\C=CC(=N2)/C(=c/2\n3[Zn]n4c1ccc4/C(=C\1/C=CC(=N1)/C(=c\3/cc2)/c1c(OCCCCCCCCCCCC)cccc1OCCCCCCCCCCCC)/c1ccc(cc1)n1c2ccccc2c2c1cccc2)/C#Cc1ccc(c(c1)C#N)C(=O)O)OCCCCCCCCCCCC,porphyrin,627.0,638.0,THF
3527,570.0,5.43,0.72,2.22,Iodide_Triiodide,0.25,-,-,TiO2 film (10 um transparent + 4 um scattering layer),-,12 hours,AM 1.5G 100mW/cm2,-,Yueqiang Wang and Xin Li and Bo Liu and Wenjun Wu and Weihong Zhu and Yongshu Xie,Porphyrins bearing long alkoxyl chains and carbazole for dye-sensitized solar cells: tuning cell performance through an ethynylene bridge,{RSC} Advances,3,10.1039/c3ra40788h,14780,34,,01/01/2013,Wang_2013,,,CCCCCCCCCCCCOc1ccc(cc1)/C/1=C/2\C=CC(=N2)/C(=c/2\n3[Zn]n4c1ccc4/C(=C\1/C=CC(=N1)/C(=c\3/cc2)/c1ccc(cc1)OCCCCCCCCCCCC)/C#Cc1ccc(cc1)C(=O)O)/C#Cc1ccc(cc1)n1c2ccccc2c2c1cccc2,porphyrin,660.0,,THF
3528,680.0,11.3,0.71,5.51,Iodide_Triiodide,0.25,-,-,TiO2 film (10 um transparent + 4 um scattering layer),-,12 hours,AM 1.5G 100mW/cm2,-,Yueqiang Wang and Xin Li and Bo Liu and Wenjun Wu and Weihong Zhu and Yongshu Xie,Porphyrins bearing long alkoxyl chains and carbazole for dye-sensitized solar cells: tuning cell performance through an ethynylene bridge,{RSC} Advances,3,10.1039/c3ra40788h,14780,34,,01/01/2013,Wang_2013,,,CCCCCCCCCCCCOc1ccc(cc1)/C/1=C/2\C=CC(=N2)/C(=c/2\n3[Zn]n4c1ccc4/C(=C\1/C=CC(=N1)/C(=c\3/cc2)/c1ccc(cc1)OCCCCCCCCCCCC)/C#Cc1ccc(cc1)C(=O)O)/c1ccc(cc1)n1c2ccccc2c2c1cccc2,porphyrin,628.0,,THF
3532,640.0,12.83,0.68,5.55,Iodide_Triiodide,0.196,-,-,TiO2 film (10-15 um transparent + 4-6 um scattering layer),-,-,AM 1.5G 100mW/cm2,-,Na Xiang and Xianwei Huang and Xiaoming Feng and Yijiang Liu and Bin Zhao and Lijun Deng and Ping Shen and Junjie Fei and Songting Tan,The structural modification of thiophene-linked porphyrin sensitizers for dye-sensitized solar cells,Dyes and Pigments,88,10.1016/j.dyepig.2010.05.003,75--83,1,,01/01/2011,Xiang_2011,,,N#C/C(=C/c1sc(cc1C)c1ccc(cc1)/C/1=c/2\cc/c/3=C(\c4ccc(cc4)C)/C4=N/C(=C(\c5n([Zn]n23)c(/C(=C/2\N=C1C=C2)/c1ccc(cc1)C)cc5)/c1ccc(cc1)C)/C=C4)/C(=O)O,porphyrin,559.0,648.0,chloroform
3533,630.0,13.71,0.67,5.8,Iodide_Triiodide,0.196,-,-,TiO2 film (10-15 um transparent + 4-6 um scattering layer),-,-,AM 1.5G 100mW/cm2,-,Na Xiang and Xianwei Huang and Xiaoming Feng and Yijiang Liu and Bin Zhao and Lijun Deng and Ping Shen and Junjie Fei and Songting Tan,The structural modification of thiophene-linked porphyrin sensitizers for dye-sensitized solar cells,Dyes and Pigments,88,10.1016/j.dyepig.2010.05.003,75--83,1,,01/01/2011,Xiang_2011,,,CCCCCCc1cc(sc1/C=C(\C(=O)O)/C#N)c1ccc(cc1)/C/1=c/2\cc/c/3=C(\c4ccc(cc4)C)/C4=N/C(=C(\c5n([Zn]n23)c(/C(=C/2\N=C1C=C2)/c1ccc(cc1)C)cc5)/c1ccc(cc1)C)/C=C4,porphyrin,565.0,646.0,chloroform
3534,640.0,15.59,0.65,6.47,Iodide_Triiodide,0.196,-,-,TiO2 film (10-15 um transparent + 4-6 um scattering layer),-,-,AM 1.5G 100mW/cm2,-,Na Xiang and Xianwei Huang and Xiaoming Feng and Yijiang Liu and Bin Zhao and Lijun Deng and Ping Shen and Junjie Fei and Songting Tan,The structural modification of thiophene-linked porphyrin sensitizers for dye-sensitized solar cells,Dyes and Pigments,88,10.1016/j.dyepig.2010.05.003,75--83,1,,01/01/2011,Xiang_2011,,,N#C/C(=C/c1sc(c2c1OCCO2)c1ccc(cc1)/C/1=c/2\cc/c/3=C(\c4ccc(cc4)C)/C4=N/C(=C(\c5n([Zn]n23)c(/C(=C/2\N=C1C=C2)/c1ccc(cc1)C)cc5)/c1ccc(cc1)C)/C=C4)/C(=O)O,porphyrin,567.0,654.0,chloroform
3535,730.0,17.77,0.75,9.73,Iodide_Triiodide,0.096,-,-,TiO2 film (12 um transparent + 4 um scattering layer),165 nmol/cm2,9 hours,AM 1.5G 100mW/cm2,-,Cheng-Hua Wu and Ming-Che Chen and Pin-Chang Su and Hshin-Hui Kuo and Chin-Li Wang and Chun-Yang Lu and Chih-Hung Tsai and Chung-Chih Wu and Ching-Yao Lin,Porphyrins for efficient dye-sensitized solar cells covering the near-{IR} region,J. Mater. Chem. A,2,10.1039/c3ta14208f,991--999,4,,01/01/2014,Wu_2014,,,CCCCCCCCCCCCOc1cccc(c1/C/1=C/2\C=CC(=N2)/C(=c/2\n3[Zn]n4c1ccc4/C(=C\1/C=CC(=N1)/C(=c\3/cc2)/c1c(OCCCCCCCCCCCC)cccc1OCCCCCCCCCCCC)/C#Cc1c2ccccc2c(c2c1cccc2)C#Cc1ccc(cc1)C(=O)O)/C#Cc1ccc(cc1)N(C)C)OCCCCCCCCCCCC,porphyrin,697.0,724.0,THF
3536,680.0,14.17,0.72,6.97,Iodide_Triiodide,0.096,-,-,TiO2 film (12 um transparent + 4 um scattering layer),161 nmol/cm2,9 hours,AM 1.5G 100mW/cm2,-,Cheng-Hua Wu and Ming-Che Chen and Pin-Chang Su and Hshin-Hui Kuo and Chin-Li Wang and Chun-Yang Lu and Chih-Hung Tsai and Chung-Chih Wu and Ching-Yao Lin,Porphyrins for efficient dye-sensitized solar cells covering the near-{IR} region,J. Mater. Chem. A,2,10.1039/c3ta14208f,991--999,4,,01/01/2014,Wu_2014,,,CCCCCCCCCCCCOc1cccc(c1/C/1=C/2\C=CC(=N2)/C(=c/2\n3[Zn]n4c1ccc4/C(=C\1/C=CC(=N1)/C(=c\3/cc2)/c1c(OCCCCCCCCCCCC)cccc1OCCCCCCCCCCCC)/C#Cc1c2ccccc2c(c2c1cccc2)C#Cc1ccc(cc1)C(=O)O)/C#Cc1ccc2c3c1ccc1c3c(cc2)ccc1)OCCCCCCCCCCCC,porphyrin,699.0,720.0,THF
3538,720.0,17.76,0.74,9.51,Iodide_Triiodide,0.096,-,-,TiO2 film (12 um transparent + 4 um scattering layer),120  nmol/cm2,9 hours,AM 1.5G 100mW/cm2,-,Cheng-Hua Wu and Ming-Che Chen and Pin-Chang Su and Hshin-Hui Kuo and Chin-Li Wang and Chun-Yang Lu and Chih-Hung Tsai and Chung-Chih Wu and Ching-Yao Lin,Porphyrins for efficient dye-sensitized solar cells covering the near-{IR} region,J. Mater. Chem. A,2,10.1039/c3ta14208f,991--999,4,,01/01/2014,Wu_2014,,,CCCCCCCCCCCCOc1cccc(c1/C/1=C/2\C=CC(=N2)/C(=c/2\n3[Zn]n4c1ccc4/C(=C\1/C=CC(=N1)/C(=c\3/cc2)/c1c(OCCCCCCCCCCCC)cccc1OCCCCCCCCCCCC)/C#Cc1ccc(cc1)C(=O)O)/C#Cc1c2ccccc2c(c2c1cccc2)C#Cc1ccc(cc1)N(C)C)OCCCCCCCCCCCC,porphyrin,690.0,710.0,THF
3539,680.0,14.2,0.69,6.7,Iodide_Triiodide,0.096,-,-,TiO2 film (12 um transparent + 4 um scattering layer),114  nmol/cm2,9 hours,AM 1.5G 100mW/cm2,-,Cheng-Hua Wu and Ming-Che Chen and Pin-Chang Su and Hshin-Hui Kuo and Chin-Li Wang and Chun-Yang Lu and Chih-Hung Tsai and Chung-Chih Wu and Ching-Yao Lin,Porphyrins for efficient dye-sensitized solar cells covering the near-{IR} region,J. Mater. Chem. A,2,10.1039/c3ta14208f,991--999,4,,01/01/2014,Wu_2014,,,CCCCCCCCCCCCOc1cccc(c1/C/1=C/2\C=CC(=N2)/C(=c/2\n3[Zn]n4c1ccc4/C(=C\1/C=CC(=N1)/C(=c\3/cc2)/c1c(OCCCCCCCCCCCC)cccc1OCCCCCCCCCCCC)/C#Cc1ccc(cc1)C(=O)O)/C#Cc1c2ccccc2c(c2c1cccc2)C#Cc1ccc2c3c1ccc1c3c(cc2)ccc1)OCCCCCCCCCCCC,porphyrin,690.0,713.0,THF
3540,720.0,18.82,0.74,10.03,Iodide_Triiodide,0.096,-,-,TiO2 film (12 um transparent + 4 um scattering layer),133  nmol/cm2,9 hours,AM 1.5G 100mW/cm2,-,Cheng-Hua Wu and Ming-Che Chen and Pin-Chang Su and Hshin-Hui Kuo and Chin-Li Wang and Chun-Yang Lu and Chih-Hung Tsai and Chung-Chih Wu and Ching-Yao Lin,Porphyrins for efficient dye-sensitized solar cells covering the near-{IR} region,J. Mater. Chem. A,2,10.1039/c3ta14208f,991--999,4,,01/01/2014,Wu_2014,,,CCCCCCCCCCCCOc1cccc(c1/C/1=C/2\C=CC(=N2)/C(=c/2\n3[Zn]n4c1ccc4/C(=C\1/C=CC(=N1)/C(=c\3/cc2)/c1c(OCCCCCCCCCCCC)cccc1OCCCCCCCCCCCC)/C#Cc1ccc(cc1)N(C)C)/C#CC(=O)O)OCCCCCCCCCCCC,porphyrin,667.0,677.0,THF
3547,682.0,12.92,0.717,6.3,Iodide_Triiodide,0.16,-,-,TiO2 film (17 um transparent + 5 um scattering layer),-,1.5 hours,AM 1.5G 100mW/cm2,-,Cheng-Hua Wu and Tsung-Yu Pan and Shang-Hao Hong and Chin-Li Wang and Hshin-Hui Kuo and Yang-Yun Chu and Eric Wei-Guang Diau and Ching-Yao Lin,A fluorene-modified porphyrin for efficient dye-sensitized solar cells,Chemical Communications,48,10.1039/c2cc30892d,4329,36,,01/01/2012,Wu_2012,,,OC(=O)c1ccc(cc1)C#C/C/1=C/2\C=CC(=N2)/C(=c/2\n3[Zn]n4c1ccc4/C(=C\1/C=CC(=N1)/C(=c\3/cc2)/C#Cc1ccc(cc1)c1ccccc1)/c1cc(cc(c1)C(C)(C)C)C(C)(C)C)/c1cc(cc(c1)C(C)(C)C)C(C)(C)C,porphyrin,660.0,731.0,THF
3548,689.0,17.26,0.681,8.1,Iodide_Triiodide,0.16,-,-,TiO2 film (17 um transparent + 5 um scattering layer),-,1.5 hours,AM 1.5G 100mW/cm2,-,Cheng-Hua Wu and Tsung-Yu Pan and Shang-Hao Hong and Chin-Li Wang and Hshin-Hui Kuo and Yang-Yun Chu and Eric Wei-Guang Diau and Ching-Yao Lin,A fluorene-modified porphyrin for efficient dye-sensitized solar cells,Chemical Communications,48,10.1039/c2cc30892d,4329,36,,01/01/2012,Wu_2012,,,OC(=O)c1ccc(cc1)C#C/C/1=C/2\C=CC(=N2)/C(=c/2\n3[Zn]n4c1ccc4/C(=C\1/C=CC(=N1)/C(=c\3/cc2)/C#Cc1ccc2c(c1)Cc1c2cccc1)/c1cc(cc(c1)C(C)(C)C)C(C)(C)C)/c1cc(cc(c1)C(C)(C)C)C(C)(C)C,porphyrin,663.0,732.0,THF
3549,685.0,15.51,0.7,7.4,Iodide_Triiodide,0.16,-,-,TiO2 film (17 um transparent + 5 um scattering layer),-,1.5 hours,AM 1.5G 100mW/cm2,-,Cheng-Hua Wu and Tsung-Yu Pan and Shang-Hao Hong and Chin-Li Wang and Hshin-Hui Kuo and Yang-Yun Chu and Eric Wei-Guang Diau and Ching-Yao Lin,A fluorene-modified porphyrin for efficient dye-sensitized solar cells,Chemical Communications,48,10.1039/c2cc30892d,4329,36,,01/01/2012,Wu_2012,,,OC(=O)c1ccc(cc1)C#C/C/1=C/2\C=CC(=N2)/C(=c/2\n3[Zn]n4c1ccc4/C(=C\1/C=CC(=N1)/C(=c\3/cc2)/C#Cc1ccc2c3c1cccc3CC2)/c1cc(cc(c1)C(C)(C)C)C(C)(C)C)/c1cc(cc(c1)C(C)(C)C)C(C)(C)C,porphyrin,664.0,734.0,THF
3550,644.0,11.78,0.708,5.4,Iodide_Triiodide,0.16,-,-,TiO2 film (17 um transparent + 5 um scattering layer),-,1.5 hours,AM 1.5G 100mW/cm2,-,Cheng-Hua Wu and Tsung-Yu Pan and Shang-Hao Hong and Chin-Li Wang and Hshin-Hui Kuo and Yang-Yun Chu and Eric Wei-Guang Diau and Ching-Yao Lin,A fluorene-modified porphyrin for efficient dye-sensitized solar cells,Chemical Communications,48,10.1039/c2cc30892d,4329,36,,01/01/2012,Wu_2012,,,OC(=O)c1ccc(cc1)C#C/C/1=C/2\C=CC(=N2)/C(=c/2\n3[Zn]n4c1ccc4/C(=C\1/C=CC(=N1)/C(=c\3/cc2)/C#Cc1cncnc1)/c1cc(cc(c1)C(C)(C)C)C(C)(C)C)/c1cc(cc(c1)C(C)(C)C)C(C)(C)C,porphyrin,656.0,725.0,THF
3551,624.0,9.07,0.727,4.1,Iodide_Triiodide,0.16,-,-,TiO2 film (17 um transparent + 5 um scattering layer),-,1.5 hours,AM 1.5G 100mW/cm2,-,Cheng-Hua Wu and Tsung-Yu Pan and Shang-Hao Hong and Chin-Li Wang and Hshin-Hui Kuo and Yang-Yun Chu and Eric Wei-Guang Diau and Ching-Yao Lin,A fluorene-modified porphyrin for efficient dye-sensitized solar cells,Chemical Communications,48,10.1039/c2cc30892d,4329,36,,01/01/2012,Wu_2012,,,OC(=O)c1ccc(cc1)C#C/C/1=C/2\C=CC(=N2)/C(=c/2\n3[Zn]n4c1ccc4/C(=C\1/C=CC(=N1)/C(=c\3/cc2)/C#Cc1ncccn1)/c1cc(cc(c1)C(C)(C)C)C(C)(C)C)/c1cc(cc(c1)C(C)(C)C)C(C)(C)C,porphyrin,656.0,728.0,THF
3553,680.0,14.27,0.62,6.01,Iodide_Triiodide,0.25,-,-,TiO2 film (12-14 um transparent + 4-5 um scattering layer),-,10 hours,AM 1.5G 100mW/cm2,-,Yueqiang Wang and Lu Xu and Xiaodong Wei and Xin Li and Hans {\AA}gren and Wenjun Wu and Yongshu Xie,2-Diphenylaminothiophene as the donor of porphyrin sensitizers for dye-sensitized solar cells,New J. Chem.,38,10.1039/c4nj00651h,3227--3235,7,,01/01/2014,Wang_2014,,,CCCCCCCCCCCCOc1cccc(c1/C/1=C/2\C=CC(=N2)/C(=c/2\n3[Zn]n4c1ccc4/C(=C\1/C=CC(=N1)/C(=c\3/cc2)/c1c(OCCCCCCCCCCCC)cccc1OCCCCCCCCCCCC)/C#Cc1ccc(cc1)C(=O)O)/c1ccc(s1)N(c1ccccc1)c1ccccc1)OCCCCCCCCCCCC,porphyrin,632.0,644.0,THF
3554,630.0,12.51,0.54,4.23,Iodide_Triiodide,0.25,-,-,TiO2 film (12-14 um transparent + 4-5 um scattering layer),-,10 hours,AM 1.5G 100mW/cm2,-,Yueqiang Wang and Lu Xu and Xiaodong Wei and Xin Li and Hans {\AA}gren and Wenjun Wu and Yongshu Xie,2-Diphenylaminothiophene as the donor of porphyrin sensitizers for dye-sensitized solar cells,New J. Chem.,38,10.1039/c4nj00651h,3227--3235,7,,01/01/2014,Wang_2014,,,CCCCCCCCCCCCOc1cccc(c1/C/1=C/2\C=CC(=N2)/C(=c/2\n3[Zn]n4c1ccc4/C(=C\1/C=CC(=N1)/C(=c\3/cc2)/c1c(OCCCCCCCCCCCC)cccc1OCCCCCCCCCCCC)/C#Cc1ccc(cc1)/C=C(/C(=O)O)\C#N)/c1ccc(s1)N(c1ccccc1)c1ccccc1)OCCCCCCCCCCCC,porphyrin,637.0,653.0,THF
3555,580.0,12.76,0.59,4.38,Iodide_Triiodide,0.25,-,-,TiO2 film (12-14 um transparent + 4-5 um scattering layer),-,10 hours,AM 1.5G 100mW/cm2,-,Yueqiang Wang and Lu Xu and Xiaodong Wei and Xin Li and Hans {\AA}gren and Wenjun Wu and Yongshu Xie,2-Diphenylaminothiophene as the donor of porphyrin sensitizers for dye-sensitized solar cells,New J. Chem.,38,10.1039/c4nj00651h,3227--3235,7,,01/01/2014,Wang_2014,,,CCCCCCCCCCCCOc1cccc(c1/C/1=C/2\C=CC(=N2)/C(=c/2\n3[Zn]n4c1ccc4/C(=C\1/C=CC(=N1)/C(=c\3/cc2)/c1c(OCCCCCCCCCCCC)cccc1OCCCCCCCCCCCC)/C#Cc1ccc(s1)/C=C(\C(=O)O)/C#C)/c1ccc(s1)N(c1ccccc1)c1ccccc1)OCCCCCCCCCCCC,porphyrin,653.0,673.0,THF
3556,600.0,13.61,0.62,5.0,Iodide_Triiodide,0.25,-,-,TiO2 film (12-14 um transparent + 4-5 um scattering layer),-,10 hours,AM 1.5G 100mW/cm2,-,Yueqiang Wang and Lu Xu and Xiaodong Wei and Xin Li and Hans {\AA}gren and Wenjun Wu and Yongshu Xie,2-Diphenylaminothiophene as the donor of porphyrin sensitizers for dye-sensitized solar cells,New J. Chem.,38,10.1039/c4nj00651h,3227--3235,7,,01/01/2014,Wang_2014,,,CCCCCCCCCCCCOc1cccc(c1/C/1=C/2\C=CC(=N2)/C(=c/2\n3[Zn]n4c1ccc4/C(=C\1/C=CC(=N1)/C(=c\3/cc2)/c1c(OCCCCCCCCCCCC)cccc1OCCCCCCCCCCCC)/C#Cc1sc(c(c1)CCCCCC)/C=C(\C(=O)O)/C#C)/c1ccc(s1)N(c1ccccc1)c1ccccc1)OCCCCCCCCCCCC,porphyrin,653.0,671.0,THF
3558,668.0,11.389,0.7386,5.62,Iodide_Triiodide,0.16,-,-,TiO2 film (12 um transparent + 5 um scattering layer),-,-,AM 1.5G 100mW/cm2,-,Chin-Li Wang and Jia-Wei Shiu and Yen-Ni Hsiao and Pei-Shang Chao and Eric Wei-Guang Diau and Ching-Yao Lin,Co-Sensitization of Zinc and Free-Base Porphyrins with an Organic Dye for Efficient Dye-Sensitized Solar Cells,The Journal of Physical Chemistry C,118,10.1021/jp510057b,27801--27807,48,,01/01/2014,Wang_2014,,,CCCCCCCCCCCCOc1cccc(c1/C/1=C/2\C=CC(=N2)/C(=c\2/cc/c(=C(/C3=N/C(=C(\c4[nH]c1cc4)/C#Cc1ccc(cc1)N(C)C)/C=C3)\c1c(OCCCCCCCCCCCC)cccc1OCCCCCCCCCCCC)/[nH]2)/C#Cc1ccc(cc1)C(=O)O)OCCCCCCCCCCCC,porphyrin,703.0,710.0,THF
3564,632.0,17.019,0.7212,5.91,Iodide_Triiodide,0.16,-,-,TiO2 film (17 um transparent + 5 um scattering layer),-,2 hours,AM 1.5G 100mW/cm2,-,Chin-Li Wang and Chi-Ming Lan and Shang-Hao Hong and Yi-Fen Wang and Tsung-Yu Pan and Chia-Wei Chang and Hshin-Hui Kuo and Ming-Yu Kuo and Eric Wei-Guang Diau and Ching-Yao Lin,Enveloping porphyrins for efficient dye-sensitized solar cells,Energy {\&} Environmental Science,5,10.1039/c2ee03308a,6933,5,,01/01/2012,Wang_2012,,,CCCCOc1cccc(c1/C/1=C/2\C=CC(=N2)/C(=c/2\n3[Zn]n4c1ccc4/C(=C\1/C=CC(=N1)/C(=c\3/cc2)/c1c(OCCCC)cccc1OCCCC)/C#Cc1ccc(cc1)N(C)C)/C#Cc1ccc(cc1)C(=O)O)OCCCC,porphyrin,667.0,739.0,THF
3565,710.0,20.397,0.694,10.05,Iodide_Triiodide,0.16,-,-,TiO2 film (17 um transparent + 5 um scattering layer),-,2 hours,AM 1.5G 100mW/cm2,-,Chin-Li Wang and Chi-Ming Lan and Shang-Hao Hong and Yi-Fen Wang and Tsung-Yu Pan and Chia-Wei Chang and Hshin-Hui Kuo and Ming-Yu Kuo and Eric Wei-Guang Diau and Ching-Yao Lin,Enveloping porphyrins for efficient dye-sensitized solar cells,Energy {\&} Environmental Science,5,10.1039/c2ee03308a,6933,5,,01/01/2012,Wang_2012,,,CCCCCCCCCCCCOc1cccc(c1/C/1=C/2\C=CC(=N2)/C(=c/2\n3[Zn]n4c1ccc4/C(=C\1/C=CC(=N1)/C(=c\3/cc2)/c1c(OCCCCCCCCCCCC)cccc1OCCCCCCCCCCCC)/C#Cc1ccc(cc1)N(C)C)/C#Cc1ccc(cc1)C(=O)O)OCCCCCCCCCCCC,porphyrin,667.0,682.0,THF
3566,669.0,18.561,0.7183,8.92,Iodide_Triiodide,0.16,-,-,TiO2 film (17 um transparent + 5 um scattering layer),-,2 hours,AM 1.5G 100mW/cm2,-,Chin-Li Wang and Chi-Ming Lan and Shang-Hao Hong and Yi-Fen Wang and Tsung-Yu Pan and Chia-Wei Chang and Hshin-Hui Kuo and Ming-Yu Kuo and Eric Wei-Guang Diau and Ching-Yao Lin,Enveloping porphyrins for efficient dye-sensitized solar cells,Energy {\&} Environmental Science,5,10.1039/c2ee03308a,6933,5,,01/01/2012,Wang_2012,,,CCCCCCCCN(c1ccc(cc1)C#C/C/1=C/2\C=CC(=N2)/C(=c/2\n3[Zn]n4c1ccc4/C(=C\1/C=CC(=N1)/C(=c\3/cc2)/C#Cc1ccc(cc1)C(=O)O)/c1cc(cc(c1)C(C)(C)C)C(C)(C)C)/c1cc(cc(c1)C(C)(C)C)C(C)(C)C)CCCCCCCC,porphyrin,677.0,695.0,THF
3567,707.0,20.587,0.7037,10.24,Iodide_Triiodide,0.16,-,-,TiO2 film (17 um transparent + 5 um scattering layer),-,2 hours,AM 1.5G 100mW/cm2,-,Chin-Li Wang and Chi-Ming Lan and Shang-Hao Hong and Yi-Fen Wang and Tsung-Yu Pan and Chia-Wei Chang and Hshin-Hui Kuo and Ming-Yu Kuo and Eric Wei-Guang Diau and Ching-Yao Lin,Enveloping porphyrins for efficient dye-sensitized solar cells,Energy {\&} Environmental Science,5,10.1039/c2ee03308a,6933,5,,01/01/2012,Wang_2012,,,CCCCCCCCCCCCOc1cccc(c1/C/1=C/2\C=CC(=N2)/C(=c/2\n3[Zn]n4c1ccc4/C(=C\1/C=CC(=N1)/C(=c\3/cc2)/c1c(OCCCCCCCCCCCC)cccc1OCCCCCCCCCCCC)/C#Cc1ccc(cc1)N(CCCCCCCC)CCCCCCCC)/C#Cc1ccc(cc1)C(=O)O)OCCCCCCCCCCCC,porphyrin,671.0,746.0,THF
3568,714.0,18.33,0.6838,8.94,Iodide_Triiodide,0.16,-,-,TiO2 film (17 um transparent + 5 um scattering layer),-,2 hours,AM 1.5G 100mW/cm2,-,Chin-Li Wang and Chi-Ming Lan and Shang-Hao Hong and Yi-Fen Wang and Tsung-Yu Pan and Chia-Wei Chang and Hshin-Hui Kuo and Ming-Yu Kuo and Eric Wei-Guang Diau and Ching-Yao Lin,Enveloping porphyrins for efficient dye-sensitized solar cells,Energy {\&} Environmental Science,5,10.1039/c2ee03308a,6933,5,,01/01/2012,Wang_2012,,,CCCCCCCCOc1cccc(c1/C/1=C/2\C=CC(=N2)/C(=c/2\n3[Zn]n4c1ccc4/C(=C\1/C=CC(=N1)/C(=c\3/cc2)/c1c(OCCCCCCCC)cccc1OCCCCCCCC)/C#Cc1ccc(cc1)N(C)C)/C#Cc1ccc(cc1)C(=O)O)OCCCCCCCC,porphyrin,667.0,739.0,THF
3569,660.0,10.562,0.733,5.11,Iodide_Triiodide,0.16,-,-,TiO2 film (14 um transparent + 5 um scattering layer),90 nmol/cm2,2 hours,AM 1.5G 100mW/cm2,-,Chin-Li Wang and Yu-Cheng Chang and Chi-Ming Lan and Chen-Fu Lo and Eric Wei-Guang Diau and Ching-Yao Lin,Enhanced light harvesting with $\uppi$-conjugated cyclic aromatic hydrocarbons for porphyrin-sensitized solar cells,Energy {\&} Environmental Science,4,10.1039/c0ee00767f,1788,5,,01/01/2011,Wang_2011,,,OC(=O)c1ccc(cc1)C#C/C/1=C/2\C=CC(=N2)/C(=c/2\n3[Zn]n4c1ccc4/C(=C\1/C=CC(=N1)/C(=c\3/cc2)/C#Cc1ccccc1)/c1cc(cc(c1)C(C)(C)C)C(C)(C)C)/c1cc(cc(c1)C(C)(C)C)C(C)(C)C,porphyrin,656.0,728.0,THF
3570,682.0,15.921,0.7208,7.83,Iodide_Triiodide,0.16,-,-,TiO2 film (14 um transparent + 5 um scattering layer),96 nmol/cm2,2 hours,AM 1.5G 100mW/cm2,-,Chin-Li Wang and Yu-Cheng Chang and Chi-Ming Lan and Chen-Fu Lo and Eric Wei-Guang Diau and Ching-Yao Lin,Enhanced light harvesting with $\uppi$-conjugated cyclic aromatic hydrocarbons for porphyrin-sensitized solar cells,Energy {\&} Environmental Science,4,10.1039/c0ee00767f,1788,5,,01/01/2011,Wang_2011,,,OC(=O)c1ccc(cc1)C#C/C/1=C/2\C=CC(=N2)/C(=c/2\n3[Zn]n4c1ccc4/C(=C\1/C=CC(=N1)/C(=c\3/cc2)/C#Cc1cccc2c1cccc2)/c1cc(cc(c1)C(C)(C)C)C(C)(C)C)/c1cc(cc(c1)C(C)(C)C)C(C)(C)C,porphyrin,661.0,733.0,THF
3571,654.0,14.044,0.7311,6.62,Iodide_Triiodide,0.16,-,-,TiO2 film (14 um transparent + 5 um scattering layer),107 nmol/cm2,2 hours,AM 1.5G 100mW/cm2,-,Chin-Li Wang and Yu-Cheng Chang and Chi-Ming Lan and Chen-Fu Lo and Eric Wei-Guang Diau and Ching-Yao Lin,Enhanced light harvesting with $\uppi$-conjugated cyclic aromatic hydrocarbons for porphyrin-sensitized solar cells,Energy {\&} Environmental Science,4,10.1039/c0ee00767f,1788,5,,01/01/2011,Wang_2011,,,OC(=O)c1ccc(cc1)C#C/C/1=C/2\C=CC(=N2)/C(=c/2\n3[Zn]n4c1ccc4/C(=C\1/C=CC(=N1)/C(=c\3/cc2)/C#Cc1c2ccccc2cc2c1cccc2)/c1cc(cc(c1)C(C)(C)C)C(C)(C)C)/c1cc(cc(c1)C(C)(C)C)C(C)(C)C,porphyrin,671.0,751.0,THF
3572,678.0,17.019,0.7162,8.26,Iodide_Triiodide,0.16,-,-,TiO2 film (14 um transparent + 5 um scattering layer),113 nmol/cm2,2 hours,AM 1.5G 100mW/cm2,-,Chin-Li Wang and Yu-Cheng Chang and Chi-Ming Lan and Chen-Fu Lo and Eric Wei-Guang Diau and Ching-Yao Lin,Enhanced light harvesting with $\uppi$-conjugated cyclic aromatic hydrocarbons for porphyrin-sensitized solar cells,Energy {\&} Environmental Science,4,10.1039/c0ee00767f,1788,5,,01/01/2011,Wang_2011,,,OC(=O)c1ccc(cc1)C#C/C/1=C/2\C=CC(=N2)/C(=c/2\n3[Zn]n4c1ccc4/C(=C\1/C=CC(=N1)/C(=c\3/cc2)/C#Cc1cc2ccccc2c2c1cccc2)/c1cc(cc(c1)C(C)(C)C)C(C)(C)C)/c1cc(cc(c1)C(C)(C)C)C(C)(C)C,porphyrin,662.0,733.0,THF
3573,711.0,19.627,0.7209,10.06,Iodide_Triiodide,0.16,-,-,TiO2 film (14 um transparent + 5 um scattering layer),109 nmol/cm2,2 hours,AM 1.5G 100mW/cm2,-,Chin-Li Wang and Yu-Cheng Chang and Chi-Ming Lan and Chen-Fu Lo and Eric Wei-Guang Diau and Ching-Yao Lin,Enhanced light harvesting with $\uppi$-conjugated cyclic aromatic hydrocarbons for porphyrin-sensitized solar cells,Energy {\&} Environmental Science,4,10.1039/c0ee00767f,1788,5,,01/01/2011,Wang_2011,,,OC(=O)c1ccc(cc1)C#C/C/1=C/2\C=CC(=N2)/C(=c/2\n3[Zn]n4c1ccc4/C(=C\1/C=CC(=N1)/C(=c\3/cc2)/C#Cc1ccc2c3c1ccc1c3c(cc2)ccc1)/c1cc(cc(c1)C(C)(C)C)C(C)(C)C)/c1cc(cc(c1)C(C)(C)C)C(C)(C)C,porphyrin,672.0,748.0,THF
3574,680.0,15.73,0.64,6.84,Iodide_Triiodide,-,-,-,TiO2 film (12 um transparent + 5 um scattering layer),-,10 hours,AM 1.5G 100mW/cm2,-,Yueqiang Wang and Bin Chen and Wenjun Wu and Xin Li and Weihong Zhu and He Tian and Yongshu Xie,Efficient Solar Cells Sensitized by Porphyrins with an Extended Conjugation Framework and a Carbazole Donor: From Molecular Design to Cosensitization,Angewandte Chemie International Edition,53,10.1002/anie.201406190,10779--10783,40,,01/01/2014,Wang_2014,,,CCCCCCCCCCCCOc1cccc(c1/C/1=C/2\C=CC(=N2)/C(=c/2\n3[Zn]n4c1ccc4/C(=C\1/C=CC(=N1)/C(=c\3/cc2)/c1c(OCCCCCCCCCCCC)cccc1OCCCCCCCCCCCC)/C#Cc1ccc(cc1)n1c2ccccc2c2c1cccc2)/C#Cc1ccc(cc1)C(=O)O)OCCCCCCCCCCCC,porphyrin,658.0,671.0,THF
3577,702.0,16.22,0.7,7.94,Iodide_Triiodide,-,-,-,TiO2 film (12 um transparent + 5 um scattering layer),-,10 hours,AM 1.5G 100mW/cm2,-,Yueqiang Wang and Bin Chen and Wenjun Wu and Xin Li and Weihong Zhu and He Tian and Yongshu Xie,Efficient Solar Cells Sensitized by Porphyrins with an Extended Conjugation Framework and a Carbazole Donor: From Molecular Design to Cosensitization,Angewandte Chemie International Edition,53,10.1002/anie.201406190,10779--10783,40,,01/01/2014,Wang_2014,,,CCCCCCCCCCCCOc1cccc(c1/C/1=C/2\C=CC(=N2)/C(=c/2\n3[Zn]n4c1ccc4/C(=C\1/C=CC(=N1)/C(=c\3/cc2)/c1c(OCCCCCCCCCCCC)cccc1OCCCCCCCCCCCC)/C#Cc1cc(OCCCCCC)c(cc1OCCCCCC)n1c2ccccc2c2c1cccc2)/C#Cc1ccc(cc1)C(=O)O)OCCCCCCCCCCCC,porphyrin,663.0,675.0,THF
3584,590.0,5.38,0.66,2.09,Iodide_Triiodide,-,-,-,TiO2 film (9.5 um transparent + 4 um scattering layer),-,-,AM 1.5G 100mW/cm2,-,Kang Deuk Seo and Myung Jun Lee and Hae Min Song and Hong Seok Kang and Hwan Kyu Kim,"Novel D-$\uppi$-A system based on zinc porphyrin dyes for dye-sensitized solar cells: Synthesis, electrochemical, and photovoltaic properties",Dyes and Pigments,94,10.1016/j.dyepig.2011.12.006,143--149,1,,01/01/2012,Seo_2012,,,OC(=O)c1ccc(cc1)/C/1=C/2\C=CC(=N2)/C(=c/2\n3[Zn]n4c1ccc4/C(=C\1/C=CC(=N1)/C(=c\3/cc2)/c1ccc(cc1)N(c1ccccc1)c1ccccc1)/c1ccccc1)/c1ccccc1,porphyrin,599.0,659.0,THF
3590,490.0,5.5,0.65,1.75,Iodide_Triiodide,0.96,-,-,TiO2 film 10-15 um thick,183 nmol/cm2,-,AM 1.5G 100mW/cm2,-,Qinglong Tan and Xuejun Zhang and Lijun Mao and Guanqiong Xin and Shuanfen Zhang,"Novel zinc porphyrin sensitizers for dye-sensitized solar cells: Synthesis and spectral, electrochemical, and photovoltaic properties",Journal of Molecular Structure,1035,10.1016/j.molstruc.2012.12.003,400--406,,,01/01/2013,Tan_2013,,,COc1cc(cc(c1OC)OC)/C/1=C/2\C=CC(=N2)/C(=c/2\n3[Zn]n4c1ccc4/C(=C\1/C=CC(=N1)/C(=c\3/cc2)/c1cc(OC)c(c(c1)OC)OC)/c1ccc(cc1)C(=O)O)/c1cc(OC)c(c(c1)OC)OC,porphyrin,606.0,660.0,DMF
3591,400.0,4.0,0.66,1.06,Iodide_Triiodide,0.96,-,-,TiO2 film 10-15 um thick,126 nmol/cm2,-,AM 1.5G 100mW/cm2,-,Qinglong Tan and Xuejun Zhang and Lijun Mao and Guanqiong Xin and Shuanfen Zhang,"Novel zinc porphyrin sensitizers for dye-sensitized solar cells: Synthesis and spectral, electrochemical, and photovoltaic properties",Journal of Molecular Structure,1035,10.1016/j.molstruc.2012.12.003,400--406,,,01/01/2013,Tan_2013,,,COc1cc(cc(c1OC)OC)/C/1=C/2\C=CC(=N2)/C(=c/2\n3[Zn]n4c1ccc4/C(=C\1/C=CC(=N1)/C(=c\3/cc2)/c1cc(OC)c(c(c1)OC)OC)/c1ccc(cc1)/N=C/c1ccc(cc1)C(=O)O)/c1cc(OC)c(c(c1)OC)OC,porphyrin,600.0,659.0,DMF
3600,716.0,14.99,0.66,7.13,Iodide_Triiodide,-,-,-,TiO2 film (12 um transparent + 5 um scattering layer),-,10 hours,AM 1.5G 100mW/cm2,-,Yueqiang Wang and Bin Chen and Wenjun Wu and Xin Li and Weihong Zhu and He Tian and Yongshu Xie,Efficient Solar Cells Sensitized by Porphyrins with an Extended Conjugation Framework and a Carbazole Donor: From Molecular Design to Cosensitization,Angewandte Chemie International Edition,53,10.1002/anie.201406190,10779--10783,40,,01/01/2014,Wang_2014,,,CCCCCCCCCCCCOc1cccc(c1/C/1=C/2\C=CC(=N2)/C(=c/2\n3[Zn]n4c1ccc4/C(=C\1/C=CC(=N1)/C(=c\3/cc2)/c1c(OCCCCCCCCCCCC)cccc1OCCCCCCCCCCCC)/c1ccc(cc1)n1c2ccccc2c2c1cccc2)/C#Cc1ccc(cc1)C(=O)O)OCCCCCCCCCCCC,porphyrin,599.0,657.0,THF
3601,694.0,15.6,0.68,7.32,Iodide_Triiodide,-,-,-,TiO2 film (12 um transparent + 5 um scattering layer),-,10 hours,AM 1.5G 100mW/cm2,-,Yueqiang Wang and Bin Chen and Wenjun Wu and Xin Li and Weihong Zhu and He Tian and Yongshu Xie,Efficient Solar Cells Sensitized by Porphyrins with an Extended Conjugation Framework and a Carbazole Donor: From Molecular Design to Cosensitization,Angewandte Chemie International Edition,53,10.1002/anie.201406190,10779--10783,40,,01/01/2014,Wang_2014,,,CCCCCCCCCCCCOc1cccc(c1/C/1=C/2\C=CC(=N2)/C(=c/2\n3[Zn]n4c1ccc4/C(=C\1/C=CC(=N1)/C(=c\3/cc2)/c1c(OCCCCCCCCCCCC)cccc1OCCCCCCCCCCCC)/C#Cc1cc(OC)c(cc1OC)n1c2ccccc2c2c1cccc2)/C#Cc1ccc(cc1)C(=O)O)OCCCCCCCCCCCC,porphyrin,662.0,673.0,THF
3607,540.0,7.57,0.67,2.74,Iodide_Triiodide,-,-,-,TiO2 film (9.5 um transparent + 4 um scattering layer),-,-,AM 1.5G 100mW/cm2,-,Kang Deuk Seo and Myung Jun Lee and Hae Min Song and Hong Seok Kang and Hwan Kyu Kim,"Novel D-$\uppi$-A system based on zinc porphyrin dyes for dye-sensitized solar cells: Synthesis, electrochemical, and photovoltaic properties",Dyes and Pigments,94,10.1016/j.dyepig.2011.12.006,143--149,1,,01/01/2012,Seo_2012,,,Cc1cc(C)c(c(c1)C)/C/1=c/2\cc/c/3=C(\c4ccc(cc4)N(c4ccccc4)c4ccccc4)/C4=N/C(=C(\c5n([Zn]n23)c(/C(=C/2\N=C1C=C2)/c1ccc(cc1)C(=O)O)cc5)/c1c(C)cc(cc1C)C)/C=C4,porphyrin,600.0,660.0,THF
3616,700.0,4.2,0.78,2.3,Iodide_Triiodide,-,-,-,TiO2 film (8 um transparent + 5 um scattering layer),-,16 hours,AM 1.5G 100mW/cm2,polymer film,Nuttapol Pootrakulchote and Chawanwit Reanprayoon and Jacek Gasiorowski and Niyazi Serdar Sariciftci and Patchanita Thamyongkit,A polydiacetylene{\textendash}nested porphyrin conjugate for dye-sensitized solar cells,New J. Chem.,39,10.1039/c5nj01583a,9228--9233,12,,01/01/2015,Pootrakulchote_2015,,,CCCCCCCCCCCCC#CC#CCCCCCCCCCNC(=O)c1ccc(cc1)/C/1=c/2\cc/c/3=C(\c4ccc(cc4)C(=O)NCCCCCCCCCC#CC#CCCCCCCCCCCCC)/C4=N/C(=C(\c5n([Zn]n23)c(/C(=C/2\N=C1C=C2)/c1ccc(cc1)C(=O)NCCCCCCCCCC#CC#CCCCCCCCCCCCC)cc5)/c1ccc(cc1)C(=O)O)/C=C4,porphyrin,598.0,620.0,toluene
