Repository: PaulC61/Cheminformatics

# Cheminformatics
Repository for:
Cheminformatics Masters students of University of Strasbourg 2020 - 2022
+ My own projects related to the course

File: InternshipM2_BIU/WorkingEnvironment/Phase2/metalsNoMixes.csv (part 23 of 24)
,VOC,JSC,FF,PCE,Electrolyte,Active area,Co-adsorbent,Co-sensitizer,Semiconductor,Dye loading,Exposure time,Solar simulator,Performance comment,Article author,Article title,Article journal,Article volume,Article DOI,Article pages,Article issue nr,Article EID,Article year,Article year.1,Article electronic id,Article keywords,Molecule SMILE,Molecule keywords,Molecule spectrum absorption maxima,Molecule spectrum emission maxima,Molecule spectrum solvent
3624,660.0,13.38,0.71,6.25,Iodide_Triiodide,0.25,-,-,TiO2 film (9 um transparent + 5 um scattering layer),1.50+e17 molecules/cm2,-,AM 1.5G 100mW/cm2,-,Kanokkorn Sirithip and Narid Prachumrak and Rattanawalee Rattanawan and Tinnagon Keawin and Taweesak Sudyoadsuk and Supawadee Namuangruk and Siriporn Jungsuttiwong and Vinich Promarak,Zinc-Porphyrin Dyes with Differentmeso-Aryl Substituents for Dye-Sensitized Solar Cells: Experimental and Theoretical Studies,Chemistry - An Asian Journal,10,10.1002/asia.201402766,882--893,4,,01/01/2014,Sirithip_2014,,,N#C/C(=C\c1ccc(s1)c1ccc(s1)/C/1=C/2\C=CC(=N2)/C(=c/2\n3[Zn]n4c1ccc4/C(=C\1/C=CC(=N1)/C(=c\3/cc2)/c1ccc(s1)n1c2ccc(cc2c2c1ccc(c2)C(C)(C)C)C(C)(C)C)/c1ccc(s1)n1c2ccc(cc2c2c1ccc(c2)C(C)(C)C)C(C)(C)C)/c1ccc(s1)n1c2ccc(cc2c2c1ccc(c2)C(C)(C)C)C(C)(C)C)/C(=O)O,porphyrin,597.0,614.0,dichloromethane
3625,660.0,11.02,0.7,5.09,Iodide_Triiodide,0.25,-,-,TiO2 film (9 um transparent + 5 um scattering layer),1.33+e17 molecules/cm2,-,AM 1.5G 100mW/cm2,-,Kanokkorn Sirithip and Narid Prachumrak and Rattanawalee Rattanawan and Tinnagon Keawin and Taweesak Sudyoadsuk and Supawadee Namuangruk and Siriporn Jungsuttiwong and Vinich Promarak,Zinc-Porphyrin Dyes with Differentmeso-Aryl Substituents for Dye-Sensitized Solar Cells: Experimental and Theoretical Studies,Chemistry - An Asian Journal,10,10.1002/asia.201402766,882--893,4,,01/01/2014,Sirithip_2014,,,N#C/C(=C\c1ccc(s1)c1ccc(s1)/C/1=C/2\C=CC(=N2)/C(=c/2\n3[Zn]n4c1ccc4/C(=C\1/C=CC(=N1)/C(=c\3/cc2)/c1cc(cc(c1)C(C)(C)C)C(C)(C)C)/c1cc(cc(c1)C(C)(C)C)C(C)(C)C)/c1cc(cc(c1)C(C)(C)C)C(C)(C)C)/C(=O)O,porphyrin,609.0,626.0,dichloromethane
3629,570.0,9.04,0.66,3.36,Iodide_Triiodide,-,-,-,TiO2 film (9.5 um transparent + 4 um scattering layer),-,-,AM 1.5G 100mW/cm2,-,Kang Deuk Seo and Myung Jun Lee and Hae Min Song and Hong Seok Kang and Hwan Kyu Kim,"Novel D-$\uppi$-A system based on zinc porphyrin dyes for dye-sensitized solar cells: Synthesis, electrochemical, and photovoltaic properties",Dyes and Pigments,94,10.1016/j.dyepig.2011.12.006,143--149,1,,01/01/2012,Seo_2012,,,CCCCC(Cc1ccc(cc1)N(c1ccc(cc1)CC(CCCC)CC)c1ccc(cc1)/C/1=c/2\cc/c/3=C(/C4=N/C(=C(\c5n([Zn]n23)c(/C(=C/2\N=C1C=C2)/c1c(C)cc(cc1C)C)cc5)/c1ccc(cc1)C(=O)O)/C=C4)\c1c(C)cc(cc1C)C)CC,porphyrin,601.0,660.0,THF
3632,832.0,15.8,0.71,9.4,Iodide_Triiodide,0.36,-,-,TiO2 film (5 um transparent + 5 um scattering layer),-,18 hours,AM 1.5G 100mW/cm2,-,A. Yella and H.-W. Lee and H. N. Tsao and C. Yi and A. K. Chandiran and M. K. Nazeeruddin and E. W.-G. Diau and C.-Y. Yeh and S. M. Zakeeruddin and M. Gratzel,Porphyrin-Sensitized Solar Cells with Cobalt ({II}/{III})-Based Redox Electrolyte Exceed 12 Percent Efficiency,Science,334,10.1126/science.1209688,629--634,6056,,01/01/2011,Yella_2011,,,CCCCCCCCOc1cccc(c1/C/1=C/2\C=CC(=N2)/C(=c/2\n3[Zn]n4c1ccc4/C(=C\1/C=CC(=N1)/C(=c\3/cc2)/c1c(OCCCCCCCC)cccc1OCCCCCCCC)/N(c1ccc(cc1)CCCCCC)c1ccc(cc1)CCCCCC)/C#Cc1ccc(cc1)C(=O)O)OCCCCCCCC,porphyrin,,,-
3644,570.0,6.28,0.7,2.51,Iodide_Triiodide,0.25,-,-,TiO2 film (9 um transparent + 5 um scattering layer),2.35+e17 molecules/cm2,-,AM 1.5G 100mW/cm2,-,Kanokkorn Sirithip and Narid Prachumrak and Rattanawalee Rattanawan and Tinnagon Keawin and Taweesak Sudyoadsuk and Supawadee Namuangruk and Siriporn Jungsuttiwong and Vinich Promarak,Zinc-Porphyrin Dyes with Differentmeso-Aryl Substituents for Dye-Sensitized Solar Cells: Experimental and Theoretical Studies,Chemistry - An Asian Journal,10,10.1002/asia.201402766,882--893,4,,01/01/2014,Sirithip_2014,,,N#C/C(=C\c1ccc(s1)c1ccc(s1)/C/1=C/2\C=CC(=N2)/C(=c/2\n3[Zn]n4c1ccc4/C(=C\1/C=CC(=N1)/C(=c\3/cc2)/c1ccc(cc1)n1c2ccc(cc2c2c1ccc(c2)C(C)(C)C)C(C)(C)C)/c1ccc(cc1)n1c2ccc(cc2c2c1ccc(c2)C(C)(C)C)C(C)(C)C)/c1ccc(cc1)n1c2ccc(cc2c2c1ccc(c2)C(C)(C)C)C(C)(C)C)/C(=O)O,porphyrin,590.0,607.0,dichloromethane
3647,676.0,17.43,0.686,8.1,Iodide_Triiodide,0.16,-,-,TiO2 film 15 um thick,-,3 hours,AM 1.5G 100mW/cm2,-,Teresa Ripolles-Sanchis and Bo-Cheng Guo and Hui-Ping Wu and Tsung-Yu Pan and Hsuan-Wei Lee and Sonia R. Raga and Francisco Fabregat-Santiago and Juan Bisquert and Chen-Yu Yeh and Eric Wei-Guang Diau,Design and characterization of alkoxy-wrapped push{\textendash}pull porphyrins for dye-sensitized solar cells,Chemical Communications,48,10.1039/c2cc31111a,4368,36,,01/01/2012,Ripolles_Sanchis_2012,,,CCCCCCCCOc1cccc(c1/C/1=c/2\cc/c/3=C(\C#Cc4ccc(cc4)N(c4ccc(cc4)OC)c4ccc(cc4)OC)/C4=N/C(=C(\c5n([Zn]n23)c(/C(=C/2\N=C1C=C2)/C#Cc1ccc(cc1)C(=O)O)cc5)/c1c(OCCCCCCCC)cccc1OCCCCCCCC)/C=C4)OCCCCCCCC,porphyrin,667.0,674.0,THF
3648,631.0,12.05,0.721,5.5,Iodide_Triiodide,0.16,-,-,TiO2 film 15 um thick,-,3 hours,AM 1.5G 100mW/cm2,-,Teresa Ripolles-Sanchis and Bo-Cheng Guo and Hui-Ping Wu and Tsung-Yu Pan and Hsuan-Wei Lee and Sonia R. Raga and Francisco Fabregat-Santiago and Juan Bisquert and Chen-Yu Yeh and Eric Wei-Guang Diau,Design and characterization of alkoxy-wrapped push{\textendash}pull porphyrins for dye-sensitized solar cells,Chemical Communications,48,10.1039/c2cc31111a,4368,36,,01/01/2012,Ripolles_Sanchis_2012,,,CCCCCCCCOc1cccc(c1/C/1=c/2\cc/c/3=C(\C#Cc4ccc(cc4)N(c4ccc(cc4)OC)c4ccc(cc4)OC)/C4=N/C(=C(\c5n([Zn]n23)c(/C(=C/2\N=C1C=C2)/C#Cc1ccc(cc1)/C=C(/C(=O)O)\C#N)cc5)/c1c(OCCCCCCCC)cccc1OCCCCCCCC)/C=C4)OCCCCCCCC,porphyrin,677.0,703.0,THF
3649,634.0,14.87,0.7,6.6,Iodide_Triiodide,0.16,-,-,TiO2 film 15 um thick,-,3 hours,AM 1.5G 100mW/cm2,-,Teresa Ripolles-Sanchis and Bo-Cheng Guo and Hui-Ping Wu and Tsung-Yu Pan and Hsuan-Wei Lee and Sonia R. Raga and Francisco Fabregat-Santiago and Juan Bisquert and Chen-Yu Yeh and Eric Wei-Guang Diau,Design and characterization of alkoxy-wrapped push{\textendash}pull porphyrins for dye-sensitized solar cells,Chemical Communications,48,10.1039/c2cc31111a,4368,36,,01/01/2012,Ripolles_Sanchis_2012,,,CCCCCCCCOc1cccc(c1/C/1=C/2\C=CC(=N2)/C(=c/2\n3[Zn]n4c1ccc4/C(=C\1/C=CC(=N1)/C(=c\3/cc2)/c1c(OCCCCCCCC)cccc1OCCCCCCCC)/C#Cc1ccc(cc1)C(=O)O)/C#Cc1ccc(cc1)N(CCCC)CCCC)OCCCCCCCC,porphyrin,671.0,676.0,THF
3650,439.0,4.59,0.6715,1.35,Iodide_Triiodide,0.25,-,-,TiO2 film,-,16 hours,AM 1.5G 100mW/cm2,-,P. Silviya Reeta and L. Giribabu and S. Senthilarasu and Min-Hung Hsu and D. Kishore Kumar and Hari M. Upadhyaya and Neil Robertson and Tracy Hewat,Ethynyl thiophene-appended unsymmetrical zinc porphyrin sensitizers for dye-sensitized solar cells,{RSC} Adv.,4,10.1039/c3ra47948j,14165--14175,27,,01/01/2014,Reeta_2014,,,CCCCCOCc1c(OC)cc(cc1OC)/C/1=C/2\C=CC(=N2)/C(=c/2\n3[Zn]n4c1ccc4/C(=C\1/C=CC(=N1)/C(=c\3/cc2)/c1cc(OC)c(c(c1)OC)OCCCCCC)/c1cc2cccc3c2c2c1cccc2cc3)/C#Cc1ccc(s1)/C=C(\C(=O)O)/C#N,porphyrin,639.0,651.0,dichloromethane
3651,525.0,8.19,0.7321,3.14,Iodide_Triiodide,0.25,-,-,TiO2 film,-,16 hours,AM 1.5G 100mW/cm2,-,P. Silviya Reeta and L. Giribabu and S. Senthilarasu and Min-Hung Hsu and D. Kishore Kumar and Hari M. Upadhyaya and Neil Robertson and Tracy Hewat,Ethynyl thiophene-appended unsymmetrical zinc porphyrin sensitizers for dye-sensitized solar cells,{RSC} Adv.,4,10.1039/c3ra47948j,14165--14175,27,,01/01/2014,Reeta_2014,,,CCCCCOCc1c(OC)cc(cc1OC)/C/1=C/2\C=CC(=N2)/C(=c/2\n3[Zn]n4c1ccc4/C(=C\1/C=CC(=N1)/C(=c\3/cc2)/c1cc(OC)c(c(c1)OC)OCCCCCC)/c1cc2cccc3c2c2c1cccc2cc3)/C#Cc1ccc(s1)C=C(C(=O)O)C(=O)O,porphyrin,654.0,688.0,dichloromethane
3652,443.0,3.04,0.6892,0.92,Iodide_Triiodide,0.25,-,-,TiO2 film,-,16 hours,AM 1.5G 100mW/cm2,-,P. Silviya Reeta and L. Giribabu and S. Senthilarasu and Min-Hung Hsu and D. Kishore Kumar and Hari M. Upadhyaya and Neil Robertson and Tracy Hewat,Ethynyl thiophene-appended unsymmetrical zinc porphyrin sensitizers for dye-sensitized solar cells,{RSC} Adv.,4,10.1039/c3ra47948j,14165--14175,27,,01/01/2014,Reeta_2014,,,CCCCCOCc1c(OC)cc(cc1OC)/C/1=C/2\C=CC(=N2)/C(=c/2\n3[Zn]n4c1ccc4/C(=C\1/C=CC(=N1)/C(=c\3/cc2)/c1cc(OC)c(c(c1)OC)OCCCCCC)/c1ccc2c(c1)C(CCCCCC)(CCCCCC)c1c2cccc1)/C#Cc1ccc(s1)/C=C(\C(=O)O)/C#N,porphyrin,638.0,662.0,dichloromethane
3654,424.0,4.21,0.7188,1.28,Iodide_Triiodide,0.25,-,-,TiO2 film,-,16 hours,AM 1.5G 100mW/cm2,-,P. Silviya Reeta and L. Giribabu and S. Senthilarasu and Min-Hung Hsu and D. Kishore Kumar and Hari M. Upadhyaya and Neil Robertson and Tracy Hewat,Ethynyl thiophene-appended unsymmetrical zinc porphyrin sensitizers for dye-sensitized solar cells,{RSC} Adv.,4,10.1039/c3ra47948j,14165--14175,27,,01/01/2014,Reeta_2014,,,CCCCCOCc1c(OC)cc(cc1OC)/C/1=C/2\C=CC(=N2)/C(=c/2\n3[Zn]n4c1ccc4/C(=C\1/C=CC(=N1)/C(=c\3/cc2)/c1cc(OC)c(c(c1)OC)OCCCCCC)/c1ccc2c(c1)C(CCCCCC)(CCCCCC)c1c2cccc1)/C#Cc1ccc(s1)C=C(C(=O)O)C(=O)O,porphyrin,632.0,639.0,dichloromethane
3673,730.0,15.6,0.68,7.7,Iodide_Triiodide,-,-,-,TiO2 film (12 um transparent + 4 um scattering layer),830 nmol/cm2,3 hours,AM 1.5G 100mW/cm2,-,Tomohiro Higashino and Yamato Fujimori and Kenichi Sugiura and Yukihiro Tsuji and Seigo Ito and Hiroshi Imahori,Tropolone as a High-Performance Robust Anchoring Group for Dye-Sensitized Solar Cells,Angewandte Chemie International Edition,54,10.1002/anie.201502951,9052--9056,31,,01/01/2015,Higashino_2015,,,CCCCCCCCOc1cccc(c1/C/1=C/2\C=CC(=N2)/C(=c/2\n3[Zn]n4c1ccc4/C(=C\1/C=CC(=N1)/C(=c\3/cc2)/c1c(OCCCCCCCC)cccc1OCCCCCCCC)/N(c1ccc(cc1)CCCCCC)c1ccc(cc1)CCCCCC)/C#Cc1ccc(=O)c(cc1)O)OCCCCCCCC,porphyrin,660.0,690.0,THF
3677,530.0,2.26,0.61,0.73,Iodide_Triiodide,0.16,-,-,TiO2 film (8-10 um transparent + 3-4 um scattering layer),-,12 hours,AM 1.5G 100mW/cm2,-,Luis Mart{\'{\i}}n-Gomis and Concepci{\'{o}}n Parejo and Julio C. {\'{A}}lvarez and Fernando Fern{\'{a}}ndez-L{\'{a}}zaro and {\'{A}}ngela Sastre-Santos,Dye sensitized solar cells ({DSSCs}) based on bulky  tert -octylphenoxy-carboxyphenyl substituted phthalocyanine without the presence of co-adsorbents,Inorganica Chimica Acta,468,10.1016/j.ica.2017.07.043,327--333,,,01/01/2017,Mart_n_Gomis_2017,,,OC(=O)c1ccc(cc1)c1ccc2c(c1)C1=N/C/2=N\c2n3[Zn]n4/c(=N\1)/c1cc(Oc5ccc(cc5)C(CC(C)(C)C)(C)C)c(cc1/c/4=N/C1=N/C(=N\c3c3c2cc(Oc2ccc(cc2)C(CC(C)(C)C)(C)C)c(c3)Oc2ccc(cc2)C(CC(C)(C)C)(C)C)/c2c1cc(c(c2)Oc1ccc(cc1)C(CC(C)(C)C)(C)C)Oc1ccc(cc1)C(CC(C)(C)C)(C)C)Oc1ccc(cc1)C(CC(C)(C)C)(C)C,porphyrin,678.0,,chloroform
3678,550.0,3.98,0.7,1.54,Iodide_Triiodide,0.16,-,-,TiO2 film (8-10 um transparent + 3-4 um scattering layer),-,12 hours,AM 1.5G 100mW/cm2,-,Luis Mart{\'{\i}}n-Gomis and Concepci{\'{o}}n Parejo and Julio C. {\'{A}}lvarez and Fernando Fern{\'{a}}ndez-L{\'{a}}zaro and {\'{A}}ngela Sastre-Santos,Dye sensitized solar cells ({DSSCs}) based on bulky  tert -octylphenoxy-carboxyphenyl substituted phthalocyanine without the presence of co-adsorbents,Inorganica Chimica Acta,468,10.1016/j.ica.2017.07.043,327--333,,,01/01/2017,Mart_n_Gomis_2017,,,OC(=O)c1ccc2c(c1)C1=N/C/2=N\c2c3cc(ccc3c3n2[Zn]n2/c(=N\1)/c1ccc(cc1/c/2=N/C1=N/C(=N\3)/c2c1ccc(c2)C(C)(C)C)C(C)(C)C)C(C)(C)C,porphyrin,,,-
3680,755.0,16.42,0.671,8.32,Iodide_Triiodide,-,-,-,TiO2 film,-,-,AM 1.5G 100mW/cm2,-,Heli Song and Xin Li and Hans {\AA}gren and Yongshu Xie,Branched and linear alkoxy chains-wrapped push-pull porphyrins for developing efficient dye-sensitized solar cells,Dyes and Pigments,137,10.1016/j.dyepig.2016.10.041,421--429,,,01/01/2017,Song_2017,,,CCCCCCCCOc1cccc(c1/C/1=C/2\C=CC(=N2)/C(=c/2\n3[Zn]N4C1C=CC4/C(=C\1/C=CC(=N1)/C(=c\3/cc2)/c1c(OCCCCCCCC)cccc1OCCCCCCCC)/C#Cc1ccc(cc1)C(=O)O)/C#Cc1ccc2c(c1)Sc1c(N2CCCCCC)ccc(c1)c1ccc(cc1)OCCCCCC)OCCCCCCCC,porphyrin,664.0,,THF
3682,755.0,16.9,0.649,8.28,Iodide_Triiodide,-,-,-,TiO2 film,-,-,AM 1.5G 100mW/cm2,-,Heli Song and Xin Li and Hans {\AA}gren and Yongshu Xie,Branched and linear alkoxy chains-wrapped push-pull porphyrins for developing efficient dye-sensitized solar cells,Dyes and Pigments,137,10.1016/j.dyepig.2016.10.041,421--429,,,01/01/2017,Song_2017,,,CCCCCCOc1ccc(cc1)c1ccc2c(c1)Sc1c(N2CCCCCC)ccc(c1)C#C/C/1=c/2\cc/c/3=C(/C4=N/C(=C(\C5N([Zn]n23)C(/C(=C/2\N=C1C=C2)/c1c(cccc1OCC(CCCC)CC)OCC(CCCC)CC)C=C5)/C#Cc1ccc(cc1)C(=O)O)/C=C4)\c1c(OCCC(CCC)CC)cccc1OCC(CCCC)CC,porphyrin,663.0,,THF
3684,716.0,13.36,0.676,6.46,Iodide_Triiodide,-,-,-,TiO2 film,-,-,AM 1.5G 100mW/cm2,-,Heli Song and Xin Li and Hans {\AA}gren and Yongshu Xie,Branched and linear alkoxy chains-wrapped push-pull porphyrins for developing efficient dye-sensitized solar cells,Dyes and Pigments,137,10.1016/j.dyepig.2016.10.041,421--429,,,01/01/2017,Song_2017,,,CCCCCCCCOc1cccc(c1/C/1=C/2\C=CC(=N2)/C(=c/2\n3[Zn]N4C1C=CC4/C(=C\1/C=CC(=N1)/C(=c\3/cc2)/c1c(OCCCCCCCC)cccc1OCCCCCCCC)/C#Cc1ccc(c2c1nsn2)c1ccc(cc1)C(=O)O)/C#Cc1ccc2c(c1)Sc1c(N2CCCCCC)ccc(c1)c1ccc(cc1)OCCCCCC)OCCCCCCCC,porphyrin,682.0,,THF
3686,723.0,15.66,0.663,7.5,Iodide_Triiodide,-,-,-,TiO2 film,-,-,AM 1.5G 100mW/cm2,-,Heli Song and Xin Li and Hans {\AA}gren and Yongshu Xie,Branched and linear alkoxy chains-wrapped push-pull porphyrins for developing efficient dye-sensitized solar cells,Dyes and Pigments,137,10.1016/j.dyepig.2016.10.041,421--429,,,01/01/2017,Song_2017,,,CCCCCCOc1ccc(cc1)c1ccc2c(c1)Sc1c(N2CCCCCC)ccc(c1)C#C/C/1=c/2\cc/c/3=C(/C4=N/C(=C(\C5N([Zn]n23)C(/C(=C/2\N=C1C=C2)/c1c(cccc1OCC(CCCC)CC)OCC(CCCC)CC)C=C5)/C#Cc1ccc(c2c1nsn2)c1ccc(cc1)C(=O)O)/C=C4)\c1c(OCCC(CCC)CC)cccc1OCC(CCCC)CC,porphyrin,681.0,,THF
3690,704.0,12.4,0.6,5.21,Iodide_Triiodide,0.196,-,-,TiO2 film (10 uM thick + 4 uM scattering layer),77 nmol/cm2,-,AM 1.5G 100mW/cm2,-,Xing Qian and Lin Lu and Yi-Zhou Zhu and Huan-Huan Gao and Jian-Yu Zheng,Phenothiazine-functionalized push{\textendash}pull Zn porphyrin photosensitizers for efficient dye-sensitized solar cells,{RSC} Adv.,6,10.1039/c5ra26754d,9057--9065,11,,01/01/2016,Qian_2016,,,CCCC[C@@H](CN1c2ccc(cc2Sc2c1cccc2)/C/1=C/2\C=CC(=N2)/C(=c/2\n3[Zn]n4c1ccc4/C(=C\1/C=CC(=N1)/C(=c\3/cc2)/c1ccc(cc1)/C=C(\C(=O)O)/C#N)/c1cc(cc(c1)C(C)(C)C)C(C)(C)C)/c1cc(cc(c1)C(C)(C)C)C(C)(C)C)CC,porphyrin,593.0,602.0,dichloromethane
3691,661.0,14.1,0.62,5.8,Iodide_Triiodide,0.196,-,-,TiO2 film (10 uM thick + 4 uM scattering layer),87.9 nmol/cm2,-,AM 1.5G 100mW/cm2,-,Xing Qian and Lin Lu and Yi-Zhou Zhu and Huan-Huan Gao and Jian-Yu Zheng,Phenothiazine-functionalized push{\textendash}pull Zn porphyrin photosensitizers for efficient dye-sensitized solar cells,{RSC} Adv.,6,10.1039/c5ra26754d,9057--9065,11,,01/01/2016,Qian_2016,,,CCCC[C@@H](CN1c2ccc(cc2Sc2c1cccc2)/C/1=C/2\C=CC(=N2)/C(=c/2\n3[Zn]n4c1ccc4/C(=C\1/C=CC(=N1)/C(=c\3/cc2)/c1ccc(s1)/C=C(\C(=O)O)/C#N)/c1cc(cc(c1)C(C)(C)C)C(C)(C)C)/c1cc(cc(c1)C(C)(C)C)C(C)(C)C)CC,porphyrin,602.0,612.0,dichloromethane
3692,677.0,15.3,0.6,6.25,Iodide_Triiodide,0.196,-,-,TiO2 film (10 uM thick + 4 uM scattering layer),91.3 nmol/cm2,-,AM 1.5G 100mW/cm2,-,Xing Qian and Lin Lu and Yi-Zhou Zhu and Huan-Huan Gao and Jian-Yu Zheng,Phenothiazine-functionalized push{\textendash}pull Zn porphyrin photosensitizers for efficient dye-sensitized solar cells,{RSC} Adv.,6,10.1039/c5ra26754d,9057--9065,11,,01/01/2016,Qian_2016,,,CCCC[C@@H](CN1c2ccc(cc2Sc2c1cccc2)/C/1=C/2\C=CC(=N2)/C(=c/2\n3[Zn]n4c1ccc4/C(=C\1/C=CC(=N1)/C(=c\3/cc2)/C#Cc1ccc(cc1)/C=C(/C(=O)O)\C#N)/c1cc(cc(c1)C(C)(C)C)C(C)(C)C)/c1cc(cc(c1)C(C)(C)C)C(C)(C)C)CC,porphyrin,617.0,624.0,dichloromethane
3709,630.0,15.6,0.49,4.77,Iodide_Triiodide,0.25,-,-,TiO2 film,-,-,AM 1.5G 100mW/cm2,-,Beatriz Pelado and Pilar de la Cruz and Victoria Gonz{\'{a}}lez-Pedro and Eva M. Barea and Fernando Langa,Effect of the bridge substitution on the efficiency of dye-sensitized solar cells,Tetrahedron Letters,53,10.1016/j.tetlet.2012.09.091,6665--6669,49,,01/01/2012,Pelado_2012,,,CCCCCCc1c(/C=C/c2ccc(cc2)/C/2=C/3\C=CC(=N3)/C(=c/3\n4[Zn]n5c2ccc5/C(=C\2/C=CC(=N2)/C(=c\4/cc3)/c2c(C)cc(cc2C)C)/c2c(C)cc(cc2C)C)/c2c(C)cc(cc2C)C)sc(c1CCCCCC)/C=C/c1sc(c(c1CCCCCC)CCCCCC)/C=C(/C(=O)O)\C#N,porphyrin,553.0,705.0,dichloromethane
3710,438.0,7.28,0.514,1.64,Iodide_Triiodide,0.25,-,-,TiO2 film,-,-,AM 1.5G 100mW/cm2,-,Beatriz Pelado and Pilar de la Cruz and Victoria Gonz{\'{a}}lez-Pedro and Eva M. Barea and Fernando Langa,Effect of the bridge substitution on the efficiency of dye-sensitized solar cells,Tetrahedron Letters,53,10.1016/j.tetlet.2012.09.091,6665--6669,49,,01/01/2012,Pelado_2012,,,N#C/C(=C\c1sc(c2c1OCCO2)/C=C/c1sc(c2c1OCCO2)/C=C/c1ccc(cc1)/C/1=C/2\C=CC(=N2)/C(=c/2\n3[Zn]n4c1ccc4/C(=C\1/C=CC(=N1)/C(=c\3/cc2)/c1c(C)cc(cc1C)C)/c1c(C)cc(cc1C)C)/c1c(C)cc(cc1C)C)/C(=O)O,porphyrin,595.0,712.0,dichloromethane
3711,450.0,0.51,0.6,0.14,Iodide_Triiodide,-,-,-,TiO2 film 7-8 um thick,-,12 hours,AM 1.5G 100mW/cm2,-,Jong Kang Park and Hye Ryun Lee and Jinping Chen and Hiroshi Shinokubo and Atsuhiro Osuka and Dongho Kim,Photoelectrochemical Properties of Doubly $\upbeta$-Functionalized Porphyrin Sensitizers for Dye-Sensitized Nanocrystalline-{TiO}2Solar Cells,The Journal of Physical Chemistry C,112,10.1021/jp804258q,16691--16699,42,,01/01/2008,Park_2008,,,OC(=O)CCC/C/1=C/2\C=CC(=N2)/C(=c/2\n3[Zn]n4c1ccc4/C(=C\1/C=CC(=N1)/C(=c\3/cc2)/CCCC(=O)O)/c1cc(cc(c1)C(C)(C)C)C(C)(C)C)/c1cc(cc(c1)C(C)(C)C)C(C)(C)C,porphyrin,603.0,664.0,ethanol
3712,510.0,1.84,0.67,0.63,Iodide_Triiodide,-,-,-,TiO2 film 7-8 um thick,-,12 hours,AM 1.5G 100mW/cm2,-,Jong Kang Park and Hye Ryun Lee and Jinping Chen and Hiroshi Shinokubo and Atsuhiro Osuka and Dongho Kim,Photoelectrochemical Properties of Doubly $\upbeta$-Functionalized Porphyrin Sensitizers for Dye-Sensitized Nanocrystalline-{TiO}2Solar Cells,The Journal of Physical Chemistry C,112,10.1021/jp804258q,16691--16699,42,,01/01/2008,Park_2008,,,OC(=O)/C=C/C1=CC2=N/C/1=C\c1[nH]c(cc1/C=C/C(=O)O)/C(=C\1/C=CC(=N1)/C(=c/1\[nH]/c(=C\2/c2cc(cc(c2)C(C)(C)C)C(C)(C)C)/cc1)/c1cc(cc(c1)C(C)(C)C)C(C)(C)C)/c1cc(cc(c1)C(C)(C)C)C(C)(C)C,porphyrin,662.0,736.0,ethanol
3713,540.0,4.45,0.61,1.48,Iodide_Triiodide,-,-,-,TiO2 film 7-8 um thick,-,12 hours,AM 1.5G 100mW/cm2,-,Jong Kang Park and Hye Ryun Lee and Jinping Chen and Hiroshi Shinokubo and Atsuhiro Osuka and Dongho Kim,Photoelectrochemical Properties of Doubly $\upbeta$-Functionalized Porphyrin Sensitizers for Dye-Sensitized Nanocrystalline-{TiO}2Solar Cells,The Journal of Physical Chemistry C,112,10.1021/jp804258q,16691--16699,42,,01/01/2008,Park_2008,,,OC(=O)/C=C/c1cc2n3c1/C=C/1\N=C(C=C1/C=C/C(=O)O)/C(=c/1\n([Zn]3)/c(=C(\C3=N/C(=C\2/c2cc(cc(c2)C(C)(C)C)C(C)(C)C)/C=C3)/c2cc(cc(c2)C(C)(C)C)C(C)(C)C)/cc1)/c1cc(cc(c1)C(C)(C)C)C(C)(C)C,porphyrin,618.0,684.0,ethanol
3714,540.0,6.2,0.62,2.08,Iodide_Triiodide,-,-,-,TiO2 film 7-8 um thick,-,12 hours,AM 1.5G 100mW/cm2,-,Jong Kang Park and Hye Ryun Lee and Jinping Chen and Hiroshi Shinokubo and Atsuhiro Osuka and Dongho Kim,Photoelectrochemical Properties of Doubly $\upbeta$-Functionalized Porphyrin Sensitizers for Dye-Sensitized Nanocrystalline-{TiO}2Solar Cells,The Journal of Physical Chemistry C,112,10.1021/jp804258q,16691--16699,42,,01/01/2008,Park_2008,,,OC(=O)/C=C/C=C/C1=CC2=N/C/1=C\c1ccc3n1[Zn]n1/c(=C\2/c2cc(cc(c2)C(C)(C)C)C(C)(C)C)/cc/c/1=C(/C1=N/C(=C\3/c2cc(cc(c2)C(C)(C)C)C(C)(C)C)/C=C1)\c1cc(cc(c1)C(C)(C)C)C(C)(C)C,porphyrin,599.0,672.0,ethanol
3715,560.0,6.74,0.62,2.37,Iodide_Triiodide,-,-,-,TiO2 film 7-8 um thick,-,12 hours,AM 1.5G 100mW/cm2,-,Jong Kang Park and Hye Ryun Lee and Jinping Chen and Hiroshi Shinokubo and Atsuhiro Osuka and Dongho Kim,Photoelectrochemical Properties of Doubly $\upbeta$-Functionalized Porphyrin Sensitizers for Dye-Sensitized Nanocrystalline-{TiO}2Solar Cells,The Journal of Physical Chemistry C,112,10.1021/jp804258q,16691--16699,42,,01/01/2008,Park_2008,,,OC(=O)/C=C/C=C/c1cc2n3c1/C=C/1\N=C(C=C1/C=C/C=C/C(=O)O)/C(=c/1\n([Zn]3)/c(=C(\C3=N/C(=C\2/c2cc(cc(c2)C(C)(C)C)C(C)(C)C)/C=C3)/c2cc(cc(c2)C(C)(C)C)C(C)(C)C)/cc1)/c1cc(cc(c1)C(C)(C)C)C(C)(C)C,porphyrin,607.0,698.0,ethanol
3716,621.0,10.5,0.61,4.01,Iodide_Triiodide,0.196,-,-,TiO2 film (10 uM thick + 4 uM scattering layer),83.7 nmol/cm2,-,AM 1.5G 100mW/cm2,-,Xing Qian and Lin Lu and Yi-Zhou Zhu and Huan-Huan Gao and Jian-Yu Zheng,Phenothiazine-functionalized push{\textendash}pull Zn porphyrin photosensitizers for efficient dye-sensitized solar cells,{RSC} Adv.,6,10.1039/c5ra26754d,9057--9065,11,,01/01/2016,Qian_2016,,,CCCC[C@H](CN1c2ccc(cc2Sc2c1cccc2)/C/1=C/2\C=CC(=N2)/C(=c/2\n3[Zn]n4c1ccc4/C(=C\1/C=CC(=N1)/C(=c\3/cc2)/c1ccc(cc1)C(=O)O)/c1cc(cc(c1)C(C)(C)C)C(C)(C)C)/c1cc(cc(c1)C(C)(C)C)C(C)(C)C)CC,porphyrin,592.0,597.0,dichloromethane
3717,590.0,8.38,0.62,3.03,Iodide_Triiodide,-,-,-,TiO2 film 7-8 um thick,-,12 hours,AM 1.5G 100mW/cm2,-,Jong Kang Park and Hye Ryun Lee and Jinping Chen and Hiroshi Shinokubo and Atsuhiro Osuka and Dongho Kim,Photoelectrochemical Properties of Doubly $\upbeta$-Functionalized Porphyrin Sensitizers for Dye-Sensitized Nanocrystalline-{TiO}2Solar Cells,The Journal of Physical Chemistry C,112,10.1021/jp804258q,16691--16699,42,,01/01/2008,Park_2008,,,OC(=O)C(=C/C=C/c1cc2n3c1/C=C/1\N=C(C=C1/C=C/C=C(C(=O)O)C(=O)O)/C(=c/1\n([Zn]3)/c(=C(\C3=N/C(=C\2/c2cc(cc(c2)C(C)(C)C)C(C)(C)C)/C=C3)/c2cc(cc(c2)C(C)(C)C)C(C)(C)C)/cc1)/c1cc(cc(c1)C(C)(C)C)C(C)(C)C)C(=O)O,porphyrin,621.0,700.0,ethanol
3718,620.0,9.9,0.62,3.8,Iodide_Triiodide,-,-,-,TiO2 film 15 um thick,-,12 hours,AM 1.5G 100mW/cm2,-,Manas K. Panda and G. D. Sharma and K. R. Justin Thomas and A. G. Coutsolelos,"A new family of A2B2 type porphyrin derivatives: synthesis, physicochemical characterization and their application in dye-sensitized solar cells",Journal of Materials Chemistry,22,10.1039/c2jm15420j,8092,16,,01/01/2012,Panda_2012,,,CN(c1ccc(cc1)/C/1=C/2\C=CC(=N2)/C(=c\2/cc/c(=C(/C3=N/C(=C(\c4[nH]c1cc4)/c1ccc(cc1)C(=O)O)/C=C3)\c1ccc(cc1)N(C)C)/[nH]2)/c1ccc(cc1)C(=O)O)C,porphyrin,520.0,680.0,DMF
3719,660.0,11.1,0.66,4.83,Iodide_Triiodide,-,-,-,TiO2 film 15 um thick,-,12 hours,AM 1.5G 100mW/cm2,-,Manas K. Panda and G. D. Sharma and K. R. Justin Thomas and A. G. Coutsolelos,"A new family of A2B2 type porphyrin derivatives: synthesis, physicochemical characterization and their application in dye-sensitized solar cells",Journal of Materials Chemistry,22,10.1039/c2jm15420j,8092,16,,01/01/2012,Panda_2012,,,CN(c1ccc(cc1)/C/1=C/2\C=CC(=N2)/C(=c/2\n3[Zn]n4c1ccc4/C(=C\1/C=CC(=N1)/C(=c\3/cc2)/c1ccc(cc1)N(C)C)/c1ccc(cc1)C(=O)O)/c1ccc(cc1)C(=O)O)C,porphyrin,560.0,670.0,DMF
3743,635.0,6.5,0.74,3.05,Iodide_Triiodide,0.159,-,-,TiO2 film (8 um transparent + 4 um scattering layer),-,18 hours,AM 1.5G 100mW/cm2,-,Ashis K. Sarker and Man Gu Kang and Jong-Dal Hong,A near-infrared dye for dye-sensitized solar cell: Catecholate-functionalized zinc phthalocyanine,Dyes and Pigments,92,10.1016/j.dyepig.2011.07.002,1160--1165,3,,01/01/2012,Sarker_2012,,,OC(=O)C(c1ccc2c(c1)C1=N/C/2=N\c2n3[Zn]n4/c(=N\1)/c1cc(ccc1/c/4=N/C1=N/C(=N\c3c3c2ccc(c3)C(C)(C)C)/c2c1cc(cc2)C(C)(C)C)C(C)(C)C)C(=O)O,porphyrin,,,-
3744,518.0,4.05,0.74,1.56,Iodide_Triiodide,0.25,-,-,TiO2 film 16 um  thick,-,-,AM 1.5G 100mW/cm2,-,Dmitry S. Andrianov and Yoann Farr{\'{e}} and Kathy J. Chen and Julien Warnan and Aurelien Planchat and Denis Jacquemin and Andrei V. Cheprakov and Fabrice Odobel,Trans -disubstituted benzodiazaporphyrin: A promising hybrid dye between porphyrin and phthalocyanine for application in dye-sensitized solar cells,Journal of Photochemistry and Photobiology A: Chemistry,330,10.1016/j.jphotochem.2016.07.026,186--194,,,01/01/2016,Andrianov_2016,,,OC(=O)c1ccc(cc1)/C/1=C/2\C=CC(=N2)/N=c/2\n3[Zn]N4C1C=CC4/N=C\1/C=CC(=N1)/C(=c\3/cc2)/c1cc(cc(c1)C(C)(C)C)C(C)(C)C,porphyrin,685.0,,dimethylformamide
3747,674.0,15.51,0.7015,7.37,Iodide_Triiodide,0.09,-,-,TiO2 film (8 um transparent + 4 um scattering layer),105 nmol/cm2,2 hours,AM 1.5G 100mW/cm2,-,Futai Lu and Xuexiang Wang and Yanming Zhao and Guang Yang and Jie Zhang and Bao Zhang and Yaqing Feng,Studies on D-A-$\uppi$-A structured porphyrin sensitizers with different additional electron-withdrawing unit,Journal of Power Sources,333,10.1016/j.jpowsour.2016.09.149,1--9,,,01/01/2016,Lu_2016,,,CCCCCCCCOc1cccc(c1/C/1=C/2\C=CC(=N2)/C(=c/2\n3[Zn]N4C1C=CC4/C(=C\1/C=CC(=N1)/C(=c\3/cc2)/c1c(OCCCCCCCC)cccc1OCCCCCCCC)/C#Cc1ccc(c2c1nsn2)c1ccc(cc1)C(=O)O)/C#Cc1ccc(cc1)N(CCCCCCCC)CCCCCCCC)OCCCCCCCC,porphyrin,689.0,715.0,THF
3748,525.0,0.584,0.3349,0.102,Iodide_Triiodide,0.74,-,-,TiO2 film (9 um transparent + 6 um scattering layer),-,20 hours,AM 1.5G 100mW/cm2,-,Vamsi K. Narra and Habib Ullah and Varun K. Singh and Lingamallu Giribabu and S. Senthilarasu and S.Zh. Karazhanov and Asif A. Tahir and Tapas K. Mallick and Hari M. Upadhyaya,D{\textendash}$\uppi${\textendash}A system based on zinc porphyrin dyes for dye-sensitized solar cells: Combined experimental and {DFT}{\textendash}{TDDFT} study,Polyhedron,100,10.1016/j.poly.2015.08.035,313--320,,,01/01/2015,Narra_2015,,,Cc1ccc(cc1)/C/1=c/2\cc/c/3=C(\c4ccc(cc4)C)/C4=N/C(=C(\c5n([Zn]n23)c(/C(=C/2\N=C1C(=C2)c1ccc(o1)C=C(C(=O)O)C(=O)O)/c1ccc(cc1)C)cc5)/c1ccc(cc1)C)/C=C4,porphyrin,607.0,660.0,THF
3749,462.0,0.569,0.4042,0.106,Iodide_Triiodide,0.74,-,-,TiO2 film (9 um transparent + 6 um scattering layer),-,20 hours,AM 1.5G 100mW/cm2,-,Vamsi K. Narra and Habib Ullah and Varun K. Singh and Lingamallu Giribabu and S. Senthilarasu and S.Zh. Karazhanov and Asif A. Tahir and Tapas K. Mallick and Hari M. Upadhyaya,D{\textendash}$\uppi${\textendash}A system based on zinc porphyrin dyes for dye-sensitized solar cells: Combined experimental and {DFT}{\textendash}{TDDFT} study,Polyhedron,100,10.1016/j.poly.2015.08.035,313--320,,,01/01/2015,Narra_2015,,,N#C/C(=C\c1ccc(o1)c1ccc(cc1)/C/1=c/2\cc/c/3=C(\c4ccc(cc4)C)/C4=N/C(=C(\c5n([Zn]n23)c(/C(=C/2\N=C1C=C2)/c1ccc(cc1)C)cc5)/c1ccc(cc1)C)/C=C4)/C(=O)O,porphyrin,597.0,659.0,THF
3750,391.0,0.013,0.2738,0.0013,Iodide_Triiodide,0.74,-,-,TiO2 film (9 um transparent + 6 um scattering layer),-,20 hours,AM 1.5G 100mW/cm2,-,Vamsi K. Narra and Habib Ullah and Varun K. Singh and Lingamallu Giribabu and S. Senthilarasu and S.Zh. Karazhanov and Asif A. Tahir and Tapas K. Mallick and Hari M. Upadhyaya,D{\textendash}$\uppi${\textendash}A system based on zinc porphyrin dyes for dye-sensitized solar cells: Combined experimental and {DFT}{\textendash}{TDDFT} study,Polyhedron,100,10.1016/j.poly.2015.08.035,313--320,,,01/01/2015,Narra_2015,,,Cc1ccc(cc1)/C/1=c/2\cc/c/3=C(\c4ccc(cc4)c4ccc(o4)C=C(C(=O)O)C(=O)O)/C4=N/C(=C(\c5n([Zn]n23)c(/C(=C/2\N=C1C=C2)/c1ccc(cc1)C)cc5)/c1ccc(cc1)C)/C=C4,porphyrin,598.0,657.0,THF
3751,700.0,8.8,0.47,2.9,Iodide_Triiodide,-,-,-,TiO2 film,-,12 hours,AM 1.5G 100mW/cm2,quasi solid state polymer electrolyte,J.A. Mikroyannidis and G. Charalambidis and A.G. Coutsolelos and P. Balraju and G.D. Sharma,Novel zinc porphyrin with phenylenevinylene meso-substituents: Synthesis and application in dye-sensitized solar cells,Journal of Power Sources,196,10.1016/j.jpowsour.2011.03.023,6622--6628,15,,01/01/2011,Mikroyannidis_2011,,,N#C/C(=C\c1ccc(cc1)/C=C\C\1=C\2/C=CC(=N2)/C(=c/2\n3[Zn]n4c1ccc4/C(=C\1/C=CC(=N1)/C(=c\3/cc2)/C=C/c1ccc(cc1)/C=C(/c1ccc(cc1)[N+](=O)[O-])\C#N)/c1ccc(cc1)C(=O)O)/c1ccc(cc1)C(=O)O)/c1ccc(cc1)[N+](=O)[O-],porphyrin,606.0,,THF
3756,579.0,10.037,0.75,4.37,Iodide_Triiodide,0.16,-,-,TiO2 film (12 um transparent + 8 um scattering layer),-,-,AM 1.5G 100mW/cm2,-,Min Soo Kang and Sung Ho Kang and Sang Gyun Kim and In Taek Choi and Jung Ho Ryu and Myung Jong Ju and Daeheum Cho and Jin Yong Lee and Hwan Kyu Kim,"Novel D{\textendash}$\uppi${\textendash}A structured Zn(ii)-porphyrin dyes containing a bis(3,3-dimethylfluorenyl)amine moiety for dye-sensitised solar cells",Chemical Communications,48,10.1039/c2cc31384g,9349,75,,01/01/2012,Kang_2012,,,N#C/C(=C/c1ccc(cc1)/C/1=C/2\C=CC(=N2)/C(=c/2\n3[Zn]n4c1ccc4/C(=C\1/C=CC(=N1)/C(=c\3/cc2)/N(c1ccc2c(c1)C(C)(C)c1c2cccc1)c1ccc2c(c1)C(C)(C)c1c2cccc1)/c1ccccc1)/c1ccccc1)/C(=O)O,porphyrin,623.0,667.0,THF
3769,687.0,13.42,0.7004,6.46,Iodide_Triiodide,0.09,-,-,TiO2 film (8 um transparent + 4 um scattering layer),113 nmol/cm2,2 hours,AM 1.5G 100mW/cm2,-,Futai Lu and Xuexiang Wang and Yanming Zhao and Guang Yang and Jie Zhang and Bao Zhang and Yaqing Feng,Studies on D-A-$\uppi$-A structured porphyrin sensitizers with different additional electron-withdrawing unit,Journal of Power Sources,333,10.1016/j.jpowsour.2016.09.149,1--9,,,01/01/2016,Lu_2016,,,CCCCCCCCOc1cccc(c1/C/1=C/2\C=CC(=N2)/C(=c/2\n3[Zn]N4C1C=CC4/C(=C\1/C=CC(=N1)/C(=c\3/cc2)/c1c(OCCCCCCCC)cccc1OCCCCCCCC)/C#Cc1ccc(c2c1nc(c1ccccc1)c(n2)c1ccccc1)c1ccc(cc1)C(=O)O)/C#Cc1ccc(cc1)N(CCCCCCCC)CCCCCCCC)OCCCCCCCC,porphyrin,682.0,699.0,THF
3771,467.0,0.813,0.3524,0.133,Iodide_Triiodide,0.74,-,-,TiO2 film (9 um transparent + 6 um scattering layer),-,20 hours,AM 1.5G 100mW/cm2,-,Vamsi K. Narra and Habib Ullah and Varun K. Singh and Lingamallu Giribabu and S. Senthilarasu and S.Zh. Karazhanov and Asif A. Tahir and Tapas K. Mallick and Hari M. Upadhyaya,D{\textendash}$\uppi${\textendash}A system based on zinc porphyrin dyes for dye-sensitized solar cells: Combined experimental and {DFT}{\textendash}{TDDFT} study,Polyhedron,100,10.1016/j.poly.2015.08.035,313--320,,,01/01/2015,Narra_2015,,,N#C/C(=C\c1ccc(o1)C1=C/C/2=C(\c3ccc(cc3)C)/c3ccc4n3[Zn]n3/c(=C(\C1=N2)/c1ccc(cc1)C)/cc/c/3=C(\c1ccc(cc1)C)/C1=N/C(=C\4/c2ccc(cc2)C)/C=C1)/C(=O)O,porphyrin,607.0,664.0,THF
3774,558.0,7.371,0.77,3.16,Iodide_Triiodide,0.16,-,-,TiO2 film (12 um transparent + 8 um scattering layer),-,-,AM 1.5G 100mW/cm2,-,Min Soo Kang and Sung Ho Kang and Sang Gyun Kim and In Taek Choi and Jung Ho Ryu and Myung Jong Ju and Daeheum Cho and Jin Yong Lee and Hwan Kyu Kim,"Novel D{\textendash}$\uppi${\textendash}A structured Zn(ii)-porphyrin dyes containing a bis(3,3-dimethylfluorenyl)amine moiety for dye-sensitised solar cells",Chemical Communications,48,10.1039/c2cc31384g,9349,75,,01/01/2012,Kang_2012,,,OC(=O)c1ccc(cc1)/C/1=C/2\C=CC(=N2)/C(=c/2\n3[Zn]n4c1ccc4/C(=C\1/C=CC(=N1)/C(=c\3/cc2)/N(c1ccc2c(c1)C(C)(C)c1c2cccc1)c1ccc2c(c1)C(C)(C)c1c2cccc1)/c1ccccc1)/c1ccccc1,porphyrin,625.0,671.0,THF
3776,680.0,8.31,0.63,3.6,Iodide_Triiodide,0.16,-,-,TiO2 film 15 um thick,165 nmol/cm2,-,AM 1.5G 100mW/cm2,-,Xiaofeng Zhang and Yongjian Jia and Dongning Zhao and Faliang Gou and Hong Gao and Cailing Xu and Fengjuan Chen and Zhenping Zhu and Huanwang Jing,Substituted and Anchoring Groups Improve the Efficiency of Dye-Sensitized Solar Cells,ChemistrySelect,2,10.1002/slct.201700494,4084--4091,14,,01/01/2017,Zhang_2017,,,OC(=O)c1ccc(cc1)C#C/C/1=c/2\cc/c/3=C(/C4=N/C(=C(\c5n([Zn]n23)c(/C(=C/2\N=C1C=C2)/c1ccccc1)cc5)/N(c1ccccc1)c1ccccc1)/C=C4)\c1ccccc1,porphyrin,640.0,668.0,THF
3777,700.0,12.61,0.66,5.8,Iodide_Triiodide,0.16,-,-,TiO2 film 15 um thick,167 nmol/cm2,-,AM 1.5G 100mW/cm2,-,Xiaofeng Zhang and Yongjian Jia and Dongning Zhao and Faliang Gou and Hong Gao and Cailing Xu and Fengjuan Chen and Zhenping Zhu and Huanwang Jing,Substituted and Anchoring Groups Improve the Efficiency of Dye-Sensitized Solar Cells,ChemistrySelect,2,10.1002/slct.201700494,4084--4091,14,,01/01/2017,Zhang_2017,,,OC(=O)c1ccc(cc1O)C#C/C/1=c/2\cc/c/3=C(/C4=N/C(=C(\c5n([Zn]n23)c(/C(=C/2\N=C1C=C2)/c1ccccc1)cc5)/N(c1ccccc1)c1ccccc1)/C=C4)\c1ccccc1,porphyrin,640.0,667.0,THF
3778,660.0,7.08,0.61,2.9,Iodide_Triiodide,0.16,-,-,TiO2 film 15 um thick,142 nmol/cm2,-,AM 1.5G 100mW/cm2,-,Xiaofeng Zhang and Yongjian Jia and Dongning Zhao and Faliang Gou and Hong Gao and Cailing Xu and Fengjuan Chen and Zhenping Zhu and Huanwang Jing,Substituted and Anchoring Groups Improve the Efficiency of Dye-Sensitized Solar Cells,ChemistrySelect,2,10.1002/slct.201700494,4084--4091,14,,01/01/2017,Zhang_2017,,,N#C/C(=C/c1ccc(cc1)C#C/C/1=c/2\cc/c/3=C(/C4=N/C(=C(\c5n([Zn]n23)c(/C(=C/2\N=C1C=C2)/c1ccccc1)cc5)/N(c1ccccc1)c1ccccc1)/C=C4)\c1ccccc1)/C(=O)O,porphyrin,644.0,676.0,THF
3779,550.0,4.19,0.6,1.4,Iodide_Triiodide,0.16,-,-,TiO2 film 15 um thick,135 nmol/cm2,-,AM 1.5G 100mW/cm2,-,Xiaofeng Zhang and Yongjian Jia and Dongning Zhao and Faliang Gou and Hong Gao and Cailing Xu and Fengjuan Chen and Zhenping Zhu and Huanwang Jing,Substituted and Anchoring Groups Improve the Efficiency of Dye-Sensitized Solar Cells,ChemistrySelect,2,10.1002/slct.201700494,4084--4091,14,,01/01/2017,Zhang_2017,,,OC(=O)C(=Cc1ccc(cc1)C#C/C/1=c/2\cc/c/3=C(/C4=N/C(=C(\c5n([Zn]n23)c(/C(=C/2\N=C1C=C2)/c1ccccc1)cc5)/N(c1ccccc1)c1ccccc1)/C=C4)\c1ccccc1)C(=O)O,porphyrin,642.0,671.0,THF
3781,750.0,16.39,0.69,8.5,Iodide_Triiodide,0.16,-,-,TiO2 film 15 um thick,131 nmol/cm2,-,AM 1.5G 100mW/cm2,-,Xiaofeng Zhang and Yongjian Jia and Dongning Zhao and Faliang Gou and Hong Gao and Cailing Xu and Fengjuan Chen and Zhenping Zhu and Huanwang Jing,Substituted and Anchoring Groups Improve the Efficiency of Dye-Sensitized Solar Cells,ChemistrySelect,2,10.1002/slct.201700494,4084--4091,14,,01/01/2017,Zhang_2017,,,CCCCCCCCOc1cccc(c1/C/1=C/2\C=CC(=N2)/C(=c/2\n3[Zn]n4c1ccc4/C(=C\1/C=CC(=N1)/C(=c\3/cc2)/c1c(OCCCCCCCC)cccc1OCCCCCCCC)/N(c1ccc(cc1)CCCCCC)c1ccc(cc1)CCCCCC)/C#Cc1ccc(cc1)/C=C(\C(=O)O)/O)OCCCCCCCC,porphyrin,640.0,671.0,THF
3787,700.0,10.51,0.719,5.19,Iodide_Triiodide,-,-,-,TiO2 film (12 um + 5 um scattering layer),-,10 hours,AM 1.5G 100mW/cm2,-,Guosheng Yang and Yunyu Tang and Xin Li and Hans {\AA}gren and Yongshu Xie,Efficient Solar Cells Based on Porphyrin Dyes with Flexible Chains Attached to the Auxiliary Benzothiadiazole Acceptor: Suppression of Dye Aggregation and the Effect of Distortion,{ACS} Applied Materials {\&} Interfaces,,10.1021/acsami.7b12066,,,,01/01/2017,Yang_2017,,,CCCCCCCCCCCCOc1cccc(c1/C/1=C/2\C=CC(=N2)/C(=c/2\n3[Zn]n4c1ccc4/C(=C\1/C=CC(=N1)/C(=c\3/cc2)/c1c(OCCCCCCCCCCCC)cccc1OCCCCCCCCCCCC)/C#Cc1ccc2c(c1)Sc1c(N2CCCCCC)ccc(c1)c1ccc(cc1)OCCCCCC)/C#Cc1c(CCCCCCC)c(CCCCCCC)c(c2c1nsn2)c1ccc(cc1)C(=O)O)OCCCCCCCCCCCC,"porphyrin, phenothiazine",675.0,691.0,THF
3788,711.0,17.93,0.7154,9.12,Iodide_Triiodide,-,-,-,TiO2 film (12 um + 5 um scattering layer),-,10 hours,AM 1.5G 100mW/cm2,-,Guosheng Yang and Yunyu Tang and Xin Li and Hans {\AA}gren and Yongshu Xie,Efficient Solar Cells Based on Porphyrin Dyes with Flexible Chains Attached to the Auxiliary Benzothiadiazole Acceptor: Suppression of Dye Aggregation and the Effect of Distortion,{ACS} Applied Materials {\&} Interfaces,,10.1021/acsami.7b12066,,,,01/01/2017,Yang_2017,,,CCCCCCCCCCCCOc1cccc(c1/C/1=C/2\C=CC(=N2)/C(=c/2\n3[Zn]n4c1ccc4/C(=C\1/C=CC(=N1)/C(=c\3/cc2)/c1c(OCCCCCCCCCCCC)cccc1OCCCCCCCCCCCC)/C#Cc1ccc2c(c1)Sc1c(N2CCCCCC)ccc(c1)c1ccc(cc1)OCCCCCC)/C#Cc1c(CCCCCC)cc(c2c1nsn2)c1ccc(cc1)C(=O)O)OCCCCCCCCCCCC,"porphyrin, phenothiazine",683.0,705.0,THF
3793,746.0,17.11,0.72,9.13,Iodide_Triiodide,-,-,-,TiO2 film (20 um thick),220 nmol/cm2,16 hours,AM 1.5G 100mW/cm2,-,Wang-Chao Chen and Fan-Tai Kong and Zhao-Qian Li and Jia-Hong Pan and Xue-Peng Liu and Fu-Ling Guo and Li Zhou and Yang Huang and Ting Yu and Song-Yuan Dai,Superior Light-Harvesting Heteroleptic Ruthenium({II}) Complexes with Electron-Donating Antennas for High Performance Dye-Sensitized Solar Cells,{ACS} Applied Materials {\&} Interfaces,8,10.1021/acsami.6b04411,19410--19417,30,,01/01/2016,Chen_2016,,,CCCCCCCCCC1CCN2C(C1)C1CC(CCCCCCCCC)CCN1[Ru]12(N=C=S)(N=C=S)N2CCC(CC2C2N1CCC(C2)C(=O)O)C(=O)O,"z907, ruthenium",525.0,,DMF
3846,710.0,5.15,0.68,2.01,Iodide_Triiodide,0.16,-,-,TiO2 18 um thickness,-,-,AM 1.5G 100mW/cm2,-,Ting Li and Jianrong Gao and Yanhong Cui and Changjian Zhong and Qing Ye and Liang Han,Novel D-$\uppi$-A carbazole sensitizers with 4-phenyl-2-(thiophen-2-yl)thiazole as $\uppi$-bridge for dye-sensitized solar cells,Journal of Photochemistry and Photobiology A: Chemistry,303-304,10.1016/j.jphotochem.2015.02.011,91--98,,,01/01/2015,Li_2015,,,N#C/C(=C/c1ccc(s1)c1scc(n1)c1ccc(cc1)n1c2ccccc2c2c1cccc2)/C(=O)O,carbazole,404.0,565.0,CH3OH-CHCl3
3847,710.0,10.01,0.72,4.72,Iodide_Triiodide,0.16,-,-,TiO2 18 um thickness,-,-,AM 1.5G 100mW/cm2,-,Ting Li and Jianrong Gao and Yanhong Cui and Changjian Zhong and Qing Ye and Liang Han,Novel D-$\uppi$-A carbazole sensitizers with 4-phenyl-2-(thiophen-2-yl)thiazole as $\uppi$-bridge for dye-sensitized solar cells,Journal of Photochemistry and Photobiology A: Chemistry,303-304,10.1016/j.jphotochem.2015.02.011,91--98,,,01/01/2015,Li_2015,,,N#C/C(=C/c1ccc(s1)c1scc(n1)c1ccc(cc1)c1ccc2c(c1)n(c1ccccc1)c1c2cccc1)/C(=O)O,carbazole,401.0,569.0,CH3OH-CHCl3
3849,670.0,9.68,0.71,4.47,Iodide_Triiodide,0.16,-,-,TiO2 18 um thickness,-,-,AM 1.5G 100mW/cm2,-,Ting Li and Jianrong Gao and Yanhong Cui and Changjian Zhong and Qing Ye and Liang Han,Novel D-$\uppi$-A carbazole sensitizers with 4-phenyl-2-(thiophen-2-yl)thiazole as $\uppi$-bridge for dye-sensitized solar cells,Journal of Photochemistry and Photobiology A: Chemistry,303-304,10.1016/j.jphotochem.2015.02.011,91--98,,,01/01/2015,Li_2015,,,CCCCn1c2ccccc2c2c1cc(cc2)c1ccc(cc1)c1csc(n1)c1ccc(s1)/C=C(\C(=O)O)/C#N,carbazole,404.0,568.0,CH3OH-CHCl3
3862,634.0,8.9,0.7691,5.41,Iodide_Triiodide,0.16,-,-,TiO2 5.3 um thickness,-,-,AM 1.5G 100mW/cm2,-,Kimin Lim and Kihyung Song and Youngjin Kang and Jaejung Ko,"Organic sensitizers possessing carbazole donor and indeno[1,2-b] thiophene spacer for efficient dye sensitized solar cells",Dyes and Pigments,119,10.1016/j.dyepig.2015.03.013,41--48,,,01/01/2015,Lim_2015,,,CCCCCCOc1ccc(cc1)c1ccc2c(c1)c1cc(ccc1n2c1ccc2c(c1)C(C)(C)c1c2sc(c1)c1ccc(s1)C=C(C(=O)O)C#N)c1ccc(cc1)OCCCCCC,carbazole,438.0,570.0,ethanol
3864,740.0,9.16,0.7768,5.88,Iodide_Triiodide,0.16,-,-,TiO2 5.3 um thickness,-,-,AM 1.5G 100mW/cm2,-,Kimin Lim and Kihyung Song and Youngjin Kang and Jaejung Ko,"Organic sensitizers possessing carbazole donor and indeno[1,2-b] thiophene spacer for efficient dye sensitized solar cells",Dyes and Pigments,119,10.1016/j.dyepig.2015.03.013,41--48,,,01/01/2015,Lim_2015,,,CCCCCCOc1cc(OCCCCCC)ccc1c1ccc2c(c1)c1cc(ccc1n2c1ccc2c(c1)C(C)(C)c1c2sc(c1)c1ccc(s1)C=C(C(=O)O)C#N)c1ccc(cc1OCCCCCC)OCCCCCC,carbazole,441.0,620.0,ethanol
3866,579.0,7.61,0.732,3.2,Iodide_Triiodide,0.25,-,-,TiO2 film 20 um thick,-,20 hours,AM 1.5G 100mW/cm2,-,K.S.V. Gupta and Thogiti Suresh and Surya Prakash Singh and Ashraful Islam and Liyuan Han and Malapaka Chandrasekharam,Carbazole based A-$\uppi$-D-$\uppi$-A dyes with double electron acceptor for dye-sensitized solar cell,Organic Electronics,15,10.1016/j.orgel.2013.11.020,266--275,1,,01/01/2014,Gupta_2014,,,CCCCCCn1c2ccc(cc2c2c1ccc(c2)c1ccc(o1)/C=C(\C(=O)O)/C#N)c1ccc(o1)C=C(C(=O)O)C#N,carbazole,427.0,486.0,DMF
3867,584.0,8.9,0.74,3.8,Iodide_Triiodide,0.25,-,-,TiO2 film 20 um thick,-,20 hours,AM 1.5G 100mW/cm2,-,K.S.V. Gupta and Thogiti Suresh and Surya Prakash Singh and Ashraful Islam and Liyuan Han and Malapaka Chandrasekharam,Carbazole based A-$\uppi$-D-$\uppi$-A dyes with double electron acceptor for dye-sensitized solar cell,Organic Electronics,15,10.1016/j.orgel.2013.11.020,266--275,1,,01/01/2014,Gupta_2014,,,CCCCCCn1c2ccc(cc2c2c1ccc(c2)c1ccc(s1)/C=C(\C(=O)O)/C#N)c1ccc(s1)C=C(C(=O)O)C#N,carbazole,415.0,502.0,DMF
3868,699.0,6.36,0.757,3.4,Iodide_Triiodide,0.25,-,-,TiO2 film 20 um thick,-,20 hours,AM 1.5G 100mW/cm2,-,K.S.V. Gupta and Thogiti Suresh and Surya Prakash Singh and Ashraful Islam and Liyuan Han and Malapaka Chandrasekharam,Carbazole based A-$\uppi$-D-$\uppi$-A dyes with double electron acceptor for dye-sensitized solar cell,Organic Electronics,15,10.1016/j.orgel.2013.11.020,266--275,1,,01/01/2014,Gupta_2014,,,CCCCCCn1c2ccc(cc2c2c1ccc(c2)c1ccc(cc1)/C=C(\C(=O)O)/C#N)c1ccc(cc1)C=C(C(=O)O)C#N,carbazole,362.0,494.0,DMF
3869,720.0,6.8,0.67,3.2,Iodide_Triiodide,0.18,-,-,TiO2 film 12 um thick,-,-,AM 1.5G 100mW/cm2,-,Mohammad Adil Afroz and Keval K. Sonigara and Telugu Bhim Raju and Saurabh S. Soni and Parameswar Krishnan Iyer,Effect of fluorine substitution and position on phenylene spacer in carbazole based organic sensitizers for dye sensitized solar cells,Phys. Chem. Chem. Phys.,,10.1039/c7cp05226j,,,,01/01/2017,Adil_Afroz_2017,,,CCCCCCn1c2ccc(cc2c2c1cccc2)c1ccc(cc1)C=C(C(=O)O)C#N,carbazole,380.0,,chloroform
3870,750.0,8.3,0.64,4.0,Iodide_Triiodide,0.18,-,-,TiO2 film 12 um thick,-,-,AM 1.5G 100mW/cm2,-,Mohammad Adil Afroz and Keval K. Sonigara and Telugu Bhim Raju and Saurabh S. Soni and Parameswar Krishnan Iyer,Effect of fluorine substitution and position on phenylene spacer in carbazole based organic sensitizers for dye sensitized solar cells,Phys. Chem. Chem. Phys.,,10.1039/c7cp05226j,,,,01/01/2017,Adil_Afroz_2017,,,CCCCCCn1c2ccc(cc2c2c1cccc2)c1ccc(c(c1)F)C=C(C(=O)O)C#N,carbazole,396.0,,chloroform
