Repository: PaulC61/Cheminformatics

# Cheminformatics
Repository for:
Cheminformatics Masters students of University of Strasbourg 2020 - 2022
+ My own projects related to the course

File: InternshipM2_BIU/WorkingEnvironment/Phase2/metalsNoMixes.csv (part 24 of 24)
,VOC,JSC,FF,PCE,Electrolyte,Active area,Co-adsorbent,Co-sensitizer,Semiconductor,Dye loading,Exposure time,Solar simulator,Performance comment,Article author,Article title,Article journal,Article volume,Article DOI,Article pages,Article issue nr,Article EID,Article year,Article year.1,Article electronic id,Article keywords,Molecule SMILE,Molecule keywords,Molecule spectrum absorption maxima,Molecule spectrum emission maxima,Molecule spectrum solvent
3871,690.0,6.4,0.59,2.7,Iodide_Triiodide,0.18,-,-,TiO2 film 12 um thick,-,-,AM 1.5G 100mW/cm2,-,Mohammad Adil Afroz and Keval K. Sonigara and Telugu Bhim Raju and Saurabh S. Soni and Parameswar Krishnan Iyer,Effect of fluorine substitution and position on phenylene spacer in carbazole based organic sensitizers for dye sensitized solar cells,Phys. Chem. Chem. Phys.,,10.1039/c7cp05226j,,,,01/01/2017,Adil_Afroz_2017,,,CCCCCCn1c2ccc(cc2c2c1cccc2)c1ccc(cc1F)C=C(C(=O)O)C#N,carbazole,400.0,,chloroform
3872,730.0,7.3,0.63,3.5,Iodide_Triiodide,0.18,-,-,TiO2 film 12 um thick,-,-,AM 1.5G 100mW/cm2,-,Mohammad Adil Afroz and Keval K. Sonigara and Telugu Bhim Raju and Saurabh S. Soni and Parameswar Krishnan Iyer,Effect of fluorine substitution and position on phenylene spacer in carbazole based organic sensitizers for dye sensitized solar cells,Phys. Chem. Chem. Phys.,,10.1039/c7cp05226j,,,,01/01/2017,Adil_Afroz_2017,,,CCCCCCn1c2ccc(cc2c2c1cccc2)c1ccc(c(c1F)F)C=C(C(=O)O)C#N,carbazole,402.0,,chloroform
3873,520.0,4.48,0.61,1.44,Iodide_Triiodide,-,-,-,TiO2 film,-,-,AM 1.5G 100mW/cm2,-,A. S. Beni and M. Zarandi and A. R. Madram and Y. Bayat and A. N. Chermahini and R. Ghahary,Molecular Design of Carbazole-based Dyes and the Influence of Alkyl Substituent on the Performance of Dye-Sensitized Solar Cells,Molecular Crystals and Liquid Crystals,629,10.1080/15421406.2015.1106895,29--43,1,,01/01/2016,Beni_2016,,,CCCCn1c2ccc(cc2c2c1ccc(c2)C=C1SC(=O)NC1=O)C=C1SC(=O)NC1=O,carbazole,388.0,,THF
3874,470.0,1.08,0.65,0.33,Iodide_Triiodide,-,-,-,TiO2 film,-,-,AM 1.5G 100mW/cm2,-,A. S. Beni and M. Zarandi and A. R. Madram and Y. Bayat and A. N. Chermahini and R. Ghahary,Molecular Design of Carbazole-based Dyes and the Influence of Alkyl Substituent on the Performance of Dye-Sensitized Solar Cells,Molecular Crystals and Liquid Crystals,629,10.1080/15421406.2015.1106895,29--43,1,,01/01/2016,Beni_2016,,,CCCCn1c2ccc(cc2c2c1ccc(c2)C=C1C(=O)NC(=O)NC1=O)C=C1C(=O)NC(=O)NC1=O,carbazole,477.0,,THF
3875,560.0,3.11,0.72,1.26,Iodide_Triiodide,-,-,-,TiO2 film,-,-,AM 1.5G 100mW/cm2,-,A. S. Beni and M. Zarandi and A. R. Madram and Y. Bayat and A. N. Chermahini and R. Ghahary,Molecular Design of Carbazole-based Dyes and the Influence of Alkyl Substituent on the Performance of Dye-Sensitized Solar Cells,Molecular Crystals and Liquid Crystals,629,10.1080/15421406.2015.1106895,29--43,1,,01/01/2016,Beni_2016,,,CCCCn1c2ccc(cc2c2c1cccc2)C=C1C(=O)NC(=O)NC1=O,carbazole,427.0,,THF
3876,550.0,3.87,0.68,1.47,Iodide_Triiodide,-,-,-,TiO2 film,-,-,AM 1.5G 100mW/cm2,-,A. S. Beni and M. Zarandi and A. R. Madram and Y. Bayat and A. N. Chermahini and R. Ghahary,Molecular Design of Carbazole-based Dyes and the Influence of Alkyl Substituent on the Performance of Dye-Sensitized Solar Cells,Molecular Crystals and Liquid Crystals,629,10.1080/15421406.2015.1106895,29--43,1,,01/01/2016,Beni_2016,,,CCCCCCn1c2ccc(cc2c2c1cccc2)C=C1C(=O)NC(=O)NC1=O,carbazole,427.0,,THF
4093,740.0,17.3,0.745,9.5,Iodide_Triiodide,0.16,-,-,TiO2 film (10 um thick + 5 um scattering layer),120 nmol/cm2,18 hours,AM 1.5G 100mW/cm2,-,Hsiu-Hsuan Yeh and Shu-Te Ho and Yun Chi and John N. Clifford and Emilio Palomares and Shih-Hung Liu and Pi-Tai Chou,Ru(ii) sensitizers bearing dianionic biazolate ancillaries: ligand synergy for high performance dye sensitized solar cells,Journal of Materials Chemistry A,1,10.1039/c3ta10988g,7681,26,,01/01/2013,Yeh_2013,,,S=C=N[Ru]12(N=C=S)(N3C=C[C@H](C=C3C3=C[C@@H](C=CN23)C(=O)O)C(=O)O)N2C=C[C@H](C=C2C2=C[C@@H](C=CN12)C(=O)O)C(=O)O,"n3, ruthenium",,,-
4152,620.0,9.7,0.69,4.2,Iodide_Triiodide,0.25,-,-,TiO2 13um,-,-,AM 1.5G  100 mW/cm2,-,Kazuhiro Sayama and Kohjiro Hara and Hideki Sugihara and Hironori Arakawa and Nahoko Mori and Makoto Satsuki and Sadaharu Suga and Shingo Tsukagoshi and Yoshimoto Abe,Photosensitization of a porous {TiO}2 electrode with merocyanine dyes containing a carboxyl group and a long alkyl chain,Chemical Communications,,10.1039/b001517m,1173--1174,13,,01/01/2000,Sayama_2000,,,CCCCCCCCCCCCCCCCCCn1/c(=C\C=C\2/SC(=S)N(C2=O)CC(=O)O)/sc2c1cccc2,merocyanine,520.0,,ethanol
4234,500.0,3.83,0.65,1.24,Iodide_Triiodide,0.36,-,-,TiO2 film 18 um thick,-,-,AM 1.5G 100mW/cm2,-,Duryodhan Sahu and Harihara Padhy and Dhananjaya Patra and Jen-Fu Yin and Ying-Chan Hsu and Jiann-T'Suen Lin and Kuang-Lieh Lu and Kung-Hwa Wei and Hong-Cheu Lin,Synthesis and applications of novel acceptor{\textendash}donor{\textendash}acceptor organic dyes with dithienopyrrole- and fluorene-cores for dye-sensitized solar cells,Tetrahedron,67,10.1016/j.tet.2010.11.044,303--311,2,,01/01/2011,Sahu_2011,,,CCCCCCCCC(n1c2cc(sc2c2c1cc(s2)c1ccc(s1)c1ccc(s1)/C=C(/C(=O)O)\C#N)c1ccc(s1)c1ccc(s1)/C=C(/C(=O)O)\C#N)CCCCCCCC,pyrrole,395.0,718.0,THF
4235,580.0,9.8,0.65,3.7,Iodide_Triiodide,0.36,-,-,TiO2 film 18 um thick,-,-,AM 1.5G 100mW/cm2,-,Duryodhan Sahu and Harihara Padhy and Dhananjaya Patra and Jen-Fu Yin and Ying-Chan Hsu and Jiann-T'Suen Lin and Kuang-Lieh Lu and Kung-Hwa Wei and Hong-Cheu Lin,Synthesis and applications of novel acceptor{\textendash}donor{\textendash}acceptor organic dyes with dithienopyrrole- and fluorene-cores for dye-sensitized solar cells,Tetrahedron,67,10.1016/j.tet.2010.11.044,303--311,2,,01/01/2011,Sahu_2011,,,CCCCCCCCC(n1c2cc(sc2c2c1cc(s2)c1ccc(s1)/C=C(/C(=O)O)\C#N)c1ccc(s1)/C=C(/C(=O)O)\C#N)CCCCCCCC,pyrrole,557.0,637.0,THF
4236,610.0,12.27,0.63,4.73,Iodide_Triiodide,0.36,-,-,TiO2 film 18 um thick,-,-,AM 1.5G 100mW/cm2,-,Duryodhan Sahu and Harihara Padhy and Dhananjaya Patra and Jen-Fu Yin and Ying-Chan Hsu and Jiann-T'Suen Lin and Kuang-Lieh Lu and Kung-Hwa Wei and Hong-Cheu Lin,Synthesis and applications of novel acceptor{\textendash}donor{\textendash}acceptor organic dyes with dithienopyrrole- and fluorene-cores for dye-sensitized solar cells,Tetrahedron,67,10.1016/j.tet.2010.11.044,303--311,2,,01/01/2011,Sahu_2011,,,CCCCCCC1(CCCCCC)c2cc(ccc2c2c1cc(cc2)c1ccc(s1)c1ccc(s1)c1ccc(s1)/C=C(/C(=O)O)\C#N)c1ccc(s1)c1ccc(s1)c1ccc(s1)/C=C(/C(=O)O)\C#N,fluorene,484.0,610.0,THF
4237,590.0,9.83,0.61,3.52,Iodide_Triiodide,0.36,-,-,TiO2 film 18 um thick,-,-,AM 1.5G 100mW/cm2,-,Duryodhan Sahu and Harihara Padhy and Dhananjaya Patra and Jen-Fu Yin and Ying-Chan Hsu and Jiann-T'Suen Lin and Kuang-Lieh Lu and Kung-Hwa Wei and Hong-Cheu Lin,Synthesis and applications of novel acceptor{\textendash}donor{\textendash}acceptor organic dyes with dithienopyrrole- and fluorene-cores for dye-sensitized solar cells,Tetrahedron,67,10.1016/j.tet.2010.11.044,303--311,2,,01/01/2011,Sahu_2011,,,CCCCCCC1(CCCCCC)c2cc(ccc2c2c1cc(cc2)c1ccc(s1)c1ccc(s1)/C=C(/C(=O)O)\C#N)c1ccc(s1)c1ccc(s1)/C=C(/C(=O)O)\C#N,fluorene,473.0,568.0,THF
4240,915.0,16.04,0.71,7.43,Iodide_Triiodide,0.18,-,-,TiO2 4 um thickness,-,-,AM 1.5G 100mW/cm2,-,Jungeun Park and Eunji Lee and Jinho Kim and Youngjin Kang,Molecular Engineering of Carbazole Dyes for Efficient Dye-Sensitized Solar Cells,Bulletin of the Korean Chemical Society,34,10.5012/bkcs.2013.34.5.1533,1533--1536,5,,01/01/2013,Park_2013,,,CCCCCCc1cc(sc1c1ccc(cc1)N(c1ccc2c(c1)c1ccccc1n2c1ccccc1)c1ccc2c(c1)c1ccccc1n2c1ccccc1)c1sc(cc1CCCCCC)/C=C(\C(=O)O)/C#N,carbazole,469.0,714.0,THF
4241,939.0,10.17,0.75,5.31,Iodide_Triiodide,0.18,-,-,TiO2 4 um thickness,-,-,AM 1.5G 100mW/cm2,-,Jungeun Park and Eunji Lee and Jinho Kim and Youngjin Kang,Molecular Engineering of Carbazole Dyes for Efficient Dye-Sensitized Solar Cells,Bulletin of the Korean Chemical Society,34,10.5012/bkcs.2013.34.5.1533,1533--1536,5,,01/01/2013,Park_2013,,,CCCCCCc1cc(sc1c1ccc(cc1)N(c1ccc2c(c1)c1ccccc1n2c1ccccc1)c1ccc2c(c1)c1ccccc1n2c1ccccc1)/C=C(\C(=O)O)/C#N,carbazole,452.0,641.0,THF
4246,540.0,1.61,0.68,0.59,Iodide_Triiodide,-,-,-,TiO2 film,-,-,AM 1.5G 100mW/cm2,-,Wenjun Wu and Jiaxing Wang and Zhiwei Zheng and Yue Hu and Jiayu Jin and Qiong Zhang and Jianli Hua,A strategy to design novel structure photochromic sensitizers for dye-sensitized solar cells,Scientific Reports,5,10.1038/srep08592,0-0,1,,01/01/2015,Wu_2015,,,N#C/C(=C\C1=CC2=C3CCCC3=C3[C@@]([C@@]2(S1)C)(C)SC(=C3)/C=C/c1ccc(cc1)N(c1ccccc1)c1ccccc1)/C(=O)O,triphenylamine,659.0,,dichloromethane
4247,650.0,4.42,0.7,2.0,Iodide_Triiodide,-,-,-,TiO2 film,-,-,AM 1.5G 100mW/cm2,-,Wenjun Wu and Jiaxing Wang and Zhiwei Zheng and Yue Hu and Jiayu Jin and Qiong Zhang and Jianli Hua,A strategy to design novel structure photochromic sensitizers for dye-sensitized solar cells,Scientific Reports,5,10.1038/srep08592,0-0,1,,01/01/2015,Wu_2015,,,N#C/C(=C\c1sc(c(c1)C1=C(CCC1)c1cc(sc1C)/C=C/c1ccc(cc1)N(c1ccccc1)c1ccccc1)C)/C(=O)O,triphenylamine,380.0,,dichloromethane
4248,500.0,0.91,0.65,0.3,Iodide_Triiodide,-,-,-,TiO2 film,-,-,AM 1.5G 100mW/cm2,-,Wenjun Wu and Jiaxing Wang and Zhiwei Zheng and Yue Hu and Jiayu Jin and Qiong Zhang and Jianli Hua,A strategy to design novel structure photochromic sensitizers for dye-sensitized solar cells,Scientific Reports,5,10.1038/srep08592,0-0,1,,01/01/2015,Wu_2015,,,OC(=O)C1=CC2=C3CCCC3=C3[C@@]([C@@]2(S1)C)(C)SC(=C3)/C=C/c1ccc(cc1)N(c1ccccc1)c1ccccc1,triphenylamine,574.0,,dichloromethane
4249,602.0,2.0,0.72,0.87,Iodide_Triiodide,-,-,-,TiO2 film,-,-,AM 1.5G 100mW/cm2,-,Wenjun Wu and Jiaxing Wang and Zhiwei Zheng and Yue Hu and Jiayu Jin and Qiong Zhang and Jianli Hua,A strategy to design novel structure photochromic sensitizers for dye-sensitized solar cells,Scientific Reports,5,10.1038/srep08592,0-0,1,,01/01/2015,Wu_2015,,,Cc1sc(cc1C1=C(CCC1)c1cc(sc1C)C(=O)O)/C=C/c1ccc(cc1)N(c1ccccc1)c1ccccc1,triphenylamine,380.0,,dichloromethane
4309,468.0,1.03,0.52,0.25,Iodide_Triiodide,-,-,-,TiO2 11 um thick,-,24 hours,AM 1.5G 100mW/cm2,-,Roberto Menzel and Daniel Ogermann and Stephan Kupfer and Dieter Wei{\ss} and Helmar Görls and Karl Kleinermanns and Leticia Gonz{\'{a}}lez and Rainer Beckert,"4-Methoxy-1,3-thiazole based donor-acceptor dyes: Characterization, X-ray structure, {DFT} calculations and test as sensitizers for {DSSC}",Dyes and Pigments,94,10.1016/j.dyepig.2012.02.014,512--524,3,,01/01/2012,Menzel_2012,,,N#CC(=Cc1ccc(s1)c1nc(c(s1)c1ccc(cc1)OC)OC)C(=O)O,methoxyphenyl,,,-
4312,569.0,5.9,0.71,2.4,Iodide_Triiodide,0.159,-,-,TiO2 thin film (10 um),-,12 hours,AM 1.5G 100mW/cm2,-,Haining Tian and Xichuan Yang and Ruikui Chen and Yuzhen Pan and Lin Li and Anders Hagfeldt and Licheng Sun,Phenothiazine derivatives for efficient organic dye-sensitized solar cells,Chemical Communications,,10.1039/b707485a,3741,36,,01/01/2007,Tian_2007,,,CCCCN1c2ccc(cc2Sc2c1cccc2)/C=C/c1ccc(cc1)/C=C\1/SC(=S)N(C1=O)CC(=O)O,phenothiazine,465.0,598.0,Dichloromethane
4313,532.0,4.8,0.74,1.9,Iodide_Triiodide,0.159,-,-,TiO2 thin film (10 um),-,12 hours,AM 1.5G 100mW/cm2,-,Haining Tian and Xichuan Yang and Ruikui Chen and Yuzhen Pan and Lin Li and Anders Hagfeldt and Licheng Sun,Phenothiazine derivatives for efficient organic dye-sensitized solar cells,Chemical Communications,,10.1039/b707485a,3741,36,,01/01/2007,Tian_2007,,,CCCCN1c2ccc(cc2Sc2c1cccc2)/C=C\1/SC(=S)N(C1=O)CC(=O)O,phenothiazine,481.0,689.0,Dichloromethane
4314,673.0,10.7,0.67,4.8,Iodide_Triiodide,0.159,-,-,TiO2 thin film (10 um),-,12 hours,AM 1.5G 100mW/cm2,-,Haining Tian and Xichuan Yang and Ruikui Chen and Yuzhen Pan and Lin Li and Anders Hagfeldt and Licheng Sun,Phenothiazine derivatives for efficient organic dye-sensitized solar cells,Chemical Communications,,10.1039/b707485a,3741,36,,01/01/2007,Tian_2007,,,CCCCN1c2ccc(cc2Sc2c1cccc2)/C=C/c1ccc(cc1)/C=C(/C(=O)O)\C#N,phenothiazine,457.0,653.0,Dichloromethane
4316,627.0,1.49,0.782,0.73,Iodide_Triiodide,0.16,-,-,"TiO2 film (14 um, 20 nm particle +4um scattering layer )",-,12 hours,AM 1.5G 100mW/cm2,-,In Taek Choi{\hspace{0.167em}} and Myung Jong Ju{\hspace{0.167em}} and Sang Hyun Song and Sang Gyun Kim and Dae Won Cho and Chan Im and Hwan Kyu Kim,Tailor-Made Hole-Conducting Coadsorbents for Highly Efficient Organic Dye-Sensitized Solar Cells,Chemistry - A European Journal,19,10.1002/chem.201301658,15545--15555,46,,01/01/2013,Choi__2013,,,CCCC[C@@H](COc1ccc(cc1)c1ccc2c(c1)Sc1c(N2[C@@H]2CC=C(C=C2)c2ccc(cc2)C(=O)O)ccc(c1)c1ccc(cc1)OC[C@H](CCCC)CC)CC,phenothiazine,290.0,,THF
4317,671.0,1.93,0.761,0.99,Iodide_Triiodide,0.16,-,-,"TiO2 film (14 um, 20 nm particle +4um scattering layer )",-,12 hours,AM 1.5G 100mW/cm2,-,In Taek Choi{\hspace{0.167em}} and Myung Jong Ju{\hspace{0.167em}} and Sang Hyun Song and Sang Gyun Kim and Dae Won Cho and Chan Im and Hwan Kyu Kim,Tailor-Made Hole-Conducting Coadsorbents for Highly Efficient Organic Dye-Sensitized Solar Cells,Chemistry - A European Journal,19,10.1002/chem.201301658,15545--15555,46,,01/01/2013,Choi__2013,,,CCCC[C@@H](COc1ccc(cc1)c1ccc2c(c1)Sc1c(N2c2ccc(cc2)C(=O)O)ccc(c1)c1ccc(cc1)OC[C@H](CCCC)CC)CC,phenothiazine,290.0,,THF
4323,642.0,12.33,0.64,5.08,Iodide_Triiodide,0.15,-,-,TiO2 film (5 um thick),-,12 hours,AM 1.5G 100mW/cm2,-,Bo Liu and Weihong Zhu and Qiong Zhang and Wenjun Wu and Min Xu and Zhijun Ning and Yongshu Xie and He Tian,Conveniently synthesized isophorone dyes for high efficiency dye-sensitized solar cells: tuning photovoltaic performance by structural modification of donor group in donor{\textendash}$\uppi${\textendash}acceptor system,Chemical Communications,,10.1039/b820964b,1766,13,,01/01/2009,Liu_2009,,,N#C/C(=C/1\C=C(/C=C/c2ccc(cc2)N(C)C)CC(C1)(C)C)/C(=O)O,dimethylaniline,464.0,661.0,acetonitrile
4327,590.0,8.46,0.7,3.54,Iodide_Triiodide,0.2,-,-,TiO2 film (3 um scattering layer),-,-,AM 1.5G 100mW/cm2,-,Xuxu Liu and Jun Long and Guo Wang and Yong Pei and Bin Zhao and Songting Tan,Effect of structural modification on the performances of phenothiazine-dye sensitized solar cells,Dyes and Pigments,121,10.1016/j.dyepig.2015.05.012,118--127,,,01/01/2015,Liu_2015,,,CCCCCCc1cc(sc1/C=C(/C(=O)O)\C#N)c1ccc(c2c1nsn2)c1ccc2c(c1)Sc1c(N2c2ccc(cc2)N(c2ccc(cc2)C)c2ccc(cc2)C)cccc1,phenothiazine,422.0,572.0,chloroform
4329,610.0,5.78,0.74,2.6,Iodide_Triiodide,0.2,-,-,TiO2 film (3 um scattering layer),-,-,AM 1.5G 100mW/cm2,-,Xuxu Liu and Jun Long and Guo Wang and Yong Pei and Bin Zhao and Songting Tan,Effect of structural modification on the performances of phenothiazine-dye sensitized solar cells,Dyes and Pigments,121,10.1016/j.dyepig.2015.05.012,118--127,,,01/01/2015,Liu_2015,,,CCCCCCc1cc(sc1/C=C(/C(=O)O)\C#N)c1ccc(c2c1nsn2)c1ccc2c(c1)Sc1c(N2C[C@H](CCCC)CC)cccc1,phenothiazine,420.0,582.0,chloroform
4331,670.0,10.35,0.72,5.0,Iodide_Triiodide,0.2,-,-,TiO2 film (3 um scattering layer),-,-,AM 1.5G 100mW/cm2,-,Xuxu Liu and Jun Long and Guo Wang and Yong Pei and Bin Zhao and Songting Tan,Effect of structural modification on the performances of phenothiazine-dye sensitized solar cells,Dyes and Pigments,121,10.1016/j.dyepig.2015.05.012,118--127,,,01/01/2015,Liu_2015,,,CCCCCCc1cc(sc1/C=C(/C(=O)O)\C#N)c1ccc(s1)c1ccc2c(c1)Sc1c(N2C[C@H](CCCC)CC)cccc1,phenothiazine,494.0,641.0,chloroform
4332,777.0,14.87,0.63,7.33,Iodide_Triiodide,0.16,-,-,TiO2 film (16 um),138 nmol/cm2,16 hours,AM 1.5G 100mW/cm2,-,Zafar Iqbal and Wu-Qiang Wu and Zu-Sheng Huang and Lingyun Wang and Dai-Bin Kuang and Herbert Meier and Derong Cao,Trilateral $\uppi$-conjugation extensions of phenothiazine-based dyes enhance the photovoltaic performance of the dye-sensitized solar cells,Dyes and Pigments,124,10.1016/j.dyepig.2015.09.001,63--71,,,01/01/2016,Iqbal_2016,,,CCCCCCCCOc1ccc(cc1)c1ccc2c(c1)Sc1c(N2c2ccc(cc2)OCCCCCCCC)ccc(c1)c1ccc(o1)/C=C(/C(=O)O)\C#N,phenothiazine,476.0,571.0,THF/DCM (1:1)
4333,816.0,12.61,0.63,6.44,Iodide_Triiodide,0.16,-,-,TiO2 film (16 um),119 nmol/cm2,16 hours,AM 1.5G 100mW/cm2,-,Zafar Iqbal and Wu-Qiang Wu and Zu-Sheng Huang and Lingyun Wang and Dai-Bin Kuang and Herbert Meier and Derong Cao,Trilateral $\uppi$-conjugation extensions of phenothiazine-based dyes enhance the photovoltaic performance of the dye-sensitized solar cells,Dyes and Pigments,124,10.1016/j.dyepig.2015.09.001,63--71,,,01/01/2016,Iqbal_2016,,,CCCCCCCCOc1ccc(cc1)c1ccc2c(c1)Sc1c(N2c2ccc(cc2)OCCCCCCCC)ccc(c1)c1ccc(s1)/C=C(/C(=O)O)\C#N,phenothiazine,473.0,596.0,THF/DCM (1:1)
4334,722.0,4.5,0.73,2.4,Iodide_Triiodide,-,-,-,TiO2,-,-,AM 1.5G 100mW/cm2,-,Kankatala S.V. Gupta and Ji Zhang and Gabriele Marotta and Marri Anil Reddy and Surya Prakash Singh and Ashraful Islam and Liyuan Han and Filippo De Angelis and Malapaka Chandrasekharam and Mariachiara Pastore,Effect of the anchoring group in the performance of carbazole-phenothiazine dyads for dye-sensitized solar cells,Dyes and Pigments,113,10.1016/j.dyepig.2014.09.032,536--545,,,01/01/2015,Gupta_2015,,,OC(=O)/C=C/c1ccc2c(c1)Sc1c(N2CCCCCCn2c3ccc(cc3c3c2ccc(c3)C(C)(C)C)C(C)(C)C)cccc1,phenothiazine,376.0,,THF
4335,724.0,6.7,0.74,3.6,Iodide_Triiodide,-,-,-,TiO2,-,-,AM 1.5G 100mW/cm2,-,Kankatala S.V. Gupta and Ji Zhang and Gabriele Marotta and Marri Anil Reddy and Surya Prakash Singh and Ashraful Islam and Liyuan Han and Filippo De Angelis and Malapaka Chandrasekharam and Mariachiara Pastore,Effect of the anchoring group in the performance of carbazole-phenothiazine dyads for dye-sensitized solar cells,Dyes and Pigments,113,10.1016/j.dyepig.2014.09.032,536--545,,,01/01/2015,Gupta_2015,,,OC(=O)C(=Cc1ccc2c(c1)Sc1c(N2CCCCCCn2c3ccc(cc3c3c2ccc(c3)C(C)(C)C)C(C)(C)C)cccc1)C(=O)O,phenothiazine,380.0,,THF
4336,760.0,6.22,0.69,3.3,Iodide_Triiodide,0.25,-,-,TiO2,-,12 hours,AM 1.5G 100mW/cm2,-,Yan Wang and Zhongquan Wan and Chunyang Jia and Xiaojun Yao,Indole-based organic dyes with different electron donors for dye-sensitized solar cells,Synthetic Metals,211,10.1016/j.synthmet.2015.10.024,40--48,,,01/01/2016,Wang_2016,,,CCCCCCN1c2ccc(cc2Sc2c1cccc2)n1cc(c2c1cccc2)/C=C(/C(=O)O)\C#N,"phenothiazine, indole",379.0,,-
4341,642.0,11.26,0.68,4.91,Iodide_Triiodide,0.16,-,-,TiO2 film (15 + 5 uM thick),120 nmol/cm2,-,AM 1.5G 100mW/cm2,-,Ayyanar Karuppasamy and Kesavan Stalindurai and Jia-De Peng and Kuo-Chuan Ho and Chennan Ramalingan,Novel metal-free organic dyes possessing fused heterocyclic structural motifs for efficient molecular photovoltaics,Phys. Chem. Chem. Phys.,18,10.1039/c6cp05722e,30105--30116,43,,01/01/2016,Karuppasamy_2016,,,CCCCCCCCn1c2ccccc2c2c1ccc(c2)N1c2ccccc2Sc2c1ccc(c2)/C=C/1\SC(=S)N(C1=O)CC(=O)O,phenothiazine,500.0,,dichloromethane
4342,642.0,11.45,0.72,5.26,Iodide_Triiodide,0.16,-,-,TiO2 film (15 + 5 uM thick),126 nmol/cm2,-,AM 1.5G 100mW/cm2,-,Ayyanar Karuppasamy and Kesavan Stalindurai and Jia-De Peng and Kuo-Chuan Ho and Chennan Ramalingan,Novel metal-free organic dyes possessing fused heterocyclic structural motifs for efficient molecular photovoltaics,Phys. Chem. Chem. Phys.,18,10.1039/c6cp05722e,30105--30116,43,,01/01/2016,Karuppasamy_2016,,,CCCCCCn1c2ccccc2c2c1ccc(c2)N1c2ccccc2Sc2c1ccc(c2)/C=C/1\SC(=S)N(C1=O)CC(=O)O,phenothiazine,500.0,,dichloromethane
4343,656.0,10.01,0.71,4.67,Iodide_Triiodide,0.16,-,-,TiO2 film (15 + 5 uM thick),128 nmol/cm2,-,AM 1.5G 100mW/cm2,-,Ayyanar Karuppasamy and Kesavan Stalindurai and Jia-De Peng and Kuo-Chuan Ho and Chennan Ramalingan,Novel metal-free organic dyes possessing fused heterocyclic structural motifs for efficient molecular photovoltaics,Phys. Chem. Chem. Phys.,18,10.1039/c6cp05722e,30105--30116,43,,01/01/2016,Karuppasamy_2016,,,CCCCn1c2ccc(cc2c2c1cccc2)N1c2ccc(cc2Sc2c1cccc2)/C=C/1\SC(=S)N(C1=O)CC(=O)O,phenothiazine,501.0,,dichloromethane
4344,723.0,14.43,0.68,7.09,Iodide_Triiodide,0.16,-,-,TiO2 film (15 + 5 uM thick),138 nmol/cm2,-,AM 1.5G 100mW/cm2,-,Ayyanar Karuppasamy and Kesavan Stalindurai and Jia-De Peng and Kuo-Chuan Ho and Chennan Ramalingan,Novel metal-free organic dyes possessing fused heterocyclic structural motifs for efficient molecular photovoltaics,Phys. Chem. Chem. Phys.,18,10.1039/c6cp05722e,30105--30116,43,,01/01/2016,Karuppasamy_2016,,,CCCCCCCCn1c2ccccc2c2c1ccc(c2)N1c2ccccc2Sc2c1ccc(c2)/C=C(/C(=O)O)\C#N,phenothiazine,480.0,,dichloromethane
4345,735.0,16.45,0.68,8.08,Iodide_Triiodide,0.16,-,-,TiO2 film (15 + 5 uM thick),143 nmol/cm2,-,AM 1.5G 100mW/cm2,-,Ayyanar Karuppasamy and Kesavan Stalindurai and Jia-De Peng and Kuo-Chuan Ho and Chennan Ramalingan,Novel metal-free organic dyes possessing fused heterocyclic structural motifs for efficient molecular photovoltaics,Phys. Chem. Chem. Phys.,18,10.1039/c6cp05722e,30105--30116,43,,01/01/2016,Karuppasamy_2016,,,CCCCn1c2ccccc2c2c1ccc(c2)N1c2ccccc2Sc2c1ccc(c2)/C=C(/C(=O)O)\C#N,phenothiazine,478.0,,dichloromethane
4346,735.0,15.06,0.68,7.47,Iodide_Triiodide,0.16,-,-,TiO2 film (15 + 5 uM thick),145 nmol/cm2,-,AM 1.5G 100mW/cm2,-,Ayyanar Karuppasamy and Kesavan Stalindurai and Jia-De Peng and Kuo-Chuan Ho and Chennan Ramalingan,Novel metal-free organic dyes possessing fused heterocyclic structural motifs for efficient molecular photovoltaics,Phys. Chem. Chem. Phys.,18,10.1039/c6cp05722e,30105--30116,43,,01/01/2016,Karuppasamy_2016,,,N#C/C(=C\c1ccc2c(c1)Sc1c(N2c2ccc3c(c2)c2ccccc2n3CC)cccc1)/C(=O)O,phenothiazine,471.0,,dichloromethane
4349,670.0,14.86,0.62,6.18,Iodide_Triiodide,0.25,-,-,TiO2 film (10-12 uM thick + 5 uM scattering layer),1340 nmol/cm2,12 hours,AM 1.5G 100mW/cm2,dichloromethane dye bath,Yih-Chun Chen and Yan-Zuo Lin and Yu-Ting Cheng and Yuan Jay Chang,Synthesis of novel isophorone-based dyes for dye-sensitized solar cells,{RSC} Adv.,5,10.1039/c5ra17898c,96428--96436,117,,01/01/2015,Chen_2015,,,CCCCCCOc1ccc(cc1)N1c2ccc(cc2Sc2c1cccc2)/C=C/C1C/C(=C(/C(=O)O)\C#N)/CC(C1)(C)C,phenothiazine,491.0,,dichloromethane
4350,640.0,5.73,0.66,2.43,Iodide_Triiodide,-,-,-,TiO2 film,-,-,AM 1.5G 100mW/cm2,-,Tainan Duan and Ke Fan and Cheng Zhong and Wuwei Gao and Xingguo Chen and Tianyou Peng and Jingui Qin,"Synthesis and photovoltaic property of new kind of organic dyes containing 2,2$\prime$-bithiophene unit with three electron-donors",Journal of Photochemistry and Photobiology A: Chemistry,278,10.1016/j.jphotochem.2013.12.019,39--45,,,01/01/2014,Duan_2014,,,CCCCCCN1c2ccc(cc2Sc2c1cccc2)c1cc(sc1c1sc(c(c1)c1ccc2c(c1)Sc1c(N2CCCCCC)cccc1)c1ccc2c(c1)Sc1c(N2CCCCCC)cccc1)/C=C(/C(=O)O)\C#N,phenothiazine,425.0,,dichloromethane
4351,704.0,14.2,0.7141,7.14,Iodide_Triiodide,0.45,-,-,TiO2 film (7 um thick + 5 um scattering layer),-,-,AM 1.5G 100mW/cm2,-,Min-Woo Lee and Jae-Yup Kim and Hae Jung Son and Jin Young Kim and BongSoo Kim and Honggon Kim and Doh-Kwon Lee and Kyungkon Kim and Duck-Hyung Lee and Min Jae Ko,Tailoring of Energy Levels in D-pi-A Organic Dyes via Fluorination of Acceptor Units for Efficient Dye-Sensitized Solar Cells,Scientific Reports,5,10.1038/srep07711,0-0,1,,01/01/2015,Lee_2015,,,N#CC(=Cc1c(F)cc(cc1F)c1cc2c(s1)cc(s2)c1ccc(cc1)N(c1ccc2c(c1)C(C)(C)c1c2cccc1)c1ccc2c(c1)C(C)(C)c1c2cccc1)C(=O)O,triphenylamine,428.0,,THF
4352,723.0,11.78,0.7584,6.46,Iodide_Triiodide,0.45,-,-,TiO2 film (7 um thick + 5 um scattering layer),-,-,AM 1.5G 100mW/cm2,-,Min-Woo Lee and Jae-Yup Kim and Hae Jung Son and Jin Young Kim and BongSoo Kim and Honggon Kim and Doh-Kwon Lee and Kyungkon Kim and Duck-Hyung Lee and Min Jae Ko,Tailoring of Energy Levels in D-pi-A Organic Dyes via Fluorination of Acceptor Units for Efficient Dye-Sensitized Solar Cells,Scientific Reports,5,10.1038/srep07711,0-0,1,,01/01/2015,Lee_2015,,,N#CC(=Cc1ccc(cc1F)c1cc2c(s1)cc(s2)c1ccc(cc1)N(c1ccc2c(c1)C(C)(C)c1c2cccc1)c1ccc2c(c1)C(C)(C)c1c2cccc1)C(=O)O,triphenylamine,422.0,,THF
4353,784.0,9.99,0.782,6.12,Iodide_Triiodide,0.45,-,-,TiO2 film (7 um thick + 5 um scattering layer),-,-,AM 1.5G 100mW/cm2,-,Min-Woo Lee and Jae-Yup Kim and Hae Jung Son and Jin Young Kim and BongSoo Kim and Honggon Kim and Doh-Kwon Lee and Kyungkon Kim and Duck-Hyung Lee and Min Jae Ko,Tailoring of Energy Levels in D-pi-A Organic Dyes via Fluorination of Acceptor Units for Efficient Dye-Sensitized Solar Cells,Scientific Reports,5,10.1038/srep07711,0-0,1,,01/01/2015,Lee_2015,,,N#CC(=Cc1ccc(cc1)c1cc2c(s1)cc(s2)c1ccc(cc1)N(c1ccc2c(c1)C(C)(C)c1c2cccc1)c1ccc2c(c1)C(C)(C)c1c2cccc1)C(=O)O,triphenylamine,415.0,,THF
4357,733.0,13.7,0.649,6.52,Iodide_Triiodide,0.16,-,-,TiO2 film (12 um thick + 4 um scattering layer),-,12 hours,AM 1.5G 100mW/cm2,-,Xing Qian and Rucai Yan and Chong Xu and Li Shao and Hongmei Li and Linxi Hou,"New efficient organic dyes employing indeno[1,2-b]indole as the donor moiety for dye-sensitized solar cells",Journal of Power Sources,332,10.1016/j.jpowsour.2016.09.138,103--110,,,01/01/2016,Qian_2016,,,CCCCCCn1c2ccc(cc2c2c1c1ccccc1C2(CCCCCC)CCCCCC)c1ccc(o1)/C=C(/C(=O)O)\C#N,indoline,470.0,,dichloromethane
4358,742.0,14.6,0.642,6.95,Iodide_Triiodide,0.16,-,-,TiO2 film (12 um thick + 4 um scattering layer),-,12 hours,AM 1.5G 100mW/cm2,-,Xing Qian and Rucai Yan and Chong Xu and Li Shao and Hongmei Li and Linxi Hou,"New efficient organic dyes employing indeno[1,2-b]indole as the donor moiety for dye-sensitized solar cells",Journal of Power Sources,332,10.1016/j.jpowsour.2016.09.138,103--110,,,01/01/2016,Qian_2016,,,CCCCCCn1c2ccc(cc2c2c1c1ccccc1C2(CCCCCC)CCCCCC)c1ccc(s1)/C=C(/C(=O)O)\C#N,indoline,473.0,,dichloromethane
4359,763.0,15.8,0.634,7.64,Iodide_Triiodide,0.16,-,-,TiO2 film (12 um thick + 4 um scattering layer),-,12 hours,AM 1.5G 100mW/cm2,-,Xing Qian and Rucai Yan and Chong Xu and Li Shao and Hongmei Li and Linxi Hou,"New efficient organic dyes employing indeno[1,2-b]indole as the donor moiety for dye-sensitized solar cells",Journal of Power Sources,332,10.1016/j.jpowsour.2016.09.138,103--110,,,01/01/2016,Qian_2016,,,CCCCCCn1c2ccc(cc2c2c1c1ccccc1C2(CC)CC)c1ccc(o1)/C=C(/C(=O)O)\C#N,indoline,472.0,,dichloromethane
4360,710.0,15.6,0.667,7.39,Iodide_Triiodide,0.16,-,-,TiO2 film (12 um thick + 4 um scattering layer),-,12 hours,AM 1.5G 100mW/cm2,-,Xing Qian and Rucai Yan and Chong Xu and Li Shao and Hongmei Li and Linxi Hou,"New efficient organic dyes employing indeno[1,2-b]indole as the donor moiety for dye-sensitized solar cells",Journal of Power Sources,332,10.1016/j.jpowsour.2016.09.138,103--110,,,01/01/2016,Qian_2016,,,CCCCCCn1c2ccc(cc2c2c1c1ccccc1C2(CC)CC)c1ccc(s1)/C=C(/C(=O)O)\C#N,indoline,477.0,,dichloromethane
4362,579.0,10.6,0.58,3.54,Iodide_Triiodide,0.25,-,-,TiO2 film (7 um thick),-,-,AM 1.5G 100mW/cm2,-,Chien-Hsin Yang and Wen-Churng Lin and Tzong-Liu Wang and Yeong-Tarng Shieh and Wen-Janq Chen and Shao-Hong Liao and Yu-Kuang Sun,Performance variation from triphenylamine- to carbazole{\textendash}triphenylamine{\textendash}rhodaniline-3-acetic acid dyes in dye-sensitized solar cells,Materials Chemistry and Physics,130,10.1016/j.matchemphys.2011.07.038,635--643,01-Feb,,01/01/2011,Yang_2011,,,OC(=O)CN1C(=S)SC(=Cc2ccc(cc2)N(c2ccc(cc2)c2ccc3c(c2)[nH]c2c3cccc2)c2ccccc2)C1=O,triphenylamine,470.0,,ethanol
4363,580.0,10.7,0.58,3.6,Iodide_Triiodide,0.25,-,-,TiO2 film (7 um thick),-,-,AM 1.5G 100mW/cm2,-,Chien-Hsin Yang and Wen-Churng Lin and Tzong-Liu Wang and Yeong-Tarng Shieh and Wen-Janq Chen and Shao-Hong Liao and Yu-Kuang Sun,Performance variation from triphenylamine- to carbazole{\textendash}triphenylamine{\textendash}rhodaniline-3-acetic acid dyes in dye-sensitized solar cells,Materials Chemistry and Physics,130,10.1016/j.matchemphys.2011.07.038,635--643,01-Feb,,01/01/2011,Yang_2011,,,OC(=O)CN1C(=S)SC(=Cc2ccc(cc2)NC2=CCC(C=C2)(C=C2SC(=S)N(C2=O)CC(=O)O)c2ccccc2)C1=O,triphenylamine,467.0,,Ethanol
4364,558.0,8.56,0.61,2.9,Iodide_Triiodide,0.25,-,-,TiO2 film (7 um thick),-,-,AM 1.5G 100mW/cm2,-,Chien-Hsin Yang and Wen-Churng Lin and Tzong-Liu Wang and Yeong-Tarng Shieh and Wen-Janq Chen and Shao-Hong Liao and Yu-Kuang Sun,Performance variation from triphenylamine- to carbazole{\textendash}triphenylamine{\textendash}rhodaniline-3-acetic acid dyes in dye-sensitized solar cells,Materials Chemistry and Physics,130,10.1016/j.matchemphys.2011.07.038,635--643,01-Feb,,01/01/2011,Yang_2011,,,OC(=O)CN1C(=S)SC(=Cc2ccc(cc2)Nc2ccc(cc2)c2ccccc2)C1=O,triphenylamine,455.0,,Ethanol
4365,680.0,13.5,0.67,6.15,Iodide_Triiodide,0.2,-,-,TiO2 film (9 um thick + 5 um scattering layer),201 nmol/cm2,12 hours,AM 1.5G 100mW/cm2,-,Hua Cheng and Yungen Wu and Jianyang Su and Zhihui Wang and Raju Prasad Ghimire and Mao Liang and Zhe Sun and Song Xue,Organic dyes containing indolodithienopyrrole unit for dye-sensitized solar cells,Dyes and Pigments,0,10.1016/j.dyepig.2017.09.053,0-0,0,,01/01/2017,Cheng_2017,,,CCCCCCn1c2cc(sc2c2c1cc(s2)/C=C(/C(=O)O)\C#N)c1ccc(cc1)N(c1ccccc1)c1ccccc1,"triphenylamine,indole",484.0,,dichloromethane
4366,725.0,14.0,0.68,6.9,Iodide_Triiodide,0.2,-,-,TiO2 film (9 um thick + 5 um scattering layer),139 nmol/cm2,12 hours,AM 1.5G 100mW/cm2,-,Hua Cheng and Yungen Wu and Jianyang Su and Zhihui Wang and Raju Prasad Ghimire and Mao Liang and Zhe Sun and Song Xue,Organic dyes containing indolodithienopyrrole unit for dye-sensitized solar cells,Dyes and Pigments,0,10.1016/j.dyepig.2017.09.053,0-0,0,,01/01/2017,Cheng_2017,,,CCCCCCn1c2cc(ccc2c2c1c1c(s2)c2c(n1CCCCCC)cc(s2)C=C(C(=O)O)C#N)c1ccc(cc1)N(c1ccccc1)c1ccccc1,"triphenylamine,indole",495.0,,dichloromethane
4370,640.0,13.0,0.72,5.99,Iodide_Triiodide,0.2,-,-,TiO2 film (9 um thick + 5 um scattering layer),252 nmol/cm2,12 hours,AM 1.5G 100mW/cm2,-,Hua Cheng and Yungen Wu and Jianyang Su and Zhihui Wang and Raju Prasad Ghimire and Mao Liang and Zhe Sun and Song Xue,Organic dyes containing indolodithienopyrrole unit for dye-sensitized solar cells,Dyes and Pigments,0,10.1016/j.dyepig.2017.09.053,0-0,0,,01/01/2017,Cheng_2017,,,CCCCCCn1c2c(c3c1cc(s3)C=C(C(=O)O)C#N)sc1c2n(CCCCCC)c2c1cccc2,indole,503.0,,dichloromethane
4371,753.0,14.2,0.71,7.59,Iodide_Triiodide,0.2,-,-,TiO2 film (9 um thick + 5 um scattering layer),216 nmol/cm2,12 hours,AM 1.5G 100mW/cm2,-,Hua Cheng and Yungen Wu and Jianyang Su and Zhihui Wang and Raju Prasad Ghimire and Mao Liang and Zhe Sun and Song Xue,Organic dyes containing indolodithienopyrrole unit for dye-sensitized solar cells,Dyes and Pigments,0,10.1016/j.dyepig.2017.09.053,0-0,0,,01/01/2017,Cheng_2017,,,CCCCCCc1cc(sc1c1ccc(cc1)N(c1ccc(cc1)OCCCCCC)c1ccc(cc1)OCCCCCC)c1ccc2c(c1)n(CCCCCC)c1c2sc2c1n(CCCCCC)c1c2sc(c1)C=C(C(=O)O)C#N,"triphenylamine,indole",525.0,,dichloromethane
4372,650.0,10.5,0.65,4.43,Iodide_Triiodide,0.2,-,-,TiO2 film (9 um thick + 5 um scattering layer),62.1 nmol/cm2,12 hours,AM 1.5G 100mW/cm2,-,Hua Cheng and Yungen Wu and Jianyang Su and Zhihui Wang and Raju Prasad Ghimire and Mao Liang and Zhe Sun and Song Xue,Organic dyes containing indolodithienopyrrole unit for dye-sensitized solar cells,Dyes and Pigments,0,10.1016/j.dyepig.2017.09.053,0-0,0,,01/01/2017,Cheng_2017,,,CCCCCCn1c2cc(ccc2c2c1c1n(CCCCCC)c3c(c1s2)sc(c3)C=C(C(=O)O)C#N)c1ccc(cc1)N(c1ccc(cc1)OCCCCCC)c1ccc(cc1)OCCCCCC,"triphenylamine,indole",519.0,,dichloromethane
4402,560.0,3.76,0.74,1.55,Iodide_Triiodide,-,-,-,TiO2 film (8 um thick + 3 um scattering layer),66 nmol/cm2,24 hours,AM 1.5G 100mW/cm2,-,Jing-Kun Fang and Tengxiao Sun and Yi Tian and Yingjun Zhang and Chuanfei Jin and Zhimin Xu and Yu Fang and Xiangyu Hu and Haobin Wang,Novel diyne-bridged dyes for efficient dye-sensitized solar cells,Materials Chemistry and Physics,195,10.1016/j.matchemphys.2017.03.047,1--9,,,01/01/2017,Fang_2017,,,CCCCCCOc1ccc(cc1)N(c1ccc(cc1)OCCCCCC)c1ccc(cc1)c1c2ccccc2c(c2c1cccc2)C#Cc1ccc(cc1)C(=O)O,triphenylamine,439.0,,dichloromethane
4403,590.0,6.95,0.731,2.98,Iodide_Triiodide,-,-,-,TiO2 film (8 um thick + 3 um scattering layer),43 nmol/cm2,24 hours,AM 1.5G 100mW/cm2,-,Jing-Kun Fang and Tengxiao Sun and Yi Tian and Yingjun Zhang and Chuanfei Jin and Zhimin Xu and Yu Fang and Xiangyu Hu and Haobin Wang,Novel diyne-bridged dyes for efficient dye-sensitized solar cells,Materials Chemistry and Physics,195,10.1016/j.matchemphys.2017.03.047,1--9,,,01/01/2017,Fang_2017,,,CCCCCCOc1ccc(cc1)N(c1ccc(cc1)OCCCCCC)c1ccc(cc1)c1c2ccccc2c(c2c1cccc2)C#CC#Cc1ccc(cc1)C=C(C(=O)O)C#N,triphenylamine,461.0,,dichloromethane
4404,610.0,6.97,0.738,3.12,Iodide_Triiodide,-,-,-,TiO2 film (8 um thick + 3 um scattering layer),26 nmol/cm2,24 hours,AM 1.5G 100mW/cm2,-,Jing-Kun Fang and Tengxiao Sun and Yi Tian and Yingjun Zhang and Chuanfei Jin and Zhimin Xu and Yu Fang and Xiangyu Hu and Haobin Wang,Novel diyne-bridged dyes for efficient dye-sensitized solar cells,Materials Chemistry and Physics,195,10.1016/j.matchemphys.2017.03.047,1--9,,,01/01/2017,Fang_2017,,,CCCCCCOc1ccc(cc1)N(c1ccc(cc1)OCCCCCC)c1ccc(cc1)c1c2ccccc2c(c2c1cccc2)C#CC#Cc1ccc(cc1)C(=O)O,triphenylamine,448.0,,dichloromethane
4405,333.0,13.0,0.582,2.51,Iodide_Triiodide,0.25,-,-,TiO2 film 8.3 um,-,19-24 hours,AM 1.5G 100mW/cm2,"TL + LSL, and pre-treated by TiCl4",Chunxiang Dall'Agnese and Kazuhiro Komatsu and Mizuho Koshika and Dai Morikawa and Kathleen I. Moineau-Chane Ching and Shogo Mori,Enhancement of quantum efficiency by co-adsorbing small julolidine dye and bulky triphenylamine dye in dye-sensitized solar cells,Journal of Photochemistry and Photobiology A: Chemistry,356,10.1016/j.jphotochem.2018.01.021,403--410,,,01/01/2018,Dall_Agnese_2018,,,N#C/C(=C\c1ccc(s1)c1ccc(c2c1nsn2)c1cc2CCCN3c2c(c1)CCC3)/C(=O)O,julolidine,572.0,,ethanol
4417,620.0,8.25,0.68,3.44,Iodide_Triiodide,-,-,-,TiO2 film,-,24 hours,AM 1.5G 100mW/cm2,-,Nopporn Ruangsupapichat and Metawee Ruamyart and Patcharaphon Kanchanarugee and Chirapa Boonthum and Narid Prachumrak and Taweesak Sudyoadsuk and Vinich Promarak,"Toward rational design of metal-free organic dyes based on indolo[3,2- b ]indole structure for dye-sensitized solar cells",Dyes and Pigments,151,10.1016/j.dyepig.2017.12.060,149--156,,,01/01/2018,Ruangsupapichat_2018,,,C(#N)/C(/C(=O)O)=C\C=1C=CC=2C3=C(N(C2C1)CCCCCC)C=1C=CC(=CC1N3CCCCCC)N(C3=CC=CC=C3)C3=CC=CC=C3,indoline,403.0,,methanol
4418,660.0,10.09,0.66,4.44,Iodide_Triiodide,-,-,-,TiO2 film,-,24 hours,AM 1.5G 100mW/cm2,-,Nopporn Ruangsupapichat and Metawee Ruamyart and Patcharaphon Kanchanarugee and Chirapa Boonthum and Narid Prachumrak and Taweesak Sudyoadsuk and Vinich Promarak,"Toward rational design of metal-free organic dyes based on indolo[3,2- b ]indole structure for dye-sensitized solar cells",Dyes and Pigments,151,10.1016/j.dyepig.2017.12.060,149--156,,,01/01/2018,Ruangsupapichat_2018,,,C(#N)/C(/C(=O)O)=C\C=1C=CC=2C3=C(N(C2C1)CCCCCC)C=1C=CC=CC1N3CCCCCC,indoline,383.0,,methanol
4419,740.0,14.56,0.68,7.39,Iodide_Triiodide,-,-,-,TiO2 film,-,24 hours,AM 1.5G 100mW/cm2,-,Nopporn Ruangsupapichat and Metawee Ruamyart and Patcharaphon Kanchanarugee and Chirapa Boonthum and Narid Prachumrak and Taweesak Sudyoadsuk and Vinich Promarak,"Toward rational design of metal-free organic dyes based on indolo[3,2- b ]indole structure for dye-sensitized solar cells",Dyes and Pigments,151,10.1016/j.dyepig.2017.12.060,149--156,,,01/01/2018,Ruangsupapichat_2018,,,C(CCCCC)N1C=2C=CC(=CC2C=2N(C=3C=CC(=CC3C21)/C=C(/C(=O)O)\C#N)CCCCCC)/C=C(/C(=O)O)\C#N,indoline,411.0,,methanol
4422,651.0,9.93,0.7,4.52,Iodide_Triiodide,0.12 cm2,-,-,TiO2 film 14 um,296 nmol/cm2,24 hours,AM 1.5G 100mW/cm2,-,Xiaoning Liao and Hai Zhang and Jianping Huang and Guoqiang Wu and Xiaoli Yin and Yanping Hong,(D-$\uppi$-A) 3 -Type metal-free organic dye for dye-sensitized solar cells application,Dyes and Pigments,,10.1016/j.dyepig.2018.03.075,,,,01/01/2018,Liao_2018,,,C(#N)/C(/C(=O)O)=C\C=1SC(=CC1)C=1C=CC=2N(C3=CC=C(C=C3SC2C1)C1=CC=C(C=C1)OC)C1=CC=C(C=C1)OC,phenothiazine,473.0,,CH2Cl2/EtOH
4423,667.0,12.85,0.71,6.09,Iodide_Triiodide,0.12 cm2,-,-,TiO2 film 14 um,224 nmol/cm2,24 hours,AM 1.5G 100mW/cm2,-,Xiaoning Liao and Hai Zhang and Jianping Huang and Guoqiang Wu and Xiaoli Yin and Yanping Hong,(D-$\uppi$-A) 3 -Type metal-free organic dye for dye-sensitized solar cells application,Dyes and Pigments,,10.1016/j.dyepig.2018.03.075,,,,01/01/2018,Liao_2018,,,CSC1=CC=C(C=C1)C=1C=C2SC=3C=C(C=CC3N(C2=CC1)CCCCCCOC1=CC=C(C=C1)N1C2=CC=C(C=C2SC=2C=C(C=CC12)C1=CC=C(S1)/C=C(/C(=O)O)\C#N)C1=CC=C(C=C1)OCCCCCCN1C2=CC=C(C=C2SC=2C=C(C=CC12)C=1SC(=CC1)\C=C(/C#N)\C(=O)O)C1=CC=C(C=C1)SC)C=1SC(=CC1)\C=C(/C#N)\C(=O)O,phenothiazine,472.0,,CH2Cl2/EtOH
4424,659.0,12.46,0.69,5.65,Iodide_Triiodide,0.12 cm2,-,-,TiO2 film 14 um,187 nmol/cm2,24 hours,AM 1.5G 100mW/cm2,-,Xiaoning Liao and Hai Zhang and Jianping Huang and Guoqiang Wu and Xiaoli Yin and Yanping Hong,(D-$\uppi$-A) 3 -Type metal-free organic dye for dye-sensitized solar cells application,Dyes and Pigments,,10.1016/j.dyepig.2018.03.075,,,,01/01/2018,Liao_2018,,,COC1=CC=C(C=C1)C=1C=C2SC=3C=C(C=CC3N(C2=CC1)CCCCCCOC1=CC=C(C=C1)N1C2=CC=C(C=C2SC=2C=C(C=CC12)C1=CC=C(S1)/C=C(/C(=O)O)\C#N)C1=CC=C(C=C1)OCCCCCCN1C2=CC=C(C=C2SC=2C=C(C=CC12)C=1SC(=CC1)\C=C(/C#N)\C(=O)O)C1=CC=C(C=C1)OC)C=1SC(=CC1)\C=C(/C#N)\C(=O)O,phenothiazine,470.0,,CH2Cl2/EtOH
4425,641.0,12.37,0.66,5.21,Iodide_Triiodide,0.12 cm2,-,-,TiO2 film 14 um,150 nmol/cm2,24 hours,AM 1.5G 100mW/cm2,-,Xiaoning Liao and Hai Zhang and Jianping Huang and Guoqiang Wu and Xiaoli Yin and Yanping Hong,(D-$\uppi$-A) 3 -Type metal-free organic dye for dye-sensitized solar cells application,Dyes and Pigments,,10.1016/j.dyepig.2018.03.075,,,,01/01/2018,Liao_2018,,,CC1=CC=C(C=C1)C=1C=C2SC=3C=C(C=CC3N(C2=CC1)CCCCCCOC1=CC=C(C=C1)N1C2=CC=C(C=C2SC=2C=C(C=CC12)C1=CC=C(S1)/C=C(/C(=O)O)\C#N)C1=CC=C(C=C1)OCCCCCCN1C2=CC=C(C=C2SC=2C=C(C=CC12)C=1SC(=CC1)\C=C(/C#N)\C(=O)O)C1=CC=C(C=C1)C)C=1SC(=CC1)\C=C(/C#N)\C(=O)O,phenothiazine,435.0,,CH2Cl2/EtOH
