Repository: PaulC61/Cheminformatics

# Cheminformatics
Repository for:
Cheminformatics Masters students of University of Strasbourg 2020 - 2022
+ My own projects related to the course

File: InternshipM2_BIU/rawDSSCDBdata.csv (part 1 of 77)
VOC,JSC,FF,PCE,Electrolyte,Active area,Co-adsorbent,Co-sensitizer,Semiconductor,Dye loading,Exposure time,Solar simulator,Performance comment,Article author,Article title,Article journal,Article volume,Article DOI,Article pages,Article issue nr,Article EID,Article year,Article year,Article electronic id,Article keywords,Molecule SMILE,Molecule keywords,Molecule spectrum absorption maxima,Molecule spectrum emission maxima,Molecule spectrum solvent
687,10.79,0.7,5.19,"0.6 M 1-methyl-3-propylimidazolium iodide (PMII), 0.10 M guanidinium thiocyanate, 0.03 M I2 , 0.5 M tert-butylpyridine in acetonitrile and valeronitrile (85:15)",-,-,-,TiO2 (20 nm particle size),-,15 hours,AM 1.5G 100 mW/cm2,-,Yanping Hong and Jin-Yun Liao and Jianlong Fu and Dai-Bin Kuang and Herbert Meier and Cheng-Yong Su and Derong Cao,Performance of dye-sensitized solar cells based on novel sensitizers bearing asymmetric double D-$\uppi$-A chains with arylamines as donors,Dyes and Pigments,94,10.1016/j.dyepig.2012.02.011,481--489,3,,01/01/2012,Hong_2012,,,N#C/C(=C\c1ccc(cc1)N(c1ccccc1)CCCCCCN1c2ccccc2Sc2c1ccc(c2)/C=C(/c1ccc(s1)/C=C(/C(=O)O)\C#N)\C#N)/c1ccc(s1)/C=C(/C(=O)O)\C#N,phenothiazine,439,576,CH2Cl2/MeOH (1:1)
790,6.9,0.47,2.6,"0.17 M Spiro-MeOTAD, 0.11 mM tert-butylpyridine, and 0.21 mM LiN(CF3SO2)2 in chlorobenzene",0.158,-,-,TiO2 film (8 uM thick + 5 uM scattering layer),-,5 hours,AM 1.5G 100mW/cm2,solid state device,L. Alibabaei and J.-H. Kim and M. Wang and N. Pootrakulchote and J. Teuscher and D. Di Censo and R. Humphry-Baker and J.-E. Moser and Y.-J. Yu and K.-Y. Kay and S. M. Zakeeruddin and M. Grätzel,Molecular design of metal-free D{\textendash}$\uppi$-A substituted sensitizers for dye-sensitized solar cells,Energy {\&} Environmental Science,3,10.1039/c0ee00218f,1757,11,,01/01/2010,Alibabaei_2010,,,N#C/C(=C\c1ccc(s1)c1ccc(s1)c1ccc(cc1)N(c1ccc(cc1)/C=C/c1cc2ccc(cc2oc1=O)N(CC)CC)c1ccc(cc1)/C=C/c1cc2ccc(cc2oc1=O)N(CC)CC)/C(=O)O,"coumarin, triphenylamine",465,640,dichloromethane
835,7.7,0.49,3.1,"0.17 M Spiro-MeOTAD, 0.11 mM tert-butylpyridine, and 0.21 mM LiN(CF3SO2)2 in chlorobenzene",0.158,-,-,TiO2 film (8 uM thick + 5 uM scattering layer),-,5 hours,AM 1.5G 100mW/cm2,solid state device,L. Alibabaei and J.-H. Kim and M. Wang and N. Pootrakulchote and J. Teuscher and D. Di Censo and R. Humphry-Baker and J.-E. Moser and Y.-J. Yu and K.-Y. Kay and S. M. Zakeeruddin and M. Grätzel,Molecular design of metal-free D{\textendash}$\uppi$-A substituted sensitizers for dye-sensitized solar cells,Energy {\&} Environmental Science,3,10.1039/c0ee00218f,1757,11,,01/01/2010,Alibabaei_2010,,,N#C/C(=C\c1ccc(s1)c1ccc(cc1)N(c1ccc(cc1)/C=C/c1cc2ccc(cc2oc1=O)N(CC)CC)c1ccc(cc1)/C=C/c1cc2ccc(cc2oc1=O)N(CC)CC)/C(=O)O,"coumarin, triphenylamine",460,590,dichloromethane
800,6.4,0.43,2.2,"0.17 M Spiro-MeOTAD, 0.11 mM tert-butylpyridine, and 0.21 mM LiN(CF3SO2)2 in chlorobenzene",0.158,-,-,TiO2 film (8 uM thick + 5 uM scattering layer),-,5 hours,AM 1.5G 100mW/cm2,solid state device,L. Alibabaei and J.-H. Kim and M. Wang and N. Pootrakulchote and J. Teuscher and D. Di Censo and R. Humphry-Baker and J.-E. Moser and Y.-J. Yu and K.-Y. Kay and S. M. Zakeeruddin and M. Grätzel,Molecular design of metal-free D{\textendash}$\uppi$-A substituted sensitizers for dye-sensitized solar cells,Energy {\&} Environmental Science,3,10.1039/c0ee00218f,1757,11,,01/01/2010,Alibabaei_2010,,,CCN(c1ccc2c(c1)oc(=O)c(c2)/C=C/c1ccc(cc1)N(c1ccc(cc1)/C=C(\C(=O)O)/C#N)c1ccc(cc1)/C=C/c1cc2ccc(cc2oc1=O)N(CC)CC)CC,"coumarin, triphenylamine",454,525,dichloromethane
651,10.3,0.75,5,"1,3-dimethylimidazolium iodide, 1-ethyl-3methylimidazolium iodide, 1-ethyl-3-methylimidazolium tetracyanoborate, iodide, N-butylbenzoimidazole and guanidinium thiocyanate (molar ratio: 12/12/16/1.67/3.33/0.67)",0.158,-,-,TiO2 film (8 uM thick + 5 uM scattering layer),-,5 hours,AM 1.5G 100mW/cm2,-,L. Alibabaei and J.-H. Kim and M. Wang and N. Pootrakulchote and J. Teuscher and D. Di Censo and R. Humphry-Baker and J.-E. Moser and Y.-J. Yu and K.-Y. Kay and S. M. Zakeeruddin and M. Grätzel,Molecular design of metal-free D{\textendash}$\uppi$-A substituted sensitizers for dye-sensitized solar cells,Energy {\&} Environmental Science,3,10.1039/c0ee00218f,1757,11,,01/01/2010,Alibabaei_2010,,,N#C/C(=C\c1ccc(s1)c1ccc(s1)c1ccc(cc1)N(c1ccc(cc1)/C=C/c1cc2ccc(cc2oc1=O)N(CC)CC)c1ccc(cc1)/C=C/c1cc2ccc(cc2oc1=O)N(CC)CC)/C(=O)O,"coumarin, triphenylamine",465,640,dichloromethane
693,10,0.75,5.1,"1,3-dimethylimidazolium iodide, 1-ethyl-3methylimidazolium iodide, 1-ethyl-3-methylimidazolium tetracyanoborate, iodide, N-butylbenzoimidazole and guanidinium thiocyanate (molar ratio: 12/12/16/1.67/3.33/0.67)",0.158,-,-,TiO2 film (8 uM thick + 5 uM scattering layer),-,5 hours,AM 1.5G 100mW/cm2,-,L. Alibabaei and J.-H. Kim and M. Wang and N. Pootrakulchote and J. Teuscher and D. Di Censo and R. Humphry-Baker and J.-E. Moser and Y.-J. Yu and K.-Y. Kay and S. M. Zakeeruddin and M. Grätzel,Molecular design of metal-free D{\textendash}$\uppi$-A substituted sensitizers for dye-sensitized solar cells,Energy {\&} Environmental Science,3,10.1039/c0ee00218f,1757,11,,01/01/2010,Alibabaei_2010,,,N#C/C(=C\c1ccc(s1)c1ccc(cc1)N(c1ccc(cc1)/C=C/c1cc2ccc(cc2oc1=O)N(CC)CC)c1ccc(cc1)/C=C/c1cc2ccc(cc2oc1=O)N(CC)CC)/C(=O)O,"coumarin, triphenylamine",460,590,dichloromethane
740,8,0.77,4.8,"1,3-dimethylimidazolium iodide, 1-ethyl-3methylimidazolium iodide, 1-ethyl-3-methylimidazolium tetracyanoborate, iodide, N-butylbenzoimidazole and guanidinium thiocyanate (molar ratio: 12/12/16/1.67/3.33/0.67)",0.158,-,-,TiO2 film (8 uM thick + 5 uM scattering layer),-,5 hours,AM 1.5G 100mW/cm2,-,L. Alibabaei and J.-H. Kim and M. Wang and N. Pootrakulchote and J. Teuscher and D. Di Censo and R. Humphry-Baker and J.-E. Moser and Y.-J. Yu and K.-Y. Kay and S. M. Zakeeruddin and M. Grätzel,Molecular design of metal-free D{\textendash}$\uppi$-A substituted sensitizers for dye-sensitized solar cells,Energy {\&} Environmental Science,3,10.1039/c0ee00218f,1757,11,,01/01/2010,Alibabaei_2010,,,CCN(c1ccc2c(c1)oc(=O)c(c2)/C=C/c1ccc(cc1)N(c1ccc(cc1)/C=C(\C(=O)O)/C#N)c1ccc(cc1)/C=C/c1cc2ccc(cc2oc1=O)N(CC)CC)CC,"coumarin, triphenylamine",454,525,dichloromethane
678,13.2,0.67,6,"1.0 M 1,3-dimethylimidazolium iodide, 0.03 M I2, 0.05 M lithium iodide, 0.1 M guanidinium thiocyanate and 0.5 M tert-butylpyridine in acetonitrile and valeronitrile solvent mixture (85:15, v/v)",0.158,-,-,TiO2 film (8 uM thick + 5 uM scattering layer),-,5 hours,AM 1.5G 100mW/cm2,-,L. Alibabaei and J.-H. Kim and M. Wang and N. Pootrakulchote and J. Teuscher and D. Di Censo and R. Humphry-Baker and J.-E. Moser and Y.-J. Yu and K.-Y. Kay and S. M. Zakeeruddin and M. Grätzel,Molecular design of metal-free D{\textendash}$\uppi$-A substituted sensitizers for dye-sensitized solar cells,Energy {\&} Environmental Science,3,10.1039/c0ee00218f,1757,11,,01/01/2010,Alibabaei_2010,,,N#C/C(=C\c1ccc(s1)c1ccc(s1)c1ccc(cc1)N(c1ccc(cc1)/C=C/c1cc2ccc(cc2oc1=O)N(CC)CC)c1ccc(cc1)/C=C/c1cc2ccc(cc2oc1=O)N(CC)CC)/C(=O)O,"coumarin, triphenylamine",465,640,dichloromethane
695,12.2,0.74,6.2,"1.0 M 1,3-dimethylimidazolium iodide, 0.03 M I2, 0.05 M lithium iodide, 0.1 M guanidinium thiocyanate and 0.5 M tert-butylpyridine in acetonitrile and valeronitrile solvent mixture (85:15, v/v)",0.158,-,-,TiO2 film (8 uM thick + 5 uM scattering layer),-,5 hours,AM 1.5G 100mW/cm2,-,L. Alibabaei and J.-H. Kim and M. Wang and N. Pootrakulchote and J. Teuscher and D. Di Censo and R. Humphry-Baker and J.-E. Moser and Y.-J. Yu and K.-Y. Kay and S. M. Zakeeruddin and M. Grätzel,Molecular design of metal-free D{\textendash}$\uppi$-A substituted sensitizers for dye-sensitized solar cells,Energy {\&} Environmental Science,3,10.1039/c0ee00218f,1757,11,,01/01/2010,Alibabaei_2010,,,N#C/C(=C\c1ccc(s1)c1ccc(cc1)N(c1ccc(cc1)/C=C/c1cc2ccc(cc2oc1=O)N(CC)CC)c1ccc(cc1)/C=C/c1cc2ccc(cc2oc1=O)N(CC)CC)/C(=O)O,"coumarin, triphenylamine",460,590,dichloromethane
800,9,0.76,5.5,"1.0 M 1,3-dimethylimidazolium iodide, 0.03 M I2, 0.05 M lithium iodide, 0.1 M guanidinium thiocyanate and 0.5 M tert-butylpyridine in acetonitrile and valeronitrile solvent mixture (85:15, v/v)",0.158,-,-,TiO2 film (8 uM thick + 5 uM scattering layer),-,5 hours,AM 1.5G 100mW/cm2,-,L. Alibabaei and J.-H. Kim and M. Wang and N. Pootrakulchote and J. Teuscher and D. Di Censo and R. Humphry-Baker and J.-E. Moser and Y.-J. Yu and K.-Y. Kay and S. M. Zakeeruddin and M. Grätzel,Molecular design of metal-free D{\textendash}$\uppi$-A substituted sensitizers for dye-sensitized solar cells,Energy {\&} Environmental Science,3,10.1039/c0ee00218f,1757,11,,01/01/2010,Alibabaei_2010,,,CCN(c1ccc2c(c1)oc(=O)c(c2)/C=C/c1ccc(cc1)N(c1ccc(cc1)/C=C(\C(=O)O)/C#N)c1ccc(cc1)/C=C/c1cc2ccc(cc2oc1=O)N(CC)CC)CC,"coumarin, triphenylamine",454,525,dichloromethane
560,3.41,0.73,1.39,OPV-AN-I  (iodide-triiodide),0.16,-,-,TiO2 film,-,24 hours,AM 1.5G 100mW/cm2,-,Liang Han and Huabiao Wu and Yanhong Cui and Xiaoyan Zu and Qing Ye and Jianrong Gao,Synthesis and density functional theory study of novel coumarin-type dyes for dye sensitized solar cells,Journal of Photochemistry and Photobiology A: Chemistry,290,10.1016/j.jphotochem.2014.06.001,54--62,,,01/01/2014,Han_2014,,,CCN([C@@H]1C=Cc2c(C1)oc(=O)c(c2)c1ccc(cc1)c1ccc(s1)/C=C(/[C@H]1SC(=S)N(C1=O)CC(=O)O)\[C@H]1SC(=S)N(C1=O)CC(=O)O)CC,coumarin,465,490,Acetonitrile-DMSO
660,7.72,0.71,3.62,OPV-AN-I  (iodide-triiodide),0.16,-,-,TiO2 film,-,24 hours,AM 1.5G 100mW/cm2,-,Liang Han and Huabiao Wu and Yanhong Cui and Xiaoyan Zu and Qing Ye and Jianrong Gao,Synthesis and density functional theory study of novel coumarin-type dyes for dye sensitized solar cells,Journal of Photochemistry and Photobiology A: Chemistry,290,10.1016/j.jphotochem.2014.06.001,54--62,,,01/01/2014,Han_2014,,,CCN(c1ccc2c(c1)oc(=O)c(c2)c1ccc(cc1)c1ccc(s1)C/C=C(\C(=O)O)/C#N)CC,coumarin,438,500,Acetonitrile-DMSO
600,4.03,0.73,1.77,OPV-AN-I  (iodide-triiodide),0.16,-,-,TiO2 film,-,24 hours,AM 1.5G 100mW/cm2,-,Liang Han and Huabiao Wu and Yanhong Cui and Xiaoyan Zu and Qing Ye and Jianrong Gao,Synthesis and density functional theory study of novel coumarin-type dyes for dye sensitized solar cells,Journal of Photochemistry and Photobiology A: Chemistry,290,10.1016/j.jphotochem.2014.06.001,54--62,,,01/01/2014,Han_2014,,,CCN(c1ccc2c(c1)oc(=O)c(c2)c1ccc(cc1)c1ccc(cc1)/C=C(\[C@H]1SC(=S)N(C1=O)CC(=O)O)/[C@H]1SC(=S)N(C1=O)CC(=O)O)CC,coumarin,425,487,Acetonitrile-DMSO
690,5.79,0.7,2.8,OPV-AN-I  (iodide-triiodide),0.16,-,-,TiO2 film,-,24 hours,AM 1.5G 100mW/cm2,-,Liang Han and Huabiao Wu and Yanhong Cui and Xiaoyan Zu and Qing Ye and Jianrong Gao,Synthesis and density functional theory study of novel coumarin-type dyes for dye sensitized solar cells,Journal of Photochemistry and Photobiology A: Chemistry,290,10.1016/j.jphotochem.2014.06.001,54--62,,,01/01/2014,Han_2014,,,CCN(c1ccc2c(c1)oc(=O)c(c2)c1ccc(cc1)c1ccc(cc1)/C=C(/C(=O)O)\C#N)CC,coumarin,413,490,Acetonitrile-DMSO
580,3.33,0.73,1.41,OPV-AN-I  (iodide-triiodide),0.16,-,-,TiO2 film,-,24 hours,AM 1.5G 100mW/cm2,-,Liang Han and Huabiao Wu and Yanhong Cui and Xiaoyan Zu and Qing Ye and Jianrong Gao,Synthesis and density functional theory study of novel coumarin-type dyes for dye sensitized solar cells,Journal of Photochemistry and Photobiology A: Chemistry,290,10.1016/j.jphotochem.2014.06.001,54--62,,,01/01/2014,Han_2014,,,CCN(c1ccc2c(c1)oc(=O)c(c2)c1ccc(cc1)/C=C(\[C@H]1SC(=S)N(C1=O)C(=O)O)/[C@H]1SC(=S)N(C1=O)CC(=O)O)CC,coumarin,449,494,Acetonitrile-DMSO
660,5.63,0.7,2.6,OPV-AN-I  (iodide-triiodide),0.16,-,-,TiO2 film,-,24 hours,AM 1.5G 100mW/cm2,-,Liang Han and Huabiao Wu and Yanhong Cui and Xiaoyan Zu and Qing Ye and Jianrong Gao,Synthesis and density functional theory study of novel coumarin-type dyes for dye sensitized solar cells,Journal of Photochemistry and Photobiology A: Chemistry,290,10.1016/j.jphotochem.2014.06.001,54--62,,,01/01/2014,Han_2014,,,CCN(c1ccc2c(c1)oc(=O)c(c2)c1ccc(cc1)/C=C(\C(=O)O)/C#N)CC,coumarin,420,510,Acetonitrile-DMSO
380,4.5,0.63,1.1,"0.6 M 1,2-dimethyl-3-n-propylimidazolium iodide (DMPImI), 0.1 M LiI, and 0.05 M I2 in methoxyacetonitrile (MAN)",0.25,-,-,TiO2 film (13 uM thick),-,-,AM 1.5G 100mW/cm2,-,Kohjiro Hara and Tadatake Sato and Ryuzi Katoh and Akihiro Furube and Yasuyo Ohga and Akira Shinpo and Sadaharu Suga and Kazuhiro Sayama and Hideki Sugihara and Hironori Arakawa,Molecular Design of Coumarin Dyes for Efficient Dye-Sensitized Solar Cells,The Journal of Physical Chemistry B,107,10.1021/jp026963x,597--606,2,,01/01/2003,Hara_2003,,,OC(=O)C[n+]1c(/C=C/c2cc3cc4c5c(c3oc2=O)C(C)(C)CCN5CCC4(C)C)sc2c1cccc2,coumarin,578,673,"methanol, tert-butyl alcohol-acetonitrile"
340,2.7,0.63,0.6,"0.6 M 1,2-dimethyl-3-n-propylimidazolium iodide (DMPImI), 0.1 M LiI, and 0.05 M I2 in methoxyacetonitrile (MAN)",0.25,-,-,TiO2 film (13 uM thick),-,-,AM 1.5G 100mW/cm2,-,Kohjiro Hara and Tadatake Sato and Ryuzi Katoh and Akihiro Furube and Yasuyo Ohga and Akira Shinpo and Sadaharu Suga and Kazuhiro Sayama and Hideki Sugihara and Hironori Arakawa,Molecular Design of Coumarin Dyes for Efficient Dye-Sensitized Solar Cells,The Journal of Physical Chemistry B,107,10.1021/jp026963x,597--606,2,,01/01/2003,Hara_2003,,,OC(=O)c1ccc2c(c1)C(C)(C)C(=[N+]2C)/C=C/c1cc2cc3c4c(c2oc1=O)C(C)(C)CCN4CCC3(C)C,coumarin,616,490,"methanol, tert-butyl alcohol-acetonitrile"
490,7.5,0.7,2.6,"0.6 M 1,2-dimethyl-3-n-propylimidazolium iodide (DMPImI), 0.1 M LiI, and 0.05 M I2 in methoxyacetonitrile (MAN)",0.25,-,-,TiO2 film (13 uM thick),-,-,AM 1.5G 100mW/cm2,-,Kohjiro Hara and Tadatake Sato and Ryuzi Katoh and Akihiro Furube and Yasuyo Ohga and Akira Shinpo and Sadaharu Suga and Kazuhiro Sayama and Hideki Sugihara and Hironori Arakawa,Molecular Design of Coumarin Dyes for Efficient Dye-Sensitized Solar Cells,The Journal of Physical Chemistry B,107,10.1021/jp026963x,597--606,2,,01/01/2003,Hara_2003,,,OC(=O)CN1C(=S)S/C(=C/c2cc3cc4c5c(c3oc2=O)C(C)(C)CCN5CCC4(C)C)/C1=O,coumarin,539,580,"methanol, tert-butyl alcohol-acetonitrile"
480,12.8,0.6,3.7,"0.6 M 1,2-dimethyl-3-n-propylimidazolium iodide (DMPImI), 0.1 M LiI, and 0.05 M I2 in methoxyacetonitrile (MAN)",0.25,-,-,TiO2 film (13 uM thick),-,-,AM 1.5G 100mW/cm2,-,Kohjiro Hara and Tadatake Sato and Ryuzi Katoh and Akihiro Furube and Yasuyo Ohga and Akira Shinpo and Sadaharu Suga and Kazuhiro Sayama and Hideki Sugihara and Hironori Arakawa,Molecular Design of Coumarin Dyes for Efficient Dye-Sensitized Solar Cells,The Journal of Physical Chemistry B,107,10.1021/jp026963x,597--606,2,,01/01/2003,Hara_2003,,,OC(=O)C(=C/C=C/c1cc2cc3c4c(c2oc1=O)C(C)(C)CCN4CCC3(C)C)C(=O)O,coumarin,506,610,"methanol, tert-butyl alcohol-acetonitrile"
470,15.1,0.5,3.5,"0.6 M 1,2-dimethyl-3-n-propylimidazolium iodide (DMPImI), 0.1 M LiI, and 0.05 M I2 in methoxyacetonitrile (MAN)",0.25,-,-,TiO2 film (13 uM thick),-,-,AM 1.5G 100mW/cm2,-,Kohjiro Hara and Tadatake Sato and Ryuzi Katoh and Akihiro Furube and Yasuyo Ohga and Akira Shinpo and Sadaharu Suga and Kazuhiro Sayama and Hideki Sugihara and Hironori Arakawa,Molecular Design of Coumarin Dyes for Efficient Dye-Sensitized Solar Cells,The Journal of Physical Chemistry B,107,10.1021/jp026963x,597--606,2,,01/01/2003,Hara_2003,,,N#C/C(=C/C=C/C=C/c1cc2cc3c4c(c2oc1=O)C(C)(C)CCN4CCC3(C)C)/C(=O)O,coumarin,486,520,"methanol, tert-butyl alcohol-acetonitrile"
550,15.2,0.62,5.2,"0.6 M 1,2-dimethyl-3-n-propylimidazolium iodide (DMPImI), 0.1 M LiI, and 0.05 M I2 in methoxyacetonitrile (MAN)",0.25,-,-,TiO2 film (13 uM thick),-,-,AM 1.5G 100mW/cm2,-,Kohjiro Hara and Tadatake Sato and Ryuzi Katoh and Akihiro Furube and Yasuyo Ohga and Akira Shinpo and Sadaharu Suga and Kazuhiro Sayama and Hideki Sugihara and Hironori Arakawa,Molecular Design of Coumarin Dyes for Efficient Dye-Sensitized Solar Cells,The Journal of Physical Chemistry B,107,10.1021/jp026963x,597--606,2,,01/01/2003,Hara_2003,,,N#C/C(=C/C=C/c1cc2cc3c4c(c2oc1=O)C(C)(C)CCN4CCC3(C)C)/C(=O)O,coumarin,504,560,"methanol, tert-butyl alcohol-acetonitrile"
530,13.2,0.67,4.7,"0.6 M 1,2-dimethyl-3-n-propylimidazolium iodide (DMPImI), 0.1 M LiI, and 0.05 M I2 in methoxyacetonitrile (MAN)",0.25,-,-,TiO2 film (13 uM thick),-,-,AM 1.5G 100mW/cm2,-,Kohjiro Hara and Tadatake Sato and Ryuzi Katoh and Akihiro Furube and Yasuyo Ohga and Akira Shinpo and Sadaharu Suga and Kazuhiro Sayama and Hideki Sugihara and Hironori Arakawa,Molecular Design of Coumarin Dyes for Efficient Dye-Sensitized Solar Cells,The Journal of Physical Chemistry B,107,10.1021/jp026963x,597--606,2,,01/01/2003,Hara_2003,,,CCN(c1ccc2c(c1)oc(=O)c(c2)/C=C/C=C(\C(=O)O)/C#N)CC,coumarin,480,535,"methanol, tert-butyl alcohol-acetonitrile"
500,9.4,0.65,3.1,"0.6 M 1,2-dimethyl-3-n-propylimidazolium iodide (DMPImI), 0.1 M LiI, and 0.05 M I2 in methoxyacetonitrile (MAN)",0.25,-,-,TiO2 film (13 uM thick),-,-,AM 1.5G 100mW/cm2,-,Kohjiro Hara and Tadatake Sato and Ryuzi Katoh and Akihiro Furube and Yasuyo Ohga and Akira Shinpo and Sadaharu Suga and Kazuhiro Sayama and Hideki Sugihara and Hironori Arakawa,Molecular Design of Coumarin Dyes for Efficient Dye-Sensitized Solar Cells,The Journal of Physical Chemistry B,107,10.1021/jp026963x,597--606,2,,01/01/2003,Hara_2003,,,N#C/C(=C\c1c(=O)oc2c(c1C(F)(F)F)cc1c3c2C(C)(C)CCN3CCC1(C)C)/C(=O)O,coumarin,477,600,"methanol, tert-butyl alcohol-acetonitrile"
500,12.9,0.64,4.1,"0.6 M 1,2-dimethyl-3-n-propylimidazolium iodide (DMPImI), 0.1 M LiI, and 0.05 M I2 in methoxyacetonitrile (MAN)",0.25,-,-,TiO2 film (13 uM thick),-,-,AM 1.5G 100mW/cm2,-,Kohjiro Hara and Tadatake Sato and Ryuzi Katoh and Akihiro Furube and Yasuyo Ohga and Akira Shinpo and Sadaharu Suga and Kazuhiro Sayama and Hideki Sugihara and Hironori Arakawa,Molecular Design of Coumarin Dyes for Efficient Dye-Sensitized Solar Cells,The Journal of Physical Chemistry B,107,10.1021/jp026963x,597--606,2,,01/01/2003,Hara_2003,,,N#C/C(=C/c1cc2cc3c4c(c2oc1=O)C(C)(C)CCN4CCC3(C)C)/C(=O)O,coumarin,493,540,"methanol, tert-butyl alcohol-acetonitrile"
510,11.1,0.6,3.4,"0.6 M 1,2-dimethyl-3-n-propylimidazolium iodide (DMPImI), 0.1 M LiI, and 0.05 M I2 in methoxyacetonitrile (MAN)",0.25,-,-,TiO2 film (13 uM thick),-,-,AM 1.5G 100mW/cm2,-,Kohjiro Hara and Tadatake Sato and Ryuzi Katoh and Akihiro Furube and Yasuyo Ohga and Akira Shinpo and Sadaharu Suga and Kazuhiro Sayama and Hideki Sugihara and Hironori Arakawa,Molecular Design of Coumarin Dyes for Efficient Dye-Sensitized Solar Cells,The Journal of Physical Chemistry B,107,10.1021/jp026963x,597--606,2,,01/01/2003,Hara_2003,,,OC(=O)/C=C/c1cc2cc3c4c(c2oc1=O)C(C)(C)CCN4CCC3(C)C,coumarin,451,505,"methanol, tert-butyl alcohol-acetonitrile"
410,4.1,0.56,0.9,"0.6 M 1,2-dimethyl-3-n-propylimidazolium iodide (DMPImI), 0.1 M LiI, and 0.05 M I2 in methoxyacetonitrile (MAN)",0.25,-,-,TiO2 film (13 uM thick),-,-,AM 1.5G 100mW/cm2,-,Kohjiro Hara and Tadatake Sato and Ryuzi Katoh and Akihiro Furube and Yasuyo Ohga and Akira Shinpo and Sadaharu Suga and Kazuhiro Sayama and Hideki Sugihara and Hironori Arakawa,Molecular Design of Coumarin Dyes for Efficient Dye-Sensitized Solar Cells,The Journal of Physical Chemistry B,107,10.1021/jp026963x,597--606,2,,01/01/2003,Hara_2003,,,OC(=O)c1cc2cc3CCCN4c3c(c2oc1=O)CCC4,coumarin,442,470,"methanol, tert-butyl alcohol-acetonitrile"
660,12.1,0.73,5.8,0.6 M DMPImI-0.1 M LiI-0.05 M I2-1.0 M 4-tert-butylpyridine (TBP) in AN,0.25,40 mM DCA,-,TiO2 film (15 uM thick),-,12 hours,AM 1.5G 100mW/cm2,-,Kohjiro Hara and Zhong-Sheng Wang and Tadatake Sato and Akihiro Furube and Ryuzi Katoh and Hideki Sugihara and Yasufumi Dan-oh and Chiaki Kasada and Akira Shinpo and Sadaharu Suga,Oligothiophene-Containing Coumarin Dyes for Efficient Dye-Sensitized Solar Cells,The Journal of Physical Chemistry B,109,10.1021/jp0518557,15476--15482,32,,01/01/2005,Hara_2005,,,N#C/C(=C\c1ccc(s1)c1cc2cc3c4c(c2oc1=O)C(C)(C)CCN4CCC3(C)C)/C(=O)O,coumarin,507,556,T-BuOH-AN
710,13.5,0.77,7.4,0.6 M DMPImI-0.1 M LiI-0.05 M I2-1.0 M 4-tert-butylpyridine (TBP) in AN,0.25,40 mM DCA,-,TiO2 film (15 uM thick),-,12 hours,AM 1.5G 100mW/cm2,-,Kohjiro Hara and Zhong-Sheng Wang and Tadatake Sato and Akihiro Furube and Ryuzi Katoh and Hideki Sugihara and Yasufumi Dan-oh and Chiaki Kasada and Akira Shinpo and Sadaharu Suga,Oligothiophene-Containing Coumarin Dyes for Efficient Dye-Sensitized Solar Cells,The Journal of Physical Chemistry B,109,10.1021/jp0518557,15476--15482,32,,01/01/2005,Hara_2005,,,N#C/C(=C/c1ccc(s1)c1ccc(s1)c1cc2cc3c4c(c2oc1=O)C(C)(C)CCN4CCC3(C)C)/C(=O)O,coumarin,511,572,T-BuOH-AN
700,14.3,0.64,6.4,0.6 M DMPImI-0.1 M LiI-0.05 M I2-1.0 M 4-tert-butylpyridine (TBP) in AN,0.25,40 mM DCA,-,TiO2 film (15 uM thick),-,12 hours,AM 1.5G 100mW/cm2,-,Kohjiro Hara and Zhong-Sheng Wang and Tadatake Sato and Akihiro Furube and Ryuzi Katoh and Hideki Sugihara and Yasufumi Dan-oh and Chiaki Kasada and Akira Shinpo and Sadaharu Suga,Oligothiophene-Containing Coumarin Dyes for Efficient Dye-Sensitized Solar Cells,The Journal of Physical Chemistry B,109,10.1021/jp0518557,15476--15482,32,,01/01/2005,Hara_2005,,,N#C/C(=C/c1ccc(s1)c1ccc(s1)c1ccc(s1)c1cc2cc3c4c(c2oc1=O)C(C)(C)CCN4CCC3(C)C)/C(=O)O,coumarin,501,577,T-BuOH-AN
796,6.98,0.87,3.81,OPV-AN-I,0.16,-,-,TiO2 8-12 uM thickness,-,24 hours,"AM1.5G, 100 mW/cm2",-,Liang Han and Xiaoyan Zu and Yanhong Cui and Huabiao Wu and Qing Ye and Jianrong Gao,Novel D{\textendash}A{\textendash}$\uppi${\textendash}A carbazole dyes containing benzothiadiazole chromophores for dye-sensitized solar cells,Organic Electronics,15,10.1016/j.orgel.2014.04.016,1536--1544,7,,01/01/2014,Han_2014,,,CCCCn1c2ccc(cc2c2c1cccc2)c1ccc(c2c1nsn2)c1ccc(cc1)C=C(C1SC(=S)N(C1=O)CC(=O)O)C1SC(=S)N(C1=O)CC(=O)O,"carbazole, benzothiadiazole",446,572,CH3OH+CHCl3
470,17.1,0.45,3.6,"0.6 M 1,2-dimethyl-3-n-propylimidazolium iodide (DMPImI)-0.1 M LiI-0.05 M I2 in methoxyacetonitrile (MAN)",0.25,-,-,TiO2 film (15 uM thick),-,12 hours,AM 1.5G 100mW/cm2,-,Kohjiro Hara and Zhong-Sheng Wang and Tadatake Sato and Akihiro Furube and Ryuzi Katoh and Hideki Sugihara and Yasufumi Dan-oh and Chiaki Kasada and Akira Shinpo and Sadaharu Suga,Oligothiophene-Containing Coumarin Dyes for Efficient Dye-Sensitized Solar Cells,The Journal of Physical Chemistry B,109,10.1021/jp0518557,15476--15482,32,,01/01/2005,Hara_2005,,,N#C/C(=C/c1ccc(s1)c1ccc(s1)c1cc2cc3c4c(c2oc1=O)C(C)(C)CCN4CCC3(C)C)/C(=O)O,coumarin,511,572,T-BuOH-AN
450,13.7,0.5,3.1,"0.6 M 1,2-dimethyl-3-n-propylimidazolium iodide (DMPImI), 0.1MLiI and 0.05M I2 in methoxyacetonitrile(MAN)",0.25,-,-,TiO2 film (14 uM thick),-,12 hours,AM 1.5G 100mW/cm2,-,Kohjiro Hara and Yasufumi Dan-oh and Chiaki Kasada and Yasuyo Ohga and Akira Shinpo and Sadaharu Suga and Kazuhiro Sayama and Hironori Arakawa,Effect of Additives on the Photovoltaic Performance of Coumarin-Dye-Sensitized Nanocrystalline {TiO}2Solar Cells,Langmuir,20,10.1021/la0357615,4205--4210,10,,01/01/2004,Hara_2004,,,N#C/C(=C/C=C/C=C/c1cc2cc3c4c(c2oc1=O)C(C)(C)CCN4CCC3(C)C)/C(=O)O,coumarin,486,520,"methanol, tert-butyl alcohol-acetonitrile"
490,14.5,0.46,3.3,"0.6 M 1,2-dimethyl-3-n-propylimidazolium iodide (DMPImI), 0.1MLiI and 0.05M I2 in methoxyacetonitrile(MAN)",0.25,5  mM DCA,-,TiO2 film (14 uM thick),-,12 hours,AM 1.5G 100mW/cm2,-,Kohjiro Hara and Yasufumi Dan-oh and Chiaki Kasada and Yasuyo Ohga and Akira Shinpo and Sadaharu Suga and Kazuhiro Sayama and Hironori Arakawa,Effect of Additives on the Photovoltaic Performance of Coumarin-Dye-Sensitized Nanocrystalline {TiO}2Solar Cells,Langmuir,20,10.1021/la0357615,4205--4210,10,,01/01/2004,Hara_2004,,,N#C/C(=C/C=C/C=C/c1cc2cc3c4c(c2oc1=O)C(C)(C)CCN4CCC3(C)C)/C(=O)O,coumarin,486,520,"methanol, tert-butyl alcohol-acetonitrile"
510,14.6,0.51,3.8,"0.6 M 1,2-dimethyl-3-n-propylimidazolium iodide (DMPImI), 0.1MLiI and 0.05M I2 in methoxyacetonitrile(MAN)",0.25,20  mM DCA,-,TiO2 film (14 uM thick),-,12 hours,AM 1.5G 100mW/cm2,-,Kohjiro Hara and Yasufumi Dan-oh and Chiaki Kasada and Yasuyo Ohga and Akira Shinpo and Sadaharu Suga and Kazuhiro Sayama and Hironori Arakawa,Effect of Additives on the Photovoltaic Performance of Coumarin-Dye-Sensitized Nanocrystalline {TiO}2Solar Cells,Langmuir,20,10.1021/la0357615,4205--4210,10,,01/01/2004,Hara_2004,,,N#C/C(=C/C=C/C=C/c1cc2cc3c4c(c2oc1=O)C(C)(C)CCN4CCC3(C)C)/C(=O)O,coumarin,486,520,"methanol, tert-butyl alcohol-acetonitrile"
540,14.7,0.49,3.9,"0.6 M 1,2-dimethyl-3-n-propylimidazolium iodide (DMPImI), 0.1MLiI and 0.05M I2 in methoxyacetonitrile(MAN)",0.25,40  mM DCA,-,TiO2 film (14 uM thick),-,12 hours,AM 1.5G 100mW/cm2,-,Kohjiro Hara and Yasufumi Dan-oh and Chiaki Kasada and Yasuyo Ohga and Akira Shinpo and Sadaharu Suga and Kazuhiro Sayama and Hironori Arakawa,Effect of Additives on the Photovoltaic Performance of Coumarin-Dye-Sensitized Nanocrystalline {TiO}2Solar Cells,Langmuir,20,10.1021/la0357615,4205--4210,10,,01/01/2004,Hara_2004,,,N#C/C(=C/C=C/C=C/c1cc2cc3c4c(c2oc1=O)C(C)(C)CCN4CCC3(C)C)/C(=O)O,coumarin,486,520,"methanol, tert-butyl alcohol-acetonitrile"
420,15.3,0.44,2.8,"0.6 M 1,2-dimethyl-3-n-propylimidazolium iodide (DMPImI), 0.1MLiI and 0.05M I2 in methoxyacetonitrile(MAN)",0.25,-,-,TiO2 film (14 uM thick),-,12 hours,AM 1.5G 100mW/cm2,-,Kohjiro Hara and Yasufumi Dan-oh and Chiaki Kasada and Yasuyo Ohga and Akira Shinpo and Sadaharu Suga and Kazuhiro Sayama and Hironori Arakawa,Effect of Additives on the Photovoltaic Performance of Coumarin-Dye-Sensitized Nanocrystalline {TiO}2Solar Cells,Langmuir,20,10.1021/la0357615,4205--4210,10,,01/01/2004,Hara_2004,,,N#C/C(=C/c1ccc(s1)c1ccc(s1)c1cc2cc3c4c(c2oc1=O)C(C)(C)CCN4CCC3(C)C)/C(=O)O,coumarin,511,572,T-BuOH-AN
460,16.2,0.44,3.3,"0.6 M 1,2-dimethyl-3-n-propylimidazolium iodide (DMPImI), 0.1MLiI and 0.05M I2 in methoxyacetonitrile(MAN)",0.25,20  mM DCA,-,TiO2 film (14 uM thick),-,12 hours,AM 1.5G 100mW/cm2,-,Kohjiro Hara and Yasufumi Dan-oh and Chiaki Kasada and Yasuyo Ohga and Akira Shinpo and Sadaharu Suga and Kazuhiro Sayama and Hironori Arakawa,Effect of Additives on the Photovoltaic Performance of Coumarin-Dye-Sensitized Nanocrystalline {TiO}2Solar Cells,Langmuir,20,10.1021/la0357615,4205--4210,10,,01/01/2004,Hara_2004,,,N#C/C(=C/c1ccc(s1)c1ccc(s1)c1cc2cc3c4c(c2oc1=O)C(C)(C)CCN4CCC3(C)C)/C(=O)O,coumarin,511,572,T-BuOH-AN
490,16.9,0.47,3.9,"0.6 M 1,2-dimethyl-3-n-propylimidazolium iodide (DMPImI), 0.1MLiI and 0.05M I2 in methoxyacetonitrile(MAN)",0.25,50  mM DCA,-,TiO2 film (14 uM thick),-,12 hours,AM 1.5G 100mW/cm2,-,Kohjiro Hara and Yasufumi Dan-oh and Chiaki Kasada and Yasuyo Ohga and Akira Shinpo and Sadaharu Suga and Kazuhiro Sayama and Hironori Arakawa,Effect of Additives on the Photovoltaic Performance of Coumarin-Dye-Sensitized Nanocrystalline {TiO}2Solar Cells,Langmuir,20,10.1021/la0357615,4205--4210,10,,01/01/2004,Hara_2004,,,N#C/C(=C/c1ccc(s1)c1ccc(s1)c1cc2cc3c4c(c2oc1=O)C(C)(C)CCN4CCC3(C)C)/C(=O)O,coumarin,511,572,T-BuOH-AN
490,16.6,0.49,4,"0.6 M 1,2-dimethyl-3-n-propylimidazolium iodide (DMPImI), 0.1MLiI and 0.05M I2 in methoxyacetonitrile(MAN)",0.25,70  mM DCA,-,TiO2 film (14 uM thick),-,12 hours,AM 1.5G 100mW/cm2,-,Kohjiro Hara and Yasufumi Dan-oh and Chiaki Kasada and Yasuyo Ohga and Akira Shinpo and Sadaharu Suga and Kazuhiro Sayama and Hironori Arakawa,Effect of Additives on the Photovoltaic Performance of Coumarin-Dye-Sensitized Nanocrystalline {TiO}2Solar Cells,Langmuir,20,10.1021/la0357615,4205--4210,10,,01/01/2004,Hara_2004,,,N#C/C(=C/c1ccc(s1)c1ccc(s1)c1cc2cc3c4c(c2oc1=O)C(C)(C)CCN4CCC3(C)C)/C(=O)O,coumarin,511,572,T-BuOH-AN
660,15.6,0.7,7.2,0.6 M DMPImI-0.1 M LiI-0.05 M I2-0.5 M TBP in AN,0.25,40  mM DCA,-,TiO2 film (14 uM thick),-,12 hours,AM 1.5G 100mW/cm2,-,Kohjiro Hara and Yasufumi Dan-oh and Chiaki Kasada and Yasuyo Ohga and Akira Shinpo and Sadaharu Suga and Kazuhiro Sayama and Hironori Arakawa,Effect of Additives on the Photovoltaic Performance of Coumarin-Dye-Sensitized Nanocrystalline {TiO}2Solar Cells,Langmuir,20,10.1021/la0357615,4205--4210,10,,01/01/2004,Hara_2004,,,N#C/C(=C/c1ccc(s1)c1ccc(s1)c1cc2cc3c4c(c2oc1=O)C(C)(C)CCN4CCC3(C)C)/C(=O)O,coumarin,511,572,T-BuOH-AN
690,15.3,0.71,7.5,0.6 M DMPImI-0.1 M LiI-0.05 M I2-1.0 M TBP in AN,0.25,40  mM DCA,-,TiO2 film (14 uM thick),-,12 hours,AM 1.5G 100mW/cm2,-,Kohjiro Hara and Yasufumi Dan-oh and Chiaki Kasada and Yasuyo Ohga and Akira Shinpo and Sadaharu Suga and Kazuhiro Sayama and Hironori Arakawa,Effect of Additives on the Photovoltaic Performance of Coumarin-Dye-Sensitized Nanocrystalline {TiO}2Solar Cells,Langmuir,20,10.1021/la0357615,4205--4210,10,,01/01/2004,Hara_2004,,,N#C/C(=C/c1ccc(s1)c1ccc(s1)c1cc2cc3c4c(c2oc1=O)C(C)(C)CCN4CCC3(C)C)/C(=O)O,coumarin,511,572,T-BuOH-AN
730,14.7,0.7,7.5,0.6 M DMPImI-0.1 M LiI-0.05 M I2-2.0 M TBP in AN,0.25,40  mM DCA,-,TiO2 film (14 uM thick),-,12 hours,AM 1.5G 100mW/cm2,-,Kohjiro Hara and Yasufumi Dan-oh and Chiaki Kasada and Yasuyo Ohga and Akira Shinpo and Sadaharu Suga and Kazuhiro Sayama and Hironori Arakawa,Effect of Additives on the Photovoltaic Performance of Coumarin-Dye-Sensitized Nanocrystalline {TiO}2Solar Cells,Langmuir,20,10.1021/la0357615,4205--4210,10,,01/01/2004,Hara_2004,,,N#C/C(=C/c1ccc(s1)c1ccc(s1)c1cc2cc3c4c(c2oc1=O)C(C)(C)CCN4CCC3(C)C)/C(=O)O,coumarin,511,572,T-BuOH-AN
616,15.22,0.757,7.09,"0.6 m 1,2-dimethyl-3-propylimidazolium iodide (DMPII), 0.5 m 4-tert-butylpyridine (TBP), 0.05 m I2 and 0.1 m LiI in CH3CN",0.16,40 mM DCA,-,"TiO2 film (14 um, 20 nm particle +4um scattering layer )",97 nmol/cm2,12 hours,AM 1.5G 100mW/cm2,-,In Taek Choi{\hspace{0.167em}} and Myung Jong Ju{\hspace{0.167em}} and Sang Hyun Song and Sang Gyun Kim and Dae Won Cho and Chan Im and Hwan Kyu Kim,Tailor-Made Hole-Conducting Coadsorbents for Highly Efficient Organic Dye-Sensitized Solar Cells,Chemistry - A European Journal,19,10.1002/chem.201301658,15545--15555,46,,01/01/2013,Choi__2013,,,N#C/C(=C/c1ccc(s1)c1ccc(s1)c1cc2cc3c4c(c2oc1=O)C(C)(C)CCN4CCC3(C)C)/C(=O)O,coumarin,511,572,T-BuOH-AN
677,16.76,0.753,8.54,"0.6 m 1,2-dimethyl-3-propylimidazolium iodide (DMPII), 0.5 m 4-tert-butylpyridine (TBP), 0.05 m I2 and 0.1 m LiI in CH3CN",0.16,1 mM CCCC[C@@H](COc1ccc(cc1)c1ccc2c(c1)Sc1c(N2c2ccc(cc2)C(=O)O)ccc(c1)c1ccc(cc1)OC[C@H](CCCC)CC)CC,-,"TiO2 film (14 um, 20 nm particle +4um scattering layer )",75 nmol/cm2,12 hours,AM 1.5G 100mW/cm2,-,In Taek Choi{\hspace{0.167em}} and Myung Jong Ju{\hspace{0.167em}} and Sang Hyun Song and Sang Gyun Kim and Dae Won Cho and Chan Im and Hwan Kyu Kim,Tailor-Made Hole-Conducting Coadsorbents for Highly Efficient Organic Dye-Sensitized Solar Cells,Chemistry - A European Journal,19,10.1002/chem.201301658,15545--15555,46,,01/01/2013,Choi__2013,,,N#C/C(=C/c1ccc(s1)c1ccc(s1)c1cc2cc3c4c(c2oc1=O)C(C)(C)CCN4CCC3(C)C)/C(=O)O,coumarin,511,572,T-BuOH-AN
740,16.56,0.73,8.95,"0.6 m 1,2-dimethyl-3-propylimidazolium iodide (DMPII), 0.5 m 4-tert-butylpyridine (TBP), 0.05 m I2 and 0.1 m LiI in CH3CN",0.16,1 mM CCCC[C@@H](COc1ccc(cc1)c1ccc2c(c1)Sc1c(N2[C@@H]2CC=C(C=C2)c2ccc(cc2)C(=O)O)ccc(c1)c1ccc(cc1)OC[C@H](CCCC)CC)CC,-,"TiO2 film (14 um, 20 nm particle +4um scattering layer )",57 nmol/cm2,12 hours,AM 1.5G 100mW/cm2,-,In Taek Choi{\hspace{0.167em}} and Myung Jong Ju{\hspace{0.167em}} and Sang Hyun Song and Sang Gyun Kim and Dae Won Cho and Chan Im and Hwan Kyu Kim,Tailor-Made Hole-Conducting Coadsorbents for Highly Efficient Organic Dye-Sensitized Solar Cells,Chemistry - A European Journal,19,10.1002/chem.201301658,15545--15555,46,,01/01/2013,Choi__2013,,,N#C/C(=C/c1ccc(s1)c1ccc(s1)c1cc2cc3c4c(c2oc1=O)C(C)(C)CCN4CCC3(C)C)/C(=O)O,coumarin,511,572,T-BuOH-AN
715,16.92,0.734,8.88,"0.6 m 1,2-dimethyl-3-propylimidazolium iodide (DMPII), 0.5 m 4-tert-butylpyridine (TBP), 0.05 m I2 and 0.1 m LiI in CH3CN",0.16,1 mM C(C)C(COC1=CC=C(C=C1)C=1C=CC=2N(C3=CC=C(C=C3C2C1)C1=CC=C(C=C1)OCC(CCCC)CC)C1=CC=C(C(=O)O)C=C1)CCCC,-,"TiO2 film (14 um, 20 nm particle +4um scattering layer )",-,12 hours,AM 1.5G 100mW/cm2,-,In Taek Choi{\hspace{0.167em}} and Myung Jong Ju{\hspace{0.167em}} and Sang Hyun Song and Sang Gyun Kim and Dae Won Cho and Chan Im and Hwan Kyu Kim,Tailor-Made Hole-Conducting Coadsorbents for Highly Efficient Organic Dye-Sensitized Solar Cells,Chemistry - A European Journal,19,10.1002/chem.201301658,15545--15555,46,,01/01/2013,Choi__2013,,,N#C/C(=C/c1ccc(s1)c1ccc(s1)c1cc2cc3c4c(c2oc1=O)C(C)(C)CCN4CCC3(C)C)/C(=O)O,coumarin,511,572,T-BuOH-AN
702,15.38,0.7848,8.47,"0.6 M DMPII, 0.5 M TBP, 0.05 M I2 and 0.1M LiI in CH3CN",0.16,7 mM CC1(C2=CC=CC=C2C=2C=CC(=CC12)N(C1=CC=C(C(=O)O)C=C1)C1=CC=2C(C3=CC=CC=C3C2C=C1)(C)C)C,-,"TiO2 film (14 um, 20 nm particle +4um scattering layer )",-,12 hours,AM 1.5G 100mW/cm2,-,In Taek Choi{\hspace{0.167em}} and Myung Jong Ju{\hspace{0.167em}} and Sang Hyun Song and Sang Gyun Kim and Dae Won Cho and Chan Im and Hwan Kyu Kim,Tailor-Made Hole-Conducting Coadsorbents for Highly Efficient Organic Dye-Sensitized Solar Cells,Chemistry - A European Journal,19,10.1002/chem.201301658,15545--15555,46,,01/01/2013,Choi__2013,,,N#C/C(=C/c1ccc(s1)c1ccc(s1)c1cc2cc3c4c(c2oc1=O)C(C)(C)CCN4CCC3(C)C)/C(=O)O,coumarin,511,572,T-BuOH-AN
663,18.01,0.7616,9.09,"0.6 M DMPII, 0.5 M TBP, 0.05 M I2 and 0.1M LiI in CH3CN",0.16,7 mM CC1(C2=CC=CC=C2C=2C=CC(=CC12)N(C1=CC=C(C(=O)O)C=C1)C1=CC=2C(C3=CC=CC=C3C2C=C1)(C)C)C,-,"TiO2 film (14 um, 13 nm particle +4um scattering layer )",-,12 hours,AM 1.5G 100mW/cm2,-,In Taek Choi{\hspace{0.167em}} and Myung Jong Ju{\hspace{0.167em}} and Sang Hyun Song and Sang Gyun Kim and Dae Won Cho and Chan Im and Hwan Kyu Kim,Tailor-Made Hole-Conducting Coadsorbents for Highly Efficient Organic Dye-Sensitized Solar Cells,Chemistry - A European Journal,19,10.1002/chem.201301658,15545--15555,46,,01/01/2013,Choi__2013,,,N#C/C(=C/c1ccc(s1)c1ccc(s1)c1cc2cc3c4c(c2oc1=O)C(C)(C)CCN4CCC3(C)C)/C(=O)O,coumarin,511,572,T-BuOH-AN
690,9.79,0.71,4.78,"0.3 M 1-methyl-3-propylimidazolium iodide (MPII), 0.03 M I2 , 0.07 M LiI, 0.1 M guanidinium thiocyanate and 0.4 M 4-tert-butylpyridine (TBP)",0.16,-,-,TiO2 film (18um thick ),-,24 hours,AM 1.5G 100mW/cm2,-,Liang Han and Rui Kang and Xiaoyan Zu and Yanhong Cui and Jianrong Gao,Novel coumarin sensitizers based on 2-(thiophen-2-yl)thiazole $\uppi$-bridge for dye-sensitized solar cells,Photochem. Photobiol. Sci.,14,10.1039/c5pp00216h,2046--2053,11,,01/01/2015,Han_2015,,,CCN(c1ccc2c(c1)oc(=O)c(c2)c1csc(n1)c1ccc(s1)C=C(C(=O)O)C#N)CC,coumarin,460,581,CH3OH-CHCl3
500,0.96,0.69,0.33,"0.3 M 1-methyl-3-propylimidazolium iodide (MPII), 0.03 M I2 , 0.07 M LiI, 0.1 M guanidinium thiocyanate and 0.4 M 4-tert-butylpyridine (TBP)",0.16,-,-,TiO2 film (18um thick ),-,24 hours,AM 1.5G 100mW/cm2,-,Liang Han and Rui Kang and Xiaoyan Zu and Yanhong Cui and Jianrong Gao,Novel coumarin sensitizers based on 2-(thiophen-2-yl)thiazole $\uppi$-bridge for dye-sensitized solar cells,Photochem. Photobiol. Sci.,14,10.1039/c5pp00216h,2046--2053,11,,01/01/2015,Han_2015,,,CCN(c1ccc2c(c1)oc(=O)c(c2)c1csc(n1)c1ccc(s1)/C=C\1/SC(=S)N(C1=O)CC(=O)O)CC,coumarin,489,607,CH3OH-CHCl3
660,7.72,0.71,3.62,"0.3 M 1-methyl-3-propylimidazolium iodide (MPII), 0.03 M I2 , 0.07 M LiI, 0.1 M guanidinium thiocyanate and 0.4 M 4-tert-butylpyridine (TBP)",0.16,-,-,TiO2 film (18um thick ),-,24 hours,AM 1.5G 100mW/cm2,-,Liang Han and Rui Kang and Xiaoyan Zu and Yanhong Cui and Jianrong Gao,Novel coumarin sensitizers based on 2-(thiophen-2-yl)thiazole $\uppi$-bridge for dye-sensitized solar cells,Photochem. Photobiol. Sci.,14,10.1039/c5pp00216h,2046--2053,11,,01/01/2015,Han_2015,,,CCN(c1ccc2c(c1)oc(=O)c(c2)c1ccc(cc1)c1ccc(s1)C=C(C(=O)O)C#N)CC,coumarin,438,500,CH3OH-CHCl3
554,2.98,0.63,1.04,"0.5 M 1-butyl-3-methylimidazolium iodide, 0.10 M LiI, 0.05 M I2, and 0.5 M tert-butylpyridine in acetonitrile",0.25,-,-,"TiO2 film (6 um,+4um scattering layer )",117 nmol/cm2,12 hours,AM 1.5G 100mW/cm2,-,Qinghua Chen and Nan Wu and Yanyan Liu and Xiaoyan Li and Bo Liu,"Twisted coumarin dyes for dye-sensitized solar cells with high photovoltage: adjustment of optical, electrochemical, and photovoltaic properties by the molecular structure",{RSC} Adv.,6,10.1039/c6ra17930d,87969--87977,91,,01/01/2016,Chen_2016,,,OC(=O)c1ccc(cc1)c1ccccc1c1cc2cc3c4c(c2oc1=O)C(C)(C)CCN4CCC3(C)C,coumarin,407,485,acetonitrile
704,4.57,0.724,2.33,"0.5 M 1-butyl-3-methylimidazolium iodide, 0.10 M LiI, 0.05 M I2, and 0.5 M tert-butylpyridine in acetonitrile",0.25,-,-,"TiO2 film (6 um,+4um scattering layer )",212 nmol/cm2,12 hours,AM 1.5G 100mW/cm2,-,Qinghua Chen and Nan Wu and Yanyan Liu and Xiaoyan Li and Bo Liu,"Twisted coumarin dyes for dye-sensitized solar cells with high photovoltage: adjustment of optical, electrochemical, and photovoltaic properties by the molecular structure",{RSC} Adv.,6,10.1039/c6ra17930d,87969--87977,91,,01/01/2016,Chen_2016,,,OC(=O)c1ccc(cc1)c1cccc(c1)c1cc2cc3c4c(c2oc1=O)C(C)(C)CCN4CCC3(C)C,coumarin,414,496,acetonitrile
693,3.37,0.705,1.64,"0.5 M 1-butyl-3-methylimidazolium iodide, 0.10 M LiI, 0.05 M I2, and 0.5 M tert-butylpyridine in acetonitrile",0.25,5 mM CDCA,-,"TiO2 film (6 um,+4um scattering layer )",212 nmol/cm2,12 hours,AM 1.5G 100mW/cm2,-,Qinghua Chen and Nan Wu and Yanyan Liu and Xiaoyan Li and Bo Liu,"Twisted coumarin dyes for dye-sensitized solar cells with high photovoltage: adjustment of optical, electrochemical, and photovoltaic properties by the molecular structure",{RSC} Adv.,6,10.1039/c6ra17930d,87969--87977,91,,01/01/2016,Chen_2016,,,OC(=O)c1ccc(cc1)c1cccc(c1)c1cc2cc3c4c(c2oc1=O)C(C)(C)CCN4CCC3(C)C,coumarin,414,496,acetonitrile
687,5.63,0.695,2.69,"0.5 M 1-butyl-3-methylimidazolium iodide, 0.10 M LiI, 0.05 M I2, and 0.5 M tert-butylpyridine in acetonitrile",0.25,-,-,"TiO2 film (6 um,+4um scattering layer )",202 nmol/cm2,12 hours,AM 1.5G 100mW/cm2,-,Qinghua Chen and Nan Wu and Yanyan Liu and Xiaoyan Li and Bo Liu,"Twisted coumarin dyes for dye-sensitized solar cells with high photovoltage: adjustment of optical, electrochemical, and photovoltaic properties by the molecular structure",{RSC} Adv.,6,10.1039/c6ra17930d,87969--87977,91,,01/01/2016,Chen_2016,,,OC(=O)c1ccc(cc1)c1ccc(cc1)c1cc2cc3c4c(c2oc1=O)C(C)(C)CCN4CCC3(C)C,coumarin,420,509,acetonitrile
711,6.21,0.729,3.22,"0.5 M 1-butyl-3-methylimidazolium iodide, 0.10 M LiI, 0.05 M I2, and 0.5 M tert-butylpyridine in acetonitrile",0.25,5 mM CDCA,-,"TiO2 film (6 um,+4um scattering layer )",202 nmol/cm2,12 hours,AM 1.5G 100mW/cm2,-,Qinghua Chen and Nan Wu and Yanyan Liu and Xiaoyan Li and Bo Liu,"Twisted coumarin dyes for dye-sensitized solar cells with high photovoltage: adjustment of optical, electrochemical, and photovoltaic properties by the molecular structure",{RSC} Adv.,6,10.1039/c6ra17930d,87969--87977,91,,01/01/2016,Chen_2016,,,OC(=O)c1ccc(cc1)c1ccc(cc1)c1cc2cc3c4c(c2oc1=O)C(C)(C)CCN4CCC3(C)C,coumarin,420,509,acetonitrile
581,14.66,0.686,5.97,"0.6 m 1,2-dimethyl-3-propylimidazolium iodide (DMPII), 0.5 m 4-tert-butylpyridine (TBP), 0.05 m I2 and 0.1 m LiI in CH3CN",0.16,-,-,"TiO2 film (14 um, 20 nm particle +4um scattering layer )",187 nmol/cm2,12 hours,AM 1.5G 100mW/cm2,-,In Taek Choi{\hspace{0.167em}} and Myung Jong Ju{\hspace{0.167em}} and Sang Hyun Song and Sang Gyun Kim and Dae Won Cho and Chan Im and Hwan Kyu Kim,Tailor-Made Hole-Conducting Coadsorbents for Highly Efficient Organic Dye-Sensitized Solar Cells,Chemistry - A European Journal,19,10.1002/chem.201301658,15545--15555,46,,01/01/2013,Choi__2013,,,N#C/C(=C/c1ccc(s1)c1ccc(s1)c1cc2cc3c4c(c2oc1=O)C(C)(C)CCN4CCC3(C)C)/C(=O)O,coumarin,511,572,T-BuOH-AN
756,8.98,0.69,4.66,"0.6 M 1-methyl-3-propylimidazolium iodide (PMII), 0.10 M guanidinium thiocyanate, 0.03 M I2 , 0.5 M tert-butylpyridine in acetonitrile and valeronitrile (85:15)",-,-,-,TiO2 (20 nm particle size),-,15 hours,AM 1.5G 100 mW/cm2,-,Yanping Hong and Jin-Yun Liao and Jianlong Fu and Dai-Bin Kuang and Herbert Meier and Cheng-Yong Su and Derong Cao,Performance of dye-sensitized solar cells based on novel sensitizers bearing asymmetric double D-$\uppi$-A chains with arylamines as donors,Dyes and Pigments,94,10.1016/j.dyepig.2012.02.011,481--489,3,,01/01/2012,Hong_2012,,,N#C/C(=C\c1ccc(cc1)N(c1ccccc1)CCCCCCN1c2ccccc2Sc2c1ccc(c2)/C=C(/C(=O)O)\C#N)/C(=O)O,phenothiazine,422,610,CH2Cl2/MeOH (1:1)
