Repository: PaulC61/Cheminformatics

# Cheminformatics
Repository for:
Cheminformatics Masters students of University of Strasbourg 2020 - 2022
+ My own projects related to the course

File: InternshipM2_BIU/rawDSSCDBdata.csv (part 2 of 77)
VOC,JSC,FF,PCE,Electrolyte,Active area,Co-adsorbent,Co-sensitizer,Semiconductor,Dye loading,Exposure time,Solar simulator,Performance comment,Article author,Article title,Article journal,Article volume,Article DOI,Article pages,Article issue nr,Article EID,Article year,Article year,Article electronic id,Article keywords,Molecule SMILE,Molecule keywords,Molecule spectrum absorption maxima,Molecule spectrum emission maxima,Molecule spectrum solvent
580,12.2,0.68,4.82,"0.6 M 1,2-dimethyl-3-propyl imidazolium iodide, 0.05 M iodine, 0.1 M LiI, and 0.5 M tert-butylpyridine in acetonitrile",-,-,-,"TiO2 film (5 um,+4um scattering layer )",230 nmol/cm2,-,AM 1.5G 100mW/cm2,-,Kang Deuk Seo and In Tack Choi and Young Geun Park and Sunwoo Kang and Jin Yong Lee and Hwan Kyu Kim,Novel D{\textendash}A{\textendash}$\uppi${\textendash}A coumarin dyes containing low band-gap chromophores for dye-sensitised solar cells,Dyes and Pigments,94,10.1016/j.dyepig.2012.02.015,469--474,3,,01/01/2012,Seo_2012,,,N#C/C(=C\c1ccc(s1)c1ccc(c2c1nsn2)c1cc2cc3c4c(c2oc1=O)C(C)(C)CCN4CCC3(C)C)/C(=O)O,coumarin,507,720,CHCl3/MeOH
580,14.3,0.72,5.97,"0.6 M 1,2-dimethyl-3-propyl imidazolium iodide, 0.05 M iodine, 0.1 M LiI, and 0.5 M tert-butylpyridine in acetonitrile",-,40 mM DCA,-,"TiO2 film (5 um,+4um scattering layer )",130 nmol/cm2,-,AM 1.5G 100mW/cm2,-,Kang Deuk Seo and In Tack Choi and Young Geun Park and Sunwoo Kang and Jin Yong Lee and Hwan Kyu Kim,Novel D{\textendash}A{\textendash}$\uppi${\textendash}A coumarin dyes containing low band-gap chromophores for dye-sensitised solar cells,Dyes and Pigments,94,10.1016/j.dyepig.2012.02.015,469--474,3,,01/01/2012,Seo_2012,,,N#C/C(=C\c1ccc(s1)c1ccc(c2c1nsn2)c1cc2cc3c4c(c2oc1=O)C(C)(C)CCN4CCC3(C)C)/C(=O)O,coumarin,507,720,CHCl3/MeOH
550,10.8,0.66,3.93,"0.6 M 1,2-dimethyl-3-propyl imidazolium iodide, 0.05 M iodine, 0.1 M LiI, and 0.5 M tert-butylpyridine in acetonitrile",-,-,-,"TiO2 film (5 um,+4um scattering layer )",220 nmol/cm2,-,AM 1.5G 100mW/cm2,-,Kang Deuk Seo and In Tack Choi and Young Geun Park and Sunwoo Kang and Jin Yong Lee and Hwan Kyu Kim,Novel D{\textendash}A{\textendash}$\uppi${\textendash}A coumarin dyes containing low band-gap chromophores for dye-sensitised solar cells,Dyes and Pigments,94,10.1016/j.dyepig.2012.02.015,469--474,3,,01/01/2012,Seo_2012,,,N#C/C(=C\c1sc(c2c1OCCO2)c1ccc(c2c1nsn2)c1cc2cc3c4c(c2oc1=O)C(C)(C)CCN4CCC3(C)C)/C(=O)O,coumarin,520,720,CHCl3/MeOH
560,13.3,0.68,5.03,"0.6 M 1,2-dimethyl-3-propyl imidazolium iodide, 0.05 M iodine, 0.1 M LiI, and 0.5 M tert-butylpyridine in acetonitrile",-,40 mM DCA,-,"TiO2 film (5 um,+4um scattering layer )",170 nmol/cm2,-,AM 1.5G 100mW/cm2,-,Kang Deuk Seo and In Tack Choi and Young Geun Park and Sunwoo Kang and Jin Yong Lee and Hwan Kyu Kim,Novel D{\textendash}A{\textendash}$\uppi${\textendash}A coumarin dyes containing low band-gap chromophores for dye-sensitised solar cells,Dyes and Pigments,94,10.1016/j.dyepig.2012.02.015,469--474,3,,01/01/2012,Seo_2012,,,N#C/C(=C\c1sc(c2c1OCCO2)c1ccc(c2c1nsn2)c1cc2cc3c4c(c2oc1=O)C(C)(C)CCN4CCC3(C)C)/C(=O)O,coumarin,520,720,CHCl3/MeOH
600,14.2,0.7,6.07,"0.6 M 1,2-dimetyl-3-propyl imidazolium iodide, 0.05 M iodine, 0.1 M LiI, and 0.5 M tert-butylpyridine in acetonitrile",-,10 mM DCA,-,TiO2 film (8 um),-,-,AM 1.5G 100mW/cm2,-,Kang Deuk Seo and Hae Min Song and Myung Jun Lee and Mariachiara Pastore and Chiara Anselmi and Filippo De Angelis and Mohammad K. Nazeeruddin and Michael Gräetzel and Hwan Kyu Kim,Coumarin dyes containing low-band-gap chromophores for dye-sensitised solar cells,Dyes and Pigments,90,10.1016/j.dyepig.2011.01.009,304--310,3,,01/01/2011,Seo_2011,,,N#C/C(=C\c1sc(c2c1OCCO2)c1ccc(s1)c1cc2cc3c4c(c2oc1=O)C(C)(C)CCN4CCC3(C)C)/C(=O)O,coumarin,532,,THF
620,10.5,0.57,3.73,"0.6 M 1,2-dimetyl-3-propyl imidazolium iodide, 0.05 M iodine, 0.1 M LiI, and 0.5 M tert-butylpyridine in acetonitrile",-,10 mM DCA,-,TiO2 film (8 um),-,-,AM 1.5G 100mW/cm2,-,Kang Deuk Seo and Hae Min Song and Myung Jun Lee and Mariachiara Pastore and Chiara Anselmi and Filippo De Angelis and Mohammad K. Nazeeruddin and Michael Gräetzel and Hwan Kyu Kim,Coumarin dyes containing low-band-gap chromophores for dye-sensitised solar cells,Dyes and Pigments,90,10.1016/j.dyepig.2011.01.009,304--310,3,,01/01/2011,Seo_2011,,,N#C/C(=C\c1ccc(cc1)c1sc(c2c1OCCO2)c1ccc(s1)c1cc2cc3c4c(c2oc1=O)C(C)(C)CCN4CCC3(C)C)/C(=O)O,coumarin,509,,THF
570,13.3,0.56,4.37,"0.6 M 1,2-dimetyl-3-propyl imidazolium iodide, 0.05 M iodine, 0.1 M LiI, and 0.5 M tert-butylpyridine in acetonitrile",-,10 mM DCA,-,TiO2 film (8 um),-,-,AM 1.5G 100mW/cm2,-,Kang Deuk Seo and Hae Min Song and Myung Jun Lee and Mariachiara Pastore and Chiara Anselmi and Filippo De Angelis and Mohammad K. Nazeeruddin and Michael Gräetzel and Hwan Kyu Kim,Coumarin dyes containing low-band-gap chromophores for dye-sensitised solar cells,Dyes and Pigments,90,10.1016/j.dyepig.2011.01.009,304--310,3,,01/01/2011,Seo_2011,,,N#C/C(=C\c1ccc(s1)c1sc(c2c1OCCO2)c1ccc(s1)c1cc2cc3c4c(c2oc1=O)C(C)(C)CCN4CCC3(C)C)/C(=O)O,coumarin,527,,THF
640,16.1,0.7,7.19,"0.6 M 1,2-dimetyl-3-propyl imidazolium iodide, 0.05 M iodine, 0.1 M LiI, and 0.5 M tert-butylpyridine in acetonitrile",-,10 mM DCA,-,TiO2 film (8 um),-,-,AM 1.5G 100mW/cm2,-,Kang Deuk Seo and Hae Min Song and Myung Jun Lee and Mariachiara Pastore and Chiara Anselmi and Filippo De Angelis and Mohammad K. Nazeeruddin and Michael Gräetzel and Hwan Kyu Kim,Coumarin dyes containing low-band-gap chromophores for dye-sensitised solar cells,Dyes and Pigments,90,10.1016/j.dyepig.2011.01.009,304--310,3,,01/01/2011,Seo_2011,,,N#C/C(=C/c1ccc(s1)c1ccc(s1)c1cc2cc3c4c(c2oc1=O)C(C)(C)CCN4CCC3(C)C)/C(=O)O,coumarin,511,572,T-BuOH-AN
530,18.8,0.65,6.5,"0.6 M 1,2-dimethyl-3-n-propylimidazolium iodide (DMPImI), 0.1 M I2 , and 0.1 M N-methylbenzimidazole (NMBI) in 3-methoxypropionitrile (MPN)",0.2354,-,-,TiO2 film (6 um),-,12 hours,AM 1.5G 100mW/cm2,-,Z.-S. Wang and Y. Cui and K. Hara and Y. Dan-oh and C. Kasada and A. Shinpo,A High-Light-Harvesting-Efficiency Coumarin Dye for Stable Dye-Sensitized Solar Cells,Advanced Materials,19,10.1002/adma.200601020,1138--1141,8,,01/01/2007,Wang_2007,,,N#C/C(=C/c1ccc(s1)c1ccc(s1)/C(=C/c1cc2cc3c4c(c2oc1=O)C(C)(C)CCN4CCC3(C)C)/C#N)/C(=O)O,coumarin,552,,ethanol
610,16.5,0.76,7.6,"0.6 M DMPImI, 0.1 M LiI, 0.05 M I2 , and 0.1 M TBP",0.2354,-,-,TiO2 film (6 um),-,12 hours,AM 1.5G 100mW/cm2,-,Z.-S. Wang and Y. Cui and K. Hara and Y. Dan-oh and C. Kasada and A. Shinpo,A High-Light-Harvesting-Efficiency Coumarin Dye for Stable Dye-Sensitized Solar Cells,Advanced Materials,19,10.1002/adma.200601020,1138--1141,8,,01/01/2007,Wang_2007,,,N#C/C(=C/c1ccc(s1)c1ccc(s1)/C(=C/c1cc2cc3c4c(c2oc1=O)C(C)(C)CCN4CCC3(C)C)/C#N)/C(=O)O,coumarin,552,,ethanol
520,16.71,0.67,5.8,"0.1 M LiI, 0.05 M I2 , and 0.6 M DMPImI",0.25,-,-,"TiO2 film (7 um,+5 um scattering layer )",-,-,AM 1.5G 100mW/cm2,-,Zhong-Sheng Wang and Yan Cui and Yasufumi Dan-oh and Chiaki Kasada and Akira Shinpo and Kohjiro Hara,Molecular Design of Coumarin Dyes for Stable and Efficient Organic Dye-Sensitized Solar Cells,The Journal of Physical Chemistry C,112,10.1021/jp806927b,17011--17017,43,,01/01/2008,Wang_2008,,,N#C/C(=C\c1ccc(s1)/C=C/c1cc2cc3c4c(c2oc1=O)C(C)(C)CCN4CCC3(C)C)/C(=O)O,coumarin,510,,ethanol
580,14.89,0.73,6.3,"0.1 M LiI, 0.05 M I2 , 0.6 M DMPImI and 0.1 M TBP",0.25,-,-,"TiO2 film (7 um,+5 um scattering layer )",-,-,AM 1.5G 100mW/cm2,-,Zhong-Sheng Wang and Yan Cui and Yasufumi Dan-oh and Chiaki Kasada and Akira Shinpo and Kohjiro Hara,Molecular Design of Coumarin Dyes for Stable and Efficient Organic Dye-Sensitized Solar Cells,The Journal of Physical Chemistry C,112,10.1021/jp806927b,17011--17017,43,,01/01/2008,Wang_2008,,,N#C/C(=C\c1ccc(s1)/C=C/c1cc2cc3c4c(c2oc1=O)C(C)(C)CCN4CCC3(C)C)/C(=O)O,coumarin,510,,ethanol
630,13.37,0.77,6.5,"0.1 M LiI, 0.05 M I2 , 0.6 M DMPImI and 0.5 M TBP",0.25,-,-,"TiO2 film (7 um,+5 um scattering layer )",-,-,AM 1.5G 100mW/cm2,-,Zhong-Sheng Wang and Yan Cui and Yasufumi Dan-oh and Chiaki Kasada and Akira Shinpo and Kohjiro Hara,Molecular Design of Coumarin Dyes for Stable and Efficient Organic Dye-Sensitized Solar Cells,The Journal of Physical Chemistry C,112,10.1021/jp806927b,17011--17017,43,,01/01/2008,Wang_2008,,,N#C/C(=C\c1ccc(s1)/C=C/c1cc2cc3c4c(c2oc1=O)C(C)(C)CCN4CCC3(C)C)/C(=O)O,coumarin,510,,ethanol
510,14.32,0.73,5.3,"0.1 M LiI, 0.05 M I2 , and 0.6 M DMPImI",0.25,-,-,"TiO2 film (7 um,+5 um scattering layer )",-,-,AM 1.5G 100mW/cm2,-,Zhong-Sheng Wang and Yan Cui and Yasufumi Dan-oh and Chiaki Kasada and Akira Shinpo and Kohjiro Hara,Molecular Design of Coumarin Dyes for Stable and Efficient Organic Dye-Sensitized Solar Cells,The Journal of Physical Chemistry C,112,10.1021/jp806927b,17011--17017,43,,01/01/2008,Wang_2008,,,N#C/C(=C\c1ccc(s1)/C(=C/c1cc2cc3c4c(c2oc1=O)C(C)(C)CCN4CCC3(C)C)/C#N)/C(=O)O,coumarin,566,,ethanol
530,10.93,0.75,4.3,"0.1 M LiI, 0.05 M I2 , 0.6 M DMPImI and 0.1 M TBP",0.25,-,-,"TiO2 film (7 um,+5 um scattering layer )",-,-,AM 1.5G 100mW/cm2,-,Zhong-Sheng Wang and Yan Cui and Yasufumi Dan-oh and Chiaki Kasada and Akira Shinpo and Kohjiro Hara,Molecular Design of Coumarin Dyes for Stable and Efficient Organic Dye-Sensitized Solar Cells,The Journal of Physical Chemistry C,112,10.1021/jp806927b,17011--17017,43,,01/01/2008,Wang_2008,,,N#C/C(=C\c1ccc(s1)/C(=C/c1cc2cc3c4c(c2oc1=O)C(C)(C)CCN4CCC3(C)C)/C#N)/C(=O)O,coumarin,566,,ethanol
520,17.46,0.69,6.3,"0.1 M LiI, 0.05 M I2 , and 0.6 M DMPImI",0.25,-,-,"TiO2 film (7 um,+5 um scattering layer )",-,-,AM 1.5G 100mW/cm2,-,Zhong-Sheng Wang and Yan Cui and Yasufumi Dan-oh and Chiaki Kasada and Akira Shinpo and Kohjiro Hara,Molecular Design of Coumarin Dyes for Stable and Efficient Organic Dye-Sensitized Solar Cells,The Journal of Physical Chemistry C,112,10.1021/jp806927b,17011--17017,43,,01/01/2008,Wang_2008,,,N#C/C(=C/c1ccc(s1)c1ccc(s1)/C(=C/c1cc2cc3c4c(c2oc1=O)C(C)(C)CCN4CCC3(C)C)/C#N)/C(=O)O,coumarin,552,,ethanol
580,16.9,0.74,7.3,"0.1 M LiI, 0.05 M I2 , 0.6 M DMPImI and 0.1 M TBP",0.25,-,-,"TiO2 film (7 um,+5 um scattering layer )",-,-,AM 1.5G 100mW/cm2,-,Zhong-Sheng Wang and Yan Cui and Yasufumi Dan-oh and Chiaki Kasada and Akira Shinpo and Kohjiro Hara,Molecular Design of Coumarin Dyes for Stable and Efficient Organic Dye-Sensitized Solar Cells,The Journal of Physical Chemistry C,112,10.1021/jp806927b,17011--17017,43,,01/01/2008,Wang_2008,,,N#C/C(=C/c1ccc(s1)c1ccc(s1)/C(=C/c1cc2cc3c4c(c2oc1=O)C(C)(C)CCN4CCC3(C)C)/C#N)/C(=O)O,coumarin,552,,ethanol
610,16.5,0.76,7.6,"0.6 M DMPImI, 0.2 M LiI, 0.05 M I2 , and 0.1 M TBP",0.25,30 mM DCA,-,"TiO2 film (7 um,+5 um scattering layer )",-,-,AM 1.5G 100mW/cm2,-,Zhong-Sheng Wang and Yan Cui and Yasufumi Dan-oh and Chiaki Kasada and Akira Shinpo and Kohjiro Hara,Molecular Design of Coumarin Dyes for Stable and Efficient Organic Dye-Sensitized Solar Cells,The Journal of Physical Chemistry C,112,10.1021/jp806927b,17011--17017,43,,01/01/2008,Wang_2008,,,N#C/C(=C/c1ccc(s1)c1ccc(s1)/C(=C/c1cc2cc3c4c(c2oc1=O)C(C)(C)CCN4CCC3(C)C)/C#N)/C(=O)O,coumarin,552,,ethanol
610,14.6,0.7,6.2,"0.1 M LiI, 0.05 M I2 , 0.6 M DMPImI, and TBP in dry AN",0.25,-,-,"TiO2 film (6 um,+ 6 um scattering layer )",-,-,AM 1.5G 100mW/cm2,-,Zhong-Sheng Wang and Kohjiro Hara and Yasufumi Dan-oh and Chiaki Kasada and Akira Shinpo and Sadaharu Suga and Hironori Arakawa and Hideki Sugihara,Photophysical and (Photo)electrochemical Properties of a Coumarin Dye,The Journal of Physical Chemistry B,109,10.1021/jp044851v,3907--3914,9,,01/01/2005,Wang_2005,,,N#C/C(=C\1/C=C(/C=C/c2cc3cc4c5c(c3oc2=O)C(C)(C)CCN5CCC4(C)C)CC(C1)(C)C)/C(=O)O,coumarin,492,,ethanol
620,14.1,0.74,6.5,"0.1 M LiI, 0.05 M I2 , 0.6 M DMPImI, and TBP in dry AN",0.25,-,-,"TiO2 film (6 um,+ 6 um scattering layer )",-,-,AM 1.5G 100mW/cm2,-,Zhong-Sheng Wang and Kohjiro Hara and Yasufumi Dan-oh and Chiaki Kasada and Akira Shinpo and Sadaharu Suga and Hironori Arakawa and Hideki Sugihara,Photophysical and (Photo)electrochemical Properties of a Coumarin Dye,The Journal of Physical Chemistry B,109,10.1021/jp044851v,3907--3914,9,,01/01/2005,Wang_2005,,,N#C/C(=C\1/C=C(/C=C/c2cc3cc4c5c(c3oc2=O)C(C)(C)CCN5CCC4(C)C)CC(C1)(C)C)/C(=O)O,coumarin,492,,ethanol
640,12.5,0.73,5.9,"0.1 M LiI, 0.05 M I2 , 0.6 M DMPImI, and TBP in dry AN",0.25,-,-,"TiO2 film (6 um,+ 6 um scattering layer )",-,-,AM 1.5G 100mW/cm2,-,Zhong-Sheng Wang and Kohjiro Hara and Yasufumi Dan-oh and Chiaki Kasada and Akira Shinpo and Sadaharu Suga and Hironori Arakawa and Hideki Sugihara,Photophysical and (Photo)electrochemical Properties of a Coumarin Dye,The Journal of Physical Chemistry B,109,10.1021/jp044851v,3907--3914,9,,01/01/2005,Wang_2005,,,N#C/C(=C\1/C=C(/C=C/c2cc3cc4c5c(c3oc2=O)C(C)(C)CCN5CCC4(C)C)CC(C1)(C)C)/C(=O)O,coumarin,492,,ethanol
660,11.2,0.74,5.5,"0.1 M LiI, 0.05 M I2 , 0.6 M DMPImI, and TBP in dry AN",0.25,-,-,"TiO2 film (6 um,+ 6 um scattering layer )",-,-,AM 1.5G 100mW/cm2,-,Zhong-Sheng Wang and Kohjiro Hara and Yasufumi Dan-oh and Chiaki Kasada and Akira Shinpo and Sadaharu Suga and Hironori Arakawa and Hideki Sugihara,Photophysical and (Photo)electrochemical Properties of a Coumarin Dye,The Journal of Physical Chemistry B,109,10.1021/jp044851v,3907--3914,9,,01/01/2005,Wang_2005,,,N#C/C(=C\1/C=C(/C=C/c2cc3cc4c5c(c3oc2=O)C(C)(C)CCN5CCC4(C)C)CC(C1)(C)C)/C(=O)O,coumarin,492,,ethanol
680,10.3,0.75,5.3,"0.1 M LiI, 0.05 M I2 , 0.6 M DMPImI, and TBP in dry AN",0.25,-,-,"TiO2 film (6 um,+ 6 um scattering layer )",-,-,AM 1.5G 100mW/cm2,-,Zhong-Sheng Wang and Kohjiro Hara and Yasufumi Dan-oh and Chiaki Kasada and Akira Shinpo and Sadaharu Suga and Hironori Arakawa and Hideki Sugihara,Photophysical and (Photo)electrochemical Properties of a Coumarin Dye,The Journal of Physical Chemistry B,109,10.1021/jp044851v,3907--3914,9,,01/01/2005,Wang_2005,,,N#C/C(=C\1/C=C(/C=C/c2cc3cc4c5c(c3oc2=O)C(C)(C)CCN5CCC4(C)C)CC(C1)(C)C)/C(=O)O,coumarin,492,,ethanol
570,16,0.66,6,"0.1 M LiI, 0.05 M I2 , 0.6 M DMPImI, and guanidinium thiocynate in dry AN",0.25,-,-,"TiO2 film (6 um,+ 6 um scattering layer )",-,-,AM 1.5G 100mW/cm2,-,Zhong-Sheng Wang and Kohjiro Hara and Yasufumi Dan-oh and Chiaki Kasada and Akira Shinpo and Sadaharu Suga and Hironori Arakawa and Hideki Sugihara,Photophysical and (Photo)electrochemical Properties of a Coumarin Dye,The Journal of Physical Chemistry B,109,10.1021/jp044851v,3907--3914,9,,01/01/2005,Wang_2005,,,N#C/C(=C\1/C=C(/C=C/c2cc3cc4c5c(c3oc2=O)C(C)(C)CCN5CCC4(C)C)CC(C1)(C)C)/C(=O)O,coumarin,492,,ethanol
580,15.7,0.7,6.4,"0.1 M LiI, 0.05 M I2 , 0.6 M DMPImI, and guanidinium thiocynate in dry AN",0.25,-,-,"TiO2 film (6 um,+ 6 um scattering layer )",-,-,AM 1.5G 100mW/cm2,-,Zhong-Sheng Wang and Kohjiro Hara and Yasufumi Dan-oh and Chiaki Kasada and Akira Shinpo and Sadaharu Suga and Hironori Arakawa and Hideki Sugihara,Photophysical and (Photo)electrochemical Properties of a Coumarin Dye,The Journal of Physical Chemistry B,109,10.1021/jp044851v,3907--3914,9,,01/01/2005,Wang_2005,,,N#C/C(=C\1/C=C(/C=C/c2cc3cc4c5c(c3oc2=O)C(C)(C)CCN5CCC4(C)C)CC(C1)(C)C)/C(=O)O,coumarin,492,,ethanol
620,15.5,0.7,6.7,"0.1 M LiI, 0.05 M I2 , 0.6 M DMPImI, and guanidinium thiocynate in dry AN",0.25,-,-,"TiO2 film (6 um,+ 6 um scattering layer )",-,-,AM 1.5G 100mW/cm2,-,Zhong-Sheng Wang and Kohjiro Hara and Yasufumi Dan-oh and Chiaki Kasada and Akira Shinpo and Sadaharu Suga and Hironori Arakawa and Hideki Sugihara,Photophysical and (Photo)electrochemical Properties of a Coumarin Dye,The Journal of Physical Chemistry B,109,10.1021/jp044851v,3907--3914,9,,01/01/2005,Wang_2005,,,N#C/C(=C\1/C=C(/C=C/c2cc3cc4c5c(c3oc2=O)C(C)(C)CCN5CCC4(C)C)CC(C1)(C)C)/C(=O)O,coumarin,492,,ethanol
630,13.6,0.7,6,"0.1 M LiI, 0.05 M I2 , 0.6 M DMPImI, and guanidinium thiocynate in dry AN",0.25,-,-,"TiO2 film (6 um,+ 6 um scattering layer )",-,-,AM 1.5G 100mW/cm2,-,Zhong-Sheng Wang and Kohjiro Hara and Yasufumi Dan-oh and Chiaki Kasada and Akira Shinpo and Sadaharu Suga and Hironori Arakawa and Hideki Sugihara,Photophysical and (Photo)electrochemical Properties of a Coumarin Dye,The Journal of Physical Chemistry B,109,10.1021/jp044851v,3907--3914,9,,01/01/2005,Wang_2005,,,N#C/C(=C\1/C=C(/C=C/c2cc3cc4c5c(c3oc2=O)C(C)(C)CCN5CCC4(C)C)CC(C1)(C)C)/C(=O)O,coumarin,492,,ethanol
650,13.4,0.7,6.1,"0.1 M LiI, 0.05 M I2 , 0.6 M DMPImI, and guanidinium thiocynate in dry AN",0.25,-,-,"TiO2 film (6 um,+ 6 um scattering layer )",-,-,AM 1.5G 100mW/cm2,-,Zhong-Sheng Wang and Kohjiro Hara and Yasufumi Dan-oh and Chiaki Kasada and Akira Shinpo and Sadaharu Suga and Hironori Arakawa and Hideki Sugihara,Photophysical and (Photo)electrochemical Properties of a Coumarin Dye,The Journal of Physical Chemistry B,109,10.1021/jp044851v,3907--3914,9,,01/01/2005,Wang_2005,,,N#C/C(=C\1/C=C(/C=C/c2cc3cc4c5c(c3oc2=O)C(C)(C)CCN5CCC4(C)C)CC(C1)(C)C)/C(=O)O,coumarin,492,,ethanol
610,13.3,0.68,5.5,"0.6 M DMPImI, 0.1 M LiI, 0.05 M I2 , and 0.5 M TBP",0.2354,-,-,TiO2 film (18 um transparent layer+ 7 um scattering layer ),-,-,AM 1.5G 100mW/cm2,-,Zhong-Sheng Wang and Yan Cui and Yasufumi Dan-oh and Chiaki Kasada and Akira Shinpo and Kohjiro Hara,Thiophene-Functionalized Coumarin Dye for Efficient Dye-Sensitized Solar Cells:{\hspace{0.167em}} Electron Lifetime Improved by Coadsorption of Deoxycholic Acid,The Journal of Physical Chemistry C,111,10.1021/jp067872t,7224--7230,19,,01/01/2007,Wang_2007,,,N#C/C(=C/c1ccc(s1)/C=C/c1ccc(s1)c1cc2cc3c4c(c2oc1=O)C(C)(C)CCN4CCC3(C)C)/C(=O)O,coumarin,525,,ethanol
620,15,0.69,6.4,"0.6 M DMPImI, 0.1 M LiI, 0.05 M I2 , and 0.5 M TBP",0.2354,10 mM CDCA,-,TiO2 film (18 um transparent layer+ 7 um scattering layer ),-,-,AM 1.5G 100mW/cm2,-,Zhong-Sheng Wang and Yan Cui and Yasufumi Dan-oh and Chiaki Kasada and Akira Shinpo and Kohjiro Hara,Thiophene-Functionalized Coumarin Dye for Efficient Dye-Sensitized Solar Cells:{\hspace{0.167em}} Electron Lifetime Improved by Coadsorption of Deoxycholic Acid,The Journal of Physical Chemistry C,111,10.1021/jp067872t,7224--7230,19,,01/01/2007,Wang_2007,,,N#C/C(=C/c1ccc(s1)/C=C/c1ccc(s1)c1cc2cc3c4c(c2oc1=O)C(C)(C)CCN4CCC3(C)C)/C(=O)O,coumarin,525,,ethanol
630,16.8,0.7,7.4,"0.6 M DMPImI, 0.1 M LiI, 0.05 M I2 , and 0.5 M TBP",0.2354,60 mM CDCA,-,TiO2 film (18 um transparent layer+ 7 um scattering layer ),-,-,AM 1.5G 100mW/cm2,-,Zhong-Sheng Wang and Yan Cui and Yasufumi Dan-oh and Chiaki Kasada and Akira Shinpo and Kohjiro Hara,Thiophene-Functionalized Coumarin Dye for Efficient Dye-Sensitized Solar Cells:{\hspace{0.167em}} Electron Lifetime Improved by Coadsorption of Deoxycholic Acid,The Journal of Physical Chemistry C,111,10.1021/jp067872t,7224--7230,19,,01/01/2007,Wang_2007,,,N#C/C(=C/c1ccc(s1)/C=C/c1ccc(s1)c1cc2cc3c4c(c2oc1=O)C(C)(C)CCN4CCC3(C)C)/C(=O)O,coumarin,525,,ethanol
707.5,11.91,0.7264,6.12,"0.7 M 1-propryl-3-methyl-imidazolium iodide (PMII), 0.2 M of LiI, 0.05 M of I2 , and 0.5 M of TBP in acetonitrileÀvaleronitrile (v/v, 85/18)",0.24,Saturated,-,TiO2 thin film (20 nm particles with scattering layer containing 250 nm particles),-,-,AM 1.5G 100 mW/cm2,-,Se Hun Kim and Hyun Woo Kim and Chun Sakong and Jinwoong Namgoong and Se Woong Park and Min Jae Ko and Choong Hyuk Lee and Wan In Lee and Jae Pil Kim,Effect of Five-Membered Heteroaromatic Linkers to the Performance of Phenothiazine-Based Dye-Sensitized Solar Cells,Organic Letters,13,10.1021/ol2023517,5784--5787,21,,01/01/2011,Kim_2011,,,CCCCN1c2ccc(cc2Sc2c1cccc2)c1ccc(s1)/C=C(/C(=O)O)\C#N,phenothiazine,448,634,dichloromethane
540,16.9,0.63,5.7,"0.1 M LiI, 0.05 M I2 , 0.6 M DMPImI, and TBP in dry AN",0.25,-,-,"TiO2 film (6 um,+ 6 um scattering layer )",-,-,AM 1.5G 100mW/cm2,-,Zhong-Sheng Wang and Kohjiro Hara and Yasufumi Dan-oh and Chiaki Kasada and Akira Shinpo and Sadaharu Suga and Hironori Arakawa and Hideki Sugihara,Photophysical and (Photo)electrochemical Properties of a Coumarin Dye,The Journal of Physical Chemistry B,109,10.1021/jp044851v,3907--3914,9,,01/01/2005,Wang_2005,,,N#C/C(=C\1/C=C(/C=C/c2cc3cc4c5c(c3oc2=O)C(C)(C)CCN5CCC4(C)C)CC(C1)(C)C)/C(=O)O,coumarin,492,,ethanol
640,16.9,0.72,7.8,"0.6 M DMPImI, 0.1 M LiI, 0.05 M I2 , and 0.5 M TBP",0.2354,120 mM CDCA,-,TiO2 film (18 um transparent layer+ 7 um scattering layer ),-,-,AM 1.5G 100mW/cm2,-,Zhong-Sheng Wang and Yan Cui and Yasufumi Dan-oh and Chiaki Kasada and Akira Shinpo and Kohjiro Hara,Thiophene-Functionalized Coumarin Dye for Efficient Dye-Sensitized Solar Cells:{\hspace{0.167em}} Electron Lifetime Improved by Coadsorption of Deoxycholic Acid,The Journal of Physical Chemistry C,111,10.1021/jp067872t,7224--7230,19,,01/01/2007,Wang_2007,,,N#C/C(=C/c1ccc(s1)/C=C/c1ccc(s1)c1cc2cc3c4c(c2oc1=O)C(C)(C)CCN4CCC3(C)C)/C(=O)O,coumarin,525,,ethanol
660,16,0.72,7.6,"0.6 M DMPImI, 0.1 M LiI, 0.05 M I2 , and 0.5 M TBP",0.2354,160 mM CDCA,-,TiO2 film (18 um transparent layer+ 7 um scattering layer ),-,-,AM 1.5G 100mW/cm2,-,Zhong-Sheng Wang and Yan Cui and Yasufumi Dan-oh and Chiaki Kasada and Akira Shinpo and Kohjiro Hara,Thiophene-Functionalized Coumarin Dye for Efficient Dye-Sensitized Solar Cells:{\hspace{0.167em}} Electron Lifetime Improved by Coadsorption of Deoxycholic Acid,The Journal of Physical Chemistry C,111,10.1021/jp067872t,7224--7230,19,,01/01/2007,Wang_2007,,,N#C/C(=C/c1ccc(s1)/C=C/c1ccc(s1)c1cc2cc3c4c(c2oc1=O)C(C)(C)CCN4CCC3(C)C)/C(=O)O,coumarin,525,,ethanol
410,4.1,0.56,0.9,"0.6 M 1,2-dimethyl-3-n-propylimidazolium iodide (DMPImI), 0.1 M LiI, and 0.05 M I2 in methoxyacetonitrile (MAN)",0.25,-,-,TiO2 film (13 um thick),-,-,AM 1.5G 100mW/cm2,-,Kohjiro Hara and Yasuhiro Tachibana and Yasuyo Ohga and Akira Shinpo and Sadaharu Suga and Kazuhiro Sayama and Hideki Sugihara and Hironori Arakawa,Dye-sensitized nanocrystalline {TiO}2 solar cells based on novel coumarin dyes,Solar Energy Materials and Solar Cells,77,10.1016/s0927-0248(02)00460-9,89--103,1,,01/01/2003,Hara_2003,,,OC(=O)c1cc2cc3CCCN4c3c(c2oc1=O)CCC4,coumarin,442,470,"methanol, tert-butyl alcohol-acetonitrile"
510,11.1,0.6,3.4,"0.6 M 1,2-dimethyl-3-n-propylimidazolium iodide (DMPImI), 0.1 M LiI, and 0.05 M I2 in methoxyacetonitrile (MAN)",0.25,-,-,TiO2 film (13 um thick),-,-,AM 1.5G 100mW/cm2,-,Kohjiro Hara and Yasuhiro Tachibana and Yasuyo Ohga and Akira Shinpo and Sadaharu Suga and Kazuhiro Sayama and Hideki Sugihara and Hironori Arakawa,Dye-sensitized nanocrystalline {TiO}2 solar cells based on novel coumarin dyes,Solar Energy Materials and Solar Cells,77,10.1016/s0927-0248(02)00460-9,89--103,1,,01/01/2003,Hara_2003,,,OC(=O)/C=C/c1cc2cc3c4c(c2oc1=O)C(C)(C)CCN4CCC3(C)C,coumarin,451,505,"methanol, tert-butyl alcohol-acetonitrile"
500,12.9,0.64,4.1,"0.6 M 1,2-dimethyl-3-n-propylimidazolium iodide (DMPImI), 0.1 M LiI, and 0.05 M I2 in methoxyacetonitrile (MAN)",0.25,-,-,TiO2 film (13 um thick),-,-,AM 1.5G 100mW/cm2,-,Kohjiro Hara and Yasuhiro Tachibana and Yasuyo Ohga and Akira Shinpo and Sadaharu Suga and Kazuhiro Sayama and Hideki Sugihara and Hironori Arakawa,Dye-sensitized nanocrystalline {TiO}2 solar cells based on novel coumarin dyes,Solar Energy Materials and Solar Cells,77,10.1016/s0927-0248(02)00460-9,89--103,1,,01/01/2003,Hara_2003,,,N#C/C(=C/c1cc2cc3c4c(c2oc1=O)C(C)(C)CCN4CCC3(C)C)/C(=O)O,coumarin,493,540,"methanol, tert-butyl alcohol-acetonitrile"
550,15.2,0.62,5.2,"0.6 M 1,2-dimethyl-3-n-propylimidazolium iodide (DMPImI), 0.1 M LiI, and 0.05 M I2 in methoxyacetonitrile (MAN)",0.25,-,-,TiO2 film (13 um thick),-,-,AM 1.5G 100mW/cm2,-,Kohjiro Hara and Yasuhiro Tachibana and Yasuyo Ohga and Akira Shinpo and Sadaharu Suga and Kazuhiro Sayama and Hideki Sugihara and Hironori Arakawa,Dye-sensitized nanocrystalline {TiO}2 solar cells based on novel coumarin dyes,Solar Energy Materials and Solar Cells,77,10.1016/s0927-0248(02)00460-9,89--103,1,,01/01/2003,Hara_2003,,,N#C/C(=C/C=C/c1cc2cc3c4c(c2oc1=O)C(C)(C)CCN4CCC3(C)C)/C(=O)O,coumarin,504,560,"methanol, tert-butyl alcohol-acetonitrile"
470,15.1,0.5,3.5,"0.6 M 1,2-dimethyl-3-n-propylimidazolium iodide (DMPImI), 0.1 M LiI, and 0.05 M I2 in methoxyacetonitrile (MAN)",0.25,-,-,TiO2 film (13 um thick),-,-,AM 1.5G 100mW/cm2,-,Kohjiro Hara and Yasuhiro Tachibana and Yasuyo Ohga and Akira Shinpo and Sadaharu Suga and Kazuhiro Sayama and Hideki Sugihara and Hironori Arakawa,Dye-sensitized nanocrystalline {TiO}2 solar cells based on novel coumarin dyes,Solar Energy Materials and Solar Cells,77,10.1016/s0927-0248(02)00460-9,89--103,1,,01/01/2003,Hara_2003,,,N#C/C(=C/C=C/C=C/c1cc2cc3c4c(c2oc1=O)C(C)(C)CCN4CCC3(C)C)/C(=O)O,coumarin,486,520,"methanol, tert-butyl alcohol-acetonitrile"
600,14,0.71,6,0.6 M DMPImI–0.1 M LiI–0.05 M I2 in propionitrile-acetonitrile (6:4),0.25,-,-,TiO2 film (13 um thick),-,-,AM 1.5G 100mW/cm2,-,Kohjiro Hara and Yasuhiro Tachibana and Yasuyo Ohga and Akira Shinpo and Sadaharu Suga and Kazuhiro Sayama and Hideki Sugihara and Hironori Arakawa,Dye-sensitized nanocrystalline {TiO}2 solar cells based on novel coumarin dyes,Solar Energy Materials and Solar Cells,77,10.1016/s0927-0248(02)00460-9,89--103,1,,01/01/2003,Hara_2003,,,N#C/C(=C/C=C/c1cc2cc3c4c(c2oc1=O)C(C)(C)CCN4CCC3(C)C)/C(=O)O,coumarin,504,560,"methanol, tert-butyl alcohol-acetonitrile"
730,14.3,0.74,7.7,"0.6 M DMPImI–0.1 M LiI–0.05 M I2, 1.0 M TBP in acetonitrile",0.25,40 mM CDCA,-,TiO2 film (14 um thick),-,12 hours,AM 1.5G 100mW/cm2,-,Kohjiro Hara and Mitsuhiko Kurashige and Yasufumi Dan-oh and Chiaki Kasada and Akira Shinpo and Sadaharu Suga and Kazuhiro Sayama and Hironori Arakawa,Design of new coumarin dyes having thiophene moieties for highly efficient organic-dye-sensitized solar cells,New Journal of Chemistry,27,10.1039/b300694h,783--785,5,,01/01/2003,Hara_2003,,,N#C/C(=C/c1ccc(s1)c1ccc(s1)c1cc2cc3c4c(c2oc1=O)C(C)(C)CCN4CCC3(C)C)/C(=O)O,coumarin,511,572,T-BuOH-AN
670,14.7,0.73,7.2,"0.6 M DMPImI–0.1 M LiI–0.05 M I2, 1.0 M TBP in acetonitrile",0.25,40 mM CDCA,-,TiO2 film (14 um thick),-,12 hours,AM 1.5G 100mW/cm2,-,Kohjiro Hara and Mitsuhiko Kurashige and Yasufumi Dan-oh and Chiaki Kasada and Akira Shinpo and Sadaharu Suga and Kazuhiro Sayama and Hironori Arakawa,Design of new coumarin dyes having thiophene moieties for highly efficient organic-dye-sensitized solar cells,New Journal of Chemistry,27,10.1039/b300694h,783--785,5,,01/01/2003,Hara_2003,,,N#C/C(=C\c1ccc(s1)/C=C/c1cc2cc3c4c(c2oc1=O)C(C)(C)CCN4CCC3(C)C)/C(=O)O,coumarin,510,,ethanol
491,2.461,0.635,0.767,"0.1 M LiI, 0.05 M I2, 0.5 M PMII, 0.6 M tert-butyl pyridine in 3-methoxypropionitile",0.25,-,-,"TiO2 film (12 um,+4 um scattering layer )",-,-,AM 1.5G 100mW/cm2,-,Velappan Kandavelu and Hsin-Sian Huang and Jia-Liang Jian and Thomas C.-K. Yang and Kun-Li Wang and Sheng-Tung Huang,Novel iminocoumarin dyes as photosensitizers for dye-sensitized solar cell,Solar Energy,83,10.1016/j.solener.2008.10.002,574--581,4,,01/01/2009,Kandavelu_2009,,,CCCCN(c1ccc2c(c1)OC1=NC(n3c(C1=C2)nc1c3cccc1)c1ccc(c(c1)C(=O)O)O)CCCC,iminocoumarin,450,502,DMSO
501,2.082,0.614,0.64,"0.1 M LiI, 0.05 M I2, 0.5 M PMII, 0.6 M tert-butyl pyridine in 3-methoxypropionitile",0.25,-,-,"TiO2 film (12 um,+4 um scattering layer )",-,-,AM 1.5G 100mW/cm2,-,Velappan Kandavelu and Hsin-Sian Huang and Jia-Liang Jian and Thomas C.-K. Yang and Kun-Li Wang and Sheng-Tung Huang,Novel iminocoumarin dyes as photosensitizers for dye-sensitized solar cell,Solar Energy,83,10.1016/j.solener.2008.10.002,574--581,4,,01/01/2009,Kandavelu_2009,,,CCN(c1ccc2c(c1)OC1=NC(n3c(C1=C2)nc1c3cccc1)c1ccc(c(c1)C(=O)O)O)CC,iminocoumarin,448,501,DMSO
502,1.081,0.66,0.358,"0.1 M LiI, 0.05 M I2, 0.5 M PMII, 0.6 M tert-butyl pyridine in 3-methoxypropionitile",0.25,-,-,"TiO2 film (12 um,+4 um scattering layer )",-,-,AM 1.5G 100mW/cm2,-,Velappan Kandavelu and Hsin-Sian Huang and Jia-Liang Jian and Thomas C.-K. Yang and Kun-Li Wang and Sheng-Tung Huang,Novel iminocoumarin dyes as photosensitizers for dye-sensitized solar cell,Solar Energy,83,10.1016/j.solener.2008.10.002,574--581,4,,01/01/2009,Kandavelu_2009,,,OC(=O)c1cc(ccc1O)C1N=C2Oc3c(C=C2c2n1c1ccccc1n2)cc1c2c3CCCN2CCC1,iminocoumarin,454,510,DMSO
470,1.912,0.69,0.581,"0.1 M LiI, 0.05 M I2, 0.5 M PMII, 0.6 M tert-butyl pyridine in 3-methoxypropionitile",0.25,-,-,"TiO2 film (12 um,+4 um scattering layer )",-,-,AM 1.5G 100mW/cm2,-,Velappan Kandavelu and Hsin-Sian Huang and Jia-Liang Jian and Thomas C.-K. Yang and Kun-Li Wang and Sheng-Tung Huang,Novel iminocoumarin dyes as photosensitizers for dye-sensitized solar cell,Solar Energy,83,10.1016/j.solener.2008.10.002,574--581,4,,01/01/2009,Kandavelu_2009,,,CCCCN(c1ccc2c(c1)OC1=NC(n3c(C1=C2)nc1c3cccc1)c1ccc(cc1)C(=O)O)CCCC,iminocoumarin,454,504,DMSO
441,1.754,0.683,0.528,"0.1 M LiI, 0.05 M I2, 0.5 M PMII, 0.6 M tert-butyl pyridine in 3-methoxypropionitile",0.25,-,-,"TiO2 film (12 um,+4 um scattering layer )",-,-,AM 1.5G 100mW/cm2,-,Velappan Kandavelu and Hsin-Sian Huang and Jia-Liang Jian and Thomas C.-K. Yang and Kun-Li Wang and Sheng-Tung Huang,Novel iminocoumarin dyes as photosensitizers for dye-sensitized solar cell,Solar Energy,83,10.1016/j.solener.2008.10.002,574--581,4,,01/01/2009,Kandavelu_2009,,,CCN(c1ccc2c(c1)OC1=NC(n3c(C1=C2)nc1c3cccc1)c1ccc(cc1)C(=O)O)CC,iminocoumarin,451,503,DMSO
490,0.936,0.651,0.299,"0.1 M LiI, 0.05 M I2, 0.5 M PMII, 0.6 M tert-butyl pyridine in 3-methoxypropionitile",0.25,-,-,"TiO2 film (12 um,+4 um scattering layer )",-,-,AM 1.5G 100mW/cm2,-,Velappan Kandavelu and Hsin-Sian Huang and Jia-Liang Jian and Thomas C.-K. Yang and Kun-Li Wang and Sheng-Tung Huang,Novel iminocoumarin dyes as photosensitizers for dye-sensitized solar cell,Solar Energy,83,10.1016/j.solener.2008.10.002,574--581,4,,01/01/2009,Kandavelu_2009,,,OC(=O)c1ccc(cc1)C1N=C2Oc3c(C=C2c2n1c1ccccc1n2)cc1c2c3CCCN2CCC1,iminocoumarin,475,520,DMSO
610,13.47,0.68,5.53,"0.6 M 1-butyl-3-methylimidiazolium iodide (BMII), 0.1 M LiI, 0.05 M I2 , and 0.6 M tert-butylpyridine (TBP) in acetonitrile",0.142,-,-,"TiO2 film (12 um,+4 um scattering layer )",143 nmol/cm2,6 hours,AM 1.5G 100mW/cm2,-,Bo Liu and Ran Wang and Weijun Mi and Xiaoyan Li and Haitao Yu,Novel branched coumarin dyes for dye-sensitized solar cells: significant improvement in photovoltaic performance by simple structure modification,Journal of Materials Chemistry,22,10.1039/c2jm32333h,15379,30,,01/01/2012,Liu_2012,,,CCCCn1c2ccc(cc2c2c1cccc2)c1cc(c(s1)c1cc2cc3c4c(c2oc1=O)C(C)(C)CCN4CCC3(C)C)/C=C(\C(=O)O)/C#N,coumarin,507,714,CHCl3
608,10.77,0.7,4.56,"0.6 M 1-butyl-3-methylimidiazolium iodide (BMII), 0.1 M LiI, 0.05 M I2 , and 0.6 M tert-butylpyridine (TBP) in acetonitrile",0.142,5 mM DCA,-,"TiO2 film (12 um,+4 um scattering layer )",-,6 hours,AM 1.5G 100mW/cm2,-,Bo Liu and Ran Wang and Weijun Mi and Xiaoyan Li and Haitao Yu,Novel branched coumarin dyes for dye-sensitized solar cells: significant improvement in photovoltaic performance by simple structure modification,Journal of Materials Chemistry,22,10.1039/c2jm32333h,15379,30,,01/01/2012,Liu_2012,,,CCCCn1c2ccc(cc2c2c1cccc2)c1cc(c(s1)c1cc2cc3c4c(c2oc1=O)C(C)(C)CCN4CCC3(C)C)/C=C(\C(=O)O)/C#N,coumarin,507,714,CHCl3
561,10.5,0.68,4.02,"0.6 M 1-butyl-3-methylimidiazolium iodide (BMII), 0.1 M LiI, 0.05 M I2 , and 0.6 M tert-butylpyridine (TBP) in acetonitrile",0.142,-,-,"TiO2 film (12 um,+4 um scattering layer )",124 nmol/cm2,6 hours,AM 1.5G 100mW/cm2,-,Bo Liu and Ran Wang and Weijun Mi and Xiaoyan Li and Haitao Yu,Novel branched coumarin dyes for dye-sensitized solar cells: significant improvement in photovoltaic performance by simple structure modification,Journal of Materials Chemistry,22,10.1039/c2jm32333h,15379,30,,01/01/2012,Liu_2012,,,CCCCC1(CCCC)c2ccccc2c2c1cc(cc2)c1cc(c(s1)c1cc2cc3C(C)(C)CCN4c3c(c2oc1=O)C(C)(C)CC4)/C=C(/C(=O)O)\C#N,coumarin,478,625,CHCl3
558,8.84,0.71,3.52,"0.6 M 1-butyl-3-methylimidiazolium iodide (BMII), 0.1 M LiI, 0.05 M I2 , and 0.6 M tert-butylpyridine (TBP) in acetonitrile",0.142,5 mM DCA,-,"TiO2 film (12 um,+4 um scattering layer )",-,6 hours,AM 1.5G 100mW/cm2,-,Bo Liu and Ran Wang and Weijun Mi and Xiaoyan Li and Haitao Yu,Novel branched coumarin dyes for dye-sensitized solar cells: significant improvement in photovoltaic performance by simple structure modification,Journal of Materials Chemistry,22,10.1039/c2jm32333h,15379,30,,01/01/2012,Liu_2012,,,CCCCC1(CCCC)c2ccccc2c2c1cc(cc2)c1cc(c(s1)c1cc2cc3C(C)(C)CCN4c3c(c2oc1=O)C(C)(C)CC4)/C=C(/C(=O)O)\C#N,coumarin,478,625,CHCl3
508,7.61,0.7,2.74,"0.6 M 1-butyl-3-methylimidiazolium iodide (BMII), 0.1 M LiI, 0.05 M I2 , and 0.6 M tert-butylpyridine (TBP) in acetonitrile",0.142,-,-,"TiO2 film (12 um,+4 um scattering layer )",196 nmol/cm2,6 hours,AM 1.5G 100mW/cm2,-,Bo Liu and Ran Wang and Weijun Mi and Xiaoyan Li and Haitao Yu,Novel branched coumarin dyes for dye-sensitized solar cells: significant improvement in photovoltaic performance by simple structure modification,Journal of Materials Chemistry,22,10.1039/c2jm32333h,15379,30,,01/01/2012,Liu_2012,,,N#C/C(=C/c1cc(sc1c1cc2cc3c4c(c2oc1=O)C(C)(C)CCN4CCC3(C)C)C)/C(=O)O,coumarin,467,617,CHCl3
536,8.36,0.72,3.24,"0.6 M 1-butyl-3-methylimidiazolium iodide (BMII), 0.1 M LiI, 0.05 M I2 , and 0.6 M tert-butylpyridine (TBP) in acetonitrile",0.142,5 mM DCA,-,"TiO2 film (12 um,+4 um scattering layer )",-,6 hours,AM 1.5G 100mW/cm2,-,Bo Liu and Ran Wang and Weijun Mi and Xiaoyan Li and Haitao Yu,Novel branched coumarin dyes for dye-sensitized solar cells: significant improvement in photovoltaic performance by simple structure modification,Journal of Materials Chemistry,22,10.1039/c2jm32333h,15379,30,,01/01/2012,Liu_2012,,,N#C/C(=C/c1cc(sc1c1cc2cc3c4c(c2oc1=O)C(C)(C)CCN4CCC3(C)C)C)/C(=O)O,coumarin,467,617,CHCl3
590,12.91,0.61,4.59,"0.3 M 1-methyl-3-propylimidazolium iodide (MPII), 0.03 M I2 , 0.07 M LiI, 0.1 M guandine thiocyanate and 0.4 M 4-tert-butylpyridine",0.16,-,-,TiO2 film (18 um thick),-,24 hours,AM 1.5G 100mW/cm2,-,Changjian Zhong and Jianrong Gao and Yanhong Cui and Ting Li and Liang Han,Coumarin-bearing triarylamine sensitizers with high molar extinction coefficient for dye-sensitized solar cells,Journal of Power Sources,273,10.1016/j.jpowsour.2014.09.163,831--838,,,01/01/2015,Zhong_2015,,,N#C/C(=C\c1ccc(s1)c1ccc(s1)c1cc2ccc(cc2oc1=O)N(c1ccccc1)c1ccccc1)/C(=O)O,coumarin,492,569,CH3OH-CHCl3
690,14.33,0.63,6.24,"0.3 M 1-methyl-3-propylimidazolium iodide (MPII), 0.03 M I2 , 0.07 M LiI, 0.1 M guandine thiocyanate and 0.4 M 4-tert-butylpyridine",0.16,-,-,TiO2 film (18 um thick),-,24 hours,AM 1.5G 100mW/cm2,-,Changjian Zhong and Jianrong Gao and Yanhong Cui and Ting Li and Liang Han,Coumarin-bearing triarylamine sensitizers with high molar extinction coefficient for dye-sensitized solar cells,Journal of Power Sources,273,10.1016/j.jpowsour.2014.09.163,831--838,,,01/01/2015,Zhong_2015,,,N#C/C(=C\c1ccc(cc1)c1ccc(s1)c1cc2ccc(cc2oc1=O)N(c1ccccc1)c1ccccc1)/C(=O)O,coumarin,473,553,CH3OH-CHCl3
550,2.18,0.69,1.03,"0.6M 1,2-dimethyl 3-propyl imidazolium iodide, 0.1 M LiI, 0.05 M I2, and 0.5 M 4-tert-butylpyridine dissolved in acetonitrile",-,-,-,TiO2 film,-,12 hours,AM 1.5G 100mW/cm2,-,Sandeep Verma and Hirendra N Ghosh,Tuning Interfacial Charge Separation by Molecular Twist: A New Insight into Coumarin-Sensitized {TiO}2Films,The Journal of Physical Chemistry C,118,10.1021/jp5023696,10661--10669,20,,01/01/2014,Verma_2014,,,CCN(c1ccc2c(c1)OC(=O)[C@H](C2)C(=O)O)CC,coumarin,445,,acetonitrile
490,1.44,0.7,0.63,"0.6M 1,2-dimethyl 3-propyl imidazolium iodide, 0.1 M LiI, 0.05 M I2, and 0.5 M 4-tert-butylpyridine dissolved in acetonitrile",-,-,-,TiO2 film,-,12 hours,AM 1.5G 100mW/cm2,-,Sandeep Verma and Hirendra N Ghosh,Tuning Interfacial Charge Separation by Molecular Twist: A New Insight into Coumarin-Sensitized {TiO}2Films,The Journal of Physical Chemistry C,118,10.1021/jp5023696,10661--10669,20,,01/01/2014,Verma_2014,,,OC(=O)c1cc2cc3CCCN4c3c(c2oc1=O)CCC4,coumarin,442,470,"methanol, tert-butyl alcohol-acetonitrile"
710,10.4,0.74,5.5,"0.6 M 1,2-dimethyl-3-n-propylimidazolium iodide/0.1 M LiI/0.05 I2/0.6 M 4-tert-butylpyridine in acetonitrile",0.25,0.005 M DCA,-,TiO2 film (14 uM thick),-,12 hours,AM 1.5G 100mW/cm2,-,K. Hara and T. Sato and R. Katoh and A. Furube and T. Yoshihara and M. Murai and M. Kurashige and S. Ito and A. Shinpo and S. Suga and H. Arakawa,Novel Conjugated Organic Dyes for Efficient Dye-Sensitized Solar Cells,Advanced Functional Materials,15,10.1002/adfm.200400272,246--252,2,,01/01/2005,Hara_2005,,,CN(c1ccc(cc1)/C=C/C=C(\C(=O)O)/C#N)C,dimethylaniline,454,573,butanol/acetonitrile
740,9.9,0.74,5.4,"0.6 M 1,2-dimethyl-3-n-propylimidazolium iodide/0.1 M LiI/0.05 I2/0.6 M 4-tert-butylpyridine in acetonitrile",0.25,0.005 M DCA,-,TiO2 film (14 uM thick),-,12 hours,AM 1.5G 100mW/cm2,-,K. Hara and T. Sato and R. Katoh and A. Furube and T. Yoshihara and M. Murai and M. Kurashige and S. Ito and A. Shinpo and S. Suga and H. Arakawa,Novel Conjugated Organic Dyes for Efficient Dye-Sensitized Solar Cells,Advanced Functional Materials,15,10.1002/adfm.200400272,246--252,2,,01/01/2005,Hara_2005,,,CN(c1ccc(cc1)C(=C/C=C(\C(=O)O)/C#N)c1ccc(cc1)N(C)C)C,dimethylaniline,465,570,butanol/acetonitrile
675,15.18,0.55,5.71,HPE electrolyte (triiodide/iodide),0.25,1 mM CDCA,-,TiO2 6.5 um thick,-,-,AM 1.5G 100mW/cm2,-,Alessio Dess{\`{\i}} and Massimo Calamante and Alessandro Mordini and Maurizio Peruzzini and Adalgisa Sinicropi and Riccardo Basosi and Fabrizia Fabrizi de Biani and Maurizio Taddei and Daniele Colonna and Aldo di Carlo and Gianna Reginato and Lorenzo Zani,"Thiazolo[5,4-d]thiazole-based organic sensitizers with strong visible light absorption for transparent, efficient and stable dye-sensitized solar cells",{RSC} Adv.,5,10.1039/c5ra03530a,32657--32668,41,,01/01/2015,Dess__2015,,,CCCCCCOc1ccc(cc1)N(c1ccc(cc1)OCCCCCC)c1ccc(cc1)c1sc(c2c1OCC(CO2)(CCCCC)CCCCC)c1sc2c(n1)sc(n2)c1sc(c2c1OCC(CO2)(CCCCC)CCCCC)c1ccc(s1)C=C(C(=O)O)C#N,triphenylamine,518,601,THF
540,9.52,0.65,3.36,"0.3 M 1-methyl-3-propylimidazolium iodide (MPII), 0.03 M I2 , 0.07 M LiI, 0.1 M guandine thiocyanate and 0.4 M 4-tert-butylpyridine",0.16,-,-,TiO2 film (18 um thick),-,24 hours,AM 1.5G 100mW/cm2,-,Changjian Zhong and Jianrong Gao and Yanhong Cui and Ting Li and Liang Han,Coumarin-bearing triarylamine sensitizers with high molar extinction coefficient for dye-sensitized solar cells,Journal of Power Sources,273,10.1016/j.jpowsour.2014.09.163,831--838,,,01/01/2015,Zhong_2015,,,N#C/C(=C\c1ccc(s1)c1cc2ccc(cc2oc1=O)N(c1ccccc1)c1ccccc1)/C(=O)O,coumarin,489,566,CH3OH-CHCl3
710,12.9,0.74,6.8,"0.6 M 1,2-dimethyl-3-n-propylimidazolium iodide/0.1 M LiI/0.05 I2/0.6 M 4-tert-butylpyridine in acetonitrile",0.25,0.005 M DCA,-,TiO2 film (14 uM thick),-,12 hours,AM 1.5G 100mW/cm2,-,K. Hara and T. Sato and R. Katoh and A. Furube and T. Yoshihara and M. Murai and M. Kurashige and S. Ito and A. Shinpo and S. Suga and H. Arakawa,Novel Conjugated Organic Dyes for Efficient Dye-Sensitized Solar Cells,Advanced Functional Materials,15,10.1002/adfm.200400272,246--252,2,,01/01/2005,Hara_2005,,,CN(c1ccc(cc1)C(=C/C=C\C=C(/C(=O)O)\C#N)c1ccc(cc1)N(C)C)C,dimethylaniline,501,658,butanol/acetonitrile
680,12.5,0.69,5.9,"0.6 M 1,2-dimethyl-3-n-propylimidazolium iodide/0.1 M LiI/0.05 I2/0.6 M 4-tert-butylpyridine in acetonitrile",0.25,0.005 M DCA,-,TiO2 film (14 uM thick),-,12 hours,AM 1.5G 100mW/cm2,-,K. Hara and T. Sato and R. Katoh and A. Furube and T. Yoshihara and M. Murai and M. Kurashige and S. Ito and A. Shinpo and S. Suga and H. Arakawa,Novel Conjugated Organic Dyes for Efficient Dye-Sensitized Solar Cells,Advanced Functional Materials,15,10.1002/adfm.200400272,246--252,2,,01/01/2005,Hara_2005,,,N#C/C(=C\c1ccc(s1)C=C(c1ccc(cc1)N(C)C)c1ccc(cc1)N(C)C)/C(=O)O,dimethylaniline,469,615,butanol/acetonitrile
600,9.63,0.75,4.3,"0.6 M 1,2-dimethyl-3-n-propylimidazolium iodide, 0.1 M LiI, 0.05 M I2, and 0.5 M 4-tert-butylpyridine in dry acetonitrile",0.2304,-,-,TiO2 film (6 um thick + 4 um scattering layer),-,16 hours,AM 1.5G 100mW/cm2,-,Xiaoming Ren and Shenghui Jiang and Mingyang Cha and Gang Zhou and Zhong-Sheng Wang,Thiophene-Bridged Double D-$\uppi$-A Dye for Efficient Dye-Sensitized Solar Cell,Chemistry of Materials,24,10.1021/cm302250y,3493--3499,17,,01/01/2012,Ren_2012,,,N#C/C(=C/c1ccc(s1)c1ccc(s1)c1cc2cc3c4c(c2oc1=O)C(C)(C)CCN4CCC3(C)C)/C(=O)O,coumarin,511,572,T-BuOH-AN
