Repository: PaulC61/Cheminformatics

# Cheminformatics
Repository for:
Cheminformatics Masters students of University of Strasbourg 2020 - 2022
+ My own projects related to the course

File: InternshipM2_BIU/rawDSSCDBdata.csv (part 3 of 77)
VOC,JSC,FF,PCE,Electrolyte,Active area,Co-adsorbent,Co-sensitizer,Semiconductor,Dye loading,Exposure time,Solar simulator,Performance comment,Article author,Article title,Article journal,Article volume,Article DOI,Article pages,Article issue nr,Article EID,Article year,Article year,Article electronic id,Article keywords,Molecule SMILE,Molecule keywords,Molecule spectrum absorption maxima,Molecule spectrum emission maxima,Molecule spectrum solvent
537,3.83,0.656,1.35,"0.6 M 1-butyl-3-methylimidiazolium iodide, 0.10 M LiI, 0.05 M I2, and 0.5 M tert-butylpyridine in acetonitrile",0.25,-,-,TiO2 film (6 um thick + 4 um scattering layer),-,-,AM 1.5G 100mW/cm2,-,Haijing Feng and Ranran Li and Yicong Song and Xiaoyan Li and Bo Liu,"Novel D-$\uppi$-A-$\uppi$-A coumarin dyes for highly efficient dye-sensitized solar cells: Effect of $\uppi$-bridge on optical, electrochemical, and photovoltaic performance",Journal of Power Sources,345,10.1016/j.jpowsour.2017.01.115,59--66,,,01/01/2017,Feng_2017,,,N#C/C(=C/c1ccc(s1)c1ccc(c2c1nsn2)C#Cc1ccc(s1)c1cc2cc3c4c(c2oc1=O)C(C)(C)CCN4CCC3(C)C)/C(=O)O,coumarin,512,619,ethanol
588,5.09,0.735,2.2,"0.6 M 1-butyl-3-methylimidiazolium iodide, 0.10 M LiI, 0.05 M I2, and 0.5 M tert-butylpyridine in acetonitrile",0.25,20 mM CDCA,-,TiO2 film (6 um thick + 4 um scattering layer),-,-,AM 1.5G 100mW/cm2,-,Haijing Feng and Ranran Li and Yicong Song and Xiaoyan Li and Bo Liu,"Novel D-$\uppi$-A-$\uppi$-A coumarin dyes for highly efficient dye-sensitized solar cells: Effect of $\uppi$-bridge on optical, electrochemical, and photovoltaic performance",Journal of Power Sources,345,10.1016/j.jpowsour.2017.01.115,59--66,,,01/01/2017,Feng_2017,,,N#C/C(=C/c1ccc(s1)c1ccc(c2c1nsn2)C#Cc1ccc(s1)c1cc2cc3c4c(c2oc1=O)C(C)(C)CCN4CCC3(C)C)/C(=O)O,coumarin,512,619,ethanol
678,13.31,0.697,6.29,"0.6 M 1-butyl-3-methylimidiazolium iodide, 0.10 M LiI, 0.05 M I2, and 0.5 M tert-butylpyridine in acetonitrile",0.25,-,-,TiO2 film (6 um thick + 4 um scattering layer),-,-,AM 1.5G 100mW/cm2,-,Haijing Feng and Ranran Li and Yicong Song and Xiaoyan Li and Bo Liu,"Novel D-$\uppi$-A-$\uppi$-A coumarin dyes for highly efficient dye-sensitized solar cells: Effect of $\uppi$-bridge on optical, electrochemical, and photovoltaic performance",Journal of Power Sources,345,10.1016/j.jpowsour.2017.01.115,59--66,,,01/01/2017,Feng_2017,,,N#C/C(=C/c1ccc(cc1)c1ccc(c2c1nsn2)C#Cc1ccc(s1)c1cc2cc3c4c(c2oc1=O)C(C)(C)CCN4CCC3(C)C)/C(=O)O,coumarin,490,578,ethanol
694,16.38,0.707,8.03,"0.6 M 1-butyl-3-methylimidiazolium iodide, 0.10 M LiI, 0.05 M I2, and 0.5 M tert-butylpyridine in acetonitrile",0.25,20 mM CDCA,-,TiO2 film (6 um thick + 4 um scattering layer),-,-,AM 1.5G 100mW/cm2,-,Haijing Feng and Ranran Li and Yicong Song and Xiaoyan Li and Bo Liu,"Novel D-$\uppi$-A-$\uppi$-A coumarin dyes for highly efficient dye-sensitized solar cells: Effect of $\uppi$-bridge on optical, electrochemical, and photovoltaic performance",Journal of Power Sources,345,10.1016/j.jpowsour.2017.01.115,59--66,,,01/01/2017,Feng_2017,,,N#C/C(=C/c1ccc(cc1)c1ccc(c2c1nsn2)C#Cc1ccc(s1)c1cc2cc3c4c(c2oc1=O)C(C)(C)CCN4CCC3(C)C)/C(=O)O,coumarin,490,578,ethanol
658,11.72,0.693,5.34,"0.6 M 1-butyl-3-methylimidiazolium iodide, 0.10 M LiI, 0.05 M I2, and 0.5 M tert-butylpyridine in acetonitrile",0.25,-,-,TiO2 film (6 um thick + 4 um scattering layer),-,-,AM 1.5G 100mW/cm2,-,Haijing Feng and Ranran Li and Yicong Song and Xiaoyan Li and Bo Liu,"Novel D-$\uppi$-A-$\uppi$-A coumarin dyes for highly efficient dye-sensitized solar cells: Effect of $\uppi$-bridge on optical, electrochemical, and photovoltaic performance",Journal of Power Sources,345,10.1016/j.jpowsour.2017.01.115,59--66,,,01/01/2017,Feng_2017,,,N#C/C(=C/c1ccc(s1)c1ccc(s1)c1cc2cc3c4c(c2oc1=O)C(C)(C)CCN4CCC3(C)C)/C(=O)O,coumarin,511,572,T-BuOH-AN
680,15.1,0.698,7.17,"0.6 M 1-butyl-3-methylimidiazolium iodide, 0.10 M LiI, 0.05 M I2, and 0.5 M tert-butylpyridine in acetonitrile",0.25,20 mM CDCA,-,TiO2 film (6 um thick + 4 um scattering layer),-,-,AM 1.5G 100mW/cm2,-,Haijing Feng and Ranran Li and Yicong Song and Xiaoyan Li and Bo Liu,"Novel D-$\uppi$-A-$\uppi$-A coumarin dyes for highly efficient dye-sensitized solar cells: Effect of $\uppi$-bridge on optical, electrochemical, and photovoltaic performance",Journal of Power Sources,345,10.1016/j.jpowsour.2017.01.115,59--66,,,01/01/2017,Feng_2017,,,N#C/C(=C/c1ccc(s1)c1ccc(s1)c1cc2cc3c4c(c2oc1=O)C(C)(C)CCN4CCC3(C)C)/C(=O)O,coumarin,511,572,T-BuOH-AN
110,0.56,0.31,0.0194,lithium iodide (0.5 M) and iodine (0.05 M) in propylene carbonate,-,-,-,NiO film,-,-,AM 1.5 100mW/cm2,p-type DSSC,Ji Young Park and Bo Youn Jang and Chi Hwan Lee and Hyeong Jin Yun and Jae Hong Kim,Influence of the anchoring number in a carbazole-based photosensitizer on the photovoltaic performance of p-type {NiO} dye sensitized solar cells,{RSC} Adv.,4,10.1039/c4ra08271k,61248--61255,106,,01/01/2014,Park_2014,,,OC(=O)c1cc2cc3CCCN4c3c(c2oc1=O)CCC4,coumarin,442,470,"methanol, tert-butyl alcohol-acetonitrile"
760,10.4,0.72,5.2,"0.5 M LiI, 0.05 M I2, 0.05 M TBP, 0.05 M GSCN in 3-methoxy propionitrile",0.1,-,-,TiO2 12 um thick,-,24 hours,AM 1.5 100mW/cm2,-,Rohit L. Vekariya and Jayraj V. Vaghasiya and Abhishek Dhar,Coumarin based sensitizers with ortho-halides substituted phenylene spacer for dye sensitized solar cells,Organic Electronics,48,10.1016/j.orgel.2017.06.013,291--297,,,01/01/2017,Vekariya_2017,,,CCN(c1ccc2c(c1)oc(=O)c(c2)c1ccc(c(c1)F)/C=C(\C(=O)O)/C#N)CC,coumarin,450,,ethanol:dichloromethane
748,8.3,0.73,4.1,"0.5 M LiI, 0.05 M I2, 0.05 M TBP, 0.05 M GSCN in 3-methoxy propionitrile",0.1,-,-,TiO2 12 um thick,-,24 hours,AM 1.5 100mW/cm2,-,Rohit L. Vekariya and Jayraj V. Vaghasiya and Abhishek Dhar,Coumarin based sensitizers with ortho-halides substituted phenylene spacer for dye sensitized solar cells,Organic Electronics,48,10.1016/j.orgel.2017.06.013,291--297,,,01/01/2017,Vekariya_2017,,,CCN(c1ccc2c(c1)oc(=O)c(c2)c1ccc(c(c1)Cl)/C=C(\C(=O)O)/C#N)CC,coumarin,442,,ethanol:dichloromethane
731,7.5,0.71,3.5,"0.5 M LiI, 0.05 M I2, 0.05 M TBP, 0.05 M GSCN in 3-methoxy propionitrile",0.1,-,-,TiO2 12 um thick,-,24 hours,AM 1.5 100mW/cm2,-,Rohit L. Vekariya and Jayraj V. Vaghasiya and Abhishek Dhar,Coumarin based sensitizers with ortho-halides substituted phenylene spacer for dye sensitized solar cells,Organic Electronics,48,10.1016/j.orgel.2017.06.013,291--297,,,01/01/2017,Vekariya_2017,,,CCN(c1ccc2c(c1)oc(=O)c(c2)c1ccc(c(c1)Br)/C=C(\C(=O)O)/C#N)CC,coumarin,433,,ethanol:dichloromethane
709,6.79,0.7,3.1,"0.5 M LiI, 0.05 M I2, 0.05 M TBP, 0.05 M GSCN in 3-methoxy propionitrile",0.1,-,-,TiO2 12 um thick,-,24 hours,AM 1.5 100mW/cm2,-,Rohit L. Vekariya and Jayraj V. Vaghasiya and Abhishek Dhar,Coumarin based sensitizers with ortho-halides substituted phenylene spacer for dye sensitized solar cells,Organic Electronics,48,10.1016/j.orgel.2017.06.013,291--297,,,01/01/2017,Vekariya_2017,,,CCN(c1ccc2c(c1)oc(=O)c(c2)c1ccc(cc1)/C=C(\C(=O)O)/C#N)CC,coumarin,420,510,Acetonitrile-DMSO
550,2.73,0.48,0.72,"0.05 M I2, 0.50 M LiI and 0.10 M 1,2-dimethyl-3-n-propylimidazolium iodide (DMPImI) in acetonitrile (AN)/valeronitrile (VN) (9:1 in volume)",0.25,5 mM isooctyltriethoxysilane,-,TiO2 film,-,-,AM 1.5 100mW/cm2,-,Kenji Kakiage and Toru Tokutome and Shinji Iwamoto and Toru Kyomen and Minoru Hanaya,Fabrication of a dye-sensitized solar cell containing a Mg-doped {TiO}2electrode and a Br3-/Br-redox mediator with a high open-circuit photovoltage of 1.21 V,Chem. Commun.,49,10.1039/c2cc36873k,179--180,2,,01/01/2013,Kakiage_2013,,,CCO[Si](c1ccc2c(c1)nc(o2)c1cc2ccc(cc2oc1=O)N(CC)CC)(OCC)OCC,coumarin,420,,toluene
670,2.17,0.51,0.74,"0.05 M I2, 0.50 M LiI and 0.10 M 1,2-dimethyl-3-n-propylimidazolium iodide (DMPImI) in acetonitrile (AN)/valeronitrile (VN) (9:1 in volume)",0.25,5 mM isooctyltriethoxysilane,-,TiO2 film,-,-,AM 1.5 100mW/cm2,Mg-doped titania film,Kenji Kakiage and Toru Tokutome and Shinji Iwamoto and Toru Kyomen and Minoru Hanaya,Fabrication of a dye-sensitized solar cell containing a Mg-doped {TiO}2electrode and a Br3-/Br-redox mediator with a high open-circuit photovoltage of 1.21 V,Chem. Commun.,49,10.1039/c2cc36873k,179--180,2,,01/01/2013,Kakiage_2013,,,CCO[Si](c1ccc2c(c1)nc(o2)c1cc2ccc(cc2oc1=O)N(CC)CC)(OCC)OCC,coumarin,420,,toluene
980,2.26,0.47,1,"0.05 M Br2, 0.50 M LiBr and 0.10 M 1-n-butyl-3-methylimidazolium bromide (BMImBr) in acetonitrile (AN)/valeronitrile (VN) (9:1 in volume)",0.25,5 mM isooctyltriethoxysilane,-,TiO2 film,-,-,AM 1.5 100mW/cm2,Mg-doped titania film,Kenji Kakiage and Toru Tokutome and Shinji Iwamoto and Toru Kyomen and Minoru Hanaya,Fabrication of a dye-sensitized solar cell containing a Mg-doped {TiO}2electrode and a Br3-/Br-redox mediator with a high open-circuit photovoltage of 1.21 V,Chem. Commun.,49,10.1039/c2cc36873k,179--180,2,,01/01/2013,Kakiage_2013,,,CCO[Si](c1ccc2c(c1)nc(o2)c1cc2ccc(cc2oc1=O)N(CC)CC)(OCC)OCC,coumarin,420,,toluene
1130,1.88,0.54,1.1,"0.03 M Br2, 0.65 M BMImBr, 0.20 M TPABr, 0.07 M TBP, 0.07 M GuNCS in AN/VN/EC/THF(4:3:2:1 in volume)",0.25,5 mM isooctyltriethoxysilane,-,TiO2 film,-,-,AM 1.5 100mW/cm2,Mg-doped titania film,Kenji Kakiage and Toru Tokutome and Shinji Iwamoto and Toru Kyomen and Minoru Hanaya,Fabrication of a dye-sensitized solar cell containing a Mg-doped {TiO}2electrode and a Br3-/Br-redox mediator with a high open-circuit photovoltage of 1.21 V,Chem. Commun.,49,10.1039/c2cc36873k,179--180,2,,01/01/2013,Kakiage_2013,,,CCO[Si](c1ccc2c(c1)nc(o2)c1cc2ccc(cc2oc1=O)N(CC)CC)(OCC)OCC,coumarin,420,,toluene
1210,1.8,0.55,1.2,"0.03 M Br2, 0.65 M BMImBr, 0.20 M TPABr, 0.07 M TBP, 0.07 M GuNCS in AN/VN/EC/THF(4:3:2:1 in volume)",0.25,5 mM isooctyltriethoxysilane,-,TiO2 film,-,-,AM 1.5 100mW/cm2,Mg-doped titania film + acetic acid treatment,Kenji Kakiage and Toru Tokutome and Shinji Iwamoto and Toru Kyomen and Minoru Hanaya,Fabrication of a dye-sensitized solar cell containing a Mg-doped {TiO}2electrode and a Br3-/Br-redox mediator with a high open-circuit photovoltage of 1.21 V,Chem. Commun.,49,10.1039/c2cc36873k,179--180,2,,01/01/2013,Kakiage_2013,,,CCO[Si](c1ccc2c(c1)nc(o2)c1cc2ccc(cc2oc1=O)N(CC)CC)(OCC)OCC,coumarin,420,,toluene
105,0.26,0.37,0.01,0.1 M I2 and 1 M LiI in MeCN,0.25,-,-,NiO  film 1.5 um thick,-,-,AM 1.5G,p-type DSSC,Alessandro Sinopoli and Fiona A. Black and Christopher J. Wood and Elizabeth A. Gibson and Paul I. P. Elliott,Investigation of a new bis(carboxylate)triazole-based anchoring ligand for dye solar cell chromophore complexes,Dalton Trans.,46,10.1039/c6dt02905a,1520--1530,5,,01/01/2017,Sinopoli_2017,,,OC(=O)c1cc2cc3CCCN4c3c(c2oc1=O)CCC4,coumarin,442,470,"methanol, tert-butyl alcohol-acetonitrile"
620,10.94,0.7,4.7,"0.3 M 1,2-dimethyl-3-propylimidazolium iodide (DMPII), 0.03 M I2, 0.07 M LiI, 0.1 M guanidine thiocyanate, and 0.4 M 4-tert-butylpyridine (TBP) in acetonitrile",-,-,-,TiO2 18 um thick,-,24 hours,AM 1.5G,-,Liang Han and Ji He and Jin'ge Zhao and Shaoliang Jiang,New difluorenylaminocoumarin photosensitizers for dye-sensitized solar cells,Research on Chemical Intermediates,43,10.1007/s11164-017-2962-z,5779--5794,10,,01/01/2017,Han_2017,,,N#CC(=Cc1ccc(s1)c1cc2ccc(cc2oc1=O)N(c1ccc2c(c1)Cc1c2cccc1)c1ccc2c(c1)Cc1c2cccc1)C(=O)O,Coumarin,515,605,CHCl3-CH3OH
540,9.52,0.65,3.36,"0.3 M 1,2-dimethyl-3-propylimidazolium iodide (DMPII), 0.03 M I2, 0.07 M LiI, 0.1 M guanidine thiocyanate, and 0.4 M 4-tert-butylpyridine (TBP) in acetonitrile",-,-,-,TiO2 18 um thick,-,24 hours,AM 1.5G,-,Liang Han and Ji He and Jin'ge Zhao and Shaoliang Jiang,New difluorenylaminocoumarin photosensitizers for dye-sensitized solar cells,Research on Chemical Intermediates,43,10.1007/s11164-017-2962-z,5779--5794,10,,01/01/2017,Han_2017,,,N#C/C(=C\c1ccc(s1)c1cc2ccc(cc2oc1=O)N(c1ccccc1)c1ccccc1)/C(=O)O,coumarin,489,566,CH3OH-CHCl3
610,12.97,0.64,5.06,"0.3 M 1,2-dimethyl-3-propylimidazolium iodide (DMPII), 0.03 M I2, 0.07 M LiI, 0.1 M guanidine thiocyanate, and 0.4 M 4-tert-butylpyridine (TBP) in acetonitrile",-,-,-,TiO2 18 um thick,-,24 hours,AM 1.5G,-,Liang Han and Ji He and Jin'ge Zhao and Shaoliang Jiang,New difluorenylaminocoumarin photosensitizers for dye-sensitized solar cells,Research on Chemical Intermediates,43,10.1007/s11164-017-2962-z,5779--5794,10,,01/01/2017,Han_2017,,,N#CC(=Cc1ccc(s1)c1ccc(s1)c1cc2ccc(cc2oc1=O)N(c1ccc2c(c1)Cc1c2cccc1)c1ccc2c(c1)Cc1c2cccc1)C(=O)O,Coumarin,497,581,CHCl3-CH3OH
590,12.91,0.61,4.59,"0.3 M 1,2-dimethyl-3-propylimidazolium iodide (DMPII), 0.03 M I2, 0.07 M LiI, 0.1 M guanidine thiocyanate, and 0.4 M 4-tert-butylpyridine (TBP) in acetonitrile",-,-,-,TiO2 18 um thick,-,24 hours,AM 1.5G,-,Liang Han and Ji He and Jin'ge Zhao and Shaoliang Jiang,New difluorenylaminocoumarin photosensitizers for dye-sensitized solar cells,Research on Chemical Intermediates,43,10.1007/s11164-017-2962-z,5779--5794,10,,01/01/2017,Han_2017,,,N#C/C(=C\c1ccc(s1)c1ccc(s1)c1cc2ccc(cc2oc1=O)N(c1ccccc1)c1ccccc1)/C(=O)O,coumarin,492,569,CH3OH-CHCl3
670,14.53,0.61,5.94,"0.3 M 1,2-dimethyl-3-propylimidazolium iodide (DMPII), 0.03 M I2, 0.07 M LiI, 0.1 M guanidine thiocyanate, and 0.4 M 4-tert-butylpyridine (TBP) in acetonitrile",-,-,-,TiO2 18 um thick,-,24 hours,AM 1.5G,-,Liang Han and Ji He and Jin'ge Zhao and Shaoliang Jiang,New difluorenylaminocoumarin photosensitizers for dye-sensitized solar cells,Research on Chemical Intermediates,43,10.1007/s11164-017-2962-z,5779--5794,10,,01/01/2017,Han_2017,,,N#CC(=Cc1ccc(cc1)c1ccc(s1)c1cc2ccc(cc2oc1=O)N(c1ccc2c(c1)Cc1c2cccc1)c1ccc2c(c1)Cc1c2cccc1)C(=O)O,Coumarin,493,572,CHCl3-CH3OH
690,14.33,0.63,6.24,"0.3 M 1,2-dimethyl-3-propylimidazolium iodide (DMPII), 0.03 M I2, 0.07 M LiI, 0.1 M guanidine thiocyanate, and 0.4 M 4-tert-butylpyridine (TBP) in acetonitrile",-,-,-,TiO2 18 um thick,-,24 hours,AM 1.5G,-,Liang Han and Ji He and Jin'ge Zhao and Shaoliang Jiang,New difluorenylaminocoumarin photosensitizers for dye-sensitized solar cells,Research on Chemical Intermediates,43,10.1007/s11164-017-2962-z,5779--5794,10,,01/01/2017,Han_2017,,,N#C/C(=C\c1ccc(cc1)c1ccc(s1)c1cc2ccc(cc2oc1=O)N(c1ccccc1)c1ccccc1)/C(=O)O,coumarin,473,553,CH3OH-CHCl3
720,10.9,0.57,2.48,0.5 M LiI (99.9%) and 0.05 M I2 (99.9%) in 3-methoxypropionitrile,0.35,-,-,"TiO2, 10uM thickness",209 nmol/cm2,16 hours,"AM1.5G, 100 mW/cm2",-,Eva M. Barea and Ceylan Zafer and Burak Gultekin and Banu Aydin and Sermet Koyuncu and Siddik Icli and Francisco Fabregat Santiago and Juan Bisquert,Quantification of the Effects of Recombination and Injection in the Performance of Dye-Sensitized Solar Cells Based {onN}-Substituted Carbazole Dyes,The Journal of Physical Chemistry C,114,10.1021/jp1055842,19840--19848,46,,01/01/2010,Barea_2010,,,N#C/C(=C\c1ccc(s1)c1ccc(s1)c1ccc(cc1)n1c2ccc(cc2c2c1ccc(c2)C(C)(C)C)C(C)(C)C)/C(=O)O,carbazole,468,589,chloroform
710,4.12,0.71,1.65,OPV-AN-I,0.16,-,-,TiO2 8-12 uM thickness,-,24 hours,"AM1.5G, 100 mW/cm2",-,Liang Han and Xiaoyan Zu and Yanhong Cui and Huabiao Wu and Qing Ye and Jianrong Gao,Novel D{\textendash}A{\textendash}$\uppi${\textendash}A carbazole dyes containing benzothiadiazole chromophores for dye-sensitized solar cells,Organic Electronics,15,10.1016/j.orgel.2014.04.016,1536--1544,7,,01/01/2014,Han_2014,,,CCCCn1c2ccc(cc2c2c1cccc2)c1ccc(c2c1nsn2)c1ccc(s1)C=C(C1SC(=S)N(C1=O)CC(=O)O)C1SC(=S)N(C1=O)CC(=O)O,"carbazole, benzothiadiazole",507,596,CH3OH+CHCl3
610,8.47,0.6,2.39,0.5 M LiI (99.9%) and 0.05 M I2 (99.9%) in 3-methoxypropionitrile,0.35,-,-,"TiO2, 10uM thickness",-,16 hours,"AM1.5G, 100 mW/cm2",-,Eva M. Barea and Ceylan Zafer and Burak Gultekin and Banu Aydin and Sermet Koyuncu and Siddik Icli and Francisco Fabregat Santiago and Juan Bisquert,Quantification of the Effects of Recombination and Injection in the Performance of Dye-Sensitized Solar Cells Based {onN}-Substituted Carbazole Dyes,The Journal of Physical Chemistry C,114,10.1021/jp1055842,19840--19848,46,,01/01/2010,Barea_2010,,,N#C/C(=C/c1ccc(s1)c1ccc(cc1)n1c2ccc(cc2c2c1ccc(c2)C(C)(C)C)C(C)(C)C)/C(=O)O,carbazole,438,585,chloroform
640,10.41,0.72,3.96,"0.1 M lithium iodide, 0.6 M dimethylpropyl-imidazolium iodide (DMPII), 0.03 M I2, 0.5 M 4-tert-butylpyridine (4-TBP) in a mixed solvent of acetonitrile and 3-methoxypropionitrile (1:1, v/v)",0.09,-,-,"TiO2, 12uM thickness",121 nmol/cm2,-,"AM1.5G, 100 mW/cm2",-,Wei Cao and Manman Fang and Zhaofei Chai and Han Xu and Tainan Duan and Zhen Li and Xingguo Chen and Jingui Qin and Hongwei Han,"New D{\textendash}$\uppi${\textendash}A organic dyes containing a tert-butyl-capped indolo[3,2,1-jk]carbazole donor with bithiophene unit as $\uppi$-linker for dye-sensitized solar cells",{RSC} Adv.,5,10.1039/c5ra02720a,32967--32975,42,,01/01/2015,Cao_2015,,,N#C/C(=C\c1ccc(s1)c1ccc(s1)c1ccc2c(c1)n1c3ccc(cc3c3c1c2cc(c3)C(C)(C)C)C(C)(C)C)/C(=O)O,carbazole,461,,THF
720,7.01,0.74,2.85,"0.1 M lithium iodide, 0.6 M dimethylpropyl-imidazolium iodide (DMPII), 0.03 M I2, 0.5 M 4-tert-butylpyridine (4-TBP) in a mixed solvent of acetonitrile and 3-methoxypropionitrile (1:1, v/v)",0.09,-,-,"TiO2, 12uM thickness",-,-,"AM1.5G, 100 mW/cm2",-,Wei Cao and Manman Fang and Zhaofei Chai and Han Xu and Tainan Duan and Zhen Li and Xingguo Chen and Jingui Qin and Hongwei Han,"New D{\textendash}$\uppi${\textendash}A organic dyes containing a tert-butyl-capped indolo[3,2,1-jk]carbazole donor with bithiophene unit as $\uppi$-linker for dye-sensitized solar cells",{RSC} Adv.,5,10.1039/c5ra02720a,32967--32975,42,,01/01/2015,Cao_2015,,,CCCCCCc1cc(sc1c1sc(c(c1)CCCCCC)/C=C(/C(=O)O)\C#N)c1ccc2c(c1)n1c3ccc(cc3c3c1c2cc(c3)C(C)(C)C)C(C)(C)C,carbazole,464,,THF
650,10.51,0.72,4.19,"0.1 M lithium iodide, 0.6 M dimethylpropyl-imidazolium iodide (DMPII), 0.03 M I2, 0.5 M 4-tert-butylpyridine (4-TBP) in a mixed solvent of acetonitrile and 3-methoxypropionitrile (1:1, v/v)",0.09,CDCA 1mM,-,"TiO2, 12uM thickness",-,-,"AM1.5G, 100 mW/cm2",-,Wei Cao and Manman Fang and Zhaofei Chai and Han Xu and Tainan Duan and Zhen Li and Xingguo Chen and Jingui Qin and Hongwei Han,"New D{\textendash}$\uppi${\textendash}A organic dyes containing a tert-butyl-capped indolo[3,2,1-jk]carbazole donor with bithiophene unit as $\uppi$-linker for dye-sensitized solar cells",{RSC} Adv.,5,10.1039/c5ra02720a,32967--32975,42,,01/01/2015,Cao_2015,,,N#C/C(=C\c1ccc(s1)c1ccc(s1)c1ccc2c(c1)n1c3ccc(cc3c3c1c2cc(c3)C(C)(C)C)C(C)(C)C)/C(=O)O,carbazole,461,,THF
690,12.16,0.69,4.68,"0.1 M lithium iodide, 0.6 M dimethylpropyl-imidazolium iodide (DMPII), 0.03 M I2, 0.5 M 4-tert-butylpyridine (4-TBP) in a mixed solvent of acetonitrile and 3-methoxypropionitrile (1:1, v/v)",0.09,CDCA 10mM,-,"TiO2, 12uM thickness",-,-,"AM1.5G, 100 mW/cm2",-,Wei Cao and Manman Fang and Zhaofei Chai and Han Xu and Tainan Duan and Zhen Li and Xingguo Chen and Jingui Qin and Hongwei Han,"New D{\textendash}$\uppi${\textendash}A organic dyes containing a tert-butyl-capped indolo[3,2,1-jk]carbazole donor with bithiophene unit as $\uppi$-linker for dye-sensitized solar cells",{RSC} Adv.,5,10.1039/c5ra02720a,32967--32975,42,,01/01/2015,Cao_2015,,,N#C/C(=C\c1ccc(s1)c1ccc(s1)c1ccc2c(c1)n1c3ccc(cc3c3c1c2cc(c3)C(C)(C)C)C(C)(C)C)/C(=O)O,carbazole,461,,THF
770,11.43,0.69,4.66,"0.1 M lithium iodide, 0.6 M dimethylpropyl-imidazolium iodide (DMPII), 0.03 M I2, 0.5 M 4-tert-butylpyridine (4-TBP) in a mixed solvent of acetonitrile and 3-methoxypropionitrile (1:1, v/v)",0.09,CDCA 1mM,-,"TiO2, 12uM thickness",-,-,"AM1.5G, 100 mW/cm2",-,Wei Cao and Manman Fang and Zhaofei Chai and Han Xu and Tainan Duan and Zhen Li and Xingguo Chen and Jingui Qin and Hongwei Han,"New D{\textendash}$\uppi${\textendash}A organic dyes containing a tert-butyl-capped indolo[3,2,1-jk]carbazole donor with bithiophene unit as $\uppi$-linker for dye-sensitized solar cells",{RSC} Adv.,5,10.1039/c5ra02720a,32967--32975,42,,01/01/2015,Cao_2015,,,CCCCCCc1cc(sc1c1sc(c(c1)CCCCCC)/C=C(/C(=O)O)\C#N)c1ccc2c(c1)n1c3ccc(cc3c3c1c2cc(c3)C(C)(C)C)C(C)(C)C,carbazole,464,,THF
760,8.02,0.72,3,"0.1 M lithium iodide, 0.6 M dimethylpropyl-imidazolium iodide (DMPII), 0.03 M I2, 0.5 M 4-tert-butylpyridine (4-TBP) in a mixed solvent of acetonitrile and 3-methoxypropionitrile (1:1, v/v)",0.09,CDCA 10mM,-,"TiO2, 12uM thickness",-,-,"AM1.5G, 100 mW/cm2",-,Wei Cao and Manman Fang and Zhaofei Chai and Han Xu and Tainan Duan and Zhen Li and Xingguo Chen and Jingui Qin and Hongwei Han,"New D{\textendash}$\uppi${\textendash}A organic dyes containing a tert-butyl-capped indolo[3,2,1-jk]carbazole donor with bithiophene unit as $\uppi$-linker for dye-sensitized solar cells",{RSC} Adv.,5,10.1039/c5ra02720a,32967--32975,42,,01/01/2015,Cao_2015,,,CCCCCCc1cc(sc1c1sc(c(c1)CCCCCC)/C=C(/C(=O)O)\C#N)c1ccc2c(c1)n1c3ccc(cc3c3c1c2cc(c3)C(C)(C)C)C(C)(C)C,carbazole,464,,THF
530,10.41,0.72,3.96,"0.1 M lithium iodide, 0.6 M dimethylpropyl-imidazolium iodide (DMPII), 0.03 M I2, 0.5 M 4-tert-butylpyridine (4-TBP) in a mixed solvent of acetonitrile and 3-methoxypropionitrile (1:1, v/v)",0.09,-,-,TiO2 film,209 nmol/cm2,-,AM 1.5G,-,Wei Cao and Manman Fang and Zhaofei Chai and Han Xu and Tainan Duan and Zhen Li and Xingguo Chen and Jingui Qin and Hongwei Han,"New D{\textendash}$\uppi${\textendash}A organic dyes containing a tert-butyl-capped indolo[3,2,1-jk]carbazole donor with bithiophene unit as $\uppi$-linker for dye-sensitized solar cells",{RSC} Adv.,5,10.1039/c5ra02720a,32967--32975,42,,01/01/2015,Cao_2015,,,N#C/C(=C\c1ccc(s1)c1ccc(s1)c1ccc2c(c1)n1c3ccc(cc3c3c1c2cc(c3)C(C)(C)C)C(C)(C)C)/C(=O)O,carbazole,461,,THF
550,10.51,0.72,4.19,"0.1 M lithium iodide, 0.6 M dimethylpropyl-imidazolium iodide (DMPII), 0.03 M I2, 0.5 M 4-tert-butylpyridine (4-TBP) in a mixed solvent of acetonitrile and 3-methoxypropionitrile (1:1, v/v)",0.09,CDCA 1mM,-,TiO2 film,-,-,AM 1.5G,-,Wei Cao and Manman Fang and Zhaofei Chai and Han Xu and Tainan Duan and Zhen Li and Xingguo Chen and Jingui Qin and Hongwei Han,"New D{\textendash}$\uppi${\textendash}A organic dyes containing a tert-butyl-capped indolo[3,2,1-jk]carbazole donor with bithiophene unit as $\uppi$-linker for dye-sensitized solar cells",{RSC} Adv.,5,10.1039/c5ra02720a,32967--32975,42,,01/01/2015,Cao_2015,,,N#C/C(=C\c1ccc(s1)c1ccc(s1)c1ccc2c(c1)n1c3ccc(cc3c3c1c2cc(c3)C(C)(C)C)C(C)(C)C)/C(=O)O,carbazole,461,,THF
560,12.16,0.69,4.68,"0.1 M lithium iodide, 0.6 M dimethylpropyl-imidazolium iodide (DMPII), 0.03 M I2, 0.5 M 4-tert-butylpyridine (4-TBP) in a mixed solvent of acetonitrile and 3-methoxypropionitrile (1:1, v/v)",0.09,CDCA 10mM,-,TiO2 film,-,-,AM 1.5G,-,Wei Cao and Manman Fang and Zhaofei Chai and Han Xu and Tainan Duan and Zhen Li and Xingguo Chen and Jingui Qin and Hongwei Han,"New D{\textendash}$\uppi${\textendash}A organic dyes containing a tert-butyl-capped indolo[3,2,1-jk]carbazole donor with bithiophene unit as $\uppi$-linker for dye-sensitized solar cells",{RSC} Adv.,5,10.1039/c5ra02720a,32967--32975,42,,01/01/2015,Cao_2015,,,N#C/C(=C\c1ccc(s1)c1ccc(s1)c1ccc2c(c1)n1c3ccc(cc3c3c1c2cc(c3)C(C)(C)C)C(C)(C)C)/C(=O)O,carbazole,461,,THF
550,7.01,0.74,2.85,"0.1 M lithium iodide, 0.6 M dimethylpropyl-imidazolium iodide (DMPII), 0.03 M I2, 0.5 M 4-tert-butylpyridine (4-TBP) in a mixed solvent of acetonitrile and 3-methoxypropionitrile (1:1, v/v)",0.09,-,-,TiO2 film,121 nmol/cm2,-,AM 1.5G,-,Wei Cao and Manman Fang and Zhaofei Chai and Han Xu and Tainan Duan and Zhen Li and Xingguo Chen and Jingui Qin and Hongwei Han,"New D{\textendash}$\uppi${\textendash}A organic dyes containing a tert-butyl-capped indolo[3,2,1-jk]carbazole donor with bithiophene unit as $\uppi$-linker for dye-sensitized solar cells",{RSC} Adv.,5,10.1039/c5ra02720a,32967--32975,42,,01/01/2015,Cao_2015,,,CCCCCCc1cc(sc1c1sc(c(c1)CCCCCC)/C=C(/C(=O)O)\C#N)c1ccc2c(c1)n1c3ccc(cc3c3c1c2cc(c3)C(C)(C)C)C(C)(C)C,carbazole,464,,THF
610,11.43,0.69,4.66,"0.1 M lithium iodide, 0.6 M dimethylpropyl-imidazolium iodide (DMPII), 0.03 M I2, 0.5 M 4-tert-butylpyridine (4-TBP) in a mixed solvent of acetonitrile and 3-methoxypropionitrile (1:1, v/v)",0.09,CDCA 1mM,-,TiO2 film,-,-,AM 1.5G,-,Wei Cao and Manman Fang and Zhaofei Chai and Han Xu and Tainan Duan and Zhen Li and Xingguo Chen and Jingui Qin and Hongwei Han,"New D{\textendash}$\uppi${\textendash}A organic dyes containing a tert-butyl-capped indolo[3,2,1-jk]carbazole donor with bithiophene unit as $\uppi$-linker for dye-sensitized solar cells",{RSC} Adv.,5,10.1039/c5ra02720a,32967--32975,42,,01/01/2015,Cao_2015,,,CCCCCCc1cc(sc1c1sc(c(c1)CCCCCC)/C=C(/C(=O)O)\C#N)c1ccc2c(c1)n1c3ccc(cc3c3c1c2cc(c3)C(C)(C)C)C(C)(C)C,carbazole,464,,THF
550,8.02,0.72,3.17,"0.1 M lithium iodide, 0.6 M dimethylpropyl-imidazolium iodide (DMPII), 0.03 M I2, 0.5 M 4-tert-butylpyridine (4-TBP) in a mixed solvent of acetonitrile and 3-methoxypropionitrile (1:1, v/v)",0.09,CDCA 10mM,-,TiO2 film,-,-,AM 1.5G,-,Wei Cao and Manman Fang and Zhaofei Chai and Han Xu and Tainan Duan and Zhen Li and Xingguo Chen and Jingui Qin and Hongwei Han,"New D{\textendash}$\uppi${\textendash}A organic dyes containing a tert-butyl-capped indolo[3,2,1-jk]carbazole donor with bithiophene unit as $\uppi$-linker for dye-sensitized solar cells",{RSC} Adv.,5,10.1039/c5ra02720a,32967--32975,42,,01/01/2015,Cao_2015,,,CCCCCCc1cc(sc1c1sc(c(c1)CCCCCC)/C=C(/C(=O)O)\C#N)c1ccc2c(c1)n1c3ccc(cc3c3c1c2cc(c3)C(C)(C)C)C(C)(C)C,carbazole,464,,THF
609,9.83,0.7,5.02,"0.6 M 3-hexyl-1,2-dimethyl imidazolium iodide, 0.04 M iodine, 0.025 M LiI, 0.05 M guanidium thiocyanate, and 0.28 M tert-butylpyridine in acetonitrile",0.18,CDCA 10mM,-,TiO2 13uM thickness,-,-,AM 1.5 G,-,Duckhyun Kim and Jae Kwan Lee and Sang Ook Kang and Jaejung Ko,Molecular engineering of organic dyes containing N-aryl carbazole moiety for solar cell,Tetrahedron,63,10.1016/j.tet.2006.12.082,1913--1922,9,,01/01/2007,Kim_2007,,,N#CC(=Cc1ccc(s1)c1ccc2c(c1)c1ccccc1n2c1ccc2c(c1)C(C)(C)c1c2cccc1)C(=O)O,carbazole,411,528,ethanol
714,11.5,0.66,5.15,"0.6 M 3-hexyl-1,2-dimethyl imidazolium iodide, 0.04 M iodine, 0.025 M LiI, 0.05 M guanidium thiocyanate, and 0.28 M tert-butylpyridine in acetonitrile",0.18,CDCA 10mM,-,TiO2 13uM thickness,-,-,AM 1.5 G,-,Duckhyun Kim and Jae Kwan Lee and Sang Ook Kang and Jaejung Ko,Molecular engineering of organic dyes containing N-aryl carbazole moiety for solar cell,Tetrahedron,63,10.1016/j.tet.2006.12.082,1913--1922,9,,01/01/2007,Kim_2007,,,N#CC(=Cc1ccc(s1)c1ccc(s1)c1ccc2c(c1)c1ccccc1n2c1ccc2c(c1)C(C)(C)c1c2cccc1)C(=O)O,carbazole,435,595,ethanol
874,7.85,0.71,3.87,"0.6 M 3-hexyl-1,2-dimethyl imidazolium iodide, 0.04 M iodine, 0.025 M LiI, 0.05 M guanidium thiocyanate, and 0.28 M tert-butylpyridine in acetonitrile",0.18,CDCA 10mM,-,TiO2 13uM thickness,-,-,AM 1.5 G,-,Duckhyun Kim and Jae Kwan Lee and Sang Ook Kang and Jaejung Ko,Molecular engineering of organic dyes containing N-aryl carbazole moiety for solar cell,Tetrahedron,63,10.1016/j.tet.2006.12.082,1913--1922,9,,01/01/2007,Kim_2007,,,N#CC(=Cc1ccc(s1)c1ccc2c(c1)c1ccccc1n2c1ccc(cc1)C=C(c1ccccc1)c1ccccc1)C(=O)O,carbazole,406,538,ethanol
919,9.11,0.68,3.76,"0.6 M 3-hexyl-1,2-dimethyl imidazolium iodide, 0.04 M iodine, 0.025 M LiI, 0.05 M guanidium thiocyanate, and 0.28 M tert-butylpyridine in acetonitrile",0.18,CDCA 10mM,-,TiO2 13uM thickness,-,-,AM 1.5 G,-,Duckhyun Kim and Jae Kwan Lee and Sang Ook Kang and Jaejung Ko,Molecular engineering of organic dyes containing N-aryl carbazole moiety for solar cell,Tetrahedron,63,10.1016/j.tet.2006.12.082,1913--1922,9,,01/01/2007,Kim_2007,,,N#CC(=Cc1ccc(s1)C=Cc1ccc(s1)c1ccc2c(c1)c1ccccc1n2c1ccc2c(c1)C(C)(C)c1c2cccc1)C(=O)O,carbazole,451,643,ethanol
802,11,0.64,4.8,"0.6 M 1,2-dimethyl-3-n-propylimidazolium iodide (DMPImI) + 0.1 M LiI + 0.05 M I2 + 0.5 M 4-tertbutylpyridine (TBP) in acetonitrile",0.16,-,-,TiO2 4.8 uM thickness,-,-,AM 1.5 G,-,Nagatoshi Koumura and Zhong-Sheng Wang and Masanori Miyashita and Yu Uemura and Hiroki Sekiguchi and Yan Cui and Atsunori Mori and Shogo Mori and Kohjiro Hara,Substituted carbazole dyes for efficient molecular photovoltaics: long electron lifetime and high open circuit voltage performance,Journal of Materials Chemistry,19,10.1039/b905831a,4829,27,,01/01/2009,Koumura_2009,,,CCCCCCCOc1ccc2c(c1)n(CC)c1c2cc(cc1)c1sc(c(c1)CCCCCC)c1sc(c(c1)CCCCCC)c1sc(c(c1)CCCCCC)/C=C(\C(=O)O)/C#N,carbazole,483,,20%THF-toluene
728,1.1,0.67,4.6,"0.6 M 1,2-dimethyl-3-n-propylimidazolium iodide (DMPImI) + 0.1 M LiI + 0.05 M I2 + 0.5 M 4-tertbutylpyridine (TBP) in acetonitrile",0.16,-,-,TiO2 4.6 uM thickness,-,-,AM 1.5 G,-,Nagatoshi Koumura and Zhong-Sheng Wang and Masanori Miyashita and Yu Uemura and Hiroki Sekiguchi and Yan Cui and Atsunori Mori and Shogo Mori and Kohjiro Hara,Substituted carbazole dyes for efficient molecular photovoltaics: long electron lifetime and high open circuit voltage performance,Journal of Materials Chemistry,19,10.1039/b905831a,4829,27,,01/01/2009,Koumura_2009,,,CCCCCCCOc1ccc2c(c1)n(CC)c1c2cc(cc1)c1sc(c(c1)CCCCCC)c1sc(c(c1)CCCCCC)c1sc(c(c1)CCCCCC)/C=C(\C(=O)O)/C#N,carbazole,483,,20%THF-toluene
796,11,0.6,4.7,"0.6 M 1,2-dimethyl-3-n-propylimidazolium iodide (DMPImI) + 0.1 M LiI + 0.05 M I2 + 0.5 M 4-tertbutylpyridine (TBP) in acetonitrile",0.16,-,-,TiO2 4.7 uM thickness,-,-,AM 1.5 G,-,Nagatoshi Koumura and Zhong-Sheng Wang and Masanori Miyashita and Yu Uemura and Hiroki Sekiguchi and Yan Cui and Atsunori Mori and Shogo Mori and Kohjiro Hara,Substituted carbazole dyes for efficient molecular photovoltaics: long electron lifetime and high open circuit voltage performance,Journal of Materials Chemistry,19,10.1039/b905831a,4829,27,,01/01/2009,Koumura_2009,,,CCCCCCCOc1ccc2c(c1)n(CC)c1c2cc(cc1)c1sc(c(c1)CCCCCC)c1sc(c(c1)CCCCCC)c1sc(c(c1)CCCCCC)c1sc(c(c1)CCCCCC)/C=C(\C(=O)O)/C#N,carbazole,480,,20%THF-toluene
701,1.2,0.66,5,"0.6 M 1,2-dimethyl-3-n-propylimidazolium iodide (DMPImI) + 0.1 M LiI + 0.05 M I2 + 0.5 M 4-tertbutylpyridine (TBP) in acetonitrile",0.16,-,-,TiO2 5 uM thickness,-,-,AM 1.5 G,-,Nagatoshi Koumura and Zhong-Sheng Wang and Masanori Miyashita and Yu Uemura and Hiroki Sekiguchi and Yan Cui and Atsunori Mori and Shogo Mori and Kohjiro Hara,Substituted carbazole dyes for efficient molecular photovoltaics: long electron lifetime and high open circuit voltage performance,Journal of Materials Chemistry,19,10.1039/b905831a,4829,27,,01/01/2009,Koumura_2009,,,CCCCCCCOc1ccc2c(c1)n(CC)c1c2cc(cc1)c1sc(c(c1)CCCCCC)c1sc(c(c1)CCCCCC)c1sc(c(c1)CCCCCC)c1sc(c(c1)CCCCCC)/C=C(\C(=O)O)/C#N,carbazole,480,,20%THF-toluene
755,11,0.64,5,"0.6 M 1,2-dimethyl-3-n-propylimidazolium iodide (DMPImI) + 0.1 M LiI + 0.05 M I2 + 0.5 M 4-tertbutylpyridine (TBP) in acetonitrile",0.16,-,-,TiO2 5 uM thickness,-,-,AM 1.5 G,-,Nagatoshi Koumura and Zhong-Sheng Wang and Masanori Miyashita and Yu Uemura and Hiroki Sekiguchi and Yan Cui and Atsunori Mori and Shogo Mori and Kohjiro Hara,Substituted carbazole dyes for efficient molecular photovoltaics: long electron lifetime and high open circuit voltage performance,Journal of Materials Chemistry,19,10.1039/b905831a,4829,27,,01/01/2009,Koumura_2009,,,CCCCCCc1cc(sc1c1sc(c(c1)CCCCCC)c1sc(c(c1)CCCCCC)/C=C(/C(=O)O)\C#N)c1sc(cc1CCCCCC)c1ccc2c(c1)c1ccccc1n2CC,carbazole,,,-
795,13.1,0.62,6.3,"0.6 M 1,2-dimethyl-3-n-propylimidazolium iodide (DMPImI) + 0.1 M LiI + 0.05 M I2 + 0.5 M 4-tertbutylpyridine (TBP) in acetonitrile",0.25,-,-,TiO2 6.3 uM thickness,-,-,AM 1.5 G,-,Nagatoshi Koumura and Zhong-Sheng Wang and Masanori Miyashita and Yu Uemura and Hiroki Sekiguchi and Yan Cui and Atsunori Mori and Shogo Mori and Kohjiro Hara,Substituted carbazole dyes for efficient molecular photovoltaics: long electron lifetime and high open circuit voltage performance,Journal of Materials Chemistry,19,10.1039/b905831a,4829,27,,01/01/2009,Koumura_2009,,,CCCCCCCOc1ccc2c(c1)n(CC)c1c2cc(cc1)c1sc(c(c1)CCCCCC)c1sc(c(c1)CCCCCC)c1sc(c(c1)CCCCCC)/C=C(\C(=O)O)/C#N,carbazole,483,,20%THF-toluene
743,14.5,0.71,7.8,"0.6 M 1,2-dimethyl-3-n-propylimidazolium iodide (DMPImI) + 0.1 M LiI + 0.05 M I2 + 0.5 M 4-tertbutylpyridine (TBP) in acetonitrile",0.25,-,-,TiO2 7.8 uM thickness,-,-,AM 1.5 G,-,Nagatoshi Koumura and Zhong-Sheng Wang and Masanori Miyashita and Yu Uemura and Hiroki Sekiguchi and Yan Cui and Atsunori Mori and Shogo Mori and Kohjiro Hara,Substituted carbazole dyes for efficient molecular photovoltaics: long electron lifetime and high open circuit voltage performance,Journal of Materials Chemistry,19,10.1039/b905831a,4829,27,,01/01/2009,Koumura_2009,,,CCCCCCCOc1ccc2c(c1)n(CC)c1c2cc(cc1)c1sc(c(c1)CCCCCC)c1sc(c(c1)CCCCCC)c1sc(c(c1)CCCCCC)/C=C(\C(=O)O)/C#N,carbazole,483,,20%THF-toluene
700,14.5,0.69,7.3,"0.6 M 1,2-dimethyl-3-n-propylimidazolium iodide (DMPImI) + 0.1 M LiI + 0.05 M I2 + 0.5 M 4-tertbutylpyridine (TBP) in acetonitrile",0.25,-,-,TiO2 7.3 uM thickness,-,-,AM 1.5 G,-,Nagatoshi Koumura and Zhong-Sheng Wang and Masanori Miyashita and Yu Uemura and Hiroki Sekiguchi and Yan Cui and Atsunori Mori and Shogo Mori and Kohjiro Hara,Substituted carbazole dyes for efficient molecular photovoltaics: long electron lifetime and high open circuit voltage performance,Journal of Materials Chemistry,19,10.1039/b905831a,4829,27,,01/01/2009,Koumura_2009,,,CCCCCCCOc1ccc2c(c1)n(CC)c1c2cc(cc1)c1sc(c(c1)CCCCCC)c1sc(c(c1)CCCCCC)c1sc(c(c1)CCCCCC)c1sc(c(c1)CCCCCC)/C=C(\C(=O)O)/C#N,carbazole,480,,20%THF-toluene
650,16,0.71,8.1,"0.6 M 1,2-dimethyl-3-n-propylimidazolium iodide (DMPImI) + 0.1 M LiI + 0.05 M I2 + 0.5 M 4-tertbutylpyridine (TBP) in acetonitrile",0.25,-,-,TiO2 8.1 uM thickness,-,-,AM 1.5 G,-,Nagatoshi Koumura and Zhong-Sheng Wang and Masanori Miyashita and Yu Uemura and Hiroki Sekiguchi and Yan Cui and Atsunori Mori and Shogo Mori and Kohjiro Hara,Substituted carbazole dyes for efficient molecular photovoltaics: long electron lifetime and high open circuit voltage performance,Journal of Materials Chemistry,19,10.1039/b905831a,4829,27,,01/01/2009,Koumura_2009,,,CCCCCCCOc1ccc2c(c1)n(CC)c1c2cc(cc1)c1sc(c(c1)CCCCCC)c1sc(c(c1)CCCCCC)c1sc(c(c1)CCCCCC)/C=C(\C(=O)O)/C#N,carbazole,483,,20%THF-toluene
741,3.76,0.77,1.79,"0.6 M 3-hexyl-1,2-dimethyl imidazolium iodide, 0.04 M iodine, 0.025 M LiI, 0.05 M guanidium thiocyanate, and 0.28 M tert-butylpyridine in acetonitrile",0.18,CDCA 10mM,-,TiO2 13uM thickness,-,-,AM 1.5 G,-,Duckhyun Kim and Jae Kwan Lee and Sang Ook Kang and Jaejung Ko,Molecular engineering of organic dyes containing N-aryl carbazole moiety for solar cell,Tetrahedron,63,10.1016/j.tet.2006.12.082,1913--1922,9,,01/01/2007,Kim_2007,,,OC(=O)CN1C(=S)SC(=Cc2ccc(s2)c2ccc3c(c2)c2ccccc2n3c2ccc3c(c2)C(C)(C)c2c3cccc2)C1=O,carbazole,469,619,ethanol
636,1.39,0.73,0.55,"0.6 M 3-hexyl-1,2-dimethyl imidazolium iodide, 0.04 M iodine, 0.025 M LiI, 0.05 M guanidium thiocyanate, and 0.28 M tert-butylpyridine in acetonitrile",0.18,CDCA 10mM,-,TiO2 13uM thickness,-,-,AM 1.5 G,-,Duckhyun Kim and Jae Kwan Lee and Sang Ook Kang and Jaejung Ko,Molecular engineering of organic dyes containing N-aryl carbazole moiety for solar cell,Tetrahedron,63,10.1016/j.tet.2006.12.082,1913--1922,9,,01/01/2007,Kim_2007,,,OC(=O)CN1C(=S)SC(=Cc2ccc(s2)c2ccc(s2)c2ccc3c(c2)c2ccccc2n3c2ccc3c(c2)C(C)(C)c2c3cccc2)C1=O,carbazole,489,600,ethanol
675,12.52,0.676,5.6,iodide/triiodide,-,-,-,TiO2 thin film (20 um),-,24 hours,AM 1.5G 100 mW/cm2,-,Sung Soo Park and Yong Sun Won and Young Cheol Choi and Jae Hong Kim,Molecular Design of Organic Dyes with Double Electron Acceptor for Dye-Sensitized Solar Cell,Energy {\&} Fuels,23,10.1021/ef900207y,3732--3736,7,,01/01/2009,Park_2009,,,CCCC[C@@H](CN1c2ccc(cc2Sc2c1cccc2)/C=C(/C(=O)O)\C#N)CC,Phenothiazine,462,,Dichloromethane
728,4.65,0.64,2.71,"0.6 M 1-methyl-3-propylimidazolium iodide (PMII), 0.10 M guanidinium thiocyanate, 0.03 M I2 , 0.5 M tert-butylpyridine in acetonitrile and valeronitrile (85:15)",0.16,0.1 mM CDCA,-,TiO2 thin film (14 um transparent layer and 4 um scattering layer),81 nmol/cm2,12 hours,AM 1.5G 100 mW/cm2,-,Yanping Hong and Zafar Iqbal and Xiaoli Yin and Derong Cao,Synthesis of double D{\textendash}A branched organic dyes employing indole and phenoxazine as donors for efficient {DSSCs},Tetrahedron,70,10.1016/j.tet.2014.03.086,6296--6302,36,,01/01/2014,Hong_2014,,,N#C/C(=C\c1ccc2c(c1)Oc1c(N2CCCCCCN2c3ccccc3Oc3c2ccc(c3)/C=C(/C(=O)O)\C#N)cccc1)/C(=O)O,phenothiazine,476,576,THF
570,4.7,0.78,2.1,"0.3 M HMII, 0.5 M LiI, 0.05 M I2 and 0.5 M TBP in MPN",0.2,-,-,TiO2 thin film (12 um thick 15-20 nm particles with scattering layer 4um containing 300-500 nm particles),-,-,AM 1.5G 100 mW/cm2,-,Zhongquan Wan and Chunyang Jia and Yandong Duan and Jiaqiang Zhang and Yuan Lin and Yu Shi,"Effects of different acceptors in phenothiazine-triphenylamine dyes on the optical, electrochemical, and photovoltaic properties",Dyes and Pigments,94,10.1016/j.dyepig.2011.12.009,150--155,1,,01/01/2012,Wan_2012,,,OC(=O)CN1C(=S)S/C(=C\c2ccc(cc2)N(c2ccc(cc2)N2c3ccccc3Sc3c2cccc3)c2ccc(cc2)N2c3ccccc3Sc3c2cccc3)/C1=O,"triphenylamine, phenothiazine",468,543,dichloromethane
448,6,0.732,2,"0.6 M 1,2-dimetyl-3-propyl imidazolium iodide, 0.05 M iodine, 0.1 M LiI in acetonitrile",-,10 mM CDCA,-,TiO2 thin film (13 um thick with 4 um scattering layer containing 400 nm particles),-,4 hours,AM 1.5G 100 mW/cm2,-,Seong Hee Bae and Kang Deuk Seo and Won Seok Choi and Ji Yeoun Hong and Hwan Kyu Kim,Near-{IR} organic sensitizers containing squaraine and phenothiazine units for dye-sensitized solar cells,Dyes and Pigments,113,10.1016/j.dyepig.2014.07.031,18--26,,,01/01/2015,Bae_2015,,,CCCCCCN1c2ccc(cc2Sc2c1ccc(c2)OC[C@H](CCCC)CC)c1ccc(s1)[C@@H]1[C@H]([O-])/C(=C/[C@@H]2[NH+](CCCCCCCC)c3c(C2(C)C)cc(cc3)C(=O)O)/C1=O,phenothiazine,653,775,THF
580,13.75,0.69,5.52,"0.6 M 1-butyl-3-methylimidazolium iodide (BMII), 0.05 M LiI, 0.03 M I2, 0.5 M 4-tert-butylpyridine, and 0.1 M guanidinium thiocyanate in a mixture of acetonitrile–valeronitrile (85:15, v/v)",0.125,-,-,TiO2 film (12 um thick + 4 um scattering layer),-,24 hours,AM 1.5G 100mW/cm2,-,Chin-Lung Chung and Chih-Han Chen and Chih-Hung Tsai and Ken-Tsung Wong,Novel organic dyes containing N-bridged oligothiophene coplanar cores for dye-sensitized solar cells,Organic Electronics,18,10.1016/j.orgel.2015.01.005,8--16,,,01/01/2015,Chung_2015,,,CCCCC(Cn1c2c3n(CC(CCCC)CC)c4c(c3sc2c2c1sc(c2)/C=C(\C(=O)O)/C#N)sc(c4)/C=C(/C(=O)O)\C#N)CC,oligothiophene,555,,THF
706,16.36,0.645,7.5,"0.6 M DMPII, 0.06 M LiI, 0.4 M TBP, 0.02 M I2 in dry acetonitrile",0.1256,-,-,TiO2 films (10 um in thickness) with a scattering layer (4 um),-,12 hours,AM 1.5G 100 mW/cm2,-,Xichuan Yang and Jianghua Zhao and Lei Wang and Jie Tian and Licheng Sun,Phenothiazine derivatives-based D{\textendash}$\uppi${\textendash}A and D{\textendash}A{\textendash}$\uppi${\textendash}A organic dyes for dye-sensitized solar cells,{RSC} Advances,4,10.1039/c4ra01858c,24377,46,,01/01/2014,Yang_2014,,,CCCCN1c2ccc(cc2Sc2c1ccc(c2)c1ccc(cc1OCCCC)OCCCC)c1ccc(s1)c1ccc(s1)/C=C(/C(=O)O)\C#N,phenothiazine,457,,dichloromethane
730,12.08,0.69,5.07,OPV-AN-I,0.16,-,-,TiO2 8-12 uM thickness,-,24 hours,"AM1.5G, 100 mW/cm2",-,Liang Han and Xiaoyan Zu and Yanhong Cui and Huabiao Wu and Qing Ye and Jianrong Gao,Novel D{\textendash}A{\textendash}$\uppi${\textendash}A carbazole dyes containing benzothiadiazole chromophores for dye-sensitized solar cells,Organic Electronics,15,10.1016/j.orgel.2014.04.016,1536--1544,7,,01/01/2014,Han_2014,,,CCCCn1c2ccc(cc2c2c1cccc2)c1ccc(c2c1nsn2)c1ccc(s1)/C=C(\C(=O)O)/C#N,"carbazole, benzothiadiazole",486,593,CH3OH+CHCl3
767,10.99,0.69,5.4,OPV-AN-I,0.16,-,-,TiO2 8-12 uM thickness,-,24 hours,"AM1.5G, 100 mW/cm2",-,Liang Han and Xiaoyan Zu and Yanhong Cui and Huabiao Wu and Qing Ye and Jianrong Gao,Novel D{\textendash}A{\textendash}$\uppi${\textendash}A carbazole dyes containing benzothiadiazole chromophores for dye-sensitized solar cells,Organic Electronics,15,10.1016/j.orgel.2014.04.016,1536--1544,7,,01/01/2014,Han_2014,,,CCCCn1c2ccc(cc2c2c1cccc2)c1ccc(c2c1nsn2)c1ccc(cc1)/C=C(\C(=O)O)/C#N,"carbazole, benzothiadiazole",441,568,CH3OH+CHCl3
792,10.2,0.65,5.1,"0.6 M DMPImI, 0.1 M LiI, 0.05 M I2, 0.5 M TBP in acetonitrile",0.2399,-,-,TiO2 6uM thickness,-,-,"AM1.5G, 100 mW/cm2",-,Shingo Kajiyama and Yu Uemura and Hidetoshi Miura and Kohjiro Hara and Nagatoshi Koumura,Organic dyes with oligo-n-hexylthiophene for dye-sensitized solar cells: Relation between chemical structure of donor and photovoltaic performance,Dyes and Pigments,92,10.1016/j.dyepig.2011.08.016,1250--1256,3,,01/01/2012,Kajiyama_2012,,,CCCCCCc1cc(sc1c1sc(c(c1)CCCCCC)C=C(C(=O)O)C#N)c1ccc2c(c1)c1ccccc1n2CC,carbazole,474,,20%THF-toluene
