Repository: PaulC61/Cheminformatics

# Cheminformatics
Repository for:
Cheminformatics Masters students of University of Strasbourg 2020 - 2022
+ My own projects related to the course

File: InternshipM2_BIU/rawDSSCDBdata.csv (part 4 of 77)
VOC,JSC,FF,PCE,Electrolyte,Active area,Co-adsorbent,Co-sensitizer,Semiconductor,Dye loading,Exposure time,Solar simulator,Performance comment,Article author,Article title,Article journal,Article volume,Article DOI,Article pages,Article issue nr,Article EID,Article year,Article year,Article electronic id,Article keywords,Molecule SMILE,Molecule keywords,Molecule spectrum absorption maxima,Molecule spectrum emission maxima,Molecule spectrum solvent
580,9.71,0.72,5.3,"0.6 M DMPImI, 0.1 M LiI, 0.05 M I2, 0.5 M TBP in acetonitrile",0.2399,-,-,TiO2 6uM thickness,-,-,"AM1.5G, 100 mW/cm2",-,Shingo Kajiyama and Yu Uemura and Hidetoshi Miura and Kohjiro Hara and Nagatoshi Koumura,Organic dyes with oligo-n-hexylthiophene for dye-sensitized solar cells: Relation between chemical structure of donor and photovoltaic performance,Dyes and Pigments,92,10.1016/j.dyepig.2011.08.016,1250--1256,3,,01/01/2012,Kajiyama_2012,,,CCCCCCc1cc(sc1c1cc(c(s1)C=C(C(=O)O)C#N)CCCCCC)c1ccc2c(c1)c1ccccc1n2c1ccccc1,carbazole,473,,20%THF-toluene
660,9.73,0.72,5.4,"0.6 M DMPImI, 0.1 M LiI, 0.05 M I2, 0.5 M TBP in acetonitrile",0.2399,-,-,TiO2 6uM thickness,-,-,AM1.5 G 100 mW/cm2,-,Shingo Kajiyama and Yu Uemura and Hidetoshi Miura and Kohjiro Hara and Nagatoshi Koumura,Organic dyes with oligo-n-hexylthiophene for dye-sensitized solar cells: Relation between chemical structure of donor and photovoltaic performance,Dyes and Pigments,92,10.1016/j.dyepig.2011.08.016,1250--1256,3,,01/01/2012,Kajiyama_2012,,,CCCCCCc1cc(sc1c1cc(c(s1)C=C(C(=O)O)C#N)CCCCCC)c1ccc2c(c1)c1ccccc1n2c1ccc(cc1)OC,carbazole,472,,20%THF-toluene
938,3.9,0.681,1.56,"0.6 M propyl methyl imidazolium iodide, 0.03 M I2, 0.1 M guanidine thiocyanate and 0.5 M tributyl phosphate in the solution of 85:15 ratio of acetonitrile and Valeronitrile",0.2399,-,-,TiO2 12uM thickness,-,-,AM1.5 G 100 mW/cm2,-,Ashok Keerthi and Deepa Sriramulu and Yeru Liu and Chan Thuang Yuan Timothy and Qing Wang and Suresh Valiyaveettil,Architectural influence of carbazole push{\textendash}pull{\textendash}pull dyes on dye sensitized solar cells,Dyes and Pigments,99,10.1016/j.dyepig.2013.07.002,787--797,3,,01/01/2013,Keerthi_2013,,,N#CC(=Cc1ccc(s1)c1ccc(c2c1nsn2)c1ccc(cc1)n1c2ccccc2c2c1cccc2)C(=O)O,carbazole,445,557,THF
627,7.37,0.686,3.29,"0.6 M propyl methyl imidazolium iodide, 0.03 M I2, 0.1 M guanidine thiocyanate and 0.5 M tributyl phosphate in the solution of 85:15 ratio of acetonitrile and Valeronitrile",0.2399,-,-,TiO2 12uM thickness,-,-,AM1.5 G 100 mW/cm2,-,Ashok Keerthi and Deepa Sriramulu and Yeru Liu and Chan Thuang Yuan Timothy and Qing Wang and Suresh Valiyaveettil,Architectural influence of carbazole push{\textendash}pull{\textendash}pull dyes on dye sensitized solar cells,Dyes and Pigments,99,10.1016/j.dyepig.2013.07.002,787--797,3,,01/01/2013,Keerthi_2013,,,N#CC(=Cc1ccc(s1)c1ccc(c2c1nsn2)c1ccc2c(c1)c1ccccc1n2c1ccccc1)C(=O)O,carbazole,474,589,THF
620,8.3,0.738,3.8,"0.6 M propyl methyl imidazolium iodide, 0.03 M I2, 0.1 M guanidine thiocyanate and 0.5 M tributyl phosphate in the solution of 85:15 ratio of acetonitrile and Valeronitrile",0.2399,-,-,TiO2 12uM thickness,-,-,AM1.5 G 100 mW/cm2,-,Ashok Keerthi and Deepa Sriramulu and Yeru Liu and Chan Thuang Yuan Timothy and Qing Wang and Suresh Valiyaveettil,Architectural influence of carbazole push{\textendash}pull{\textendash}pull dyes on dye sensitized solar cells,Dyes and Pigments,99,10.1016/j.dyepig.2013.07.002,787--797,3,,01/01/2013,Keerthi_2013,,,CCCCC(Cn1c2ccc(cc2c2c1cccc2)c1ccc(c2c1nsn2)c1ccc(s1)C=C(C(=O)O)C#N)CC,carbazole,484,628,THF
632,4.85,0.735,2.36,"0.6 M propyl methyl imidazolium iodide, 0.03 M I2, 0.1 M guanidine thiocyanate and 0.5 M tributyl phosphate in the solution of 85:15 ratio of acetonitrile and Valeronitrile",0.2399,-,-,TiO2 12uM thickness,-,-,AM1.5 G 100 mW/cm2,-,Ashok Keerthi and Deepa Sriramulu and Yeru Liu and Chan Thuang Yuan Timothy and Qing Wang and Suresh Valiyaveettil,Architectural influence of carbazole push{\textendash}pull{\textendash}pull dyes on dye sensitized solar cells,Dyes and Pigments,99,10.1016/j.dyepig.2013.07.002,787--797,3,,01/01/2013,Keerthi_2013,,,CCCCC(COc1ccc(cc1)n1c2ccc(cc2c2c1cccc2)c1ccc(c2c1nsn2)c1ccc(s1)C=C(C(=O)O)C#N)CC,carbazole,476,595,THF
639,3.22,0.73,1.53,"0.6 M propyl methyl imidazolium iodide, 0.03 M I2, 0.1 M guanidine thiocyanate and 0.5 M tributyl phosphate in the solution of 85:15 ratio of acetonitrile and Valeronitrile",0.2399,-,-,TiO2 12uM thickness,-,-,AM1.5 G 100 mW/cm2,-,Ashok Keerthi and Deepa Sriramulu and Yeru Liu and Chan Thuang Yuan Timothy and Qing Wang and Suresh Valiyaveettil,Architectural influence of carbazole push{\textendash}pull{\textendash}pull dyes on dye sensitized solar cells,Dyes and Pigments,99,10.1016/j.dyepig.2013.07.002,787--797,3,,01/01/2013,Keerthi_2013,,,N#CC(=Cc1ccc(s1)c1ccc(c2c1nsn2)c1ccc2c(c1)n(c1ccccc1)c1c2cccc1)C(=O)O,carbazole,459,560,THF
673,2.43,0.711,1.2,"0.6 M propyl methyl imidazolium iodide, 0.03 M I2, 0.1 M guanidine thiocyanate and 0.5 M tributyl phosphate in the solution of 85:15 ratio of acetonitrile and Valeronitrile",0.2399,-,-,TiO2 12uM thickness,-,-,AM1.5 G 100 mW/cm2,-,Ashok Keerthi and Deepa Sriramulu and Yeru Liu and Chan Thuang Yuan Timothy and Qing Wang and Suresh Valiyaveettil,Architectural influence of carbazole push{\textendash}pull{\textendash}pull dyes on dye sensitized solar cells,Dyes and Pigments,99,10.1016/j.dyepig.2013.07.002,787--797,3,,01/01/2013,Keerthi_2013,,,CCCCC(COc1ccc(cc1)n1c2ccccc2c2c1cc(cc2)c1ccc(c2c1nsn2)c1ccc(s1)C=C(C(=O)O)C#N)CC,carbazole,461,557,THF
638,9.68,0.74,4.56,"0.6 M 1-methyl-3-propylimidazolium iodide (PMII), 0.10 M guanidinium thiocyanate, 0.05 M LiI, 0.07 M I2 and 0.5 M tert-butylpyridine in acetonitrile/Valeronitrile (85:15)",0.16,-,-,TiO2 films (12 um in thickness) with a scattering layer (4 um),-,24 hours,AM 1.5G 100 mW/cm2,-,Xu-Feng Zang and Zu-Sheng Huang and Han-Lun Wu and Zafar Iqbal and Lingyun Wang and Herbert Meier and Derong Cao,Molecular design of the diketopyrrolopyrrole-based dyes with varied donor units for efficient dye-sensitized solar cells,Journal of Power Sources,271,10.1016/j.jpowsour.2014.08.030,455--464,,,01/01/2014,Zang_2014,,,CCCCCCn1c(c2ccc(cc2)c2ccc3c(c2)Sc2c(N3CCCCCC)cccc2)c2c(c1=O)c(n(c2=O)CCCCCC)c1ccc(cc1)c1ccc(cc1)/C=C(/C(=O)O)\C#N,phenothiazine,500,,dichloromethane
830,13.33,0.62,6.87,"3-dimethylimidazolium iodide (1.0 M), LiI (0.05 M), I 2 (0.03 M), guanidinium thiocyanate (0.1 M), and TBP (0.5 M) in MeCN : valeronitrile (85 : 15, v/v)",0.25,10mM DCA,-,TiO2 thin film (16-18 um),-,12 hours,AM 1.5G 100 mW/cm2,-,Yuan Jay Chang and Po-Ting Chou and Yan-Zuo Lin and Motonori Watanabe and Chih-Jen Yang and Tsung-Mei Chin and Tahsin J. Chow,Organic dyes containing oligo-phenothiazine for dye-sensitized solar cells,Journal of Materials Chemistry,22,10.1039/c2jm35556f,21704,40,,01/01/2012,Chang_2012,,,CCCCCCOc1ccc(cc1)N1c2ccc(cc2Sc2c1ccc(c2)c1ccc2c(c1)Sc1c(N2c2ccc(cc2)OCCCCCC)ccc(c1)/C=C(/C(=O)O)\C#N)c1ccc2c(c1)Sc1c(N2c2ccc(cc2)OCCCCCC)cccc1,Phenothiazine,496,661,Dichloromethane
830,14.33,0.65,7.78,"3-dimethylimidazolium iodide (1.0 M), LiI (0.05 M), I 2 (0.03 M), guanidinium thiocyanate (0.1 M), and TBP (0.5 M) in MeCN : valeronitrile (85 : 15, v/v)",0.25,10mM DCA,-,TiO2 thin film (16-18 um),-,12 hours,AM 1.5G 100 mW/cm2,-,Yuan Jay Chang and Po-Ting Chou and Yan-Zuo Lin and Motonori Watanabe and Chih-Jen Yang and Tsung-Mei Chin and Tahsin J. Chow,Organic dyes containing oligo-phenothiazine for dye-sensitized solar cells,Journal of Materials Chemistry,22,10.1039/c2jm35556f,21704,40,,01/01/2012,Chang_2012,,,CCCCCCOc1ccc(cc1)N1c2ccc(cc2Sc2c1cccc2)c1ccc2c(c1)Sc1c(N2c2ccc(cc2)OCCCCCC)ccc(c1)/C=C(/C(=O)O)\C#N,Phenothiazine,495,662,Dichloromethane
800,13.03,0.67,6.98,"3-dimethylimidazolium iodide (1.0 M), LiI (0.05 M), I 2 (0.03 M), guanidinium thiocyanate (0.1 M), and TBP (0.5 M) in MeCN : valeronitrile (85 : 15, v/v)",0.25,10mM DCA,-,TiO2 thin film (16-18 um),-,12 hours,AM 1.5G 100 mW/cm2,-,Yuan Jay Chang and Po-Ting Chou and Yan-Zuo Lin and Motonori Watanabe and Chih-Jen Yang and Tsung-Mei Chin and Tahsin J. Chow,Organic dyes containing oligo-phenothiazine for dye-sensitized solar cells,Journal of Materials Chemistry,22,10.1039/c2jm35556f,21704,40,,01/01/2012,Chang_2012,,,CCCCCCOc1ccc(cc1)N1c2ccccc2Sc2c1ccc(c2)/C=C(/C(=O)O)\C#N,Phenothiazine,475,655,Dichloromethane
820,12.98,0.6,6.44,"3-dimethylimidazolium iodide (1.0 M), LiI (0.05 M), I 2 (0.03 M), guanidinium thiocyanate (0.1 M), and TBP (0.5 M) in MeCN : valeronitrile (85 : 15, v/v)",0.25,-,-,TiO2 thin film (16-18 um),-,12 hours,AM 1.5G 100 mW/cm2,-,Yuan Jay Chang and Po-Ting Chou and Yan-Zuo Lin and Motonori Watanabe and Chih-Jen Yang and Tsung-Mei Chin and Tahsin J. Chow,Organic dyes containing oligo-phenothiazine for dye-sensitized solar cells,Journal of Materials Chemistry,22,10.1039/c2jm35556f,21704,40,,01/01/2012,Chang_2012,,,CCCCCCOc1ccc(cc1)N1c2ccc(cc2Sc2c1ccc(c2)c1ccc2c(c1)Sc1c(N2c2ccc(cc2)OCCCCCC)ccc(c1)/C=C(/C(=O)O)\C#N)c1ccc2c(c1)Sc1c(N2c2ccc(cc2)OCCCCCC)cccc1,Phenothiazine,496,661,Dichloromethane
820,14,0.64,7.38,"3-dimethylimidazolium iodide (1.0 M), LiI (0.05 M), I 2 (0.03 M), guanidinium thiocyanate (0.1 M), and TBP (0.5 M) in MeCN : valeronitrile (85 : 15, v/v)",0.25,-,-,TiO2 thin film (16-18 um),-,12 hours,AM 1.5G 100 mW/cm2,-,Yuan Jay Chang and Po-Ting Chou and Yan-Zuo Lin and Motonori Watanabe and Chih-Jen Yang and Tsung-Mei Chin and Tahsin J. Chow,Organic dyes containing oligo-phenothiazine for dye-sensitized solar cells,Journal of Materials Chemistry,22,10.1039/c2jm35556f,21704,40,,01/01/2012,Chang_2012,,,CCCCCCOc1ccc(cc1)N1c2ccc(cc2Sc2c1cccc2)c1ccc2c(c1)Sc1c(N2c2ccc(cc2)OCCCCCC)ccc(c1)/C=C(/C(=O)O)\C#N,Phenothiazine,495,662,Dichloromethane
780,12.87,0.65,6.52,"3-dimethylimidazolium iodide (1.0 M), LiI (0.05 M), I 2 (0.03 M), guanidinium thiocyanate (0.1 M), and TBP (0.5 M) in MeCN : valeronitrile (85 : 15, v/v)",0.25,-,-,TiO2 thin film (16-18 um),-,12 hours,AM 1.5G 100 mW/cm2,-,Yuan Jay Chang and Po-Ting Chou and Yan-Zuo Lin and Motonori Watanabe and Chih-Jen Yang and Tsung-Mei Chin and Tahsin J. Chow,Organic dyes containing oligo-phenothiazine for dye-sensitized solar cells,Journal of Materials Chemistry,22,10.1039/c2jm35556f,21704,40,,01/01/2012,Chang_2012,,,CCCCCCOc1ccc(cc1)N1c2ccccc2Sc2c1ccc(c2)/C=C(/C(=O)O)\C#N,Phenothiazine,475,655,Dichloromethane
820,10.25,0.6,5.05,"3-dimethylimidazolium iodide (1.0 M), LiI (0.05 M), I 2 (0.03 M), guanidinium thiocyanate (0.1 M), and TBP (0.5 M) in MeCN : valeronitrile (85 : 15, v/v)",0.25,-,-,TiO2 thin film (16-18 um),-,12 hours,AM 1.5G 100 mW/cm2,-,Yuan Jay Chang and Po-Ting Chou and Yan-Zuo Lin and Motonori Watanabe and Chih-Jen Yang and Tsung-Mei Chin and Tahsin J. Chow,Organic dyes containing oligo-phenothiazine for dye-sensitized solar cells,Journal of Materials Chemistry,22,10.1039/c2jm35556f,21704,40,,01/01/2012,Chang_2012,,,CCCCCCN1c2ccc(cc2Sc2c1ccc(c2)c1ccc2c(c1)Sc1c(N2CCCCCC)ccc(c1)/C=C(/C(=O)O)\C#N)c1ccc2c(c1)Sc1c(N2CCCCCC)cccc1,Phenothiazine,478,675,Dichloromethane
770,12.21,0.58,5.44,"3-dimethylimidazolium iodide (1.0 M), LiI (0.05 M), I 2 (0.03 M), guanidinium thiocyanate (0.1 M), and TBP (0.5 M) in MeCN : valeronitrile (85 : 15, v/v)",0.25,-,-,TiO2 thin film (16-18 um),-,12 hours,AM 1.5G 100 mW/cm2,-,Yuan Jay Chang and Po-Ting Chou and Yan-Zuo Lin and Motonori Watanabe and Chih-Jen Yang and Tsung-Mei Chin and Tahsin J. Chow,Organic dyes containing oligo-phenothiazine for dye-sensitized solar cells,Journal of Materials Chemistry,22,10.1039/c2jm35556f,21704,40,,01/01/2012,Chang_2012,,,CCCCCCN1c2ccc(cc2Sc2c1cccc2)c1ccc2c(c1)Sc1c(N2CCCCCC)ccc(c1)/C=C(/C(=O)O)\C#N,Phenothiazine,477,676,Dichloromethane
540,3.64,0.65,1.29,iodide/triiodide,-,-,-,TiO2 film,101 nmol/cm2,24 hours,AM 1.5G 100mW/cm2,-,Jong Ho Park and Bo Youn Jang and Suresh Thogiti and Jang-Hyun Ryu and Sung-Hyun Kim and Young-A Son and Jae Hong Kim,A comparison of the optical and photovoltaic properties of novel double branched organic dyes in dye sensitized solar cells,Synthetic Metals,203,10.1016/j.synthmet.2015.02.016,235--242,,,01/01/2015,Park_2015,,,CCN(c1ccc(cc1)/C=C(/C(=O)O)\C#N)CC,diethylamino,385,,EtOH:DMF
525,3.94,0.628,1.3,iodide/triiodide,-,-,-,TiO2 thin film (20 um),-,24 hours,AM 1.5G 100 mW/cm2,-,Sung Soo Park and Yong Sun Won and Young Cheol Choi and Jae Hong Kim,Molecular Design of Organic Dyes with Double Electron Acceptor for Dye-Sensitized Solar Cell,Energy {\&} Fuels,23,10.1021/ef900207y,3732--3736,7,,01/01/2009,Park_2009,,,CCCC[C@@H](CN1c2ccc(cc2Sc2c1ccc(c2)/C=C\1/SC(=S)N(C1=O)CC(=O)O)/C=C/1\SC(=S)N(C1=O)CC(=O)O)CC,Phenothiazine,484,,Dichloromethane
425,1.57,0.635,0.4,iodide/triiodide,-,-,-,TiO2 thin film (20 um),-,24 hours,AM 1.5G 100 mW/cm2,-,Sung Soo Park and Yong Sun Won and Young Cheol Choi and Jae Hong Kim,Molecular Design of Organic Dyes with Double Electron Acceptor for Dye-Sensitized Solar Cell,Energy {\&} Fuels,23,10.1021/ef900207y,3732--3736,7,,01/01/2009,Park_2009,,,CCCC[C@@H](CN1c2ccc(cc2Sc2c1cccc2)/C=C\1/SC(=S)N(C1=O)CC(=O)O)CC,Phenothiazine,477,,Dichloromethane
675,14.96,0.682,6.8,iodide/triiodide,-,-,-,TiO2 thin film (20 um),-,24 hours,AM 1.5G 100 mW/cm2,-,Sung Soo Park and Yong Sun Won and Young Cheol Choi and Jae Hong Kim,Molecular Design of Organic Dyes with Double Electron Acceptor for Dye-Sensitized Solar Cell,Energy {\&} Fuels,23,10.1021/ef900207y,3732--3736,7,,01/01/2009,Park_2009,,,CCCC[C@@H](CN1c2ccc(cc2Sc2c1ccc(c2)/C=C(/C(=O)O)\C#N)/C=C(/C(=O)O)\C#N)CC,Phenothiazine,469,,Dichloromethane
575,1.28,0.58,0.5,"0.6 M tetrabutylammonium iodide (TBAI), 0.1 M lithium iodide, 0.05 M iodine and 0.5 M 4-tert-butylpyridine (TBP) in 5 mL of acetonitrile",0.78,-,-,TiO2 thin film (13 um),-,24 hours,AM 1.5G 100 mW/cm2,-,Tim Meyer and Daniel Ogermann and Andrea Pankrath and Karl Kleinermanns and Thomas J. J. Müller,Phenothiazinyl Rhodanylidene Merocyanines for Dye-Sensitized Solar Cells,The Journal of Organic Chemistry,77,10.1021/jo202608w,3704--3715,8,,01/01/2012,Meyer_2012,,,CCCCCCCCCCCC[C@H](CN1c2ccc(cc2Sc2c1ccc(c2)N1CCCC1)/C=C/1\SC(=S)N(C1=O)CC(=O)O)CCCCCCCCCC,Phenothiazine,536,659,Dichloromethane
615,3.64,0.57,1.3,"0.6 M tetrabutylammonium iodide (TBAI), 0.1 M lithium iodide, 0.05 M iodine and 0.5 M 4-tert-butylpyridine (TBP) in 5 mL of acetonitrile",0.78,-,-,TiO2 thin film (13 um),-,24 hours,AM 1.5G 100 mW/cm2,-,Tim Meyer and Daniel Ogermann and Andrea Pankrath and Karl Kleinermanns and Thomas J. J. Müller,Phenothiazinyl Rhodanylidene Merocyanines for Dye-Sensitized Solar Cells,The Journal of Organic Chemistry,77,10.1021/jo202608w,3704--3715,8,,01/01/2012,Meyer_2012,,,CCCCCCCCCCCC[C@H](CN1c2ccc(cc2Sc2c1ccc(c2)n1c2ccccc2c2c1cccc2)/C=C/1\SC(=S)N(C1=O)CC(=O)O)CCCCCCCCCC,Phenothiazine,478,657,Dichloromethane
698,3.87,0.65,1.8,"0.6 M tetrabutylammonium iodide (TBAI), 0.1 M lithium iodide, 0.05 M iodine and 0.5 M 4-tert-butylpyridine (TBP) in 5 mL of acetonitrile",0.78,-,-,TiO2 thin film (13 um),-,24 hours,AM 1.5G 100 mW/cm2,-,Tim Meyer and Daniel Ogermann and Andrea Pankrath and Karl Kleinermanns and Thomas J. J. Müller,Phenothiazinyl Rhodanylidene Merocyanines for Dye-Sensitized Solar Cells,The Journal of Organic Chemistry,77,10.1021/jo202608w,3704--3715,8,,01/01/2012,Meyer_2012,,,CCCCCCCCCCCC[C@H](CN1c2ccc(cc2Sc2c1ccc(c2)N1c2ccccc2Sc2c1cccc2)/C=C\1/SC(=S)N(C1=O)CC(=O)O)CCCCCCCCCC,Phenothiazine,472,636,Dichloromethane
683,4.46,0.6,1.9,"0.6 M tetrabutylammonium iodide (TBAI), 0.1 M lithium iodide, 0.05 M iodine and 0.5 M 4-tert-butylpyridine (TBP) in 5 mL of acetonitrile",0.78,-,-,TiO2 thin film (13 um),-,24 hours,AM 1.5G 100 mW/cm2,-,Tim Meyer and Daniel Ogermann and Andrea Pankrath and Karl Kleinermanns and Thomas J. J. Müller,Phenothiazinyl Rhodanylidene Merocyanines for Dye-Sensitized Solar Cells,The Journal of Organic Chemistry,77,10.1021/jo202608w,3704--3715,8,,01/01/2012,Meyer_2012,,,CCCCCCN1c2ccc(cc2Sc2c1ccc(c2)/C=C/1\SC(=S)N(C1=O)CC(=O)O)c1ccc2c(c1)Sc1c(N2CCCCCC)cccc1,Phenothiazine,503,688,Dichloromethane
638,3.33,0.57,1.2,"0.6 M tetrabutylammonium iodide (TBAI), 0.1 M lithium iodide, 0.05 M iodine and 0.5 M 4-tert-butylpyridine (TBP) in 5 mL of acetonitrile",0.78,-,-,TiO2 thin film (13 um),-,24 hours,AM 1.5G 100 mW/cm2,-,Tim Meyer and Daniel Ogermann and Andrea Pankrath and Karl Kleinermanns and Thomas J. J. Müller,Phenothiazinyl Rhodanylidene Merocyanines for Dye-Sensitized Solar Cells,The Journal of Organic Chemistry,77,10.1021/jo202608w,3704--3715,8,,01/01/2012,Meyer_2012,,,CCCCCCN1c2ccc(cc2Sc2c1ccc(c2)c1ccc(cc1)C)/C=C/1\SC(=S)N(C1=O)CC(=O)O,Phenothiazine,471,655,Dichloromethane
613,1.07,0.53,0.4,"0.6 M tetrabutylammonium iodide (TBAI), 0.1 M lithium iodide, 0.05 M iodine and 0.5 M 4-tert-butylpyridine (TBP) in 5 mL of acetonitrile",0.78,-,-,TiO2 thin film (13 um),-,24 hours,AM 1.5G 100 mW/cm2,-,Tim Meyer and Daniel Ogermann and Andrea Pankrath and Karl Kleinermanns and Thomas J. J. Müller,Phenothiazinyl Rhodanylidene Merocyanines for Dye-Sensitized Solar Cells,The Journal of Organic Chemistry,77,10.1021/jo202608w,3704--3715,8,,01/01/2012,Meyer_2012,,,CCCCCCCCCCCC[C@H](CN1c2ccc(cc2Sc2c1ccc(c2)C#N)/C=C/1\SC(=S)N(C1=O)CC(=O)O)CCCCCCCCCC,Phenothiazine,462,630,Dichloromethane
627,1.77,0.59,0.6,"0.6 M tetrabutylammonium iodide (TBAI), 0.1 M lithium iodide, 0.05 M iodine and 0.5 M 4-tert-butylpyridine (TBP) in 5 mL of acetonitrile",0.78,-,-,TiO2 thin film (13 um),-,24 hours,AM 1.5G 100 mW/cm2,-,Tim Meyer and Daniel Ogermann and Andrea Pankrath and Karl Kleinermanns and Thomas J. J. Müller,Phenothiazinyl Rhodanylidene Merocyanines for Dye-Sensitized Solar Cells,The Journal of Organic Chemistry,77,10.1021/jo202608w,3704--3715,8,,01/01/2012,Meyer_2012,,,CCCCCCCCCCCC[C@H](CN1c2ccc(cc2Sc2c1ccc(c2)/C=C/1\SC(=S)N(C1=O)CC(=O)O)Br)CCCCCCCCCC,Phenothiazine,473,643,Dichloromethane
607,2,0.58,0.7,"0.6 M tetrabutylammonium iodide (TBAI), 0.1 M lithium iodide, 0.05 M iodine and 0.5 M 4-tert-butylpyridine (TBP) in 5 mL of acetonitrile",0.78,-,-,TiO2 thin film (13 um),-,24 hours,AM 1.5G 100 mW/cm2,-,Tim Meyer and Daniel Ogermann and Andrea Pankrath and Karl Kleinermanns and Thomas J. J. Müller,Phenothiazinyl Rhodanylidene Merocyanines for Dye-Sensitized Solar Cells,The Journal of Organic Chemistry,77,10.1021/jo202608w,3704--3715,8,,01/01/2012,Meyer_2012,,,CCCCCCCCCCCC[C@H](CN1c2ccccc2Sc2c1ccc(c2)/C=C/1\SC(=S)N(C1=O)CC(=O)O)CCCCCCCCCC,Phenothiazine,478,651,Dichloromethane
411,3.1,0.724,0.9,"0.6 M 1,2-dimetyl-3-propyl imidazolium iodide, 0.05 M iodine, 0.1 M LiI in acetonitrile",-,-,-,TiO2 thin film (13 um thick with 4 um scattering layer containing 400 nm particles),-,4 hours,AM 1.5G 100 mW/cm2,-,Seong Hee Bae and Kang Deuk Seo and Won Seok Choi and Ji Yeoun Hong and Hwan Kyu Kim,Near-{IR} organic sensitizers containing squaraine and phenothiazine units for dye-sensitized solar cells,Dyes and Pigments,113,10.1016/j.dyepig.2014.07.031,18--26,,,01/01/2015,Bae_2015,,,CCCCCCN1c2ccc(cc2Sc2c1ccc(c2)OC[C@H](CCCC)CC)c1ccc(s1)[C@@H]1[C@H]([O-])/C(=C/[C@@H]2[NH+](CCCCCCCC)c3c(C2(C)C)cc(cc3)C(=O)O)/C1=O,phenothiazine,653,775,THF
818.5,9.23,0.7597,5.74,"0.7 M 1-methyl-3-propylimidazolium iodide (PMII), 0.2 M LiI, 0.05 M I2  and 0.5 M 4-tert-butylpyr-idine in a mixed solvent of acetonitrile and valeronitrile (v/v, 85/18)",0.25,-,-,TiO2 thin film (8 um thick 20 nm particles with scattering layer containing 250 nm particles),103 nmol/cm2,40 hours,AM 1.5G 100 mW/cm2,-,Se Hun Kim and Chun Sakong and Jae Bok Chang and Boeun Kim and Min Jae Ko and Dong Hoe Kim and Kug Sun Hong and Jae Pil Kim,The effect of N-substitution and ethylthio substitution on the performance of phenothiazine donors in dye-sensitized solar cells,Dyes and Pigments,97,10.1016/j.dyepig.2012.12.007,262--271,1,,01/01/2013,Kim_2013,,,CCSc1cc2c(cc1C=C(C(=O)O)C#N)Sc1c(N2c2ccc(cc2)OC)cccc1,phenothiazine,492,649,dichloromethane
768.7,10.26,0.7224,5.7,"0.7 M 1-methyl-3-propylimidazolium iodide (PMII), 0.2 M LiI, 0.05 M I2  and 0.5 M 4-tert-butylpyr-idine in a mixed solvent of acetonitrile and valeronitrile (v/v, 85/18)",0.25,-,-,TiO2 thin film (8 um thick 20 nm particles with scattering layer containing 250 nm particles),117 nmol/cm2,40 hours,AM 1.5G 100 mW/cm2,-,Se Hun Kim and Chun Sakong and Jae Bok Chang and Boeun Kim and Min Jae Ko and Dong Hoe Kim and Kug Sun Hong and Jae Pil Kim,The effect of N-substitution and ethylthio substitution on the performance of phenothiazine donors in dye-sensitized solar cells,Dyes and Pigments,97,10.1016/j.dyepig.2012.12.007,262--271,1,,01/01/2013,Kim_2013,,,CCCCN1c2cc(SCC)c(cc2Sc2c1cccc2)C=C(C(=O)O)C#N,phenothiazine,472,652,dichloromethane
781.7,10.2,0.755,6.02,"0.7 M 1-methyl-3-propylimidazolium iodide (PMII), 0.2 M LiI, 0.05 M I2  and 0.5 M 4-tert-butylpyr-idine in a mixed solvent of acetonitrile and valeronitrile (v/v, 85/18)",0.25,-,-,TiO2 thin film (8 um thick 20 nm particles with scattering layer containing 250 nm particles),223 nmol/cm2,40 hours,AM 1.5G 100 mW/cm2,-,Se Hun Kim and Chun Sakong and Jae Bok Chang and Boeun Kim and Min Jae Ko and Dong Hoe Kim and Kug Sun Hong and Jae Pil Kim,The effect of N-substitution and ethylthio substitution on the performance of phenothiazine donors in dye-sensitized solar cells,Dyes and Pigments,97,10.1016/j.dyepig.2012.12.007,262--271,1,,01/01/2013,Kim_2013,,,COc1ccc(cc1)N1c2ccc(cc2Sc2c1cccc2)C=C(C(=O)O)C#N,phenothiazine,476,637,dichloromethane
730.6,10.98,0.7213,5.78,"0.7 M 1-methyl-3-propylimidazolium iodide (PMII), 0.2 M LiI, 0.05 M I2  and 0.5 M 4-tert-butylpyr-idine in a mixed solvent of acetonitrile and valeronitrile (v/v, 85/18)",0.25,-,-,TiO2 thin film (8 um thick 20 nm particles with scattering layer containing 250 nm particles),245 nmol/cm2,40 hours,AM 1.5G 100 mW/cm2,-,Se Hun Kim and Chun Sakong and Jae Bok Chang and Boeun Kim and Min Jae Ko and Dong Hoe Kim and Kug Sun Hong and Jae Pil Kim,The effect of N-substitution and ethylthio substitution on the performance of phenothiazine donors in dye-sensitized solar cells,Dyes and Pigments,97,10.1016/j.dyepig.2012.12.007,262--271,1,,01/01/2013,Kim_2013,,,CCCCN1c2ccc(cc2Sc2c1cccc2)C=C(C(=O)O)C#N,phenothiazine,456,639,dichloromethane
734,13.01,0.68,6.49,"0.6 M 1,2-dimethyl-3-n-propylimidazolium iodide (DMPImI), 0.1 M LiI, 0.05 M I2 , and 0.5 M tertbutylpyridine (TBP) in acetonitrile",0.18,-,-,TiO2 thin film (12 um thick),150 nmol/cm2,24 hours,AM 1.5G 100 mW/cm2,-,Shibin Wang and Haoru Wang and Jianchun Guo and Hongbiao Tang and Jinzhou Zhao,Influence of the terminal electron donor in D{\textendash}D{\textendash}$\uppi${\textendash}A phenothiazine dyes for dye-sensitized solar cells,Dyes and Pigments,109,10.1016/j.dyepig.2014.05.015,96--104,,,01/01/2014,Wang_2014,,,CCCCCCN1c2ccc(cc2Sc2c1ccc(c2)C=C(C(=O)O)C#N)c1ccc(cc1)N(c1ccc2c(c1)C(CCC)(CCC)c1c2cccc1)c1ccc2c(c1)C(CCC)(CCC)c1c2cccc1,phenothiazine,464,,dichloromethane
674,10.02,0.69,4.64,"0.6 M 1-methyl-3-propylimidazolium iodide (PMII), 0.10 M guanidinium thiocyanate (GuSCN), 0.03 M I2, 0.5 M tertbutylpyridine in acetonitrile and valeronitrile (85:15)",-,-,-,TiO2 thin film (20 nm particle size),95 nmol/cm2 + 52 nmol/cm2,15 hours,AM 1.5G 100 mW/cm2,-,Yanping Hong and Jin-Yun Liao and Derong Cao and Xufeng Zang and Dai-Bin Kuang and Lingyun Wang and Herbert Meier and Cheng-Yong Su,Organic Dye Bearing Asymmetric Double Donor-$\uppi$-Acceptor Chains for Dye-Sensitized Solar Cells,The Journal of Organic Chemistry,76,10.1021/jo201057b,8015--8021,19,,01/01/2011,Hong_2011,,,CCCCCCN1c2ccc(cc2Oc2c1cccc2)/C=C(/c1ccc(s1)/C=C(/C(=O)O)\C#N)\C#N.CCCCCCN(c1ccccc1)c1ccc(cc1)/C=C(/c1ccc(s1)/C=C(/C(=O)O)\C#N)\C#N,Phenoxazine,,,-
679,9.13,0.71,4.4,"0.6 M 1-methyl-3-propylimidazolium iodide (PMII), 0.10 M guanidinium thiocyanate (GuSCN), 0.03 M I2, 0.5 M tertbutylpyridine in acetonitrile and valeronitrile (85:15)",-,-,-,TiO2 thin film (20 nm particle size),123 nmol/cm2,15 hours,AM 1.5G 100 mW/cm2,-,Yanping Hong and Jin-Yun Liao and Derong Cao and Xufeng Zang and Dai-Bin Kuang and Lingyun Wang and Herbert Meier and Cheng-Yong Su,Organic Dye Bearing Asymmetric Double Donor-$\uppi$-Acceptor Chains for Dye-Sensitized Solar Cells,The Journal of Organic Chemistry,76,10.1021/jo201057b,8015--8021,19,,01/01/2011,Hong_2011,,,CCCCCCN1c2ccc(cc2Oc2c1cccc2)/C=C(/c1ccc(s1)/C=C(/C(=O)O)\C#N)\C#N,Phenoxazine,513,676,MeOH/CH2Cl2 (1:1)
705,12.63,0.69,6.14,"0.6 M 1,2-dimethyl-3-n-propylimidazolium iodide (DMPImI), 0.1 M LiI, 0.05 M I2 , and 0.5 M tertbutylpyridine (TBP) in acetonitrile",0.18,-,-,TiO2 thin film (12 um thick),110 nmol/cm2,24 hours,AM 1.5G 100 mW/cm2,-,Shibin Wang and Haoru Wang and Jianchun Guo and Hongbiao Tang and Jinzhou Zhao,Influence of the terminal electron donor in D{\textendash}D{\textendash}$\uppi${\textendash}A phenothiazine dyes for dye-sensitized solar cells,Dyes and Pigments,109,10.1016/j.dyepig.2014.05.015,96--104,,,01/01/2014,Wang_2014,,,CCCCCCN1c2ccc(cc2Sc2c1ccc(c2)C=C(C(=O)O)C#N)N(c1ccc(cc1)C(c1ccccc1)(C)C)c1ccc(cc1)C(c1ccccc1)(C)C,phenothiazine,478,,dichloromethane
748,14.02,0.68,7.13,"0.6 M 1,2-dimethyl-3-n-propylimidazolium iodide (DMPImI), 0.1 M LiI, 0.05 M I2 , and 0.5 M tertbutylpyridine (TBP) in acetonitrile",0.18,-,-,TiO2 thin film (12 um thick),170 nmol/cm2,24 hours,AM 1.5G 100 mW/cm2,-,Shibin Wang and Haoru Wang and Jianchun Guo and Hongbiao Tang and Jinzhou Zhao,Influence of the terminal electron donor in D{\textendash}D{\textendash}$\uppi${\textendash}A phenothiazine dyes for dye-sensitized solar cells,Dyes and Pigments,109,10.1016/j.dyepig.2014.05.015,96--104,,,01/01/2014,Wang_2014,,,CCCCCCN1c2ccc(cc2Sc2c1ccc(c2)C=C(C(=O)O)C#N)c1ccc2c(c1)c1ccccc1n2CCCCCC,phenothiazine,470,,dichloromethane
710,12.96,0.71,6.63,"0.6 M 1,2-dimethyl-3-n-propylimidazolium iodide (DMPImI), 0.1 M LiI, 0.05 M I2 , and 0.5 M tertbutylpyridine (TBP) in acetonitrile",0.18,-,-,TiO2 thin film (12 um thick),180 nmol/cm2,24 hours,AM 1.5G 100 mW/cm2,-,Shibin Wang and Haoru Wang and Jianchun Guo and Hongbiao Tang and Jinzhou Zhao,Influence of the terminal electron donor in D{\textendash}D{\textendash}$\uppi${\textendash}A phenothiazine dyes for dye-sensitized solar cells,Dyes and Pigments,109,10.1016/j.dyepig.2014.05.015,96--104,,,01/01/2014,Wang_2014,,,CCCCCCN1c2ccc(cc2Sc2c1cccc2)C=C(C(=O)O)C#N,phenothiazine,453,,dichloromethane
636,18.692,0.6137,7.3,"3-propyl-1-methyl-imidazolium iodide (PMII, 1 M), lithium iodide (LiI, 0.2 M), iodide (I2 , 0.05 M), and tert-butylpyridine (TBP, 0.5 M) in acetonitrile/valeronitrile (85:15)",0.24,-,-,TiO2 thin film (scattering layer containing 400 nm particles),-,24 hours,AM 1.5G 100 mW/cm2,-,Hyo Jeong Jo and Jung Eun Nam and Dae-Hwan Kim and Hyojeong Kim and Jin-Kyu Kang,A comparison of the electronic and photovoltaic properties of novel twin-anchoring organic dyes containing varying lengths of $\uppi$-bridges in dye-sensitized solar cells,Dyes and Pigments,102,10.1016/j.dyepig.2013.10.032,285--292,,,01/01/2014,Jo_2014,,,CCCCCCc1ccc(cc1)N1c2ccc(cc2Sc2c1ccc(c2)c1ccc(s1)c1ccc(s1)/C=C(/C(=O)O)\C#N)c1ccc(s1)c1ccc(s1)/C=C(\C(=O)O)/C#N,phenothiazine,436,,DMF
606,15.864,0.6287,6.04,"3-propyl-1-methyl-imidazolium iodide (PMII, 1 M), lithium iodide (LiI, 0.2 M), iodide (I2 , 0.05 M), and tert-butylpyridine (TBP, 0.5 M) in acetonitrile/valeronitrile (85:15)",0.24,-,-,TiO2 thin film (scattering layer containing 400 nm particles),-,24 hours,AM 1.5G 100 mW/cm2,-,Hyo Jeong Jo and Jung Eun Nam and Dae-Hwan Kim and Hyojeong Kim and Jin-Kyu Kang,A comparison of the electronic and photovoltaic properties of novel twin-anchoring organic dyes containing varying lengths of $\uppi$-bridges in dye-sensitized solar cells,Dyes and Pigments,102,10.1016/j.dyepig.2013.10.032,285--292,,,01/01/2014,Jo_2014,,,CCCCCCc1ccc(cc1)N1c2ccc(cc2Sc2c1ccc(c2)c1ccc(s1)/C=C(\C(=O)O)/C#N)c1ccc(s1)/C=C(\C(=O)O)/C#N,phenothiazine,445,,DMF
530,5.63,0.68,2.02,iodide/triiodide,-,-,-,TiO2 film,159 nmol/cm2,24 hours,AM 1.5G 100mW/cm2,-,Jong Ho Park and Bo Youn Jang and Suresh Thogiti and Jang-Hyun Ryu and Sung-Hyun Kim and Young-A Son and Jae Hong Kim,A comparison of the optical and photovoltaic properties of novel double branched organic dyes in dye sensitized solar cells,Synthetic Metals,203,10.1016/j.synthmet.2015.02.016,235--242,,,01/01/2015,Park_2015,,,CCN(c1ccc(cc1OCCCCOc1cc(ccc1/C=C\1/SC(=S)N(C1=O)CC(=O)O)N(CC)CC)/C=C/1\SC(=S)N(C1=O)CC(=O)O)CC,diethylamino,476,,EtOH:DMF
690,9.36,0.69,4.47,"1-propyl-2,3-dimethylimidazolium iodide (1.2 M), iodine (0.035 M), tert-butylpyridine (0.5 M) and guanidine thiocyanate (0.1 M) in acetonitrile/3-methoxypropionitrile mixture (8:2)",0.16,-,-,TiO2 film (12 um transparent + 4 um scattering layer),-,24 hours,"AM 1.5G, 100 mW/cm2",-,Ankita Saini and K. R. Justin Thomas and Chun-Ting Li and Kuo-Chuan Ho,Organic dyes containing fluorenylidene functionalized phenothiazine donors as sensitizers for dye sensitized solar cells,Journal of Materials Science: Materials in Electronics,27,10.1007/s10854-016-5146-5,12392--12404,12,,01/01/2016,Saini_2016,,,N#C/C(=C\c1ccc(s1)c1ccc2c(c1)C(CC)(CC)c1c2ccc(c1)N1c2ccccc2Sc2c1cccc2)/C(=O)O,phenothiazine,429,,dichloromethane
645,15.18,0.69,6.72,"0.1 M LiI, 0.05 M I2, 0.6 M DMPII, 0.5 M tert-butyl pyridine (TBP) in acetonitile (ACN)",0.25,-,-,TiO2 thin film (12 um + 4 um scattering layer),-,24 hours,AM 1.5G 100 mW/cm2,-,Ming-Hsiu Tsao and Tzi-Yi Wu and Hong-Paul Wang and I-Wen Sun and Shyh-Gang Su and Yuan-Chung Lin and Cheng-Wen Chang,An efficient metal-free sensitizer for dye-sensitized solar cells,Materials Letters,65,10.1016/j.matlet.2010.10.072,583--586,3,,01/01/2011,Tsao_2011,,,CCN1c2ccc(cc2Sc2c1cccc2)/C=C/c1sc(c2c1OCCO2)/C=C(/C(=O)O)\C#N,Phenothiazine,473,595,Dimethylformamide
708,11.69,0.653,5.4,"0.6 M butylmethylimidazolium iodide, 0.03 M I 2 , 0.1 M guanidinium thiocyanate, 0.5 M 4-tert-butylpyridine in acetonitrile and valeronitrile (85:15)",-,-,-,TiO2 thin film (13 um),-,-,AM 1.5G 100 mW/cm2,-,ZhiBin Xie and Anupam Midya and Kian Ping Loh and Stefan Adams and Daniel John Blackwood and John Wang and Xuanjun Zhang and Zhikuan Chen,Highly efficient dye-sensitized solar cells using phenothiazine derivative organic dyes,Progress in Photovoltaics: Research and Applications,18,10.1002/pip.980,573--581,8,,01/01/2010,Xie_2010,,,CCCCCCCCN1c2ccc(cc2Sc2c1cccc2)/C=C/c1ccc(s1)c1ccc(s1)/C=C(\C(=O)O)/C#N,Phenothiazine,496,,Dichloromethane
706,7.14,0.556,2.8,"0.6 M butylmethylimidazolium iodide, 0.03 M I 2 , 0.1 M guanidinium thiocyanate, 0.5 M 4-tert-butylpyridine in acetonitrile and valeronitrile (85:15)",-,-,-,TiO2 thin film (13 um),-,-,AM 1.5G 100 mW/cm2,-,ZhiBin Xie and Anupam Midya and Kian Ping Loh and Stefan Adams and Daniel John Blackwood and John Wang and Xuanjun Zhang and Zhikuan Chen,Highly efficient dye-sensitized solar cells using phenothiazine derivative organic dyes,Progress in Photovoltaics: Research and Applications,18,10.1002/pip.980,573--581,8,,01/01/2010,Xie_2010,,,CCCCCCCCN1c2ccc(cc2Sc2c1cccc2)/C=C\c1sc(cc1/C=C/c1ccc2c(c1)Sc1c(N2CCCCCCCC)cccc1)c1ccc(s1)c1ccc(s1)/C=C(/C(=O)O)\C#N,Phenothiazine,508,,Dichloromethane
662,9.77,0.671,4.34,"0.6 M butylmethylimidazolium iodide, 0.03 M I 2 , 0.1 M guanidinium thiocyanate, 0.5 M 4-tert-butylpyridine in acetonitrile and valeronitrile (85:15)",-,0.3 mM CDCA,-,TiO2 thin film (13 um),-,-,AM 1.5G 100 mW/cm2,-,ZhiBin Xie and Anupam Midya and Kian Ping Loh and Stefan Adams and Daniel John Blackwood and John Wang and Xuanjun Zhang and Zhikuan Chen,Highly efficient dye-sensitized solar cells using phenothiazine derivative organic dyes,Progress in Photovoltaics: Research and Applications,18,10.1002/pip.980,573--581,8,,01/01/2010,Xie_2010,,,CCCCCCCCN1c2ccc(cc2Sc2c1cccc2)/C=C\c1sc(cc1/C=C/c1ccc2c(c1)Sc1c(N2CCCCCCCC)cccc1)c1ccc(s1)c1ccc(s1)/C=C(/C(=O)O)\C#N,Phenothiazine,508,,Dichloromethane
635,6.71,0.66,2.83,"1-propyl-2,3-dimethylimidazolium iodide (1.2 M), iodine (0.035 M), tert-butylpyridine (0.5 M) and guanidine thiocyanate (0.1 M) in acetonitrile/3-methoxypropionitrile mixture (8:2)",0.16,-,-,TiO2 film (12 um transparent + 4 um scattering layer),-,24 hours,"AM 1.5G, 100 mW/cm2",-,Ankita Saini and K. R. Justin Thomas and Chun-Ting Li and Kuo-Chuan Ho,Organic dyes containing fluorenylidene functionalized phenothiazine donors as sensitizers for dye sensitized solar cells,Journal of Materials Science: Materials in Electronics,27,10.1007/s10854-016-5146-5,12392--12404,12,,01/01/2016,Saini_2016,,,CCCCC1(CCCC)c2cc(ccc2c2c1cc(cc2)c1ccc(s1)c1ccc(s1)/C=C(/C(=O)O)\C#N)N1c2ccccc2Sc2c1ccc(c2)C=C1c2ccccc2c2c1cccc2,phenothiazine,453,,dichloromethane
800,3.33,0.62,1.65,bromide/tribromide,0.18,-,-,TiO2 film,-,8 hours,"AM 1.5G, 100mW/cm2",-,Omid Bagheri and Hossein Dehghani and Malihe Afrooz,Pyridine derivatives$\mathsemicolon$ new efficient additives in bromide/tribromide electrolyte for dye sensitized solar cells,{RSC} Adv.,5,10.1039/c5ra15894j,86191--86198,105,,01/01/2015,Bagheri_2015,,,N#CC(=Cc1ccc(cc1)n1c2ccc(cc2c2c1ccc(c2)C(C)(C)C)C(C)(C)C)C(=O)O,carbazole,,,-
920,4.47,0.68,2.81,"bromide/tribromide, propyl isonicotinate",0.18,-,-,TiO2 film,-,8 hours,"AM 1.5G, 100mW/cm2",-,Omid Bagheri and Hossein Dehghani and Malihe Afrooz,Pyridine derivatives$\mathsemicolon$ new efficient additives in bromide/tribromide electrolyte for dye sensitized solar cells,{RSC} Adv.,5,10.1039/c5ra15894j,86191--86198,105,,01/01/2015,Bagheri_2015,,,N#CC(=Cc1ccc(cc1)n1c2ccccc2c2c1cccc2)C(=O)O,carbazole,374,527,CH3CN
715,12.4,0.741,6.6,"0.04 M I2 , 0.06 M LiI, 0.4 M 4-tert-butylpyridine (4-TBP), and 0.6 M 3-propyl-1,2-dimethylimidazolium iodide (DMPII) in MeCN",0.159,saturated CDCA,-,TiO2 thin film (12 um thick with 4 um scattering layer),-,-,AM 1.5G 100 mW/cm2,-,Ming Cheng and Xichuan Yang and Fuguo Zhang and Jianghua Zhao and Licheng Sun,Tuning the {HOMO} and {LUMO} Energy Levels of Organic Dyes {withN}-Carboxomethylpyridinium as Acceptor To Optimize the Efficiency of Dye-Sensitized Solar Cells,The Journal of Physical Chemistry C,117,10.1021/jp311378b,9076--9083,18,,01/01/2013,Cheng_2013,,,CCCCCCN1c2ccc(cc2Sc2c1ccc(c2)c1sc(cc1CCCCCC)c1cc[n+](cc1)C(=O)O)c1ccc(cc1OCCCCCC)OCCCCCC,phenothiazine,520,,dichloromethane
708,13.7,0.724,7,"0.04 M I2 , 0.06 M LiI, 0.4 M 4-tert-butylpyridine (4-TBP), and 0.6 M 3-propyl-1,2-dimethylimidazolium iodide (DMPII) in MeCN",0.159,1 mM CDCA,-,TiO2 thin film (12 um thick with 4 um scattering layer),-,-,AM 1.5G 100 mW/cm2,-,Ming Cheng and Xichuan Yang and Fuguo Zhang and Jianghua Zhao and Licheng Sun,Tuning the {HOMO} and {LUMO} Energy Levels of Organic Dyes {withN}-Carboxomethylpyridinium as Acceptor To Optimize the Efficiency of Dye-Sensitized Solar Cells,The Journal of Physical Chemistry C,117,10.1021/jp311378b,9076--9083,18,,01/01/2013,Cheng_2013,,,CCCCCCN1c2ccc(cc2Sc2c1ccc(c2)c1sc(cc1CCCCCC)c1cc[n+](cc1)C(=O)O)c1ccc(cc1OCCCCCC)OCCCCCC,phenothiazine,520,,dichloromethane
706,13.1,0.723,6.7,"0.04 M I2 , 0.06 M LiI, 0.4 M 4-tert-butylpyridine (4-TBP), and 0.6 M 3-propyl-1,2-dimethylimidazolium iodide (DMPII) in MeCN",0.159,-,-,TiO2 thin film (12 um thick with 4 um scattering layer),-,-,AM 1.5G 100 mW/cm2,-,Ming Cheng and Xichuan Yang and Fuguo Zhang and Jianghua Zhao and Licheng Sun,Tuning the {HOMO} and {LUMO} Energy Levels of Organic Dyes {withN}-Carboxomethylpyridinium as Acceptor To Optimize the Efficiency of Dye-Sensitized Solar Cells,The Journal of Physical Chemistry C,117,10.1021/jp311378b,9076--9083,18,,01/01/2013,Cheng_2013,,,CCCCCCN1c2ccc(cc2Sc2c1ccc(c2)c1sc(cc1CCCCCC)c1cc[n+](cc1)C(=O)O)c1ccc(cc1OCCCCCC)OCCCCCC,phenothiazine,520,,dichloromethane
710,13.6,0.736,7.1,"0.04 M I2 , 0.06 M LiI, 0.4 M 4-tert-butylpyridine (4-TBP), and 0.6 M 3-propyl-1,2-dimethylimidazolium iodide (DMPII) in MeCN",0.159,2 mM CDCA,-,TiO2 thin film (12 um thick with 4 um scattering layer),160 nmol/cm2,16-17 hours,AM 1.5G 100 mW/cm2,-,Ming Cheng and Xichuan Yang and Fuguo Zhang and Jianghua Zhao and Licheng Sun,Tuning the {HOMO} and {LUMO} Energy Levels of Organic Dyes {withN}-Carboxomethylpyridinium as Acceptor To Optimize the Efficiency of Dye-Sensitized Solar Cells,The Journal of Physical Chemistry C,117,10.1021/jp311378b,9076--9083,18,,01/01/2013,Cheng_2013,,,CCCCCCN1c2ccc(cc2Sc2c1ccc(c2)c1sc(cc1CCCCCC)c1cc[n+](cc1)C(=O)O)c1ccc(cc1OCCCCCC)OCCCCCC,phenothiazine,520,,dichloromethane
702,13.1,0.748,6.9,"0.04 M I2 , 0.06 M LiI, 0.4 M 4-tert-butylpyridine (4-TBP), and 0.6 M 3-propyl-1,2-dimethylimidazolium iodide (DMPII) in MeCN",0.159,2 mM CDCA,-,TiO2 thin film (12 um thick with 4 um scattering layer),180 nmol/cm2,16-17 hours,AM 1.5G 100 mW/cm2,-,Ming Cheng and Xichuan Yang and Fuguo Zhang and Jianghua Zhao and Licheng Sun,Tuning the {HOMO} and {LUMO} Energy Levels of Organic Dyes {withN}-Carboxomethylpyridinium as Acceptor To Optimize the Efficiency of Dye-Sensitized Solar Cells,The Journal of Physical Chemistry C,117,10.1021/jp311378b,9076--9083,18,,01/01/2013,Cheng_2013,,,CCCCCCc1cc(sc1c1ccc2c(c1)Sc1c(N2CCCCCC)cccc1)c1cc[n+](cc1)C(=O)O,phenothiazine,506,,dichloromethane
429,6,0.734,1.9,"0.6 M 1,2-dimetyl-3-propyl imidazolium iodide, 0.05 M iodine, 0.1 M LiI in acetonitrile",-,10 mM CDCA,-,TiO2 thin film (13 um thick with 4 um scattering layer containing 400 nm particles),-,4 hours,AM 1.5G 100 mW/cm2,-,Seong Hee Bae and Kang Deuk Seo and Won Seok Choi and Ji Yeoun Hong and Hwan Kyu Kim,Near-{IR} organic sensitizers containing squaraine and phenothiazine units for dye-sensitized solar cells,Dyes and Pigments,113,10.1016/j.dyepig.2014.07.031,18--26,,,01/01/2015,Bae_2015,,,CCCCCCN1c2ccc(cc2Sc2c1ccc(c2)OC[C@H](CCCC)CC)c1ccc(s1)[C@@H]1[C@H]([O-])/C(=C/[C@@H]2[NH+](CCCCCCCC)c3c(C2(C)C)cc(cc3)c2ccc(s2)/C=C(/C(=O)O)\C#N)/C1=O,"phenothiazine, squaraine",671,805,THF
412,2.9,0.737,0.9,"0.6 M 1,2-dimetyl-3-propyl imidazolium iodide, 0.05 M iodine, 0.1 M LiI in acetonitrile",-,-,-,TiO2 thin film (13 um thick with 4 um scattering layer containing 400 nm particles),-,4 hours,AM 1.5G 100 mW/cm2,-,Seong Hee Bae and Kang Deuk Seo and Won Seok Choi and Ji Yeoun Hong and Hwan Kyu Kim,Near-{IR} organic sensitizers containing squaraine and phenothiazine units for dye-sensitized solar cells,Dyes and Pigments,113,10.1016/j.dyepig.2014.07.031,18--26,,,01/01/2015,Bae_2015,,,CCCCCCN1c2ccc(cc2Sc2c1ccc(c2)OC[C@H](CCCC)CC)c1ccc(s1)[C@@H]1[C@H]([O-])/C(=C/[C@@H]2[NH+](CCCCCCCC)c3c(C2(C)C)cc(cc3)c2ccc(s2)/C=C(/C(=O)O)\C#N)/C1=O,"phenothiazine, squaraine",671,805,THF
440,5.6,0.738,1.8,"0.6 M 1,2-dimetyl-3-propyl imidazolium iodide, 0.05 M iodine, 0.1 M LiI in acetonitrile",-,10 mM CDCA,-,TiO2 thin film (13 um thick with 4 um scattering layer containing 400 nm particles),-,4 hours,AM 1.5G 100 mW/cm2,-,Seong Hee Bae and Kang Deuk Seo and Won Seok Choi and Ji Yeoun Hong and Hwan Kyu Kim,Near-{IR} organic sensitizers containing squaraine and phenothiazine units for dye-sensitized solar cells,Dyes and Pigments,113,10.1016/j.dyepig.2014.07.031,18--26,,,01/01/2015,Bae_2015,,,CCCCCCN1c2ccc(cc2Sc2c1ccc(c2)OC[C@H](CCCC)CC)c1sc2c(c1)sc(c2)[C@@H]1[C@H]([O-])/C(=C/[C@@H]2[NH+](CCCCCCCC)c3c(C2(C)C)cc(cc3)C(=O)O)/C1=O,"phenothiazine, squaraine",662,750,THF
412,2.5,0.729,0.8,"0.6 M 1,2-dimetyl-3-propyl imidazolium iodide, 0.05 M iodine, 0.1 M LiI in acetonitrile",-,-,-,TiO2 thin film (13 um thick with 4 um scattering layer containing 400 nm particles),-,4 hours,AM 1.5G 100 mW/cm2,-,Seong Hee Bae and Kang Deuk Seo and Won Seok Choi and Ji Yeoun Hong and Hwan Kyu Kim,Near-{IR} organic sensitizers containing squaraine and phenothiazine units for dye-sensitized solar cells,Dyes and Pigments,113,10.1016/j.dyepig.2014.07.031,18--26,,,01/01/2015,Bae_2015,,,CCCCCCN1c2ccc(cc2Sc2c1ccc(c2)OC[C@H](CCCC)CC)c1sc2c(c1)sc(c2)[C@@H]1[C@H]([O-])/C(=C/[C@@H]2[NH+](CCCCCCCC)c3c(C2(C)C)cc(cc3)C(=O)O)/C1=O,"phenothiazine, squaraine",662,750,THF
404,4.9,0.726,1.4,"0.6 M 1,2-dimetyl-3-propyl imidazolium iodide, 0.05 M iodine, 0.1 M LiI in acetonitrile",-,10 mM CDCA,-,TiO2 thin film (13 um thick with 4 um scattering layer containing 400 nm particles),-,4 hours,AM 1.5G 100 mW/cm2,-,Seong Hee Bae and Kang Deuk Seo and Won Seok Choi and Ji Yeoun Hong and Hwan Kyu Kim,Near-{IR} organic sensitizers containing squaraine and phenothiazine units for dye-sensitized solar cells,Dyes and Pigments,113,10.1016/j.dyepig.2014.07.031,18--26,,,01/01/2015,Bae_2015,,,CCCCCCN1c2ccc(cc2Sc2c1ccc(c2)OC[C@H](CCCC)CC)c1ccc(s1)c1ccc(s1)[C@@H]1[C@H]([O-])/C(=C/[C@@H]2[NH+](CCCCCCCC)c3c(C2(C)C)cc(cc3)C(=O)O)/C1=O,"phenothiazine, squaraine",667,765,THF
