Repository: PaulC61/Cheminformatics

# Cheminformatics
Repository for:
Cheminformatics Masters students of University of Strasbourg 2020 - 2022
+ My own projects related to the course

File: InternshipM2_BIU/rawDSSCDBdata.csv (part 5 of 77)
VOC,JSC,FF,PCE,Electrolyte,Active area,Co-adsorbent,Co-sensitizer,Semiconductor,Dye loading,Exposure time,Solar simulator,Performance comment,Article author,Article title,Article journal,Article volume,Article DOI,Article pages,Article issue nr,Article EID,Article year,Article year,Article electronic id,Article keywords,Molecule SMILE,Molecule keywords,Molecule spectrum absorption maxima,Molecule spectrum emission maxima,Molecule spectrum solvent
402,1.9,0.694,0.5,"0.6 M 1,2-dimetyl-3-propyl imidazolium iodide, 0.05 M iodine, 0.1 M LiI in acetonitrile",-,-,-,TiO2 thin film (13 um thick with 4 um scattering layer containing 400 nm particles),-,4 hours,AM 1.5G 100 mW/cm2,-,Seong Hee Bae and Kang Deuk Seo and Won Seok Choi and Ji Yeoun Hong and Hwan Kyu Kim,Near-{IR} organic sensitizers containing squaraine and phenothiazine units for dye-sensitized solar cells,Dyes and Pigments,113,10.1016/j.dyepig.2014.07.031,18--26,,,01/01/2015,Bae_2015,,,CCCCCCN1c2ccc(cc2Sc2c1ccc(c2)OC[C@H](CCCC)CC)c1ccc(s1)c1ccc(s1)[C@@H]1[C@H]([O-])/C(=C/[C@@H]2[NH+](CCCCCCCC)c3c(C2(C)C)cc(cc3)C(=O)O)/C1=O,"phenothiazine, squaraine",667,765,THF
740,6.98,0.69,3.56,"0.05 M I2 , 0.5 M LiI, and 0.5 M tert-butylpyridine in acetonitrile",0.237,-,-,TiO2 thin film (15 um),216 nmol/cm2,12 hours,AM 1.5G 100 mW/cm2,-,Derong Cao and Jinan Peng and Yanping Hong and Xiaoming Fang and Lingyun Wang and Herbert Meier,Enhanced Performance of the Dye-Sensitized Solar Cells with Phenothiazine-Based Dyes Containing Double D-A Branches,Organic Letters,13,10.1021/ol2000167,1610--1613,7,,01/01/2011,Cao_2011,,,N#C/C(=C\c1ccc2c(c1)Sc1c(N2Cc2ccc(cc2)CN2c3ccccc3Sc3c2ccc(c3)/C=C(/C(=O)O)\C#N)cccc1)/C(=O)O,Phenothiazine,439,577,THF
740,7.86,0.71,4.13,"0.05 M I2 , 0.5 M LiI, and 0.5 M tert-butylpyridine in acetonitrile",0.237,-,-,TiO2 thin film (15 um),233 nmol/cm2,12 hours,AM 1.5G 100 mW/cm2,-,Derong Cao and Jinan Peng and Yanping Hong and Xiaoming Fang and Lingyun Wang and Herbert Meier,Enhanced Performance of the Dye-Sensitized Solar Cells with Phenothiazine-Based Dyes Containing Double D-A Branches,Organic Letters,13,10.1021/ol2000167,1610--1613,7,,01/01/2011,Cao_2011,,,N#C/C(=C\c1ccc2c(c1)Sc1c(N2CCCCN2c3ccccc3Sc3c2ccc(c3)/C=C(/C(=O)O)\C#N)cccc1)/C(=O)O,Phenothiazine,433,589,THF
628,6.94,0.75,3.26,"0.6 M 1-methyl-3-propylimidazolium iodide (PMII), 0.10 M guanidinium thiocyanate, 0.05 M LiI, 0.07 M I2 and 0.5 M tert-butylpyridine in acetonitrile/Valeronitrile (85:15)",0.16,-,-,TiO2 films (12 um in thickness) with a scattering layer (4 um),-,24 hours,AM 1.5G 100 mW/cm2,-,Xu-Feng Zang and Zu-Sheng Huang and Han-Lun Wu and Zafar Iqbal and Lingyun Wang and Herbert Meier and Derong Cao,Molecular design of the diketopyrrolopyrrole-based dyes with varied donor units for efficient dye-sensitized solar cells,Journal of Power Sources,271,10.1016/j.jpowsour.2014.08.030,455--464,,,01/01/2014,Zang_2014,,,CCCCCCn1c(c2ccc(cc2)c2ccc3c(c2)Sc2c(N3CCCCCC)cccc2)c2c(c1=O)c(n(c2=O)CCCCCC)c1ccc(cc1)/C=C(/C(=O)O)\C#N,phenothiazine,523,,dichloromethane
656,11.65,0.68,5.16,"0.6 M 1-methyl-3-propylimidazolium iodide (PMII), 0.10 M guanidinium thiocyanate, 0.05 M LiI, 0.07 M I2 and 0.5 M tert-butylpyridine in acetonitrile/Valeronitrile (85:15)",0.16,-,-,TiO2 films (12 um in thickness) with a scattering layer (4 um),-,24 hours,AM 1.5G 100 mW/cm2,-,Xu-Feng Zang and Zu-Sheng Huang and Han-Lun Wu and Zafar Iqbal and Lingyun Wang and Herbert Meier and Derong Cao,Molecular design of the diketopyrrolopyrrole-based dyes with varied donor units for efficient dye-sensitized solar cells,Journal of Power Sources,271,10.1016/j.jpowsour.2014.08.030,455--464,,,01/01/2014,Zang_2014,,,CCCCCCn1c(c2ccc(cc2)c2ccc(cc2)/C=C(/C(=O)O)\C#N)c2c(c1=O)c(n(c2=O)CCCCCC)c1ccc2c(c1)Sc1c(N2CCCCCC)cccc1,phenothiazine,526,,dichloromethane
720,11.1,0.749,6,"0.6 M DMPII, 0.06 M LiI, 0.4 M TBP, 0.02 M I2 in dry acetonitrile (AN)",0.159,-,-,TiO2 thin film (10 um thick with scattering layer 4um),-,12 hours,AM 1.5G 100 mW/cm2,-,Jianghua Zhao and Xichuan Yang and Ming Cheng and Shifeng Li and Licheng Sun,New Organic Dyes with a Phenanthrenequinone Derivative as the $\uppi$-Conjugated Bridge for Dye-Sensitized Solar Cells,The Journal of Physical Chemistry C,117,10.1021/jp400011w,12936--12941,25,,01/01/2013,Zhao_2013,,,CCCCN1[C@H]2CC[C@H](C[C@H]2S[C@@H]2[C@H]1CCCC2)[C@H]1CC[C@H]2[C@@H](C1)C1(OCCO1)C1([C@@H]3[C@@H]2CC[C@@H](C3)[C@H]2CC[C@H](S2)/C=C(/C(=O)O)\C#N)OCCO1,"phenanthrenequinone, phenothiazine",460,,dichloromethane
615,14.5,0.67,6.1,cobalt,0.12,-,-,TiO2 thin film (10 um thick with scattering layer 4um),-,-,AM 1.5G 100 mW/cm2,-,Cheng Chen and Xichuan Yang and Ming Cheng and Fuguo Zhang and Jianghua Zhao and Licheng Sun,Efficient Panchromatic Organic Sensitizers with Dihydrothiazole Derivative as $\uppi$-Bridge for Dye-Sensitized Solar Cells,{ACS} Applied Materials {\&} Interfaces,5,10.1021/am403210v,10960--10965,21,,01/01/2013,Chen_2013,,,CCCCCCN1c2ccc(cc2Sc2c1ccc(c2)/C=c/1\s/c(=C(/C(=O)O)\C#N)/nc1c1ccccc1)c1ccc(cc1OCCCCCC)OCCCCCC,phenothiazine,638,,dichloromethane
540,13.9,0.715,5.4,"0.6 M 1, 2 - dimethyl - 3 - propyl imidazole iodide (DMPII), 0.25 M LiI, 0.01 M I2 , 0.05 M tetranbutylammoniumiodide (TBAI) in AN",0.12,-,-,TiO2 thin film (10 um thick with scattering layer 4um),-,-,AM 1.5G 100 mW/cm2,-,Cheng Chen and Xichuan Yang and Ming Cheng and Fuguo Zhang and Jianghua Zhao and Licheng Sun,Efficient Panchromatic Organic Sensitizers with Dihydrothiazole Derivative as $\uppi$-Bridge for Dye-Sensitized Solar Cells,{ACS} Applied Materials {\&} Interfaces,5,10.1021/am403210v,10960--10965,21,,01/01/2013,Chen_2013,,,CCCCCCN1c2ccc(cc2Sc2c1ccc(c2)/C=c/1\s/c(=C(/C(=O)O)\C#N)/nc1c1ccccc1)c1ccc(cc1OCCCCCC)OCCCCCC,phenothiazine,638,,dichloromethane
680,11.19,0.6497,4.97,"0.7 M 1-propryl-3-methyl-imidazolium iodide (PMII), 0.2 M LiI, 0.05 M I2 0.5 M TBP in acetonitrileevaleronitrile (v/v, 85/15)",0.236-0.30,10 mM CDCA,-,TiO2 film (8 um),142 nmol/cm2,-,AM 1.5G 100 mW/cm2,-,Woosung Lee and Sim Bum Yuk and Jun Choi and Hae Jung Kim and Hyun Woo Kim and Se Hun Kim and Boeun Kim and Min Jae Ko and Jae Pil Kim,The effects of the number of anchoring groups and N-substitution on the performance of phenoxazine dyes in dye-sensitized solar cells,Dyes and Pigments,102,10.1016/j.dyepig.2013.10.005,13--21,,,01/01/2014,Lee_2014,,,CCCCN1c2ccc(cc2Oc2c1cccc2)/C=C(/C(=O)O)\C#N,phenoxazine,464,558,THF
660,8.5,0.79,4.4,"0.3 M HMII, 0.5 M LiI, 0.05 M I2 and 0.5 M TBP in MPN",0.2,-,-,TiO2 thin film (12 um thick 15-20 nm particles with scattering layer 4um containing 300-500 nm particles),-,-,AM 1.5G 100 mW/cm2,-,Zhongquan Wan and Chunyang Jia and Yandong Duan and Jiaqiang Zhang and Yuan Lin and Yu Shi,"Effects of different acceptors in phenothiazine-triphenylamine dyes on the optical, electrochemical, and photovoltaic properties",Dyes and Pigments,94,10.1016/j.dyepig.2011.12.009,150--155,1,,01/01/2012,Wan_2012,,,N#C/C(=C/c1ccc(cc1)N(c1ccc(cc1)N1c2ccccc2Sc2c1cccc2)c1ccc(cc1)N1c2ccccc2Sc2c1cccc2)/C(=O)O,phenothiazine,433,530,dichloromethane
601,2.07,0.802,1,"0.6 M DMPII, 0.25 M LiI, 0.01 M I2 0.1 M TBP in CH3CN",0.12,-,-,TiO2,-,20 hours,AM 1.5G 100 mW/cm2,-,Ming Cheng and Xichuan Yang and Cheng Chen and Jianghua Zhao and Qin Tan and Licheng Sun,Effect of the acceptor on the performance of dye-sensitized solar cells,Physical Chemistry Chemical Physics,15,10.1039/c3cp52314d,17452,40,,01/01/2013,Cheng_2013,,,CCCCCCN1c2ccc(cc2Sc2c1ccc(c2)/C=C/c1cc[n+](cc1)CC(=O)O)c1ccc(cc1OCCCCCC)OCCCCCC,"Phenothiazine, pyridinium",508,,Dichloromethane
494,13.67,0.726,4.9,"0.6 M DMPII, 0.25 M LiI, 0.01 M I2 in CH3CN",0.12,-,-,TiO2,-,20 hours,AM 1.5G 100 mW/cm2,-,Ming Cheng and Xichuan Yang and Cheng Chen and Jianghua Zhao and Qin Tan and Licheng Sun,Effect of the acceptor on the performance of dye-sensitized solar cells,Physical Chemistry Chemical Physics,15,10.1039/c3cp52314d,17452,40,,01/01/2013,Cheng_2013,,,CCCCCCOc1cc(OCCCCCC)ccc1c1ccc2c(c1)Sc1c(N2CCCCCC)ccc(c1)/C=C(\C(=O)O)/C#N,"Phenothiazine, indolium",477,,Dichloromethane
714,13.2,0.768,7.3,"0.6 M DMPII, 0.06 M LiI, 0.04 M I2 , 0.4 M TBP in CH3CN",0.12,-,-,TiO2,-,20 hours,AM 1.5G 100 mW/cm2,-,Ming Cheng and Xichuan Yang and Cheng Chen and Jianghua Zhao and Qin Tan and Licheng Sun,Effect of the acceptor on the performance of dye-sensitized solar cells,Physical Chemistry Chemical Physics,15,10.1039/c3cp52314d,17452,40,,01/01/2013,Cheng_2013,,,CCCCCCOc1cc(OCCCCCC)ccc1c1ccc2c(c1)Sc1c(N2CCCCCC)ccc(c1)/C=C/C1=[N+](CCCCCC)c2c(C1(C)C)cc(cc2)C(=O)O,"Phenothiazine, indolium",679,,Dichloromethane
693,13.26,0.741,6.8,"0.6 M DMPII, 0.25 M LiI, 0.01 M I2 0.1 M TBP in CH3CN",0.12,-,-,TiO2,-,20 hours,AM 1.5G 100 mW/cm2,-,Ming Cheng and Xichuan Yang and Cheng Chen and Jianghua Zhao and Qin Tan and Licheng Sun,Effect of the acceptor on the performance of dye-sensitized solar cells,Physical Chemistry Chemical Physics,15,10.1039/c3cp52314d,17452,40,,01/01/2013,Cheng_2013,,,CCCCCCN1c2ccc(cc2Sc2c1ccc(c2)/C=C/c1cc[n+](cc1)CC(=O)O)c1ccc(cc1OCCCCCC)OCCCCCC,"Phenothiazine, pyridinium",508,,Dichloromethane
640,14.23,0.719,6.6,"0.6 M DMPII, 0.25 M LiI, 0.01 M I2 in CH3CN",0.12,-,-,TiO2,-,20 hours,AM 1.5G 100 mW/cm2,-,Ming Cheng and Xichuan Yang and Cheng Chen and Jianghua Zhao and Qin Tan and Licheng Sun,Effect of the acceptor on the performance of dye-sensitized solar cells,Physical Chemistry Chemical Physics,15,10.1039/c3cp52314d,17452,40,,01/01/2013,Cheng_2013,,,CCCCCCOc1cc(OCCCCCC)ccc1c1ccc2c(c1)Sc1c(N2CCCCCC)ccc(c1)/C=C(\C(=O)O)/C#N,"Phenothiazine, indolium",477,,Dichloromethane
756,11.85,0.72,6.4,"0.6 M DMPII, 0.06 M LiI, 0.04 M I2 , 0.4 M TBP in CH3CN",0.12,-,-,TiO2,-,20 hours,AM 1.5G 100 mW/cm2,-,Ming Cheng and Xichuan Yang and Cheng Chen and Jianghua Zhao and Qin Tan and Licheng Sun,Effect of the acceptor on the performance of dye-sensitized solar cells,Physical Chemistry Chemical Physics,15,10.1039/c3cp52314d,17452,40,,01/01/2013,Cheng_2013,,,CCCCCCOc1cc(OCCCCCC)ccc1c1ccc2c(c1)Sc1c(N2CCCCCC)ccc(c1)/C=C/C1=[N+](CCCCCC)c2c(C1(C)C)cc(cc2)C(=O)O,"Phenothiazine, indolium",679,,Dichloromethane
709,11.6,0.706,5.8,"0.6 M DMPII, 0.25 M LiI, 0.01 M I2 0.1 M TBP in CH3CN",0.12,-,-,TiO2,-,20 hours,AM 1.5G 100 mW/cm2,-,Ming Cheng and Xichuan Yang and Cheng Chen and Jianghua Zhao and Qin Tan and Licheng Sun,Effect of the acceptor on the performance of dye-sensitized solar cells,Physical Chemistry Chemical Physics,15,10.1039/c3cp52314d,17452,40,,01/01/2013,Cheng_2013,,,CCCCCCN1c2ccc(cc2Sc2c1ccc(c2)/C=C/c1cc[n+](cc1)CC(=O)O)c1ccc(cc1OCCCCCC)OCCCCCC,"Phenothiazine, pyridinium",508,,Dichloromethane
664,12.35,0.697,5.7,"0.6 M DMPII, 0.25 M LiI, 0.01 M I2 in CH3CN",0.12,-,-,TiO2,-,20 hours,AM 1.5G 100 mW/cm2,-,Ming Cheng and Xichuan Yang and Cheng Chen and Jianghua Zhao and Qin Tan and Licheng Sun,Effect of the acceptor on the performance of dye-sensitized solar cells,Physical Chemistry Chemical Physics,15,10.1039/c3cp52314d,17452,40,,01/01/2013,Cheng_2013,,,CCCCCCOc1cc(OCCCCCC)ccc1c1ccc2c(c1)Sc1c(N2CCCCCC)ccc(c1)/C=C(\C(=O)O)/C#N,"Phenothiazine, indolium",477,,Dichloromethane
680,14.91,0.66,6.67,"0.5m lithium iodide (LiI), 0.05m iodine (I2), and 0.5m 4-tert-butylpyridine in acetonitrile",-,10 mM CDCA,-,"TiO2 thin film (12 um of 20 nm particles as
the absorbing layer and 6 mm of 400 nm particles as the scattering layer)",-,12 hours,AM 1.5G 100 mW/cm2,-,Wei-I Hung and You-Ya Liao and Chih-Yu Hsu and Hsien-Hsin Chou and Ting-Hui Lee and Wei-Siang Kao and Jiann T. Lin,High-Performance Dye-Sensitized Solar Cells Based on Phenothiazine Dyes Containing Double Anchors and Thiophene Spacers,Chemistry - An Asian Journal,9,10.1002/asia.201301228,357--366,1,,01/01/2013,Hung_2013,,,CCCC[C@@H](CN1c2ccc(cc2Sc2c1ccc(c2)c1ccc(s1)c1cc(c(s1)/C=C(/C(=O)O)\C#N)CCCCCC)c1ccc(s1)c1cc(c(s1)/C=C(\C(=O)O)/C#N)CCCCCC)CC,Phenothiazine,484,743,Tetrahydrofuran
690,15.88,0.67,7.31,"0.5m lithium iodide (LiI), 0.05m iodine (I2), and 0.5m 4-tert-butylpyridine in acetonitrile",-,-,-,"TiO2 thin film (12 um of 20 nm particles as
the absorbing layer and 6 mm of 400 nm particles as the scattering layer)",745 nmol/cm2,12 hours,AM 1.5G 100 mW/cm2,-,Wei-I Hung and You-Ya Liao and Chih-Yu Hsu and Hsien-Hsin Chou and Ting-Hui Lee and Wei-Siang Kao and Jiann T. Lin,High-Performance Dye-Sensitized Solar Cells Based on Phenothiazine Dyes Containing Double Anchors and Thiophene Spacers,Chemistry - An Asian Journal,9,10.1002/asia.201301228,357--366,1,,01/01/2013,Hung_2013,,,CCCC[C@@H](CN1c2ccc(cc2Sc2c1ccc(c2)c1ccc(s1)c1cc(c(s1)/C=C(/C(=O)O)\C#N)CCCCCC)c1ccc(s1)c1cc(c(s1)/C=C(\C(=O)O)/C#N)CCCCCC)CC,Phenothiazine,484,743,Tetrahydrofuran
700,13.23,0.7,6.48,"0.5m lithium iodide (LiI), 0.05m iodine (I2), and 0.5m 4-tert-butylpyridine in acetonitrile",-,10 mM CDCA,-,"TiO2 thin film (12 um of 20 nm particles as
the absorbing layer and 6 mm of 400 nm particles as the scattering layer)",-,12 hours,AM 1.5G 100 mW/cm2,-,Wei-I Hung and You-Ya Liao and Chih-Yu Hsu and Hsien-Hsin Chou and Ting-Hui Lee and Wei-Siang Kao and Jiann T. Lin,High-Performance Dye-Sensitized Solar Cells Based on Phenothiazine Dyes Containing Double Anchors and Thiophene Spacers,Chemistry - An Asian Journal,9,10.1002/asia.201301228,357--366,1,,01/01/2013,Hung_2013,,,CCCC[C@@H](CN1c2ccc(cc2Sc2c1ccc(c2)c1cc(c(s1)/C=C(/C(=O)O)\C#N)CCCCCC)c1cc(c(s1)/C=C(\C(=O)O)/C#N)CCCCCC)CC,Phenothiazine,475,648,Tetrahydrofuran
680,14.82,0.68,6.85,"0.5m lithium iodide (LiI), 0.05m iodine (I2), and 0.5m 4-tert-butylpyridine in acetonitrile",-,-,-,"TiO2 thin film (12 um of 20 nm particles as
the absorbing layer and 6 mm of 400 nm particles as the scattering layer)",552 nmol/cm2,12 hours,AM 1.5G 100 mW/cm2,-,Wei-I Hung and You-Ya Liao and Chih-Yu Hsu and Hsien-Hsin Chou and Ting-Hui Lee and Wei-Siang Kao and Jiann T. Lin,High-Performance Dye-Sensitized Solar Cells Based on Phenothiazine Dyes Containing Double Anchors and Thiophene Spacers,Chemistry - An Asian Journal,9,10.1002/asia.201301228,357--366,1,,01/01/2013,Hung_2013,,,CCCC[C@@H](CN1c2ccc(cc2Sc2c1ccc(c2)c1cc(c(s1)/C=C(/C(=O)O)\C#N)CCCCCC)c1cc(c(s1)/C=C(\C(=O)O)/C#N)CCCCCC)CC,Phenothiazine,475,648,Tetrahydrofuran
670,13.52,0.69,6.29,"0.5m lithium iodide (LiI), 0.05m iodine (I2), and 0.5m 4-tert-butylpyridine in acetonitrile",-,10 mM CDCA,-,"TiO2 thin film (12 um of 20 nm particles as
the absorbing layer and 6 mm of 400 nm particles as the scattering layer)",-,12 hours,AM 1.5G 100 mW/cm2,-,Wei-I Hung and You-Ya Liao and Chih-Yu Hsu and Hsien-Hsin Chou and Ting-Hui Lee and Wei-Siang Kao and Jiann T. Lin,High-Performance Dye-Sensitized Solar Cells Based on Phenothiazine Dyes Containing Double Anchors and Thiophene Spacers,Chemistry - An Asian Journal,9,10.1002/asia.201301228,357--366,1,,01/01/2013,Hung_2013,,,CCCC[C@@H](CN1c2ccc(cc2Sc2c1ccc(c2)c1ccc(s1)/C=C(/C(=O)O)\C#N)c1ccc(s1)/C=C(\C(=O)O)/C#N)CC,Phenothiazine,469,655,Tetrahydrofuran
660,12.27,0.68,5.53,"0.5m lithium iodide (LiI), 0.05m iodine (I2), and 0.5m 4-tert-butylpyridine in acetonitrile",-,-,-,"TiO2 thin film (12 um of 20 nm particles as
the absorbing layer and 6 mm of 400 nm particles as the scattering layer)",1130 nmol/cm2,12 hours,AM 1.5G 100 mW/cm2,-,Wei-I Hung and You-Ya Liao and Chih-Yu Hsu and Hsien-Hsin Chou and Ting-Hui Lee and Wei-Siang Kao and Jiann T. Lin,High-Performance Dye-Sensitized Solar Cells Based on Phenothiazine Dyes Containing Double Anchors and Thiophene Spacers,Chemistry - An Asian Journal,9,10.1002/asia.201301228,357--366,1,,01/01/2013,Hung_2013,,,CCCC[C@@H](CN1c2ccc(cc2Sc2c1ccc(c2)c1ccc(s1)/C=C(/C(=O)O)\C#N)c1ccc(s1)/C=C(\C(=O)O)/C#N)CC,Phenothiazine,469,655,Tetrahydrofuran
720,11.07,0.7,5.55,"0.5m lithium iodide (LiI), 0.05m iodine (I2), and 0.5m 4-tert-butylpyridine in acetonitrile",-,10 mM CDCA,-,"TiO2 thin film (12 um of 20 nm particles as
the absorbing layer and 6 mm of 400 nm particles as the scattering layer)",-,12 hours,AM 1.5G 100 mW/cm2,-,Wei-I Hung and You-Ya Liao and Chih-Yu Hsu and Hsien-Hsin Chou and Ting-Hui Lee and Wei-Siang Kao and Jiann T. Lin,High-Performance Dye-Sensitized Solar Cells Based on Phenothiazine Dyes Containing Double Anchors and Thiophene Spacers,Chemistry - An Asian Journal,9,10.1002/asia.201301228,357--366,1,,01/01/2013,Hung_2013,,,CCCC[C@@H](CN1c2ccc(cc2Sc2c1cccc2)c1ccc(s1)/C=C(\C(=O)O)/C#N)CC,Phenothiazine,444,656,Tetrahydrofuran
690,10.23,0.7,4.91,"0.5m lithium iodide (LiI), 0.05m iodine (I2), and 0.5m 4-tert-butylpyridine in acetonitrile",-,-,-,"TiO2 thin film (12 um of 20 nm particles as
the absorbing layer and 6 mm of 400 nm particles as the scattering layer)",479 nmol/cm2,12 hours,AM 1.5G 100 mW/cm2,-,Wei-I Hung and You-Ya Liao and Chih-Yu Hsu and Hsien-Hsin Chou and Ting-Hui Lee and Wei-Siang Kao and Jiann T. Lin,High-Performance Dye-Sensitized Solar Cells Based on Phenothiazine Dyes Containing Double Anchors and Thiophene Spacers,Chemistry - An Asian Journal,9,10.1002/asia.201301228,357--366,1,,01/01/2013,Hung_2013,,,CCCC[C@@H](CN1c2ccc(cc2Sc2c1cccc2)c1ccc(s1)/C=C(\C(=O)O)/C#N)CC,Phenothiazine,444,656,Tetrahydrofuran
769,13.98,0.73,7.8,"1.0 M 1,3-dimethylimidazolium (DMII), 0.02 M iodine (I2), 1 M 4-tertbutylpyridine (TBP), 0.1 M guanidinium thiocyanate (GNCS) and 0.05 M LiI in acetonitrile",0.158,-,-,"TiO2 thin film (7 um of 25 nm particles as
the transparent layer and 5 um of 400 nm particles as the scattering layer)",-,-,AM 1.5G 100 mW/cm2,-,Haijun Tan and Chunyue Pan and Gang Wang and Yingying Wu and Yiping Zhang and Yingping Zou and Guipeng Yu and Min Zhang,Phenoxazine-based organic dyes with different chromophores for dye-sensitized solar cells,Organic Electronics,14,10.1016/j.orgel.2013.07.008,2795--2801,11,,01/01/2013,Tan_2013,,,CCCCC[C@@H](N1c2ccc(cc2Oc2c1ccc(c2)c1ccc(s1)/C=C(\C(=O)O)/C#N)c1ccc(cc1)N1c2ccccc2Sc2c1cccc2)CC,Phenoxazine,475,600,THF
744,12.58,0.71,6.6,"1.0 M 1,3-dimethylimidazolium (DMII), 0.02 M iodine (I2), 1 M 4-tertbutylpyridine (TBP), 0.1 M guanidinium thiocyanate (GNCS) and 0.05 M LiI in acetonitrile",0.158,-,-,"TiO2 thin film (7 um of 25 nm particles as
the transparent layer and 5 um of 400 nm particles as the scattering layer)",-,-,AM 1.5G 100 mW/cm2,-,Haijun Tan and Chunyue Pan and Gang Wang and Yingying Wu and Yiping Zhang and Yingping Zou and Guipeng Yu and Min Zhang,Phenoxazine-based organic dyes with different chromophores for dye-sensitized solar cells,Organic Electronics,14,10.1016/j.orgel.2013.07.008,2795--2801,11,,01/01/2013,Tan_2013,,,CCCCC[C@@H](N1c2ccc(cc2Oc2c1cccc2)c1ccc(s1)/C=C(\C(=O)O)/C#N)CC,Phenoxazine,465,593,THF
787,11.18,0.7,6.19,"0.6 M 1-methyl-3-propylimidazolium iodide (PMII), 0.10 M guanidinium thiocyanate, 0.05 M LiI, 0.03 M I2 and 0.5M tert-butylpyridine) in acetonitrile/valeronitrile (85:15)",0.16,1 mM CDCA,-,TiO2 film (16 um thick),-,-,AM 1.5G 100 mW/cm2,-,Zafar Iqbal and Wu-Qiang Wu and Hai Zhang and Peng-Li Hua and Xiaoming Fang and Dai-Bin Kuang and Lingyun Wang and Herbert Meier and Derong Cao,Impact of hydroxy and octyloxy substituents of phenothiazine based dyes on the photovoltaic performance,Dyes and Pigments,99,10.1016/j.dyepig.2013.05.032,299--307,2,,01/01/2013,Iqbal_2013,,,CCCCCCCCOc1ccc(cc1)c1ccc2c(c1)Sc1c(N2CC)ccc(c1)/C=C(/C(=O)O)\C#N,Phenothiazine,460,611,THF/DCM (1:1)
741,12.47,0.68,6.32,"0.6 M 1-methyl-3-propylimidazolium iodide (PMII), 0.10 M guanidinium thiocyanate, 0.05 M LiI, 0.03 M I2 and 0.5M tert-butylpyridine) in acetonitrile/valeronitrile (85:15)",0.16,-,-,TiO2 film (16 um thick),163 nmol/cm2,16 hours,AM 1.5G 100 mW/cm2,-,Zafar Iqbal and Wu-Qiang Wu and Hai Zhang and Peng-Li Hua and Xiaoming Fang and Dai-Bin Kuang and Lingyun Wang and Herbert Meier and Derong Cao,Impact of hydroxy and octyloxy substituents of phenothiazine based dyes on the photovoltaic performance,Dyes and Pigments,99,10.1016/j.dyepig.2013.05.032,299--307,2,,01/01/2013,Iqbal_2013,,,CCCCCCCCOc1ccc(cc1)c1ccc2c(c1)Sc1c(N2CC)ccc(c1)/C=C(/C(=O)O)\C#N,Phenothiazine,460,611,THF/DCM (1:1)
779,8.54,0.75,4.96,"0.6 M 1-methyl-3-propylimidazolium iodide (PMII), 0.10 M guanidinium thiocyanate, 0.05 M LiI, 0.03 M I2 and 0.5M tert-butylpyridine) in acetonitrile/valeronitrile (85:15)",0.16,1 mM CDCA,-,TiO2 film (16 um thick),-,-,AM 1.5G 100 mW/cm2,-,Zafar Iqbal and Wu-Qiang Wu and Hai Zhang and Peng-Li Hua and Xiaoming Fang and Dai-Bin Kuang and Lingyun Wang and Herbert Meier and Derong Cao,Impact of hydroxy and octyloxy substituents of phenothiazine based dyes on the photovoltaic performance,Dyes and Pigments,99,10.1016/j.dyepig.2013.05.032,299--307,2,,01/01/2013,Iqbal_2013,,,CCN1c2ccc(cc2Sc2c1ccc(c2)/C=C(/C(=O)O)\C#N)c1ccc(cc1)O,Phenothiazine,446,572,THF/DCM (1:1)
677,11.28,0.69,5.23,"0.6 M 1-methyl-3-propylimidazolium iodide (PMII), 0.10 M guanidinium thiocyanate, 0.05 M LiI, 0.03 M I2 and 0.5M tert-butylpyridine) in acetonitrile/valeronitrile (85:15)",0.16,-,-,TiO2 film (16 um thick),156 nmol/cm2,16 hours,AM 1.5G 100 mW/cm2,-,Zafar Iqbal and Wu-Qiang Wu and Hai Zhang and Peng-Li Hua and Xiaoming Fang and Dai-Bin Kuang and Lingyun Wang and Herbert Meier and Derong Cao,Impact of hydroxy and octyloxy substituents of phenothiazine based dyes on the photovoltaic performance,Dyes and Pigments,99,10.1016/j.dyepig.2013.05.032,299--307,2,,01/01/2013,Iqbal_2013,,,CCN1c2ccc(cc2Sc2c1ccc(c2)/C=C(/C(=O)O)\C#N)c1ccc(cc1)O,Phenothiazine,446,572,THF/DCM (1:1)
715,14.37,0.66,6.82,"0.6 M, 1-methyl-3-propylimidazolium iodide (PMII), 0.10 M guanidinium thiocyanate, 0.03 M I2 and 0.5 M tert-butylpyridine) in acetonitrile/valeronitrile (85:15)",0.16,-,-,TiO2 film (18 um thick),142 nmol/cm2,16 hours,AM 1.5G 100 mW/cm2,-,Zafar Iqbal and Wu-Qiang Wu and Hai Zhang and Lijun Han and Xiaoming Fang and Lingyun Wang and Dai-Bin Kuang and Herbert Meier and Derong Cao,Influence of spatial arrangements of $\uppi$-spacer and acceptor of phenothiazine based dyes on the performance of dye-sensitized solar cells,Organic Electronics,14,10.1016/j.orgel.2013.07.007,2662--2672,10,,01/01/2013,Iqbal_2013,,,CCCCCCCCOc1ccc(cc1)N1c2ccc(cc2Sc2c1ccc(c2)c1ccc(s1)/C=C(/C(=O)O)\C#N)c1ccc(s1)/C=C(/C(=O)O)\C#N,Phenothiazine,453,568,THF/DCM (1:1)
633,12.35,0.66,5.12,"0.6 M, 1-methyl-3-propylimidazolium iodide (PMII), 0.10 M guanidinium thiocyanate, 0.03 M I2 and 0.5 M tert-butylpyridine) in acetonitrile/valeronitrile (85:15)",0.16,-,-,TiO2 film (18 um thick),106 nmol/cm2,16 hours,AM 1.5G 100 mW/cm2,-,Zafar Iqbal and Wu-Qiang Wu and Hai Zhang and Lijun Han and Xiaoming Fang and Lingyun Wang and Dai-Bin Kuang and Herbert Meier and Derong Cao,Influence of spatial arrangements of $\uppi$-spacer and acceptor of phenothiazine based dyes on the performance of dye-sensitized solar cells,Organic Electronics,14,10.1016/j.orgel.2013.07.007,2662--2672,10,,01/01/2013,Iqbal_2013,,,CCCCCCCCOc1ccc(cc1)N1c2ccc(cc2Sc2c1ccc(c2)c1ccc(s1)/C=C(/C(=O)O)\C#N)c1cccs1,Phenothiazine,456,560,THF/DCM (1:1)
721,13.35,0.66,6.34,"0.6 M, 1-methyl-3-propylimidazolium iodide (PMII), 0.10 M guanidinium thiocyanate, 0.03 M I2 and 0.5 M tert-butylpyridine) in acetonitrile/valeronitrile (85:15)",0.16,-,-,TiO2 film (18 um thick),117 nmol/cm2,16 hours,AM 1.5G 100 mW/cm2,-,Zafar Iqbal and Wu-Qiang Wu and Hai Zhang and Lijun Han and Xiaoming Fang and Lingyun Wang and Dai-Bin Kuang and Herbert Meier and Derong Cao,Influence of spatial arrangements of $\uppi$-spacer and acceptor of phenothiazine based dyes on the performance of dye-sensitized solar cells,Organic Electronics,14,10.1016/j.orgel.2013.07.007,2662--2672,10,,01/01/2013,Iqbal_2013,,,CCCCCCCCOc1ccc(cc1)N1c2ccccc2Sc2c1ccc(c2)c1ccc(s1)/C=C(/C(=O)O)\C#N,Phenothiazine,433,561,THF/DCM (1:1)
510,7.06,0.67,2.43,iodide/triiodide,-,-,-,TiO2 film,290 nmol/cm2,24 hours,AM 1.5G 100mW/cm2,-,Jong Ho Park and Bo Youn Jang and Suresh Thogiti and Jang-Hyun Ryu and Sung-Hyun Kim and Young-A Son and Jae Hong Kim,A comparison of the optical and photovoltaic properties of novel double branched organic dyes in dye sensitized solar cells,Synthetic Metals,203,10.1016/j.synthmet.2015.02.016,235--242,,,01/01/2015,Park_2015,,,N#C/C(=C\c1ccc(cc1OCCCCOc1cc(ccc1/C=C\1/SC(=S)N(C1=O)CC(=O)O)N(CC)CC)N(CC)CC)/C(=O)O,diethylamino,490,,EtOH:DMF
720,14.55,0.62,6.4,"1.0 M 1,3-dimethylimidazolium (DMII), 0.02 M iodine (I2), 1 M 4-tertbutylpyridine (TBP), 0.1 M guanidinium thiocyanate (GNCS) and 0.05 M LiI in acetonitrile",0.158,-,-,"TiO2 thin film (7 um of 25 nm particles as
the transparent layer and 5 um of 400 nm particles as the scattering layer)",-,-,AM 1.5G 100 mW/cm2,-,Haijun Tan and Chunyue Pan and Gang Wang and Yingying Wu and Yiping Zhang and Yingping Zou and Guipeng Yu and Min Zhang,Phenoxazine-based organic dyes with different chromophores for dye-sensitized solar cells,Organic Electronics,14,10.1016/j.orgel.2013.07.008,2795--2801,11,,01/01/2013,Tan_2013,,,CCCCC[C@@H](N1c2ccc(cc2Oc2c1ccc(c2)N(c1ccccc1)c1ccccc1)c1ccc(s1)/C=C(\C(=O)O)/C#N)CC,Phenoxazine,483,610,THF
762,13.54,0.69,7.1,"1.0 M 1,3-dimethylimidazolium (DMII), 0.02 M iodine (I2), 1 M 4-tertbutylpyridine (TBP), 0.1 M guanidinium thiocyanate (GNCS) and 0.05 M LiI in acetonitrile",0.158,-,-,"TiO2 thin film (7 um of 25 nm particles as
the transparent layer and 5 um of 400 nm particles as the scattering layer)",-,-,AM 1.5G 100 mW/cm2,-,Haijun Tan and Chunyue Pan and Gang Wang and Yingying Wu and Yiping Zhang and Yingping Zou and Guipeng Yu and Min Zhang,Phenoxazine-based organic dyes with different chromophores for dye-sensitized solar cells,Organic Electronics,14,10.1016/j.orgel.2013.07.008,2795--2801,11,,01/01/2013,Tan_2013,,,CCCCC[C@@H](N1c2ccc(cc2Oc2c1ccc(c2)c1ccc(s1)/C=C(\C(=O)O)/C#N)c1ccc(cc1)N1c2ccccc2Oc2c1cccc2)CC,Phenoxazine,476,601,THF
715,5.73,0.69,2.82,"0.6 M 1-methyl-3-propylimidazolium iodide (PMII), 0.10 M guanidinium thiocyanate, 0.03 M I2 , 0.5 M tert-butylpyridine in acetonitrile and valeronitrile (85:15)",-,-,-,TiO2 (20 nm particle size),-,15 hours,AM 1.5G 100 mW/cm2,-,Yanping Hong and Jin-Yun Liao and Jianlong Fu and Dai-Bin Kuang and Herbert Meier and Cheng-Yong Su and Derong Cao,Performance of dye-sensitized solar cells based on novel sensitizers bearing asymmetric double D-$\uppi$-A chains with arylamines as donors,Dyes and Pigments,94,10.1016/j.dyepig.2012.02.011,481--489,3,,01/01/2012,Hong_2012,,,N#C/C(=C\c1ccc2c(c1)c1ccccc1n2CCCCCCc1ccc(c(c1)Nc1ccccc1)/C=C(/C(=O)O)\C#N)/C(=O)O,phenothiazine,403,509,CH2Cl2/MeOH (1:1)
768,11.2,0.75,6.53,"1.0 M 1,3-dimethylimidazolium iodide, 0.03 M iodine, 0.1 M guanidinium thiocyanate, 0.5 M tert-butylpyridine, 0.05 M lithium iodide in acetonitrile : valeronitrile (85:15)",0.159,-,-,TiO2 thin film (8 um of 20 nm particles as the transparent layer and 5 um of 400 nm particles as the scattering layer),-,16 hours,AM 1.5G 100 mW/cm2,-,Magdalena Marszalek and Satyawan Nagane and Amol Ichake and Robin Humphry-Baker and Vincent Paul and Shaik M. Zakeeruddin and Michael Grätzel,Tuning spectral properties of phenothiazine based donor{\textendash}$\uppi${\textendash}acceptor dyes for efficient dye-sensitized solar cells,J. Mater. Chem.,22,10.1039/c1jm14024h,889--894,3,,01/01/2012,Marszalek_2012,,,CCCCN1c2ccc(cc2Sc2c1cc(SC)cc2)/C=C(/C(=O)O)\C#N,Phenothiazine,451,644,Dichloromethane
691,15.2,0.7,7.44,"1.0 M 1,3-dimethylimidazolium iodide, 0.03 M iodine, 0.1 M guanidinium thiocyanate, 0.5 M tert-butylpyridine, 0.05 M lithium iodide in acetonitrile : valeronitrile (85:15)",0.159,-,-,TiO2 thin film (8 um of 20 nm particles as the transparent layer and 5 um of 400 nm particles as the scattering layer),-,16 hours,AM 1.5G 100 mW/cm2,-,Magdalena Marszalek and Satyawan Nagane and Amol Ichake and Robin Humphry-Baker and Vincent Paul and Shaik M. Zakeeruddin and Michael Grätzel,Tuning spectral properties of phenothiazine based donor{\textendash}$\uppi${\textendash}acceptor dyes for efficient dye-sensitized solar cells,J. Mater. Chem.,22,10.1039/c1jm14024h,889--894,3,,01/01/2012,Marszalek_2012,,,CCCCN1c2ccc(cc2Sc2c1cc(SC)cc2)/C=C/c1ccc(s1)/C=C(/C(=O)O)\C#N,Phenothiazine,478,665,Dichloromethane
584,9.43,0.69,3.78,"0.6 M PMII (1-propyl-3-methylimidazolium iodide), 0.05 M I2 , 0.10 M LiI and 0.5 M 4-tert-butylpyridine in a mixture of acetonitrile and methoxypropionitrile (7 : 3)",0.25,-,-,TiO2 thin film (10 um of 13 nm particles as the transparent layer and 4 um of 400 nm particles as the scattering layer),112 nmol/cm2,12 hours,AM 1.5G 100 mW/cm2,-,Wenjun Wu and Jiabao Yang and Jianli Hua and Jin Tang and Lei Zhang and Yitao Long and He Tian,Efficient and stable dye-sensitized solar cells based on phenothiazine sensitizers with thiophene units,Journal of Materials Chemistry,20,10.1039/b918282a,1772,9,,01/01/2010,Wu_2010,,,CCCCCCCCN1c2ccc(cc2Sc2c1ccc(c2)c1ccc(s1)/C=C(/C(=O)O)\C#N)c1ccc(cc1)N(c1ccc(cc1)OC)c1ccc(cc1)OC,Phenothiazine,460,,Dichloromethane
592,10.84,0.69,4.41,"0.6 M PMII (1-propyl-3-methylimidazolium iodide), 0.05 M I2 , 0.10 M LiI and 0.5 M 4-tert-butylpyridine in a mixture of acetonitrile and methoxypropionitrile (7 : 3)",0.25,-,-,TiO2 thin film (10 um of 13 nm particles as the transparent layer and 4 um of 400 nm particles as the scattering layer),141 nmol/cm2,12 hours,AM 1.5G 100 mW/cm2,-,Wenjun Wu and Jiabao Yang and Jianli Hua and Jin Tang and Lei Zhang and Yitao Long and He Tian,Efficient and stable dye-sensitized solar cells based on phenothiazine sensitizers with thiophene units,Journal of Materials Chemistry,20,10.1039/b918282a,1772,9,,01/01/2010,Wu_2010,,,CCCCCCCCN1c2ccc(cc2Sc2c1ccc(c2)c1ccc(s1)/C=C(/C(=O)O)\C#N)c1ccc(cc1)N(c1ccccc1)c1ccccc1,Phenothiazine,450,,Dichloromethane
505,7.39,0.68,2.48,"0.6 M PMII (1-propyl-3-methylimidazolium iodide), 0.05 M I2 , 0.10 M LiI and 0.5 M 4-tert-butylpyridine in a mixture of acetonitrile and methoxypropionitrile (7 : 3)",0.25,-,-,TiO2 thin film (10 um of 13 nm particles as the transparent layer and 4 um of 400 nm particles as the scattering layer),97 nmol/cm2,12 hours,AM 1.5G 100 mW/cm2,-,Wenjun Wu and Jiabao Yang and Jianli Hua and Jin Tang and Lei Zhang and Yitao Long and He Tian,Efficient and stable dye-sensitized solar cells based on phenothiazine sensitizers with thiophene units,Journal of Materials Chemistry,20,10.1039/b918282a,1772,9,,01/01/2010,Wu_2010,,,CCCCCCCCN1c2ccc(cc2Sc2c1ccc(c2)c1ccc(s1)/C=C(/C(=O)O)\C#N)c1ccc(cc1)C=C(c1ccccc1)c1ccccc1,Phenothiazine,449,,Dichloromethane
544,5.95,0.66,2.13,0.5 M iodine and 0.45 M benzimidazole (BI) in pure 1-butyl-3-meth-ylimidazolium iodide (BMII) as redox electrolyte solidified with fumed silica nanoparticles (5 wt%),0.25,-,-,TiO2 thin film (10 um of 13 nm particles as the transparent layer and 4 um of 400 nm particles as the scattering layer),-,-,AM 1.5G 100 mW/cm2,quasi-solid-state electrolyte,Wenjun Wu and Jiabao Yang and Jianli Hua and Jin Tang and Lei Zhang and Yitao Long and He Tian,Efficient and stable dye-sensitized solar cells based on phenothiazine sensitizers with thiophene units,Journal of Materials Chemistry,20,10.1039/b918282a,1772,9,,01/01/2010,Wu_2010,,,CCCCCCCCN1c2ccc(cc2Sc2c1ccc(c2)c1ccc(s1)/C=C(/C(=O)O)\C#N)c1ccc(cc1)N(c1ccc(cc1)OC)c1ccc(cc1)OC,Phenothiazine,460,,Dichloromethane
551,6.36,0.7,2.47,0.5 M iodine and 0.45 M benzimidazole (BI) in pure 1-butyl-3-meth-ylimidazolium iodide (BMII) as redox electrolyte solidified with fumed silica nanoparticles (5 wt%),0.25,-,-,TiO2 thin film (10 um of 13 nm particles as the transparent layer and 4 um of 400 nm particles as the scattering layer),-,-,AM 1.5G 100 mW/cm2,quasi-solid-state electrolyte,Wenjun Wu and Jiabao Yang and Jianli Hua and Jin Tang and Lei Zhang and Yitao Long and He Tian,Efficient and stable dye-sensitized solar cells based on phenothiazine sensitizers with thiophene units,Journal of Materials Chemistry,20,10.1039/b918282a,1772,9,,01/01/2010,Wu_2010,,,CCCCCCCCN1c2ccc(cc2Sc2c1ccc(c2)c1ccc(s1)/C=C(/C(=O)O)\C#N)c1ccc(cc1)N(c1ccccc1)c1ccccc1,Phenothiazine,450,,Dichloromethane
536,5.45,0.7,2.04,0.5 M iodine and 0.45 M benzimidazole (BI) in pure 1-butyl-3-meth-ylimidazolium iodide (BMII) as redox electrolyte solidified with fumed silica nanoparticles (5 wt%),0.25,-,-,TiO2 thin film (10 um of 13 nm particles as the transparent layer and 4 um of 400 nm particles as the scattering layer),-,-,AM 1.5G 100 mW/cm2,quasi-solid-state electrolyte,Wenjun Wu and Jiabao Yang and Jianli Hua and Jin Tang and Lei Zhang and Yitao Long and He Tian,Efficient and stable dye-sensitized solar cells based on phenothiazine sensitizers with thiophene units,Journal of Materials Chemistry,20,10.1039/b918282a,1772,9,,01/01/2010,Wu_2010,,,CCCCCCCCN1c2ccc(cc2Sc2c1ccc(c2)c1ccc(s1)/C=C(/C(=O)O)\C#N)c1ccc(cc1)C=C(c1ccccc1)c1ccccc1,Phenothiazine,449,,Dichloromethane
660,11.12,0.63,4.6,"acetonitrile solution containing LiI (0.5 M), I 2 (0.05 M) and 4-tert-butylpyridine (0.5 M)",0.25,-,-,TiO2 thin film (16-18 um),-,12 hours,AM 1.5G 100 mW/cm2,-,Chih-Jen Yang and Yuan Jay Chang and Motonori Watanabe and Yung-Son Hon and Tahsin J. Chow,Phenothiazine derivatives as organic sensitizers for highly efficient dye-sensitized solar cells,Journal of Materials Chemistry,22,10.1039/c2jm13961h,4040,9,,01/01/2012,Yang_2012,,,N#C/C(=C\c1ccc2c(c1)Sc1c(N2C)ccc(c1)c1ccc(cc1)N(c1cccc2c1cccc2)c1ccccc1)/C(=O)O,Phenothiazine,437,,THF
670,13.66,0.61,5.6,"acetonitrile solution containing LiI (0.5 M), I 2 (0.05 M) and 4-tert-butylpyridine (0.5 M)",0.25,-,-,TiO2 thin film (16-18 um),-,12 hours,AM 1.5G 100 mW/cm2,-,Chih-Jen Yang and Yuan Jay Chang and Motonori Watanabe and Yung-Son Hon and Tahsin J. Chow,Phenothiazine derivatives as organic sensitizers for highly efficient dye-sensitized solar cells,Journal of Materials Chemistry,22,10.1039/c2jm13961h,4040,9,,01/01/2012,Yang_2012,,,CCCCCCN1c2ccc(cc2Sc2c1ccc(c2)/C=C(/C(=O)O)\C#N)c1ccc(cc1)N(c1cccc2c1cccc2)c1ccccc1,Phenothiazine,453,,THF
570,5.99,0.6,2.04,"acetonitrile solution containing LiI (0.5 M), I 2 (0.05 M) and 4-tert-butylpyridine (0.5 M)",0.25,-,-,TiO2 thin film (16-18 um),-,12 hours,AM 1.5G 100 mW/cm2,-,Chih-Jen Yang and Yuan Jay Chang and Motonori Watanabe and Yung-Son Hon and Tahsin J. Chow,Phenothiazine derivatives as organic sensitizers for highly efficient dye-sensitized solar cells,Journal of Materials Chemistry,22,10.1039/c2jm13961h,4040,9,,01/01/2012,Yang_2012,,,CCCCCCN1c2ccc(cc2Sc2c1ccc(c2)c1ccc(s1)/C=C(/C(=O)O)\C#N)c1ccc(cc1)N(c1cccc2c1cccc2)c1ccccc1,Phenothiazine,463,,THF
690,14.42,0.63,6.22,"acetonitrile solution containing LiI (0.5 M), I 2 (0.05 M) and 4-tert-butylpyridine (0.5 M)",0.25,-,-,TiO2 thin film (16-18 um),-,12 hours,AM 1.5G 100 mW/cm2,-,Chih-Jen Yang and Yuan Jay Chang and Motonori Watanabe and Yung-Son Hon and Tahsin J. Chow,Phenothiazine derivatives as organic sensitizers for highly efficient dye-sensitized solar cells,Journal of Materials Chemistry,22,10.1039/c2jm13961h,4040,9,,01/01/2012,Yang_2012,,,CCCCCCN1c2ccc(cc2Sc2c1ccc(c2)/C=C(\C(=O)O)/C#N)c1ccc(s1)c1ccc(cc1)N(c1cccc2c1cccc2)c1ccccc1,Phenothiazine,442,,THF
710,11.65,0.63,5.22,"acetonitrile solution containing LiI (0.5 M), I 2 (0.05 M) and 4-tert-butylpyridine (0.5 M)",0.25,-,-,TiO2 thin film (16-18 um),-,12 hours,AM 1.5G 100 mW/cm2,-,Chih-Jen Yang and Yuan Jay Chang and Motonori Watanabe and Yung-Son Hon and Tahsin J. Chow,Phenothiazine derivatives as organic sensitizers for highly efficient dye-sensitized solar cells,Journal of Materials Chemistry,22,10.1039/c2jm13961h,4040,9,,01/01/2012,Yang_2012,,,N#C/C(=C\c1ccc2c(c1)Sc1c(N2c2ccc(cc2)C(c2ccc(cc2)C)c2ccc(cc2)C)ccc(c1)c1ccc(cc1)N(c1cccc2c1cccc2)c1ccccc1)/C(=O)O,Phenothiazine,474,,THF
630,10.9,0.62,4.24,"acetonitrile solution containing LiI (0.5 M), I 2 (0.05 M) and 4-tert-butylpyridine (0.5 M)",0.25,-,-,TiO2 thin film (16-18 um),-,12 hours,AM 1.5G 100 mW/cm2,-,Chih-Jen Yang and Yuan Jay Chang and Motonori Watanabe and Yung-Son Hon and Tahsin J. Chow,Phenothiazine derivatives as organic sensitizers for highly efficient dye-sensitized solar cells,Journal of Materials Chemistry,22,10.1039/c2jm13961h,4040,9,,01/01/2012,Yang_2012,,,N#C/C(=C\c1ccc(s1)c1ccc2c(c1)Sc1c(N2c2ccc(cc2)N(c2ccc(cc2)C)c2ccc(cc2)C)ccc(c1)c1ccc(cc1)N(c1cccc2c1cccc2)c1ccccc1)/C(=O)O,Phenothiazine,480,,THF
710,11.12,0.61,4.8,"acetonitrile solution containing LiI (0.5 M), I 2 (0.05 M) and 4-tert-butylpyridine (0.5 M)",0.25,-,-,TiO2 thin film (16-18 um),-,12 hours,AM 1.5G 100 mW/cm2,-,Chih-Jen Yang and Yuan Jay Chang and Motonori Watanabe and Yung-Son Hon and Tahsin J. Chow,Phenothiazine derivatives as organic sensitizers for highly efficient dye-sensitized solar cells,Journal of Materials Chemistry,22,10.1039/c2jm13961h,4040,9,,01/01/2012,Yang_2012,,,N#C/C(=C\c1ccc2c(c1)Sc1c(N2c2ccc(cc2)N(c2ccc(cc2)C)c2ccc(cc2)C)ccc(c1)c1ccc(s1)c1ccc(cc1)N(c1cccc2c1cccc2)c1ccccc1)/C(=O)O,Phenothiazine,472,,THF
650,10.73,0.64,4.49,"acetonitrile solution containing LiI (0.5 M), I 2 (0.05 M) and 4-tert-butylpyridine (0.5 M)",0.25,-,-,TiO2 thin film (16-18 um),-,12 hours,AM 1.5G 100 mW/cm2,-,Chih-Jen Yang and Yuan Jay Chang and Motonori Watanabe and Yung-Son Hon and Tahsin J. Chow,Phenothiazine derivatives as organic sensitizers for highly efficient dye-sensitized solar cells,Journal of Materials Chemistry,22,10.1039/c2jm13961h,4040,9,,01/01/2012,Yang_2012,,,CCCCCCN1c2ccc(cc2Sc2c1cccc2)/C=C(/C(=O)O)\C#N,Phenothiazine,438,,THF
590,6.2,0.61,2.22,"acetonitrile solution containing LiI (0.5 M), I 2 (0.05 M) and 4-tert-butylpyridine (0.5 M)",0.25,10 mM CDCA,-,TiO2 thin film (16-18 um),-,12 hours,AM 1.5G 100 mW/cm2,-,Chih-Jen Yang and Yuan Jay Chang and Motonori Watanabe and Yung-Son Hon and Tahsin J. Chow,Phenothiazine derivatives as organic sensitizers for highly efficient dye-sensitized solar cells,Journal of Materials Chemistry,22,10.1039/c2jm13961h,4040,9,,01/01/2012,Yang_2012,,,CCCCCCN1c2ccc(cc2Sc2c1ccc(c2)c1ccc(s1)/C=C(/C(=O)O)\C#N)c1ccc(cc1)N(c1cccc2c1cccc2)c1ccccc1,Phenothiazine,463,,THF
690,11.9,0.6,4.92,"acetonitrile solution containing LiI (0.5 M), I 2 (0.05 M) and 4-tert-butylpyridine (0.5 M)",0.25,10 mM CDCA,-,TiO2 thin film (16-18 um),-,12 hours,AM 1.5G 100 mW/cm2,-,Chih-Jen Yang and Yuan Jay Chang and Motonori Watanabe and Yung-Son Hon and Tahsin J. Chow,Phenothiazine derivatives as organic sensitizers for highly efficient dye-sensitized solar cells,Journal of Materials Chemistry,22,10.1039/c2jm13961h,4040,9,,01/01/2012,Yang_2012,,,CCCCCCN1c2ccc(cc2Sc2c1cccc2)/C=C(/C(=O)O)\C#N,Phenothiazine,438,,THF
720,11.47,0.61,5.08,"acetonitrile solution containing LiI (0.5 M), I 2 (0.05 M) and 4-tert-butylpyridine (0.5 M)",0.25,10 mM CDCA,-,TiO2 thin film (16-18 um),-,12 hours,AM 1.5G 100 mW/cm2,-,Chih-Jen Yang and Yuan Jay Chang and Motonori Watanabe and Yung-Son Hon and Tahsin J. Chow,Phenothiazine derivatives as organic sensitizers for highly efficient dye-sensitized solar cells,Journal of Materials Chemistry,22,10.1039/c2jm13961h,4040,9,,01/01/2012,Yang_2012,,,CCCCCCN1c2ccc(cc2Sc2c1ccc(c2)/C=C(/C(=O)O)\C#N)c1ccc(cc1)N(c1cccc2c1cccc2)c1ccccc1,Phenothiazine,453,,THF
740,10.73,0.62,4.91,"acetonitrile solution containing LiI (0.5 M), I 2 (0.05 M) and 4-tert-butylpyridine (0.5 M)",0.25,10 mM CDCA,-,TiO2 thin film (16-18 um),-,12 hours,AM 1.5G 100 mW/cm2,-,Chih-Jen Yang and Yuan Jay Chang and Motonori Watanabe and Yung-Son Hon and Tahsin J. Chow,Phenothiazine derivatives as organic sensitizers for highly efficient dye-sensitized solar cells,Journal of Materials Chemistry,22,10.1039/c2jm13961h,4040,9,,01/01/2012,Yang_2012,,,N#C/C(=C\c1ccc2c(c1)Sc1c(N2c2ccc(cc2)C(c2ccc(cc2)C)c2ccc(cc2)C)ccc(c1)c1ccc(cc1)N(c1cccc2c1cccc2)c1ccccc1)/C(=O)O,Phenothiazine,474,,THF
650,11.79,0.651,5.02,"0.7 M 1-propryl-3-methyl-imidazolium iodide (PMII), 0.2 M LiI, 0.05 M I2 0.5 M TBP in acetonitrileevaleronitrile (v/v, 85/15)",0.236-0.30,10 mM CDCA,-,TiO2 film (8 um),186 nmol/cm2,-,AM 1.5G 100 mW/cm2,-,Woosung Lee and Sim Bum Yuk and Jun Choi and Hae Jung Kim and Hyun Woo Kim and Se Hun Kim and Boeun Kim and Min Jae Ko and Jae Pil Kim,The effects of the number of anchoring groups and N-substitution on the performance of phenoxazine dyes in dye-sensitized solar cells,Dyes and Pigments,102,10.1016/j.dyepig.2013.10.005,13--21,,,01/01/2014,Lee_2014,,,CCCCN1c2ccc(cc2Oc2c1ccc(c2)/C=C(/C(=O)O)\C#N)/C=C(/C(=O)O)\C#N,phenoxazine,498,565,THF
723,14.97,0.635,6.87,"0.6 M 1,2-dimethyl-3-propylimidazolium iodide (DMPII), 0.1 M LiI, 0.05 M I2 in a mixture of acetonitrile and 4-tert-butylpyridine (volume ratio, 1:1)",0.24,-,-,"TiO2 thin film (12 um of 20 nm particles as
