Repository: PaulC61/Cheminformatics

# Cheminformatics
Repository for:
Cheminformatics Masters students of University of Strasbourg 2020 - 2022
+ My own projects related to the course

File: InternshipM2_BIU/rawDSSCDBdata.csv (part 6 of 77)
VOC,JSC,FF,PCE,Electrolyte,Active area,Co-adsorbent,Co-sensitizer,Semiconductor,Dye loading,Exposure time,Solar simulator,Performance comment,Article author,Article title,Article journal,Article volume,Article DOI,Article pages,Article issue nr,Article EID,Article year,Article year,Article electronic id,Article keywords,Molecule SMILE,Molecule keywords,Molecule spectrum absorption maxima,Molecule spectrum emission maxima,Molecule spectrum solvent
the transparent layer and 6 um of 200 nm particles as the scattering layer)",-,16 hours,AM 1.5G 100 mW/cm2,-,Yong Hua and Shuai Chang and Dandan Huang and Xuan Zhou and Xunjin Zhu and Jianzhang Zhao and Tao Chen and Wai-Yeung Wong and Wai-Kwok Wong,Significant Improvement of Dye-Sensitized Solar Cell Performance Using Simple Phenothiazine-Based Dyes,Chemistry of Materials,25,10.1021/cm400800h,2146--2153,10,,01/01/2013,Hua_2013,,,CCCCCCOc1ccc(cc1)c1ccc2c(c1)Sc1c(N2CC)ccc(c1)/C=C(/C(=O)O)\C#N,Phenothiazine,464,,Dichloromethane
775,15.32,0.689,8.18,"0.6 M 1,2-dimethyl-3-propylimidazolium iodide (DMPII), 0.1 M LiI, 0.05 M I2 in a mixture of acetonitrile and 4-tert-butylpyridine (volume ratio, 1:1)",0.24,-,-,"TiO2 thin film (12 um of 20 nm particles as
the transparent layer and 6 um of 200 nm particles as the scattering layer)",-,16 hours,AM 1.5G 100 mW/cm2,-,Yong Hua and Shuai Chang and Dandan Huang and Xuan Zhou and Xunjin Zhu and Jianzhang Zhao and Tao Chen and Wai-Yeung Wong and Wai-Kwok Wong,Significant Improvement of Dye-Sensitized Solar Cell Performance Using Simple Phenothiazine-Based Dyes,Chemistry of Materials,25,10.1021/cm400800h,2146--2153,10,,01/01/2013,Hua_2013,,,CCCCCCOc1ccc(cc1)c1ccc2c(c1)Sc1c(N2CCCCCC)ccc(c1)/C=C(/C(=O)O)\C#N,Phenothiazine,474,,Dichloromethane
797,14.75,0.687,8.08,"0.6 M 1,2-dimethyl-3-propylimidazolium iodide (DMPII), 0.1 M LiI, 0.05 M I2 in a mixture of acetonitrile and 4-tert-butylpyridine (volume ratio, 1:1)",0.24,-,-,"TiO2 thin film (12 um of 20 nm particles as
the transparent layer and 6 um of 200 nm particles as the scattering layer)",-,16 hours,AM 1.5G 100 mW/cm2,-,Yong Hua and Shuai Chang and Dandan Huang and Xuan Zhou and Xunjin Zhu and Jianzhang Zhao and Tao Chen and Wai-Yeung Wong and Wai-Kwok Wong,Significant Improvement of Dye-Sensitized Solar Cell Performance Using Simple Phenothiazine-Based Dyes,Chemistry of Materials,25,10.1021/cm400800h,2146--2153,10,,01/01/2013,Hua_2013,,,CCCCCCCCN1c2ccc(cc2Sc2c1ccc(c2)/C=C(/C(=O)O)\C#N)c1ccc(cc1)OCCCCCC,Phenothiazine,449,,Dichloromethane
716,12.08,0.68,5.87,iodide/triiodide,0.16,1 mM CDCA,-,TiO2,-,-,AM 1.5G 100 mW/cm2,-,Xue-Xin Dai and Hao-Lin Feng and Zu-Sheng Huang and Meng-Jiao Wang and Lingyun Wang and Dai-Bin Kuang and Herbert Meier and Derong Cao,Synthesis of phenothiazine-based di-anchoring dyes containing fluorene linker and their photovoltaic performance,Dyes and Pigments,114,10.1016/j.dyepig.2014.10.016,47--54,,,01/01/2015,Dai_2015,,,CCCCCCCCN1[C@H]2CC=C(C=C2Sc2c1ccc(c2)/C=C(\C(=O)O)/C#N)c1ccc2c(c1)C(CCCCCC)(CCCCCC)c1c2ccc(c1)c1ccc2c(c1)N(CCCCCCCC)c1c(S2)cc(cc1)/C=C(/C(=O)O)\C#N,phenothiazine,458,,DCM/THF (1:1)
799,13.31,0.712,7.57,"0.6 M 1,2-dimethyl-3-propylimidazolium iodide (DMPII), 0.1 M LiI, 0.05 M I2 in a mixture of acetonitrile and 4-tert-butylpyridine (volume ratio, 1:1)",0.24,-,-,"TiO2 thin film (12 um of 20 nm particles as
the transparent layer and 6 um of 200 nm particles as the scattering layer)",-,16 hours,AM 1.5G 100 mW/cm2,-,Yong Hua and Shuai Chang and Dandan Huang and Xuan Zhou and Xunjin Zhu and Jianzhang Zhao and Tao Chen and Wai-Yeung Wong and Wai-Kwok Wong,Significant Improvement of Dye-Sensitized Solar Cell Performance Using Simple Phenothiazine-Based Dyes,Chemistry of Materials,25,10.1021/cm400800h,2146--2153,10,,01/01/2013,Hua_2013,,,CCCCCCCCCCCCN1c2ccc(cc2Sc2c1ccc(c2)/C=C(/C(=O)O)\C#N)c1ccc(cc1)OCCCCCC,Phenothiazine,458,,Dichloromethane
829,12.38,0.655,6.72,"0.6 M 1,2-dimethyl-3-propylimidazolium iodide (DMPII), 0.1 M LiI, 0.05 M I2 in a mixture of acetonitrile and valeronitrile (85:15)",0.24,-,-,TiO2 thin film (12 um as the transparent layer and 3 um of 200 nm particles as the scattering layer),4710 nmol/cm2,16 hours,AM 1.5G 100 mW/cm2,-,Yong Hua and Shuai Chang and Hongda Wang and Dandan Huang and Jianzhang Zhao and Tao Chen and Wai-Yeung Wong and Wai-Kwok Wong and Xunjin Zhu,New phenothiazine-based dyes for efficient dye-sensitized solar cells: Positioning effect of a donor group on the cell performance,Journal of Power Sources,243,10.1016/j.jpowsour.2013.05.157,253--259,,,01/01/2013,Hua_2013,,,CCCCCCN1c2ccc(cc2Sc2c1ccc(c2)/C=C(/C(=O)O)\C#N)c1ccc2c(c1)c1ccccc1n2CCCCCC,Phenothiazine,473,,Dichloromethane
767,12.43,0.643,6.13,"0.6 M 1,2-dimethyl-3-propylimidazolium iodide (DMPII), 0.1 M LiI, 0.05 M I2 in a mixture of acetonitrile and valeronitrile (85:15)",0.24,-,-,TiO2 thin film (12 um as the transparent layer and 3 um of 200 nm particles as the scattering layer),2770 nmol/cm2,16 hours,AM 1.5G 100 mW/cm2,-,Yong Hua and Shuai Chang and Hongda Wang and Dandan Huang and Jianzhang Zhao and Tao Chen and Wai-Yeung Wong and Wai-Kwok Wong and Xunjin Zhu,New phenothiazine-based dyes for efficient dye-sensitized solar cells: Positioning effect of a donor group on the cell performance,Journal of Power Sources,243,10.1016/j.jpowsour.2013.05.157,253--259,,,01/01/2013,Hua_2013,,,CCCCCCN1c2ccc(cc2Sc2c1ccc(c2)/C=C(/C(=O)O)\C#N)c1ccc2c(c1)c1ccccc1C2(CCCCCC)CCCCCC,Phenothiazine,465,,Dichloromethane
742,9.68,0.713,5.12,"0.6 M 1,2-dimethyl-3-propylimidazolium iodide (DMPII), 0.1 M LiI, 0.05 M I2 in a mixture of acetonitrile and valeronitrile (85:15)",0.24,-,-,TiO2 thin film (12 um as the transparent layer and 3 um of 200 nm particles as the scattering layer),4280 nmol/cm2,16 hours,AM 1.5G 100 mW/cm2,-,Yong Hua and Shuai Chang and Hongda Wang and Dandan Huang and Jianzhang Zhao and Tao Chen and Wai-Yeung Wong and Wai-Kwok Wong and Xunjin Zhu,New phenothiazine-based dyes for efficient dye-sensitized solar cells: Positioning effect of a donor group on the cell performance,Journal of Power Sources,243,10.1016/j.jpowsour.2013.05.157,253--259,,,01/01/2013,Hua_2013,,,CCCCCCn1c2ccccc2c2c1cc(cc2)N1c2ccccc2Sc2c1ccc(c2)/C=C(/C(=O)O)\C#N,Phenothiazine,481,,Dichloromethane
748,7.62,0.698,3.98,"0.6 M 1,2-dimethyl-3-propylimidazolium iodide (DMPII), 0.1 M LiI, 0.05 M I2 in a mixture of acetonitrile and valeronitrile (85:15)",0.24,-,-,TiO2 thin film (12 um as the transparent layer and 3 um of 200 nm particles as the scattering layer),3210 nmol/cm2,16 hours,AM 1.5G 100 mW/cm2,-,Yong Hua and Shuai Chang and Hongda Wang and Dandan Huang and Jianzhang Zhao and Tao Chen and Wai-Yeung Wong and Wai-Kwok Wong and Xunjin Zhu,New phenothiazine-based dyes for efficient dye-sensitized solar cells: Positioning effect of a donor group on the cell performance,Journal of Power Sources,243,10.1016/j.jpowsour.2013.05.157,253--259,,,01/01/2013,Hua_2013,,,CCCCCCC1(CCCCCC)c2cc(ccc2c2c1cccc2)N1c2ccccc2Sc2c1ccc(c2)/C=C(/C(=O)O)\C#N,Phenothiazine,478,,Dichloromethane
682,10.115,0.642,4.43,"0.6 M 1,2-dimethyl-3-propylimidazolium iodide (DMPII), 0.1 M LiI, 0.05 M I2 in a mixture of acetonitrile and valeronitrile (85:15)",0.24,-,-,TiO2 thin film (12 um as the transparent layer and 3 um of 200 nm particles as the scattering layer),5350 nmol/cm2,16 hours,AM 1.5G 100 mW/cm2,-,Yong Hua and Shuai Chang and Hongda Wang and Dandan Huang and Jianzhang Zhao and Tao Chen and Wai-Yeung Wong and Wai-Kwok Wong and Xunjin Zhu,New phenothiazine-based dyes for efficient dye-sensitized solar cells: Positioning effect of a donor group on the cell performance,Journal of Power Sources,243,10.1016/j.jpowsour.2013.05.157,253--259,,,01/01/2013,Hua_2013,,,CCCCCCN1c2ccc(cc2Sc2c1cccc2)/C=C(\C(=O)O)/C#N,Phenothiazine,460,,Dichloromethane
660,4.83,0.74,2.4,"1.0 M DMII, 0.02 M iodine (I2 ), 1.0 M TBP, 0.1 M GNCS and 0.05 M LiI in AN",0.158,-,-,"TiO2 thin film (7 um of 20 nm particles as
the transparent layer and 5 um of 400 nm particles as the scattering layer)",31 nmol/cm2,10 hours,AM 1.5G 100 mW/cm2,-,Haijun Tan and Chunyue Pan and Gang Wang and Yingying Wu and Yiping Zhang and Guipeng Yu and Min Zhang,A comparative study on properties of two phenoxazine-based dyes for dye-sensitized solar cells,Dyes and Pigments,101,10.1016/j.dyepig.2013.09.039,67--73,,,01/01/2014,Tan_2014,,,N#C/C(=C/c1ccc(s1)c1ccc(cc1)N1c2ccccc2Oc2c1cccc2)/C(=O)O,Phenoxazine,371,418,THF
730,12.82,0.69,6.5,"1.0 M DMII, 0.02 M iodine (I2 ), 1.0 M TBP, 0.1 M GNCS and 0.05 M LiI in AN",0.158,-,-,"TiO2 thin film (7 um of 20 nm particles as
the transparent layer and 5 um of 400 nm particles as the scattering layer)",24 nmol/cm2,10 hours,AM 1.5G 100 mW/cm2,-,Haijun Tan and Chunyue Pan and Gang Wang and Yingying Wu and Yiping Zhang and Guipeng Yu and Min Zhang,A comparative study on properties of two phenoxazine-based dyes for dye-sensitized solar cells,Dyes and Pigments,101,10.1016/j.dyepig.2013.09.039,67--73,,,01/01/2014,Tan_2014,,,CCCCC[C@@H](N1c2ccc(cc2Oc2c1cccc2)c1ccc(s1)/C=C(\C(=O)O)/C#N)CC,Phenoxazine,465,593,THF
760,11.03,0.65,5.43,"3-dimethylimidazolium iodide (1.0 M), LiI (0.05 M), I 2 (0.03 M), guanidinium thiocyanate (0.1 M), and TBP (0.5 M) in MeCN : valeronitrile (85 : 15, v/v)",0.25,-,-,TiO2 thin film (16-18 um),-,12 hours,AM 1.5G 100 mW/cm2,-,Yuan Jay Chang and Po-Ting Chou and Yan-Zuo Lin and Motonori Watanabe and Chih-Jen Yang and Tsung-Mei Chin and Tahsin J. Chow,Organic dyes containing oligo-phenothiazine for dye-sensitized solar cells,Journal of Materials Chemistry,22,10.1039/c2jm35556f,21704,40,,01/01/2012,Chang_2012,,,CCCCCCN1c2ccc(cc2Sc2c1cccc2)/C=C(/C(=O)O)\C#N,Phenothiazine,438,,THF
720,11.93,0.58,5.01,"LiI (0.5 M), I2 (0.05 M), and TBP (0.5 M) in MeCN",0.25,-,-,TiO2 thin film (16-18 um),-,12 hours,AM 1.5G 100 mW/cm2,-,Yuan Jay Chang and Po-Ting Chou and Yan-Zuo Lin and Motonori Watanabe and Chih-Jen Yang and Tsung-Mei Chin and Tahsin J. Chow,Organic dyes containing oligo-phenothiazine for dye-sensitized solar cells,Journal of Materials Chemistry,22,10.1039/c2jm35556f,21704,40,,01/01/2012,Chang_2012,,,CCCCCCOc1ccc(cc1)N1c2ccc(cc2Sc2c1ccc(c2)c1ccc2c(c1)Sc1c(N2c2ccc(cc2)OCCCCCC)ccc(c1)/C=C(/C(=O)O)\C#N)c1ccc2c(c1)Sc1c(N2c2ccc(cc2)OCCCCCC)cccc1,Phenothiazine,496,661,Dichloromethane
710,14.48,0.61,6.3,"LiI (0.5 M), I2 (0.05 M), and TBP (0.5 M) in MeCN",0.25,-,-,TiO2 thin film (16-18 um),-,12 hours,AM 1.5G 100 mW/cm2,-,Yuan Jay Chang and Po-Ting Chou and Yan-Zuo Lin and Motonori Watanabe and Chih-Jen Yang and Tsung-Mei Chin and Tahsin J. Chow,Organic dyes containing oligo-phenothiazine for dye-sensitized solar cells,Journal of Materials Chemistry,22,10.1039/c2jm35556f,21704,40,,01/01/2012,Chang_2012,,,CCCCCCOc1ccc(cc1)N1c2ccc(cc2Sc2c1cccc2)c1ccc2c(c1)Sc1c(N2c2ccc(cc2)OCCCCCC)ccc(c1)/C=C(/C(=O)O)\C#N,Phenothiazine,495,662,Dichloromethane
700,13.47,0.66,6.21,"LiI (0.5 M), I2 (0.05 M), and TBP (0.5 M) in MeCN",0.25,-,-,TiO2 thin film (16-18 um),-,12 hours,AM 1.5G 100 mW/cm2,-,Yuan Jay Chang and Po-Ting Chou and Yan-Zuo Lin and Motonori Watanabe and Chih-Jen Yang and Tsung-Mei Chin and Tahsin J. Chow,Organic dyes containing oligo-phenothiazine for dye-sensitized solar cells,Journal of Materials Chemistry,22,10.1039/c2jm35556f,21704,40,,01/01/2012,Chang_2012,,,CCCCCCOc1ccc(cc1)N1c2ccccc2Sc2c1ccc(c2)/C=C(/C(=O)O)\C#N,Phenothiazine,475,655,Dichloromethane
700,12.09,0.59,5.01,"LiI (0.5 M), I2 (0.05 M), and TBP (0.5 M) in MeCN",0.25,-,-,TiO2 thin film (16-18 um),-,12 hours,AM 1.5G 100 mW/cm2,-,Yuan Jay Chang and Po-Ting Chou and Yan-Zuo Lin and Motonori Watanabe and Chih-Jen Yang and Tsung-Mei Chin and Tahsin J. Chow,Organic dyes containing oligo-phenothiazine for dye-sensitized solar cells,Journal of Materials Chemistry,22,10.1039/c2jm35556f,21704,40,,01/01/2012,Chang_2012,,,CCCCCCN1c2ccc(cc2Sc2c1ccc(c2)c1ccc2c(c1)Sc1c(N2CCCCCC)ccc(c1)/C=C(/C(=O)O)\C#N)c1ccc2c(c1)Sc1c(N2CCCCCC)cccc1,Phenothiazine,478,675,Dichloromethane
690,13.2,0.62,5.63,"LiI (0.5 M), I2 (0.05 M), and TBP (0.5 M) in MeCN",0.25,-,-,TiO2 thin film (16-18 um),-,12 hours,AM 1.5G 100 mW/cm2,-,Yuan Jay Chang and Po-Ting Chou and Yan-Zuo Lin and Motonori Watanabe and Chih-Jen Yang and Tsung-Mei Chin and Tahsin J. Chow,Organic dyes containing oligo-phenothiazine for dye-sensitized solar cells,Journal of Materials Chemistry,22,10.1039/c2jm35556f,21704,40,,01/01/2012,Chang_2012,,,CCCCCCN1c2ccc(cc2Sc2c1cccc2)c1ccc2c(c1)Sc1c(N2CCCCCC)ccc(c1)/C=C(/C(=O)O)\C#N,Phenothiazine,477,676,Dichloromethane
680,12.91,0.62,5.45,"LiI (0.5 M), I2 (0.05 M), and TBP (0.5 M) in MeCN",0.25,-,-,TiO2 thin film (16-18 um),-,12 hours,AM 1.5G 100 mW/cm2,-,Yuan Jay Chang and Po-Ting Chou and Yan-Zuo Lin and Motonori Watanabe and Chih-Jen Yang and Tsung-Mei Chin and Tahsin J. Chow,Organic dyes containing oligo-phenothiazine for dye-sensitized solar cells,Journal of Materials Chemistry,22,10.1039/c2jm35556f,21704,40,,01/01/2012,Chang_2012,,,CCCCCCN1c2ccc(cc2Sc2c1cccc2)/C=C(/C(=O)O)\C#N,Phenothiazine,438,,THF
826,12.18,0.65,6.55,"0.6 M 1-methyl-3-propylimidazolium iodide (PMII), 0.10 M guanidinium thiocyanate, 0.03 M I 2 , 0.5 M tert-butylpyridine in acetonitrile, and valeronitrile (85 : 15)",0.16,-,-,TiO2 thin film (20 nm particle size),410 nmol/cm2,16 hours,AM 1.5G 100 mW/cm2,-,Chengjian Chen and Jin-Yun Liao and Zhenguo Chi and Bingjia Xu and Xiqi Zhang and Dai-Bin Kuang and Yi Zhang and Siwei Liu and Jiarui Xu,Metal-free organic dyes derived from triphenylethylene for dye-sensitized solar cells: tuning of the performance by phenothiazine and carbazole,Journal of Materials Chemistry,22,10.1039/c2jm30254c,8994,18,,01/01/2012,Chen_2012,,,CCCCCCN1c2ccc(cc2Sc2c1ccc(c2)/C=C(/C(=O)O)\C#N)c1ccc(cc1)C=C(c1ccc(cc1)N1c2ccccc2Sc2c1cccc2)c1ccc(cc1)N1c2ccccc2Sc2c1cccc2,Phenothiazine,466,629,Dichloromethane
793,10.76,0.64,5.51,"0.6 M 1-methyl-3-propylimidazolium iodide (PMII), 0.10 M guanidinium thiocyanate, 0.03 M I 2 , 0.5 M tert-butylpyridine in acetonitrile, and valeronitrile (85 : 15)",0.16,-,-,TiO2 thin film (20 nm particle size),340 nmol/cm2,16 hours,AM 1.5G 100 mW/cm2,-,Chengjian Chen and Jin-Yun Liao and Zhenguo Chi and Bingjia Xu and Xiqi Zhang and Dai-Bin Kuang and Yi Zhang and Siwei Liu and Jiarui Xu,Metal-free organic dyes derived from triphenylethylene for dye-sensitized solar cells: tuning of the performance by phenothiazine and carbazole,Journal of Materials Chemistry,22,10.1039/c2jm30254c,8994,18,,01/01/2012,Chen_2012,,,CCCCCCN1c2ccc(cc2Sc2c1ccc(c2)/C=C(/C(=O)O)\C#N)c1ccc(cc1)C=C(c1ccc(cc1)n1c2ccccc2c2c1cccc2)c1ccc(cc1)n1c2ccccc2c2c1cccc2,Phenothiazine,462,537,Dichloromethane
711,5.27,0.72,2.69,"0.6 M 1-methyl-3-propylimidazolium iodide (PMII), 0.10 M guanidinium thiocyanate, 0.03 M I 2 , 0.5 M tert-butylpyridine in acetonitrile, and valeronitrile (85 : 15)",0.16,-,-,TiO2 thin film (20 nm particle size),210 nmol/cm2,16 hours,AM 1.5G 100 mW/cm2,-,Chengjian Chen and Jin-Yun Liao and Zhenguo Chi and Bingjia Xu and Xiqi Zhang and Dai-Bin Kuang and Yi Zhang and Siwei Liu and Jiarui Xu,Metal-free organic dyes derived from triphenylethylene for dye-sensitized solar cells: tuning of the performance by phenothiazine and carbazole,Journal of Materials Chemistry,22,10.1039/c2jm30254c,8994,18,,01/01/2012,Chen_2012,,,CCCCCCn1c2ccc(cc2c2c1ccc(c2)/C=C(/C(=O)O)\C#N)c1ccc(cc1)C=C(c1ccc(cc1)N1c2ccccc2Sc2c1cccc2)c1ccc(cc1)N1c2ccccc2Sc2c1cccc2,Phenothiazine,412,538,Dichloromethane
804,11.41,0.63,5.76,"0.6 M 1-methyl-3-propylimidazolium iodide (PMII), 0.10 M guanidinium thiocyanate, 0.03 M I2, 0.5 M tert-butylpyridine in acetonitrile, and valeronitrile (85:15)",0.16,-,-,TiO2 thin film (20 nm particle size),-,-,AM 1.5G 100 mW/cm2,-,Chengjian Chen and Jin-Yun Liao and Zhenguo Chi and Bingjia Xu and Xiqi Zhang and Dai-Bin Kuang and Yi Zhang and Siwei Liu and Jiarui Xu,Effect of polyphenyl-substituted ethylene end-capped groups in metal-free organic dyes on performance of dye-sensitized solar cells,{RSC} Advances,2,10.1039/c2ra20819a,7788,20,,01/01/2012,Chen_2012,,,CCCCCCN1c2ccc(cc2Sc2c1ccc(c2)/C=C(/C(=O)O)\C#N)c1ccc(cc1)C(=C(c1ccccc1)c1ccccc1)c1ccccc1,Phenothiazine,474,,Dichloromethane
789,12.62,0.63,6.29,"0.6 M 1-methyl-3-propylimidazolium iodide (PMII), 0.10 M guanidinium thiocyanate, 0.03 M I2, 0.5 M tert-butylpyridine in acetonitrile, and valeronitrile (85:15)",0.16,-,-,TiO2 thin film (20 nm particle size),-,-,AM 1.5G 100 mW/cm2,-,Chengjian Chen and Jin-Yun Liao and Zhenguo Chi and Bingjia Xu and Xiqi Zhang and Dai-Bin Kuang and Yi Zhang and Siwei Liu and Jiarui Xu,Effect of polyphenyl-substituted ethylene end-capped groups in metal-free organic dyes on performance of dye-sensitized solar cells,{RSC} Advances,2,10.1039/c2ra20819a,7788,20,,01/01/2012,Chen_2012,,,CCCCCCN1c2ccc(cc2Sc2c1ccc(c2)/C=C(/C(=O)O)\C#N)c1ccc(cc1)C=C(c1ccccc1)c1ccccc1,Phenothiazine,474,,Dichloromethane
759,11.82,0.65,5.84,"0.6 M 1-methyl-3-propylimidazolium iodide (PMII), 0.10 M guanidinium thiocyanate, 0.03 M I2, 0.5 M tert-butylpyridine in acetonitrile, and valeronitrile (85:15)",0.16,-,-,TiO2 thin film (20 nm particle size),-,-,AM 1.5G 100 mW/cm2,-,Chengjian Chen and Jin-Yun Liao and Zhenguo Chi and Bingjia Xu and Xiqi Zhang and Dai-Bin Kuang and Yi Zhang and Siwei Liu and Jiarui Xu,Effect of polyphenyl-substituted ethylene end-capped groups in metal-free organic dyes on performance of dye-sensitized solar cells,{RSC} Advances,2,10.1039/c2ra20819a,7788,20,,01/01/2012,Chen_2012,,,CCCCCCN1c2ccc(cc2Sc2c1ccc(c2)/C=C(/C(=O)O)\C#N)c1ccc(cc1)/C=C/c1ccccc1,Phenothiazine,471,,Dichloromethane
759,5.94,0.64,3.61,"0.6 M 1-methyl-3-propylimidazolium iodide (PMII), 0.10 M guanidinium thiocyanate, 0.03 M I2 , 0.5 M tert-butylpyridine in acetonitrile and valeronitrile (85:15)",0.16,-,-,TiO2 thin film (14 um transparent layer and 4 um scattering layer),98 nmol/cm2,12 hours,AM 1.5G 100 mW/cm2,-,Yanping Hong and Zafar Iqbal and Xiaoli Yin and Derong Cao,Synthesis of double D{\textendash}A branched organic dyes employing indole and phenoxazine as donors for efficient {DSSCs},Tetrahedron,70,10.1016/j.tet.2014.03.086,6296--6302,36,,01/01/2014,Hong_2014,,,CCCCCCN1c2ccc(cc2Oc2c1cccc2)/C=C(/C(=O)O)\C#N,phenothiazine,474,471,THF
743,6.81,0.62,3.92,"0.6 M 1-methyl-3-propylimidazolium iodide (PMII), 0.10 M guanidinium thiocyanate, 0.03 M I2 , 0.5 M tert-butylpyridine in acetonitrile and valeronitrile (85:15)",0.16,-,-,TiO2 thin film (14 um transparent layer and 4 um scattering layer),205 nmol/cm2,12 hours,AM 1.5G 100 mW/cm2,-,Yanping Hong and Zafar Iqbal and Xiaoli Yin and Derong Cao,Synthesis of double D{\textendash}A branched organic dyes employing indole and phenoxazine as donors for efficient {DSSCs},Tetrahedron,70,10.1016/j.tet.2014.03.086,6296--6302,36,,01/01/2014,Hong_2014,,,N#C/C(=C\c1ccc2c(c1)Oc1c(N2CCCCCCN2c3ccccc3Oc3c2ccc(c3)/C=C(/C(=O)O)\C#N)cccc1)/C(=O)O,phenothiazine,476,576,THF
759,12.2,0.58,5.3,"0.7 M 1-methyl-3-propylimidazolium iodide (MPII), 0.05 M I2, 0.2 M LiI, 0.5 M 4-tert-butylpyridine (TBP) in acetonitrile and valeronitrile (85:15 v/v)",0.4,-,-,TiO2 thin film (14.5 uM),-,5 hours,AM 1.5G 100 mW/cm2,-,Mi-Jeong Kim and Yong-Jae Yu and Jong-Hyung Kim and Young-Sam Jung and Kwang-Yol Kay and Soo-Byung Ko and Chang-Ryul Lee and In-Hyuk Jang and Young-Uk Kwon and Nam-Gyu Park,Tuning of spacer groups in organic dyes for efficient inhibition of charge recombination in dye-sensitized solar cells,Dyes and Pigments,95,10.1016/j.dyepig.2012.04.002,134--141,1,,01/01/2012,Kim_2012,,,CCCCCCN1c2ccc(cc2Sc2c1ccc(c2)/C=C/c1ccc(cc1)N(c1ccccc1)c1ccccc1)/C=C\c1ccc2c(c1)Sc1c(N2CCCCCC)ccc(c1)/C=C(/C(=O)O)\C#N,Phenothiazine,468,,Dichloromethane
746,14.1,0.58,6.1,"0.7 M 1-methyl-3-propylimidazolium iodide (MPII), 0.05 M I2, 0.2 M LiI, 0.5 M 4-tert-butylpyridine (TBP) in acetonitrile and valeronitrile (85:15 v/v)",0.457,-,-,TiO2 thin film (14.5 uM),-,5 hours,AM 1.5G 100 mW/cm2,-,Mi-Jeong Kim and Yong-Jae Yu and Jong-Hyung Kim and Young-Sam Jung and Kwang-Yol Kay and Soo-Byung Ko and Chang-Ryul Lee and In-Hyuk Jang and Young-Uk Kwon and Nam-Gyu Park,Tuning of spacer groups in organic dyes for efficient inhibition of charge recombination in dye-sensitized solar cells,Dyes and Pigments,95,10.1016/j.dyepig.2012.04.002,134--141,1,,01/01/2012,Kim_2012,,,CCCCCCN1c2ccc(cc2Sc2c1ccc(c2)/C=C(/C(=O)O)\C#N)/C=C/c1ccc(cc1)N(c1ccccc1)c1ccccc1,Phenothiazine,476,,Dichloromethane
755,11.68,0.6,5.25,iodide/triiodide,0.16,1 mM CDCA,-,TiO2,-,-,AM 1.5G 100 mW/cm2,-,Xue-Xin Dai and Hao-Lin Feng and Zu-Sheng Huang and Meng-Jiao Wang and Lingyun Wang and Dai-Bin Kuang and Herbert Meier and Derong Cao,Synthesis of phenothiazine-based di-anchoring dyes containing fluorene linker and their photovoltaic performance,Dyes and Pigments,114,10.1016/j.dyepig.2014.10.016,47--54,,,01/01/2015,Dai_2015,,,CCCCCCCCN1c2ccc(cc2Sc2c1ccc(c2)/C=C(\C(=O)O)/C#N)c1ccc(s1)c1ccc2c(c1)C(CCCCCC)(CCCCCC)c1c2ccc(c1)c1ccc(s1)c1ccc2c(c1)N(CCCCCCCC)c1c(S2)cc(cc1)/C=C(\C(=O)O)/C#N,phenothiazine,450,,DCM/THF (1:1)
804,9.1,0.56,4.1,"0.7 M 1-methyl-3-propylimidazolium iodide (MPII), 0.05 M I2, 0.2 M LiI, 0.5 M 4-tert-butylpyridine (TBP) in acetonitrile and valeronitrile (85:15 v/v)",0.461,-,-,TiO2 thin film (4.8 uM),-,5 hours,AM 1.5G 100 mW/cm2,-,Mi-Jeong Kim and Yong-Jae Yu and Jong-Hyung Kim and Young-Sam Jung and Kwang-Yol Kay and Soo-Byung Ko and Chang-Ryul Lee and In-Hyuk Jang and Young-Uk Kwon and Nam-Gyu Park,Tuning of spacer groups in organic dyes for efficient inhibition of charge recombination in dye-sensitized solar cells,Dyes and Pigments,95,10.1016/j.dyepig.2012.04.002,134--141,1,,01/01/2012,Kim_2012,,,CCCCCCN1c2ccc(cc2Sc2c1ccc(c2)/C=C/c1ccc(cc1)N(c1ccccc1)c1ccccc1)/C=C\c1ccc2c(c1)Sc1c(N2CCCCCC)ccc(c1)/C=C(/C(=O)O)\C#N,Phenothiazine,468,,Dichloromethane
781,10.7,0.55,4.6,"0.7 M 1-methyl-3-propylimidazolium iodide (MPII), 0.05 M I2, 0.2 M LiI, 0.5 M 4-tert-butylpyridine (TBP) in acetonitrile and valeronitrile (85:15 v/v)",0.442,-,-,TiO2 thin film (4.8 uM),-,5 hours,AM 1.5G 100 mW/cm2,-,Mi-Jeong Kim and Yong-Jae Yu and Jong-Hyung Kim and Young-Sam Jung and Kwang-Yol Kay and Soo-Byung Ko and Chang-Ryul Lee and In-Hyuk Jang and Young-Uk Kwon and Nam-Gyu Park,Tuning of spacer groups in organic dyes for efficient inhibition of charge recombination in dye-sensitized solar cells,Dyes and Pigments,95,10.1016/j.dyepig.2012.04.002,134--141,1,,01/01/2012,Kim_2012,,,CCCCCCN1c2ccc(cc2Sc2c1ccc(c2)/C=C(/C(=O)O)\C#N)/C=C/c1ccc(cc1)N(c1ccccc1)c1ccccc1,Phenothiazine,476,,Dichloromethane
673,4.1,0.63,1.74,"0.05 M iodine, 0.5 M lithium iodide in propylene carbonate",0.2,-,-,TiO2 6 um thick,173 nmol/cm2,24 hours,"AM 1.5G, 100mW/cm2",-,Bhanumathi Nagarajan and Suman Kushwaha and Ramachandran Elumalai and Sudip Mandal and Kothandaraman Ramanujam and Dhamodharan Raghavachari,Novel ethynyl-pyrene substituted phenothiazine based metal free organic dyes in {DSSC} with 12{\%} conversion efficiency,J. Mater. Chem. A,5,10.1039/c7ta01744h,10289--10300,21,,01/01/2017,Nagarajan_2017,,,CCCCCCCCN1c2ccc(cc2Sc2c1ccc(c2)/C=C\1/SC(=S)N(C1=O)CC(=O)O)C#Cc1ccc2c3c1ccc1c3c(cc2)ccc1,phenothiazine,476,,acetonitrile
559,5.93,0.676,2.24,"LiI (0.05 m), I2 (0.1 m), and 1,2-dimethyl-3-propylimidazolium iodide (DMPII; 0.6 m) in acetonitrile/tert-butanol (1/1, v/v)",0.24,-,-,TiO2 thin film (12 um of 20 nm particles as the transparent layer and 6 um of 200 nm particles as the scattering layer),-,16 hours,AM 1.5G 100 mW/cm2,-,Yong Hua and Shuai Chang and Jian He and Caishun Zhang and Jianzhang Zhao and Tao Chen and Wai-Yeung Wong and Wai-Kwok Wong and Xunjin Zhu,"Molecular Engineering of Simple Phenothiazine-Based Dyes To Modulate Dye Aggregation, Charge Recombination, and Dye Regeneration in Highly Efficient Dye-Sensitized Solar Cells",Chemistry - A European Journal,20,10.1002/chem.201304897,6300--6308,21,,01/01/2014,Hua_2014,,,CCCCCCc1sc(c2c1OCCO2)c1sc(c2c1OCCO2)c1ccc2c(c1)Sc1c(N2CCCCCC)ccc(c1)/C=C(/C(=O)O)\C#N,Phenothiazine,489,,Dichloromethane
672,12.01,0.696,5.62,"LiI (0.05 m), I2 (0.1 m), and 1,2-dimethyl-3-propylimidazolium iodide (DMPII; 0.6 m) in acetonitrile/tert-butanol (1/1, v/v)",0.24,-,-,TiO2 thin film (12 um of 20 nm particles as the transparent layer and 6 um of 200 nm particles as the scattering layer),-,16 hours,AM 1.5G 100 mW/cm2,-,Yong Hua and Shuai Chang and Jian He and Caishun Zhang and Jianzhang Zhao and Tao Chen and Wai-Yeung Wong and Wai-Kwok Wong and Xunjin Zhu,"Molecular Engineering of Simple Phenothiazine-Based Dyes To Modulate Dye Aggregation, Charge Recombination, and Dye Regeneration in Highly Efficient Dye-Sensitized Solar Cells",Chemistry - A European Journal,20,10.1002/chem.201304897,6300--6308,21,,01/01/2014,Hua_2014,,,CCCCCCc1sc(c2c1OCCO2)c1ccc(s1)c1ccc2c(c1)Sc1c(N2CCCCCC)ccc(c1)/C=C(/C(=O)O)\C#N,Phenothiazine,481,,Dichloromethane
717,16.13,0.681,7.87,"LiI (0.05 m), I2 (0.1 m), and 1,2-dimethyl-3-propylimidazolium iodide (DMPII; 0.6 m) in acetonitrile/tert-butanol (1/1, v/v)",0.24,-,-,TiO2 thin film (12 um of 20 nm particles as the transparent layer and 6 um of 200 nm particles as the scattering layer),-,16 hours,AM 1.5G 100 mW/cm2,-,Yong Hua and Shuai Chang and Jian He and Caishun Zhang and Jianzhang Zhao and Tao Chen and Wai-Yeung Wong and Wai-Kwok Wong and Xunjin Zhu,"Molecular Engineering of Simple Phenothiazine-Based Dyes To Modulate Dye Aggregation, Charge Recombination, and Dye Regeneration in Highly Efficient Dye-Sensitized Solar Cells",Chemistry - A European Journal,20,10.1002/chem.201304897,6300--6308,21,,01/01/2014,Hua_2014,,,CCCCCCc1ccc(s1)c1ccc(s1)c1ccc2c(c1)Sc1c(N2CCCCCC)ccc(c1)/C=C(/C(=O)O)\C#N,Phenothiazine,470,,Dichloromethane
746,16.65,0.642,7.98,"LiI (0.05 m), I2 (0.1 m), and 1,2-dimethyl-3-propylimidazolium iodide (DMPII; 0.6 m) in acetonitrile/tert-butanol (1/1, v/v)",0.24,-,-,TiO2 thin film (12 um of 20 nm particles as the transparent layer and 6 um of 200 nm particles as the scattering layer),-,16 hours,AM 1.5G 100 mW/cm2,-,Yong Hua and Shuai Chang and Jian He and Caishun Zhang and Jianzhang Zhao and Tao Chen and Wai-Yeung Wong and Wai-Kwok Wong and Xunjin Zhu,"Molecular Engineering of Simple Phenothiazine-Based Dyes To Modulate Dye Aggregation, Charge Recombination, and Dye Regeneration in Highly Efficient Dye-Sensitized Solar Cells",Chemistry - A European Journal,20,10.1002/chem.201304897,6300--6308,21,,01/01/2014,Hua_2014,,,CCCCCCc1sc(c2c1OCCO2)c1ccc2c(c1)Sc1c(N2CCCCCC)ccc(c1)/C=C(/C(=O)O)\C#N,Phenothiazine,466,,Dichloromethane
783,15.18,0.679,8.07,"LiI (0.05 m), I2 (0.1 m), and 1,2-dimethyl-3-propylimidazolium iodide (DMPII; 0.6 m) in acetonitrile/tert-butanol (1/1, v/v)",0.24,-,-,TiO2 thin film (12 um of 20 nm particles as the transparent layer and 6 um of 200 nm particles as the scattering layer),-,16 hours,AM 1.5G 100 mW/cm2,-,Yong Hua and Shuai Chang and Jian He and Caishun Zhang and Jianzhang Zhao and Tao Chen and Wai-Yeung Wong and Wai-Kwok Wong and Xunjin Zhu,"Molecular Engineering of Simple Phenothiazine-Based Dyes To Modulate Dye Aggregation, Charge Recombination, and Dye Regeneration in Highly Efficient Dye-Sensitized Solar Cells",Chemistry - A European Journal,20,10.1002/chem.201304897,6300--6308,21,,01/01/2014,Hua_2014,,,CCCCCCc1ccc(s1)c1ccc2c(c1)Sc1c(N2CCCCCC)ccc(c1)/C=C(/C(=O)O)\C#N,Phenothiazine,457,,Dichloromethane
802,10.35,0.69,5.73,"0.6M1-methyl-3-propylimidazoliumiodide (PMII), 0.10M guanidiniumthiocyanate, 0.03 M I2 and 0.5 M tert-butylpyridine) in acetonitrile/valeronitrile(85:15)",0.16,-,-,TiO2 thin film (18 um thickness),126 nmol/cm2,16 hours,AM 1.5G 100 mW/cm2,-,Zafar Iqbal and Wu-Qiang Wu and Dai-Bin Kuang and Lingyun Wang and Herbert Meier and Derong Cao,Phenothiazine-based dyes with bilateral extension of $\uppi$-conjugation for efficient dye-sensitized solar cells,Dyes and Pigments,96,10.1016/j.dyepig.2012.11.010,722--731,3,,01/01/2013,Iqbal_2013,,,CCCCCCCCOc1ccc(cc1)c1ccc2c(c1)Sc1c(N2c2ccc(cc2)OCCCCCCCC)ccc(c1)/C=C(/C(=O)O)\C#N,Phenothiazine,459,570,THF/DCM (1:1)
768,8.47,0.7,4.54,"0.6M1-methyl-3-propylimidazoliumiodide (PMII), 0.10M guanidiniumthiocyanate, 0.03 M I2 and 0.5 M tert-butylpyridine) in acetonitrile/valeronitrile(85:15)",0.16,-,-,TiO2 thin film (18 um thickness),103 nmol/cm2,16 hours,AM 1.5G 100 mW/cm2,-,Zafar Iqbal and Wu-Qiang Wu and Dai-Bin Kuang and Lingyun Wang and Herbert Meier and Derong Cao,Phenothiazine-based dyes with bilateral extension of $\uppi$-conjugation for efficient dye-sensitized solar cells,Dyes and Pigments,96,10.1016/j.dyepig.2012.11.010,722--731,3,,01/01/2013,Iqbal_2013,,,CCCCCCCCCCCCOc1ccc(cc1)N1c2ccccc2Sc2c1ccc(c2)/C=C(/C(=O)O)\C#N,Phenothiazine,428,552,THF/DCM (1:1)
785,8.65,0.71,4.79,"0.6M1-methyl-3-propylimidazoliumiodide (PMII), 0.10M guanidiniumthiocyanate, 0.03 M I2 and 0.5 M tert-butylpyridine) in acetonitrile/valeronitrile(85:15)",0.16,-,-,TiO2 thin film (18 um thickness),112 nmol/cm2,16 hours,AM 1.5G 100 mW/cm2,-,Zafar Iqbal and Wu-Qiang Wu and Dai-Bin Kuang and Lingyun Wang and Herbert Meier and Derong Cao,Phenothiazine-based dyes with bilateral extension of $\uppi$-conjugation for efficient dye-sensitized solar cells,Dyes and Pigments,96,10.1016/j.dyepig.2012.11.010,722--731,3,,01/01/2013,Iqbal_2013,,,CCCCCCCCOc1ccc(cc1)N1c2ccccc2Sc2c1ccc(c2)/C=C(/C(=O)O)\C#N,Phenothiazine,459,566,THF/DCM (1:1)
773,8.56,0.69,4.53,"0.6M1-methyl-3-propylimidazoliumiodide (PMII), 0.10M guanidiniumthiocyanate, 0.03 M I2 and 0.5 M tert-butylpyridine) in acetonitrile/valeronitrile(85:15)",0.16,-,-,TiO2 thin film (18 um thickness),210 nmol/cm2,16 hours,AM 1.5G 100 mW/cm2,-,Zafar Iqbal and Wu-Qiang Wu and Dai-Bin Kuang and Lingyun Wang and Herbert Meier and Derong Cao,Phenothiazine-based dyes with bilateral extension of $\uppi$-conjugation for efficient dye-sensitized solar cells,Dyes and Pigments,96,10.1016/j.dyepig.2012.11.010,722--731,3,,01/01/2013,Iqbal_2013,,,COc1ccc(cc1)N1c2ccc(cc2Sc2c1cccc2)/C=C(/C(=O)O)\C#N,Phenothiazine,420,550,THF/DCM (1:1)
681,14.17,0.67,6.47,"0.3 M HMII, 0.5 M LiI, 0.05 M I2 and 0.5 M TBP in MPN",0.2,5 mM CDCA,-,TiO2 thin film (12 um of 15-20 nm particles as the transparent layer and 4 um of 300-500 nm particles as the scattering layer),-,-,AM 1.5G 100 mW/cm2,-,Zhongquan Wan and Chunyang Jia and Yandong Duan and Linlei Zhou and Yuan Lin and Yu Shi,Phenothiazine{\textendash}triphenylamine based organic dyes containing various conjugated linkers for efficient dye-sensitized solar cells,Journal of Materials Chemistry,22,10.1039/c2jm34682f,25140,48,,01/01/2012,Wan_2012,,,N#C/C(=C\c1ccc(o1)c1ccc(cc1)N(c1ccc(cc1)N1c2ccccc2Sc2c1cccc2)c1ccc(cc1)N1c2ccccc2Sc2c1cccc2)/C(=O)O,Phenothiazine,421,,Acetonitrile
671,12.53,0.7,5.89,"0.3 M HMII, 0.5 M LiI, 0.05 M I2 and 0.5 M TBP in MPN",0.2,5 mM CDCA,-,TiO2 thin film (12 um of 15-20 nm particles as the transparent layer and 4 um of 300-500 nm particles as the scattering layer),-,-,AM 1.5G 100 mW/cm2,-,Zhongquan Wan and Chunyang Jia and Yandong Duan and Linlei Zhou and Yuan Lin and Yu Shi,Phenothiazine{\textendash}triphenylamine based organic dyes containing various conjugated linkers for efficient dye-sensitized solar cells,Journal of Materials Chemistry,22,10.1039/c2jm34682f,25140,48,,01/01/2012,Wan_2012,,,N#C/C(=C\c1ccc(s1)c1ccc(cc1)N(c1ccc(cc1)N1c2ccccc2Sc2c1cccc2)c1ccc(cc1)N1c2ccccc2Sc2c1cccc2)/C(=O)O,Phenothiazine,406,,Acetonitrile
625,10.63,0.73,4.85,"0.3 M HMII, 0.5 M LiI, 0.05 M I2 and 0.5 M TBP in MPN",0.2,5 mM CDCA,-,TiO2 thin film (12 um of 15-20 nm particles as the transparent layer and 4 um of 300-500 nm particles as the scattering layer),-,-,AM 1.5G 100 mW/cm2,-,Zhongquan Wan and Chunyang Jia and Yandong Duan and Linlei Zhou and Yuan Lin and Yu Shi,Phenothiazine{\textendash}triphenylamine based organic dyes containing various conjugated linkers for efficient dye-sensitized solar cells,Journal of Materials Chemistry,22,10.1039/c2jm34682f,25140,48,,01/01/2012,Wan_2012,,,N#C/C(=C\c1ccc(cc1)c1ccc(cc1)N(c1ccc(cc1)N1c2ccccc2Sc2c1cccc2)c1ccc(cc1)N1c2ccccc2Sc2c1cccc2)/C(=O)O,Phenothiazine,385,,Acetonitrile
682,14.43,0.69,6.79,"0.3 M HMII, 0.5 M LiI, 0.05 M I2 and 0.5 M TBP in MPN",0.2,-,-,TiO2 thin film (12 um of 15-20 nm particles as the transparent layer and 4 um of 300-500 nm particles as the scattering layer),-,-,AM 1.5G 100 mW/cm2,-,Zhongquan Wan and Chunyang Jia and Yandong Duan and Linlei Zhou and Yuan Lin and Yu Shi,Phenothiazine{\textendash}triphenylamine based organic dyes containing various conjugated linkers for efficient dye-sensitized solar cells,Journal of Materials Chemistry,22,10.1039/c2jm34682f,25140,48,,01/01/2012,Wan_2012,,,N#C/C(=C\c1ccc(o1)c1ccc(cc1)N(c1ccc(cc1)N1c2ccccc2Sc2c1cccc2)c1ccc(cc1)N1c2ccccc2Sc2c1cccc2)/C(=O)O,Phenothiazine,421,,Acetonitrile
680,12.64,0.7,6.02,"0.3 M HMII, 0.5 M LiI, 0.05 M I2 and 0.5 M TBP in MPN",0.2,-,-,TiO2 thin film (12 um of 15-20 nm particles as the transparent layer and 4 um of 300-500 nm particles as the scattering layer),-,-,AM 1.5G 100 mW/cm2,-,Zhongquan Wan and Chunyang Jia and Yandong Duan and Linlei Zhou and Yuan Lin and Yu Shi,Phenothiazine{\textendash}triphenylamine based organic dyes containing various conjugated linkers for efficient dye-sensitized solar cells,Journal of Materials Chemistry,22,10.1039/c2jm34682f,25140,48,,01/01/2012,Wan_2012,,,N#C/C(=C\c1ccc(s1)c1ccc(cc1)N(c1ccc(cc1)N1c2ccccc2Sc2c1cccc2)c1ccc(cc1)N1c2ccccc2Sc2c1cccc2)/C(=O)O,Phenothiazine,406,,Acetonitrile
635,10.86,0.71,4.9,"0.3 M HMII, 0.5 M LiI, 0.05 M I2 and 0.5 M TBP in MPN",0.2,-,-,TiO2 thin film (12 um of 15-20 nm particles as the transparent layer and 4 um of 300-500 nm particles as the scattering layer),-,-,AM 1.5G 100 mW/cm2,-,Zhongquan Wan and Chunyang Jia and Yandong Duan and Linlei Zhou and Yuan Lin and Yu Shi,Phenothiazine{\textendash}triphenylamine based organic dyes containing various conjugated linkers for efficient dye-sensitized solar cells,Journal of Materials Chemistry,22,10.1039/c2jm34682f,25140,48,,01/01/2012,Wan_2012,,,N#C/C(=C\c1ccc(cc1)c1ccc(cc1)N(c1ccc(cc1)N1c2ccccc2Sc2c1cccc2)c1ccc(cc1)N1c2ccccc2Sc2c1cccc2)/C(=O)O,Phenothiazine,385,,Acetonitrile
691,12.75,0.69,6.06,"0.6 M 1-methyl-3-propylimidazolium iodide (PMII), 0.10 M guanidinium thiocyanate (GuSCN), 0.03 M I2, 0.5 M tertbutylpyridine in acetonitrile and valeronitrile (85:15)",-,-,-,TiO2 thin film (20 nm particle size),156 nmol/cm2,15 hours,AM 1.5G 100 mW/cm2,-,Yanping Hong and Jin-Yun Liao and Derong Cao and Xufeng Zang and Dai-Bin Kuang and Lingyun Wang and Herbert Meier and Cheng-Yong Su,Organic Dye Bearing Asymmetric Double Donor-$\uppi$-Acceptor Chains for Dye-Sensitized Solar Cells,The Journal of Organic Chemistry,76,10.1021/jo201057b,8015--8021,19,,01/01/2011,Hong_2011,,,N#C/C(=C\c1ccc(cc1)N(c1ccccc1)CCCCCCN1c2ccccc2Oc2c1ccc(c2)/C=C(/c1ccc(s1)/C=C(/C(=O)O)\C#N)\C#N)/c1ccc(s1)/C=C(/C(=O)O)\C#N,Phenoxazine,511,568,MeOH/CH2Cl2 (1:1)
709,6.13,0.67,2.91,"0.05 M I2 , 0.5 M LiI, and 0.5 M tert-butylpyridine in acetonitrile",0.237,-,-,TiO2 thin film (15 um),244 nmol/cm2,12 hours,AM 1.5G 100 mW/cm2,-,Derong Cao and Jinan Peng and Yanping Hong and Xiaoming Fang and Lingyun Wang and Herbert Meier,Enhanced Performance of the Dye-Sensitized Solar Cells with Phenothiazine-Based Dyes Containing Double D-A Branches,Organic Letters,13,10.1021/ol2000167,1610--1613,7,,01/01/2011,Cao_2011,,,CCN1c2ccc(cc2Sc2c1cccc2)/C=C(/C(=O)O)\C#N,Phenothiazine,439,586,THF
610,9.99,0.71,4.36,"0.6 M DMPII, 0.1M LiI, 0.1M I2, 0.5M TBP in acetonitrile",0.25 cm2,-,-,TiO2 film (11 uM  + 4 uM thick),-,2 hours,AM 1.5 100mW/cm2,-,Chang Young Jung and Cheol Jun Song and Wang Yao and Jong Min Park and In Ho Hyun and Dong Hoon Seong and Jae Yun Jaung,Synthesis and performance of new quinoxaline-based dyes for dye sensitized solar cell,Dyes and Pigments,121,10.1016/j.dyepig.2015.05.019,204--210,,,01/01/2015,Jung_2015,,,CC(CCOc1ccc(cc1)N1c2ccc(cc2Sc2c1cccc2)/C=C/c1nc2cc(ccc2nc1/C=C/c1ccc2c(c1)Sc1c(N2c2ccc(cc2)OCCC(C)C)cccc1)C(=O)O)C,phenothiazine,477,,chloroform
730.3,11.35,0.6966,5.77,"0.7 M 1-propryl-3-methyl-imidazolium iodide (PMII), 0.2 M of LiI, 0.05 M of I2 , and 0.5 M of TBP in acetonitrileÀvaleronitrile (v/v, 85/18)",0.24,Saturated CDCA,-,TiO2 thin film (20 nm particles with scattering layer containing 250 nm particles),-,-,AM 1.5G 100 mW/cm2,-,Se Hun Kim and Hyun Woo Kim and Chun Sakong and Jinwoong Namgoong and Se Woong Park and Min Jae Ko and Choong Hyuk Lee and Wan In Lee and Jae Pil Kim,Effect of Five-Membered Heteroaromatic Linkers to the Performance of Phenothiazine-Based Dye-Sensitized Solar Cells,Organic Letters,13,10.1021/ol2023517,5784--5787,21,,01/01/2011,Kim_2011,,,CCCCN1c2ccc(cc2Sc2c1cccc2)c1sc(c2c1OCCO2)/C=C(/C(=O)O)\C#N,phenothiazine,466,546,dichloromethane
693.8,11.29,0.6938,5.43,"0.7 M 1-propryl-3-methyl-imidazolium iodide (PMII), 0.2 M of LiI, 0.05 M of I2 , and 0.5 M of TBP in acetonitrileÀvaleronitrile (v/v, 85/18)",0.24,-,-,TiO2 thin film (20 nm particles with scattering layer containing 250 nm particles),-,-,AM 1.5G 100 mW/cm2,-,Se Hun Kim and Hyun Woo Kim and Chun Sakong and Jinwoong Namgoong and Se Woong Park and Min Jae Ko and Choong Hyuk Lee and Wan In Lee and Jae Pil Kim,Effect of Five-Membered Heteroaromatic Linkers to the Performance of Phenothiazine-Based Dye-Sensitized Solar Cells,Organic Letters,13,10.1021/ol2023517,5784--5787,21,,01/01/2011,Kim_2011,,,CCCCN1c2ccc(cc2Sc2c1cccc2)c1sc(c2c1OCCO2)/C=C(/C(=O)O)\C#N,phenothiazine,466,546,dichloromethane
706.6,11.33,0.6693,5.36,"0.7 M 1-propryl-3-methyl-imidazolium iodide (PMII), 0.2 M of LiI, 0.05 M of I2 , and 0.5 M of TBP in acetonitrileÀvaleronitrile (v/v, 85/18)",0.24,-,-,TiO2 thin film (20 nm particles with scattering layer containing 250 nm particles),-,-,AM 1.5G 100 mW/cm2,-,Se Hun Kim and Hyun Woo Kim and Chun Sakong and Jinwoong Namgoong and Se Woong Park and Min Jae Ko and Choong Hyuk Lee and Wan In Lee and Jae Pil Kim,Effect of Five-Membered Heteroaromatic Linkers to the Performance of Phenothiazine-Based Dye-Sensitized Solar Cells,Organic Letters,13,10.1021/ol2023517,5784--5787,21,,01/01/2011,Kim_2011,,,CCCCN1c2ccc(cc2Sc2c1cccc2)c1ccc(s1)/C=C(/C(=O)O)\C#N,phenothiazine,448,634,dichloromethane
748.2,11.83,0.6999,6.19,"0.7 M 1-propryl-3-methyl-imidazolium iodide (PMII), 0.2 M of LiI, 0.05 M of I2 , and 0.5 M of TBP in acetonitrileÀvaleronitrile (v/v, 85/18)",0.24,Saturated,-,TiO2 thin film (20 nm particles with scattering layer containing 250 nm particles),-,-,AM 1.5G 100 mW/cm2,-,Se Hun Kim and Hyun Woo Kim and Chun Sakong and Jinwoong Namgoong and Se Woong Park and Min Jae Ko and Choong Hyuk Lee and Wan In Lee and Jae Pil Kim,Effect of Five-Membered Heteroaromatic Linkers to the Performance of Phenothiazine-Based Dye-Sensitized Solar Cells,Organic Letters,13,10.1021/ol2023517,5784--5787,21,,01/01/2011,Kim_2011,,,CCCCN1c2ccc(cc2Sc2c1cccc2)c1ccc(o1)/C=C(/C(=O)O)\C#N,phenothiazine,442,641,dichloromethane
734.6,11.9,0.689,6.02,"0.7 M 1-propryl-3-methyl-imidazolium iodide (PMII), 0.2 M of LiI, 0.05 M of I2 , and 0.5 M of TBP in acetonitrileÀvaleronitrile (v/v, 85/18)",0.24,-,-,TiO2 thin film (20 nm particles with scattering layer containing 250 nm particles),-,-,AM 1.5G 100 mW/cm2,-,Se Hun Kim and Hyun Woo Kim and Chun Sakong and Jinwoong Namgoong and Se Woong Park and Min Jae Ko and Choong Hyuk Lee and Wan In Lee and Jae Pil Kim,Effect of Five-Membered Heteroaromatic Linkers to the Performance of Phenothiazine-Based Dye-Sensitized Solar Cells,Organic Letters,13,10.1021/ol2023517,5784--5787,21,,01/01/2011,Kim_2011,,,CCCCN1c2ccc(cc2Sc2c1cccc2)c1ccc(o1)/C=C(/C(=O)O)\C#N,phenothiazine,442,641,dichloromethane
745.7,11.68,0.6995,6.09,"0.7 M 1-propryl-3-methyl-imidazolium iodide (PMII), 0.2 M of LiI, 0.05 M of I2 , and 0.5 M of TBP in acetonitrileÀvaleronitrile (v/v, 85/18)",0.24,10 mM CDCA,-,TiO2 thin film (20 nm particles with scattering layer containing 250 nm particles),-,40 hours,AM 1.5G 100 mW/cm2,-,Se Hun Kim and Hyun Woo Kim and Chun Sakong and Jinwoong Namgoong and Se Woong Park and Min Jae Ko and Choong Hyuk Lee and Wan In Lee and Jae Pil Kim,Effect of Five-Membered Heteroaromatic Linkers to the Performance of Phenothiazine-Based Dye-Sensitized Solar Cells,Organic Letters,13,10.1021/ol2023517,5784--5787,21,,01/01/2011,Kim_2011,,,CCCCN1c2ccc(cc2Sc2c1cccc2)c1sc(c2c1OCCO2)/C=C(/C(=O)O)\C#N,phenothiazine,466,546,dichloromethane
