Repository: PaulC61/Cheminformatics

# Cheminformatics
Repository for:
Cheminformatics Masters students of University of Strasbourg 2020 - 2022
+ My own projects related to the course

File: InternshipM2_BIU/rawDSSCDBdata.csv (part 7 of 77)
VOC,JSC,FF,PCE,Electrolyte,Active area,Co-adsorbent,Co-sensitizer,Semiconductor,Dye loading,Exposure time,Solar simulator,Performance comment,Article author,Article title,Article journal,Article volume,Article DOI,Article pages,Article issue nr,Article EID,Article year,Article year,Article electronic id,Article keywords,Molecule SMILE,Molecule keywords,Molecule spectrum absorption maxima,Molecule spectrum emission maxima,Molecule spectrum solvent
724.5,12.05,0.7233,6.32,"0.7 M 1-propryl-3-methyl-imidazolium iodide (PMII), 0.2 M of LiI, 0.05 M of I2 , and 0.5 M of TBP in acetonitrileÀvaleronitrile (v/v, 85/18)",0.24,10 mM CDCA,-,TiO2 thin film (20 nm particles with scattering layer containing 250 nm particles),-,40 hours,AM 1.5G 100 mW/cm2,-,Se Hun Kim and Hyun Woo Kim and Chun Sakong and Jinwoong Namgoong and Se Woong Park and Min Jae Ko and Choong Hyuk Lee and Wan In Lee and Jae Pil Kim,Effect of Five-Membered Heteroaromatic Linkers to the Performance of Phenothiazine-Based Dye-Sensitized Solar Cells,Organic Letters,13,10.1021/ol2023517,5784--5787,21,,01/01/2011,Kim_2011,,,CCCCN1c2ccc(cc2Sc2c1cccc2)c1ccc(s1)/C=C(/C(=O)O)\C#N,phenothiazine,448,634,dichloromethane
771.7,12.18,0.7002,6.58,"0.7 M 1-propryl-3-methyl-imidazolium iodide (PMII), 0.2 M of LiI, 0.05 M of I2 , and 0.5 M of TBP in acetonitrileÀvaleronitrile (v/v, 85/18)",0.24,10 mM CDCA,-,TiO2 thin film (20 nm particles with scattering layer containing 250 nm particles),-,40 hours,AM 1.5G 100 mW/cm2,-,Se Hun Kim and Hyun Woo Kim and Chun Sakong and Jinwoong Namgoong and Se Woong Park and Min Jae Ko and Choong Hyuk Lee and Wan In Lee and Jae Pil Kim,Effect of Five-Membered Heteroaromatic Linkers to the Performance of Phenothiazine-Based Dye-Sensitized Solar Cells,Organic Letters,13,10.1021/ol2023517,5784--5787,21,,01/01/2011,Kim_2011,,,CCCCN1c2ccc(cc2Sc2c1cccc2)c1ccc(o1)/C=C(/C(=O)O)\C#N,phenothiazine,442,641,dichloromethane
751.5,9.47,0.7431,5.29,"0.7 M 1-propryl-3-methyl-imidazolium iodide (PMII), 0.2 M of LiI, 0.05 M of I2 , and 0.5 M of TBP in acetonitrileÀvaleronitrile (v/v, 85/18)",0.24,10 mM CDCA,-,TiO2 thin film (20 nm particles with scattering layer containing 250 nm particles),-,40 hours,AM 1.5G 100 mW/cm2,-,Se Hun Kim and Hyun Woo Kim and Chun Sakong and Jinwoong Namgoong and Se Woong Park and Min Jae Ko and Choong Hyuk Lee and Wan In Lee and Jae Pil Kim,Effect of Five-Membered Heteroaromatic Linkers to the Performance of Phenothiazine-Based Dye-Sensitized Solar Cells,Organic Letters,13,10.1021/ol2023517,5784--5787,21,,01/01/2011,Kim_2011,,,CCCCN1c2ccc(cc2Sc2c1cccc2)/C=C(/C(=O)O)\C#N,phenothiazine,,,-
620,2.75,0.77,1.3,"0.6 M PMII, 0.1 M LiI 0.05 M I2 and 0.5 M TBP",-,-,-,TiO2 thin film,182 nmol/cm2,-,AM 1.5G 100 mW/cm2,-,Aaron S. Hart and Chandra Bikram K. C. and Navaneetha K. Subbaiyan and Paul A. Karr and Francis D'Souza,Phenothiazine-Sensitized Organic Solar Cells: Effect of Dye Anchor Group Positioning on the Cell Performance,{ACS} Applied Materials {\&} Interfaces,4,10.1021/am3014407,5813--5820,11,,01/01/2012,Hart_2012,,,N#C/C(=C\c1ccc(cc1)N1c2ccccc2Sc2c1cccc2)/C(=O)O,phenothiazine,408,,dichloromethane
660,8.36,0.74,4.07,"0.6 M PMII, 0.1 M LiI 0.05 M I2 and 0.5 M TBP",-,-,-,TiO2 thin film,502 nmol/cm2,-,AM 1.5G 100 mW/cm2,-,Aaron S. Hart and Chandra Bikram K. C. and Navaneetha K. Subbaiyan and Paul A. Karr and Francis D'Souza,Phenothiazine-Sensitized Organic Solar Cells: Effect of Dye Anchor Group Positioning on the Cell Performance,{ACS} Applied Materials {\&} Interfaces,4,10.1021/am3014407,5813--5820,11,,01/01/2012,Hart_2012,,,COCCOCCOCCN1c2ccccc2Sc2c1ccc(c2)/C=C(\C(=O)O)/C#N,phenothiazine,,,-
650,8.03,0.75,3.88,"0.6 M PMII, 0.1 M LiI 0.05 M I2 and 0.5 M TBP",-,-,-,TiO2 thin film,409 nmol/cm2,-,AM 1.5G 100 mW/cm2,-,Aaron S. Hart and Chandra Bikram K. C. and Navaneetha K. Subbaiyan and Paul A. Karr and Francis D'Souza,Phenothiazine-Sensitized Organic Solar Cells: Effect of Dye Anchor Group Positioning on the Cell Performance,{ACS} Applied Materials {\&} Interfaces,4,10.1021/am3014407,5813--5820,11,,01/01/2012,Hart_2012,,,OCCN1c2ccc(cc2Sc2c1cccc2)/C=C(/C(=O)O)\C#N,phenothiazine,,,-
660,6.5,0.75,3.21,"0.6 M PMII, 0.1 M LiI 0.05 M I2 and 0.5 M TBP",-,-,-,TiO2 thin film,218 nmol/cm2,-,AM 1.5G 100 mW/cm2,-,Aaron S. Hart and Chandra Bikram K. C. and Navaneetha K. Subbaiyan and Paul A. Karr and Francis D'Souza,Phenothiazine-Sensitized Organic Solar Cells: Effect of Dye Anchor Group Positioning on the Cell Performance,{ACS} Applied Materials {\&} Interfaces,4,10.1021/am3014407,5813--5820,11,,01/01/2012,Hart_2012,,,N#C/C(=C\c1ccc2c(c1)Sc1c(N2C)cccc1)/C(=O)O,phenothiazine,,,-
587,4.45,0.7,1.83,"0.6 M 1,2-dimethyl-3-propylimidazolium iodide (DMPII), 0.025 M LiI, 0.04 M I2 , 0.05 M guanidium thiocyanate (GuSCN), and 0.28 M 4-tertbutylpyridine (TBP) in dry acetonitrile",-,-,-,TiO2 thin film (12 um thick film as the transparent layer and 4 um of 200 nm particles as the scattering layer),-,12 hours,AM 1.5G 100 mW/cm2,-,Zhongquan Wan and Chunyang Jia and Linlei Zhou and Weirong Huo and Xiaojun Yao and Yu Shi,Influence of different arylamine electron donors in organic sensitizers for dye-sensitized solar cells,Dyes and Pigments,95,10.1016/j.dyepig.2012.03.028,41--46,1,,01/01/2012,Wan_2012,,,N#C/C(=C\c1ccc(cc1)N1c2ccccc2Sc2c1cccc2)/C(=O)O,phenothiazine,408,,dichloromethane
570,4.7,0.78,2.1,"0.3 M HMII, 0.5 M LiI, 0.05 M I2 and 0.5 M TBP in MPN",0.2,-,-,TiO2 thin film (12 um thick film with 15-20 nm particles as the transparent layer and 4 um of 300-500 nm particles as the scattering layer),-,-,AM 1.5G 100 mW/cm2,-,ZhongQuan Wan and ChunYang Jia and JiaQiang Zhang and YanDong Duan and Yuan Lin and Yu Shi,Triphenylamine-based starburst dyes with carbazole and phenothiazine antennas for dye-sensitized solar cells,Journal of Power Sources,199,10.1016/j.jpowsour.2011.10.062,426--431,,,01/01/2012,Wan_2012,,,OC(=O)CN1C(=S)S/C(=C\c2ccc(cc2)N(c2ccc(cc2)N2c3ccccc3Sc3c2cccc3)c2ccc(cc2)N2c3ccccc3Sc3c2cccc3)/C1=O,"triphenylamine, phenothiazine",468,543,dichloromethane
747,6.64,0.65,4.03,"0.6 M 1-methyl-3-propylimidazolium iodide (PMII), 0.10 M guanidinium thiocyanate, 0.03 M I2 , 0.5 M tert-butylpyridine in acetonitrile and valeronitrile (85:15)",0.16,Saturated,-,TiO2 thin film (14 um transparent layer and 4 um scattering layer),120.5 nmol/cm2,12 hours,AM 1.5G 100 mW/cm2,-,Yanping Hong and Zafar Iqbal and Xiaoli Yin and Derong Cao,Synthesis of double D{\textendash}A branched organic dyes employing indole and phenoxazine as donors for efficient {DSSCs},Tetrahedron,70,10.1016/j.tet.2014.03.086,6296--6302,36,,01/01/2014,Hong_2014,,,CCCCCCN1c2ccc(cc2Oc2c1cccc2)/C=C(/C(=O)O)\C#N,phenothiazine,474,471,THF
689,2.86,0.66,1.64,"0.6 M 1-methyl-3-propylimidazolium iodide (PMII), 0.10 M guanidinium thiocyanate, 0.03 M I2 , 0.5 M tert-butylpyridine in acetonitrile and valeronitrile (85:15)",0.16,Saturated,-,TiO2 thin film (14 um transparent layer and 4 um scattering layer),14.1 nmol/cm2,12 hours,AM 1.5G 100 mW/cm2,-,Yanping Hong and Zafar Iqbal and Xiaoli Yin and Derong Cao,Synthesis of double D{\textendash}A branched organic dyes employing indole and phenoxazine as donors for efficient {DSSCs},Tetrahedron,70,10.1016/j.tet.2014.03.086,6296--6302,36,,01/01/2014,Hong_2014,,,N#C/C(=C\c1ccc2c(c1)Oc1c(N2CCCCCCN2c3ccccc3Oc3c2ccc(c3)/C=C(/C(=O)O)\C#N)cccc1)/C(=O)O,phenothiazine,476,576,THF
750,7.04,0.64,4.22,"0.6 M 1-methyl-3-propylimidazolium iodide (PMII), 0.10 M guanidinium thiocyanate, 0.03 M I2 , 0.5 M tert-butylpyridine in acetonitrile and valeronitrile (85:15)",0.16,10 mM CDCA,-,TiO2 thin film (14 um transparent layer and 4 um scattering layer),143.5 nmol/cm2,12 hours,AM 1.5G 100 mW/cm2,-,Yanping Hong and Zafar Iqbal and Xiaoli Yin and Derong Cao,Synthesis of double D{\textendash}A branched organic dyes employing indole and phenoxazine as donors for efficient {DSSCs},Tetrahedron,70,10.1016/j.tet.2014.03.086,6296--6302,36,,01/01/2014,Hong_2014,,,CCCCCCN1c2ccc(cc2Oc2c1cccc2)/C=C(/C(=O)O)\C#N,phenothiazine,474,471,THF
729,3.24,0.69,2.04,"0.6 M 1-methyl-3-propylimidazolium iodide (PMII), 0.10 M guanidinium thiocyanate, 0.03 M I2 , 0.5 M tert-butylpyridine in acetonitrile and valeronitrile (85:15)",0.16,10 mM CDCA,-,TiO2 thin film (14 um transparent layer and 4 um scattering layer),33.5 nmol/cm2,12 hours,AM 1.5G 100 mW/cm2,-,Yanping Hong and Zafar Iqbal and Xiaoli Yin and Derong Cao,Synthesis of double D{\textendash}A branched organic dyes employing indole and phenoxazine as donors for efficient {DSSCs},Tetrahedron,70,10.1016/j.tet.2014.03.086,6296--6302,36,,01/01/2014,Hong_2014,,,N#C/C(=C\c1ccc2c(c1)Oc1c(N2CCCCCCN2c3ccccc3Oc3c2ccc(c3)/C=C(/C(=O)O)\C#N)cccc1)/C(=O)O,phenothiazine,476,576,THF
753,7.11,0.65,4.33,"0.6 M 1-methyl-3-propylimidazolium iodide (PMII), 0.10 M guanidinium thiocyanate, 0.03 M I2 , 0.5 M tert-butylpyridine in acetonitrile and valeronitrile (85:15)",0.16,1 mM CDCA,-,TiO2 thin film (14 um transparent layer and 4 um scattering layer),171 nmol/cm2,12 hours,AM 1.5G 100 mW/cm2,-,Yanping Hong and Zafar Iqbal and Xiaoli Yin and Derong Cao,Synthesis of double D{\textendash}A branched organic dyes employing indole and phenoxazine as donors for efficient {DSSCs},Tetrahedron,70,10.1016/j.tet.2014.03.086,6296--6302,36,,01/01/2014,Hong_2014,,,CCCCCCN1c2ccc(cc2Oc2c1cccc2)/C=C(/C(=O)O)\C#N,phenothiazine,474,471,THF
732,4.23,0.65,2.53,"0.6 M 1-methyl-3-propylimidazolium iodide (PMII), 0.10 M guanidinium thiocyanate, 0.03 M I2 , 0.5 M tert-butylpyridine in acetonitrile and valeronitrile (85:15)",0.16,1 mM CDCA,-,TiO2 thin film (14 um transparent layer and 4 um scattering layer),712 nmol/cm2,12 hours,AM 1.5G 100 mW/cm2,-,Yanping Hong and Zafar Iqbal and Xiaoli Yin and Derong Cao,Synthesis of double D{\textendash}A branched organic dyes employing indole and phenoxazine as donors for efficient {DSSCs},Tetrahedron,70,10.1016/j.tet.2014.03.086,6296--6302,36,,01/01/2014,Hong_2014,,,N#C/C(=C\c1ccc2c(c1)Oc1c(N2CCCCCCN2c3ccccc3Oc3c2ccc(c3)/C=C(/C(=O)O)\C#N)cccc1)/C(=O)O,phenothiazine,476,576,THF
749,6.41,0.63,3.82,"0.6 M 1-methyl-3-propylimidazolium iodide (PMII), 0.10 M guanidinium thiocyanate, 0.03 M I2 , 0.5 M tert-butylpyridine in acetonitrile and valeronitrile (85:15)",0.16,0.1 mM CDCA,-,TiO2 thin film (14 um transparent layer and 4 um scattering layer),198 nmol/cm2,12 hours,AM 1.5G 100 mW/cm2,-,Yanping Hong and Zafar Iqbal and Xiaoli Yin and Derong Cao,Synthesis of double D{\textendash}A branched organic dyes employing indole and phenoxazine as donors for efficient {DSSCs},Tetrahedron,70,10.1016/j.tet.2014.03.086,6296--6302,36,,01/01/2014,Hong_2014,,,CCCCCCN1c2ccc(cc2Oc2c1cccc2)/C=C(/C(=O)O)\C#N,phenothiazine,474,471,THF
655,8.2,0.71,3.8,"0.6 M 1-methyl-3-propylimidazolium iodide (PMII), 0.10 M guanidinium thiocyanate, 0.03 M I2 , 0.5 M tert-butylpyridine in acetonitrile and valeronitrile (85:15)",-,-,-,TiO2 (20 nm particle size),-,15 hours,AM 1.5G 100 mW/cm2,-,Yanping Hong and Jin-Yun Liao and Jianlong Fu and Dai-Bin Kuang and Herbert Meier and Cheng-Yong Su and Derong Cao,Performance of dye-sensitized solar cells based on novel sensitizers bearing asymmetric double D-$\uppi$-A chains with arylamines as donors,Dyes and Pigments,94,10.1016/j.dyepig.2012.02.011,481--489,3,,01/01/2012,Hong_2012,,,CCCCCCN(c1ccccc1)c1ccc(cc1)/C=C(/c1ccc(s1)/C=C(/C(=O)O)\C#N)\C#N,phenothiazine,463,599,CH2Cl2/MeOH (1:1)
830,12.69,0.69,7.33,"TEMPO (2,2,6,6-tetramethylpiperidin-1-oxyl)/iodide redox mediator (IL-I) made from 0.4 m IL-I and 0.4 m NOBF4 in acetonitrile",0.16,-,-,"TiO2 film (12 um thick, 5 um scattering layer)",-,12 hours,AM 1.5G 100 mW/cm2,-,Zu-Sheng Huang and Hao-Lin Feng and Xu-Feng Zang and Zafar Iqbal and Heping Zeng and Dai-Bin Kuang and Lingyun Wang and Herbert Meier and Derong Cao,Dithienopyrrolobenzothiadiazole-based organic dyes for efficient dye-sensitized solar cells,J. Mater. Chem. A,2,10.1039/c4ta02639j,15365--15376,37,,01/01/2014,Huang_2014,,,CCCCCCN1c2ccc(cc2S(=O)(=O)c2c1ccc(c2)c1csc2c1sc(c2)[C@@H](C(=O)O)C#N)c1ccc(cc1)N(c1ccc(cc1)OCCCCCC)c1ccc(cc1)OCCCCCC,"phenothiazine, triphenylamine",424,543,-
850,13.9,0.71,8.36,"TEMPO (2,2,6,6-tetramethylpiperidin-1-oxyl)/iodide redox mediator (IL-I) made from 0.4 m IL-I and 0.4 m NOBF4 in acetonitrile",0.16,-,-,"TiO2 film (12 um thick, 5 um scattering layer)",-,12 hours,AM 1.5G 100 mW/cm2,-,Zu-Sheng Huang and Hao-Lin Feng and Xu-Feng Zang and Zafar Iqbal and Heping Zeng and Dai-Bin Kuang and Lingyun Wang and Herbert Meier and Derong Cao,Dithienopyrrolobenzothiadiazole-based organic dyes for efficient dye-sensitized solar cells,J. Mater. Chem. A,2,10.1039/c4ta02639j,15365--15376,37,,01/01/2014,Huang_2014,,,CCCCCCN1c2ccc(cc2S(=O)(=O)c2c1ccc(c2)c1ccc(s1)/C=C(\C(=O)O)/C#N)c1ccc(cc1)N(c1ccc(cc1)OCCCCCC)c1ccc(cc1)OCCCCCC,"phenothiazine, triphenylamine",416,538,-
850,13.81,0.69,8.06,"TEMPO (2,2,6,6-tetramethylpiperidin-1-oxyl)/iodide redox mediator (IL-I) made from 0.4 m IL-I and 0.4 m NOBF4 in acetonitrile",0.16,-,-,"TiO2 film (12 um thick, 5 um scattering layer)",-,12 hours,AM 1.5G 100 mW/cm2,-,Zu-Sheng Huang and Hao-Lin Feng and Xu-Feng Zang and Zafar Iqbal and Heping Zeng and Dai-Bin Kuang and Lingyun Wang and Herbert Meier and Derong Cao,Dithienopyrrolobenzothiadiazole-based organic dyes for efficient dye-sensitized solar cells,J. Mater. Chem. A,2,10.1039/c4ta02639j,15365--15376,37,,01/01/2014,Huang_2014,,,CCCCCCN1c2ccc(cc2S(=O)(=O)c2c1ccc(c2)c1ccc(s1)/C=C(\C(=O)O)/C#N)c1ccc(s1)c1ccc(cc1)N(c1ccccc1)c1ccccc1,"phenothiazine, triphenylamine",416,518,-
830,13.56,0.7,7.88,"TEMPO (2,2,6,6-tetramethylpiperidin-1-oxyl)/iodide redox mediator (IL-I) made from 0.4 m IL-I and 0.4 m NOBF4 in acetonitrile",0.16,-,-,"TiO2 film (12 um thick, 5 um scattering layer)",-,12 hours,AM 1.5G 100 mW/cm2,-,Zu-Sheng Huang and Hao-Lin Feng and Xu-Feng Zang and Zafar Iqbal and Heping Zeng and Dai-Bin Kuang and Lingyun Wang and Herbert Meier and Derong Cao,Dithienopyrrolobenzothiadiazole-based organic dyes for efficient dye-sensitized solar cells,J. Mater. Chem. A,2,10.1039/c4ta02639j,15365--15376,37,,01/01/2014,Huang_2014,,,CCCCCCN1c2ccc(cc2S(=O)(=O)c2c1ccc(c2)c1ccc(s1)/C=C(\C(=O)O)/C#N)c1ccc(cc1)N(c1ccccc1)c1ccccc1,"phenothiazine, triphenylamine",418,510,-
820,11.63,0.68,6.49,"TEMPO (2,2,6,6-tetramethylpiperidin-1-oxyl)/iodide redox mediator (IL-I) made from 0.4 m IL-I and 0.4 m NOBF4 in acetonitrile",0.16,-,-,"TiO2 film (12 um thick, 5 um scattering layer)",-,12 hours,AM 1.5G 100 mW/cm2,-,Zu-Sheng Huang and Hao-Lin Feng and Xu-Feng Zang and Zafar Iqbal and Heping Zeng and Dai-Bin Kuang and Lingyun Wang and Herbert Meier and Derong Cao,Dithienopyrrolobenzothiadiazole-based organic dyes for efficient dye-sensitized solar cells,J. Mater. Chem. A,2,10.1039/c4ta02639j,15365--15376,37,,01/01/2014,Huang_2014,,,CCCCCCN1c2ccc(cc2Sc2c1ccc(c2)N(c1ccccc1)c1ccccc1)c1ccc(s1)/C=C(\C(=O)O)/C#N,"phenothiazine, triphenylamine",446,608,-
670,14.06,0.66,6.23,"0.1 m lithium iodide (LiI), 0.05 m iodine (I2), 0.6 m 1,2-dimethyl-3-propylimidazolium iodide (DMPII), and 0.1 m guanidine thiocyanate (GuSCN) in acetonitrile",0.16,1 mM CDCA,-,"TiO2 film (12 um thick, 5 um scattering layer)",-,12 hours,AM 1.5G 100 mW/cm2,-,Zu-Sheng Huang and Hao-Lin Feng and Xu-Feng Zang and Zafar Iqbal and Heping Zeng and Dai-Bin Kuang and Lingyun Wang and Herbert Meier and Derong Cao,Dithienopyrrolobenzothiadiazole-based organic dyes for efficient dye-sensitized solar cells,J. Mater. Chem. A,2,10.1039/c4ta02639j,15365--15376,37,,01/01/2014,Huang_2014,,,CCCCCCN1c2ccc(cc2S(=O)(=O)c2c1ccc(c2)c1csc2c1sc(c2)[C@@H](C(=O)O)C#N)c1ccc(cc1)N(c1ccc(cc1)OCCCCCC)c1ccc(cc1)OCCCCCC,"phenothiazine, triphenylamine",424,543,-
730,15.08,0.68,7.47,"0.1 m lithium iodide (LiI), 0.05 m iodine (I2), 0.6 m 1,2-dimethyl-3-propylimidazolium iodide (DMPII), and 0.1 m guanidine thiocyanate (GuSCN) in acetonitrile",0.16,1 mM CDCA,-,"TiO2 film (12 um thick, 5 um scattering layer)",-,12 hours,AM 1.5G 100 mW/cm2,-,Zu-Sheng Huang and Hao-Lin Feng and Xu-Feng Zang and Zafar Iqbal and Heping Zeng and Dai-Bin Kuang and Lingyun Wang and Herbert Meier and Derong Cao,Dithienopyrrolobenzothiadiazole-based organic dyes for efficient dye-sensitized solar cells,J. Mater. Chem. A,2,10.1039/c4ta02639j,15365--15376,37,,01/01/2014,Huang_2014,,,CCCCCCN1c2ccc(cc2S(=O)(=O)c2c1ccc(c2)c1ccc(s1)/C=C(\C(=O)O)/C#N)c1ccc(cc1)N(c1ccc(cc1)OCCCCCC)c1ccc(cc1)OCCCCCC,"phenothiazine, triphenylamine",416,538,-
700,14.53,0.7,7.05,"0.1 m lithium iodide (LiI), 0.05 m iodine (I2), 0.6 m 1,2-dimethyl-3-propylimidazolium iodide (DMPII), and 0.1 m guanidine thiocyanate (GuSCN) in acetonitrile",0.16,1 mM CDCA,-,"TiO2 film (12 um thick, 5 um scattering layer)",-,12 hours,AM 1.5G 100 mW/cm2,-,Zu-Sheng Huang and Hao-Lin Feng and Xu-Feng Zang and Zafar Iqbal and Heping Zeng and Dai-Bin Kuang and Lingyun Wang and Herbert Meier and Derong Cao,Dithienopyrrolobenzothiadiazole-based organic dyes for efficient dye-sensitized solar cells,J. Mater. Chem. A,2,10.1039/c4ta02639j,15365--15376,37,,01/01/2014,Huang_2014,,,CCCCCCN1c2ccc(cc2S(=O)(=O)c2c1ccc(c2)c1ccc(s1)/C=C(\C(=O)O)/C#N)c1ccc(s1)c1ccc(cc1)N(c1ccccc1)c1ccccc1,"phenothiazine, triphenylamine",416,518,-
700,14.33,0.71,7.04,"0.1 m lithium iodide (LiI), 0.05 m iodine (I2), 0.6 m 1,2-dimethyl-3-propylimidazolium iodide (DMPII), and 0.1 m guanidine thiocyanate (GuSCN) in acetonitrile",0.16,1 mM CDCA,-,"TiO2 film (12 um thick, 5 um scattering layer)",-,12 hours,AM 1.5G 100 mW/cm2,-,Zu-Sheng Huang and Hao-Lin Feng and Xu-Feng Zang and Zafar Iqbal and Heping Zeng and Dai-Bin Kuang and Lingyun Wang and Herbert Meier and Derong Cao,Dithienopyrrolobenzothiadiazole-based organic dyes for efficient dye-sensitized solar cells,J. Mater. Chem. A,2,10.1039/c4ta02639j,15365--15376,37,,01/01/2014,Huang_2014,,,CCCCCCN1c2ccc(cc2S(=O)(=O)c2c1ccc(c2)c1ccc(s1)/C=C(\C(=O)O)/C#N)c1ccc(cc1)N(c1ccccc1)c1ccccc1,"phenothiazine, triphenylamine",418,510,-
680,12.5,0.62,5.31,"0.1 m lithium iodide (LiI), 0.05 m iodine (I2), 0.6 m 1,2-dimethyl-3-propylimidazolium iodide (DMPII), and 0.1 m guanidine thiocyanate (GuSCN) in acetonitrile",0.16,1 mM CDCA,-,"TiO2 film (12 um thick, 5 um scattering layer)",-,12 hours,AM 1.5G 100 mW/cm2,-,Zu-Sheng Huang and Hao-Lin Feng and Xu-Feng Zang and Zafar Iqbal and Heping Zeng and Dai-Bin Kuang and Lingyun Wang and Herbert Meier and Derong Cao,Dithienopyrrolobenzothiadiazole-based organic dyes for efficient dye-sensitized solar cells,J. Mater. Chem. A,2,10.1039/c4ta02639j,15365--15376,37,,01/01/2014,Huang_2014,,,CCCCCCN1c2ccc(cc2Sc2c1ccc(c2)N(c1ccccc1)c1ccccc1)c1ccc(s1)/C=C(\C(=O)O)/C#N,"phenothiazine, triphenylamine",446,608,-
570,10.29,0.67,3.94,"0.1 m lithium iodide (LiI), 0.05 m iodine (I2), 0.6 m 1,2-dimethyl-3-propylimidazolium iodide (DMPII), and 0.1 m guanidine thiocyanate (GuSCN) in acetonitrile",0.16,-,-,"TiO2 film (12 um thick, 5 um scattering layer)",386 nmol/cm2,12 hours,AM 1.5G 100 mW/cm2,-,Zu-Sheng Huang and Hao-Lin Feng and Xu-Feng Zang and Zafar Iqbal and Heping Zeng and Dai-Bin Kuang and Lingyun Wang and Herbert Meier and Derong Cao,Dithienopyrrolobenzothiadiazole-based organic dyes for efficient dye-sensitized solar cells,J. Mater. Chem. A,2,10.1039/c4ta02639j,15365--15376,37,,01/01/2014,Huang_2014,,,CCCCCCN1c2ccc(cc2S(=O)(=O)c2c1ccc(c2)c1csc2c1sc(c2)[C@@H](C(=O)O)C#N)c1ccc(cc1)N(c1ccc(cc1)OCCCCCC)c1ccc(cc1)OCCCCCC,"phenothiazine, triphenylamine",424,543,-
690,14.29,0.69,6.8,"0.1 m lithium iodide (LiI), 0.05 m iodine (I2), 0.6 m 1,2-dimethyl-3-propylimidazolium iodide (DMPII), and 0.1 m guanidine thiocyanate (GuSCN) in acetonitrile",0.16,-,-,"TiO2 film (12 um thick, 5 um scattering layer)",407 nmol/cm2,12 hours,AM 1.5G 100 mW/cm2,-,Zu-Sheng Huang and Hao-Lin Feng and Xu-Feng Zang and Zafar Iqbal and Heping Zeng and Dai-Bin Kuang and Lingyun Wang and Herbert Meier and Derong Cao,Dithienopyrrolobenzothiadiazole-based organic dyes for efficient dye-sensitized solar cells,J. Mater. Chem. A,2,10.1039/c4ta02639j,15365--15376,37,,01/01/2014,Huang_2014,,,CCCCCCN1c2ccc(cc2S(=O)(=O)c2c1ccc(c2)c1ccc(s1)/C=C(\C(=O)O)/C#N)c1ccc(cc1)N(c1ccc(cc1)OCCCCCC)c1ccc(cc1)OCCCCCC,"phenothiazine, triphenylamine",416,538,-
660,12.2,0.68,5.44,"0.1 m lithium iodide (LiI), 0.05 m iodine (I2), 0.6 m 1,2-dimethyl-3-propylimidazolium iodide (DMPII), and 0.1 m guanidine thiocyanate (GuSCN) in acetonitrile",0.16,-,-,"TiO2 film (12 um thick, 5 um scattering layer)",471 nmol/cm2,12 hours,AM 1.5G 100 mW/cm2,-,Zu-Sheng Huang and Hao-Lin Feng and Xu-Feng Zang and Zafar Iqbal and Heping Zeng and Dai-Bin Kuang and Lingyun Wang and Herbert Meier and Derong Cao,Dithienopyrrolobenzothiadiazole-based organic dyes for efficient dye-sensitized solar cells,J. Mater. Chem. A,2,10.1039/c4ta02639j,15365--15376,37,,01/01/2014,Huang_2014,,,CCCCCCN1c2ccc(cc2S(=O)(=O)c2c1ccc(c2)c1ccc(s1)/C=C(\C(=O)O)/C#N)c1ccc(s1)c1ccc(cc1)N(c1ccccc1)c1ccccc1,"phenothiazine, triphenylamine",416,518,-
690,13.86,0.67,6.37,"0.1 m lithium iodide (LiI), 0.05 m iodine (I2), 0.6 m 1,2-dimethyl-3-propylimidazolium iodide (DMPII), and 0.1 m guanidine thiocyanate (GuSCN) in acetonitrile",0.16,-,-,"TiO2 film (12 um thick, 5 um scattering layer)",472 nmol/cm2,12 hours,AM 1.5G 100 mW/cm2,-,Zu-Sheng Huang and Hao-Lin Feng and Xu-Feng Zang and Zafar Iqbal and Heping Zeng and Dai-Bin Kuang and Lingyun Wang and Herbert Meier and Derong Cao,Dithienopyrrolobenzothiadiazole-based organic dyes for efficient dye-sensitized solar cells,J. Mater. Chem. A,2,10.1039/c4ta02639j,15365--15376,37,,01/01/2014,Huang_2014,,,CCCCCCN1c2ccc(cc2S(=O)(=O)c2c1ccc(c2)c1ccc(s1)/C=C(\C(=O)O)/C#N)c1ccc(cc1)N(c1ccccc1)c1ccccc1,"phenothiazine, triphenylamine",418,510,-
650,11.75,0.64,4.86,"0.1 m lithium iodide (LiI), 0.05 m iodine (I2), 0.6 m 1,2-dimethyl-3-propylimidazolium iodide (DMPII), and 0.1 m guanidine thiocyanate (GuSCN) in acetonitrile",0.16,-,-,"TiO2 film (12 um thick, 5 um scattering layer)",218 nmol/cm2,12 hours,AM 1.5G 100 mW/cm2,-,Zu-Sheng Huang and Hao-Lin Feng and Xu-Feng Zang and Zafar Iqbal and Heping Zeng and Dai-Bin Kuang and Lingyun Wang and Herbert Meier and Derong Cao,Dithienopyrrolobenzothiadiazole-based organic dyes for efficient dye-sensitized solar cells,J. Mater. Chem. A,2,10.1039/c4ta02639j,15365--15376,37,,01/01/2014,Huang_2014,,,CCCCCCN1c2ccc(cc2Sc2c1ccc(c2)N(c1ccccc1)c1ccccc1)c1ccc(s1)/C=C(\C(=O)O)/C#N,"phenothiazine, triphenylamine",446,608,-
673,12.76,0.62,5.31,iodide/triiodide,0.16,1 mM CDCA,-,TiO2 film (16 um thick),-,-,AM 1.5G 100 mW/cm2,-,Zu-Sheng Huang and Hao-Lin Feng and Xu-Feng Zang and Zafar Iqbal and Heping Zeng and Dai-Bin Kuang and Lingyun Wang and Herbert Meier and Derong Cao,Dithienopyrrolobenzothiadiazole-based organic dyes for efficient dye-sensitized solar cells,J. Mater. Chem. A,2,10.1039/c4ta02639j,15365--15376,37,,01/01/2014,Huang_2014,,,CCCCCCn1c2cc(sc2c2c1c1c(c3c2nsn3)c2c(n1CCCCCC)cc(s2)/C=C(/C(=O)O)\C#N)c1ccc(s1)c1ccc2c(c1)Sc1c(N2CCCCCCC)cccc1,"phenothiazine, dithienopyrrolobenzothiadiazole",512,,CH2Cl2/MeOH
577,11.87,0.59,4.07,iodide/triiodide,0.16,1 mM CDCA,-,TiO2 film (16 um thick),-,-,AM 1.5G 100 mW/cm2,-,Zu-Sheng Huang and Hao-Lin Feng and Xu-Feng Zang and Zafar Iqbal and Heping Zeng and Dai-Bin Kuang and Lingyun Wang and Herbert Meier and Derong Cao,Dithienopyrrolobenzothiadiazole-based organic dyes for efficient dye-sensitized solar cells,J. Mater. Chem. A,2,10.1039/c4ta02639j,15365--15376,37,,01/01/2014,Huang_2014,,,CCCCCCn1c2cc(sc2c2c1c1n(CCCCCC)c3c(c1c1c2nsn1)sc(c3)c1ccc(s1)/C=C(\C(=O)O)/C#N)c1ccc2c(c1)Sc1c(N2CCCCCCC)cccc1,"phenothiazine, dithienopyrrolobenzothiadiazole",519,,CH2Cl2/MeOH
642,14.79,0.57,5.42,iodide/triiodide,0.16,1 mM CDCA,-,TiO2 film (16 um thick),-,-,AM 1.5G 100 mW/cm2,-,Zu-Sheng Huang and Hao-Lin Feng and Xu-Feng Zang and Zafar Iqbal and Heping Zeng and Dai-Bin Kuang and Lingyun Wang and Herbert Meier and Derong Cao,Dithienopyrrolobenzothiadiazole-based organic dyes for efficient dye-sensitized solar cells,J. Mater. Chem. A,2,10.1039/c4ta02639j,15365--15376,37,,01/01/2014,Huang_2014,,,CCCCCCn1c2cc(sc2c2c1c1c(c3c2nsn3)c2c(n1CCCCCC)cc(s2)/C=C(/C(=O)O)\C#N)c1ccc2c(c1)Sc1c(N2CCCCCCC)cccc1,"phenothiazine, dithienopyrrolobenzothiadiazole",507,,CH2Cl2/MeOH
726,15.3,0.62,6.86,iodide/triiodide,0.16,-,-,TiO2 film (16 um thick),445 nmol/cm2,-,AM 1.5G 100 mW/cm2,-,Zu-Sheng Huang and Hao-Lin Feng and Xu-Feng Zang and Zafar Iqbal and Heping Zeng and Dai-Bin Kuang and Lingyun Wang and Herbert Meier and Derong Cao,Dithienopyrrolobenzothiadiazole-based organic dyes for efficient dye-sensitized solar cells,J. Mater. Chem. A,2,10.1039/c4ta02639j,15365--15376,37,,01/01/2014,Huang_2014,,,CCCCCCn1c2cc(sc2c2c1c1c(c3c2nsn3)c2c(n1CCCCCC)cc(s2)/C=C(/C(=O)O)\C#N)c1ccc(cc1)N(c1ccccc1)c1ccccc1,"triphenylamine,  dithienopyrrolobenzothiadiazole",505,,CH2Cl2/MeOH
622,11.15,0.63,4.39,iodide/triiodide,0.16,-,-,TiO2 film (16 um thick),343 nmol/cm2,-,AM 1.5G 100 mW/cm2,-,Zu-Sheng Huang and Hao-Lin Feng and Xu-Feng Zang and Zafar Iqbal and Heping Zeng and Dai-Bin Kuang and Lingyun Wang and Herbert Meier and Derong Cao,Dithienopyrrolobenzothiadiazole-based organic dyes for efficient dye-sensitized solar cells,J. Mater. Chem. A,2,10.1039/c4ta02639j,15365--15376,37,,01/01/2014,Huang_2014,,,CCCCCCn1c2cc(sc2c2c1c1c(c3c2nsn3)c2c(n1CCCCCC)cc(s2)/C=C(/C(=O)O)\C#N)c1ccc(s1)c1ccc2c(c1)Sc1c(N2CCCCCCC)cccc1,"phenothiazine, dithienopyrrolobenzothiadiazole",512,,CH2Cl2/MeOH
599,9.86,0.6,3.54,iodide/triiodide,0.16,-,-,TiO2 film (16 um thick),446 nmol/cm2,-,AM 1.5G 100 mW/cm2,-,Zu-Sheng Huang and Hao-Lin Feng and Xu-Feng Zang and Zafar Iqbal and Heping Zeng and Dai-Bin Kuang and Lingyun Wang and Herbert Meier and Derong Cao,Dithienopyrrolobenzothiadiazole-based organic dyes for efficient dye-sensitized solar cells,J. Mater. Chem. A,2,10.1039/c4ta02639j,15365--15376,37,,01/01/2014,Huang_2014,,,CCCCCCn1c2cc(sc2c2c1c1n(CCCCCC)c3c(c1c1c2nsn1)sc(c3)c1ccc(s1)/C=C(\C(=O)O)/C#N)c1ccc2c(c1)Sc1c(N2CCCCCCC)cccc1,"phenothiazine, dithienopyrrolobenzothiadiazole",519,,CH2Cl2/MeOH
664,12.54,0.6,5.02,iodide/triiodide,0.16,-,-,TiO2 film (16 um thick),365 nmol/cm2,-,AM 1.5G 100 mW/cm2,-,Zu-Sheng Huang and Hao-Lin Feng and Xu-Feng Zang and Zafar Iqbal and Heping Zeng and Dai-Bin Kuang and Lingyun Wang and Herbert Meier and Derong Cao,Dithienopyrrolobenzothiadiazole-based organic dyes for efficient dye-sensitized solar cells,J. Mater. Chem. A,2,10.1039/c4ta02639j,15365--15376,37,,01/01/2014,Huang_2014,,,CCCCCCn1c2cc(sc2c2c1c1c(c3c2nsn3)c2c(n1CCCCCC)cc(s2)/C=C(/C(=O)O)\C#N)c1ccc2c(c1)Sc1c(N2CCCCCCC)cccc1,"phenothiazine, dithienopyrrolobenzothiadiazole",507,,CH2Cl2/MeOH
774,12.9,0.7,7,"1.0 M 1,3-dimethylimidazolium iodide, 0.03 M iodine, 0.1 M guanidinium thiocyanate, 0.5 M tert-butylpyridine, 0.05 M lithium iodide in acetonitrile-valeronitrile (85:15, v/v)",0.159,-,-,TiO2 film (8 um transparent layer with 5 mm scattering layer,-,16 hours,AM 1.5G 100 mW/cm2,-,Magdalena Marszalek and Satyawan Nagane and Amol Ichake and Robin Humphry-Baker and Vincent Paul and Shaik M. Zakeeruddin and Michael Grätzel,Structural variations of D{\textendash}$\uppi${\textendash}A dyes influence on the photovoltaic performance of dye-sensitized solar cells,{RSC} Advances,3,10.1039/c3ra22249g,7921,21,,01/01/2013,Marszalek_2013,,,CCCCCCCCCCCCC1(CCCCCCCCCCCC)c2cc(sc2c2c1cc(s2)c1ccc2c(c1)Sc1c(N2CCCC)cccc1)/C=C(/C(=O)O)\C#N,phenothiazine,532,610,dichloromethane
691,15.2,0.7,7.4,"1.0 M 1,3-dimethylimidazolium iodide, 0.03 M iodine, 0.1 M guanidinium thiocyanate, 0.5 M tert-butylpyridine, 0.05 M lithium iodide in acetonitrile-valeronitrile (85:15, v/v)",0.159,-,-,TiO2 film (8 um transparent layer with 5 mm scattering layer,-,16 hours,AM 1.5G 100 mW/cm2,-,Magdalena Marszalek and Satyawan Nagane and Amol Ichake and Robin Humphry-Baker and Vincent Paul and Shaik M. Zakeeruddin and Michael Grätzel,Structural variations of D{\textendash}$\uppi${\textendash}A dyes influence on the photovoltaic performance of dye-sensitized solar cells,{RSC} Advances,3,10.1039/c3ra22249g,7921,21,,01/01/2013,Marszalek_2013,,,N#C/C(=C/c1ccc(s1)/C=C/c1ccc2c(c1)Sc1c(N2)cc(cc1)SC)/C(=O)O,phenothiazine,,,-
720,12.07,0.685,6,"0.6 M dimethylpropylimidazolium iodide (DMPII), 0.05 M I2 , 0.5 M TBP and 0.1 M LiI",0.23,-,-,TiO2 films (20 um thickness),-,20 hours,AM 1.5G 100 mW/cm2,-,Marri Anil Reddy and Botla Vinayak and Thogiti Suresh and S. Niveditha and K. Bhanuprakash and Surya Prakash Singh and Ashraful Islam and Liyuan Han and Malapaka Chandrasekharam,Highly conjugated electron rich thiophene antennas on phenothiazine and phenoxazine-based sensitizers for dye sensitized solar cells,Synthetic Metals,195,10.1016/j.synthmet.2014.06.009,208--216,,,01/01/2014,Anil_Reddy_2014,,,CCCCCCc1ccc(s1)c1ccc(s1)c1ccc2c(c1)Oc1c(N2CCCCCC)ccc(c1)C=C(C(=O)O)C#N,phenoxazine,467,602,THF
694,10.84,0.724,5.4,"0.6 M dimethylpropylimidazolium iodide (DMPII), 0.05 M I2 , 0.5 M TBP and 0.1 M LiI",0.23,-,-,TiO2 films (20 um thickness),-,20 hours,AM 1.5G 100 mW/cm2,-,Marri Anil Reddy and Botla Vinayak and Thogiti Suresh and S. Niveditha and K. Bhanuprakash and Surya Prakash Singh and Ashraful Islam and Liyuan Han and Malapaka Chandrasekharam,Highly conjugated electron rich thiophene antennas on phenothiazine and phenoxazine-based sensitizers for dye sensitized solar cells,Synthetic Metals,195,10.1016/j.synthmet.2014.06.009,208--216,,,01/01/2014,Anil_Reddy_2014,,,CCCCCCc1ccc(s1)c1ccc(s1)c1ccc2c(c1)Sc1c(N2CCCCCC)ccc(c1)C=C(C(=O)O)C#N,phenothiazine,449,645,THF
726,11.56,0.719,6,"0.6 M dimethylpropylimidazolium iodide (DMPII), 0.05 M I2 , 0.5 M TBP and 0.1 M LiI",0.23,-,-,TiO2 films (20 um thickness),-,20 hours,AM 1.5G 100 mW/cm2,-,Marri Anil Reddy and Botla Vinayak and Thogiti Suresh and S. Niveditha and K. Bhanuprakash and Surya Prakash Singh and Ashraful Islam and Liyuan Han and Malapaka Chandrasekharam,Highly conjugated electron rich thiophene antennas on phenothiazine and phenoxazine-based sensitizers for dye sensitized solar cells,Synthetic Metals,195,10.1016/j.synthmet.2014.06.009,208--216,,,01/01/2014,Anil_Reddy_2014,,,CCCCCCc1ccc(s1)c1ccc2c(c1)Oc1c(N2CCCCCC)ccc(c1)C=C(C(=O)O)C#N,phenoxazine,465,610,THF
645,9.19,0.725,4.3,"0.6 M dimethylpropylimidazolium iodide (DMPII), 0.05 M I2 , 0.5 M TBP and 0.1 M LiI",0.23,-,-,TiO2 films (20 um thickness),-,20 hours,AM 1.5G 100 mW/cm2,-,Marri Anil Reddy and Botla Vinayak and Thogiti Suresh and S. Niveditha and K. Bhanuprakash and Surya Prakash Singh and Ashraful Islam and Liyuan Han and Malapaka Chandrasekharam,Highly conjugated electron rich thiophene antennas on phenothiazine and phenoxazine-based sensitizers for dye sensitized solar cells,Synthetic Metals,195,10.1016/j.synthmet.2014.06.009,208--216,,,01/01/2014,Anil_Reddy_2014,,,CCCCCCc1ccc(s1)c1ccc2c(c1)Sc1c(N2CCCCCC)ccc(c1)C=C(C(=O)O)C#N,phenothiazine,444,645,THF
645,14.71,0.673,6.4,"0.6 M DMPII, 0.06 M LiI, 0.4 M TBP, 0.02 M I2 in dry acetonitrile",0.1256,-,-,TiO2 films (10 um in thickness) with a scattering layer (4 um),-,12 hours,AM 1.5G 100 mW/cm2,-,Xichuan Yang and Jianghua Zhao and Lei Wang and Jie Tian and Licheng Sun,Phenothiazine derivatives-based D{\textendash}$\uppi${\textendash}A and D{\textendash}A{\textendash}$\uppi${\textendash}A organic dyes for dye-sensitized solar cells,{RSC} Advances,4,10.1039/c4ra01858c,24377,46,,01/01/2014,Yang_2014,,,CCCCN1c2ccc(cc2Sc2c1ccc(c2)c1ccc(cc1OCCCC)OCCCC)c1ccc(c2c1nsn2)c1ccc(s1)/C=C(/C(=O)O)\C#N,phenothiazine,498,,dichloromethane
510,1.12,0.57,0.33,"0.6 M 1,2-dimethyl-3-n-propylimidazolium iodide (DMPImI), 0.1 M LiI, 0.05 M I2 and 0.5 M tert-butyl pyridine (TBP) in acetonitrile.",0.25,-,-,TiO2 film (14.5 um thick),-,-,AM 1.5 85mW/cm2,-,Mao Mao and Jian-Bo Wang and Zu-Feng Xiao and Song-Yuan Dai and Qin-Hua Song,"New 2,6-modified {BODIPY} sensitizers for dye-sensitized solar cells",Dyes and Pigments,94,10.1016/j.dyepig.2012.01.011,224--232,2,,01/01/2012,Mao_2012,,,CCCCCCCCn1c(nc2c1c1ccccc1c1c2cccc1)c1ccc(cc1)C1=C(C)C2=C(CCCCC)c3n([B-]([N+]2=C1C)(F)F)c(c(c3C)C=C(C(=O)O)C#N)C,bodipy,532,,chloroform
697,12.52,0.68,5.93,"0.6 M DMPImI, 0.1 M LiI, and 0.05 M I2 with 0.5 M TBP in acetonitrile",0.18,-,-,TiO2 film (12 um),-,24 hours,AM 1.5G 100 mW/cm2,-,Shibin Wang and Ruoyu Yang and Jianchun Guo and Geng Li,Phenothiazine organic dyes with the cone-shaped structural: Broad photoresponse and limitations on short-circuit photocurrent density in dye-sensitized solar cells,Synthetic Metals,215,10.1016/j.synthmet.2016.01.025,184--193,,,01/01/2016,Wang_2016,,,CCCCCCN1c2ccc(cc2Sc2c1ccc(c2)/C=C(/C(=O)O)\C#N)N(c1ccc2c(c1)c1ccccc1n2CCCCCC)c1ccc2c(c1)c1ccccc1n2CCCCCC,phenothiazine,512,,dichloromethane
628,10.32,0.6022,3.91,"3-propyl-1-methyl-imidazolium iodide (PMII, 0.7 M), lithium iodide (LiI, 0.2 M), iodine (I2 , 0.05 M), and t-butylpyridine (TBP, 0.5 M) in acetonitrile/valeronitrile
(85:15)",0.24,-,-,"TiO2 film (20-30 nm particles, 4 um scattering layer)",55 nmol/cm2,8-12 hours,AM 1.5G 100 mW/cm2,-,Myeong Seok Kim and Min Ju Cho and Young Cheol Choi and Kwang-Soon Ahn and Dong Hoon Choi and Kyungkon Kim and Jae Hong Kim,Enhancement of photovoltaic performance in dye-sensitized solar cells fabricated with dendritic photosensitizer containing site-isolated chromophores,Dyes and Pigments,99,10.1016/j.dyepig.2013.08.005,986--994,3,,01/01/2013,Kim_2013,,,N#C/C(=C/c1ccc2c(c1)Sc1c(N2CCCCCCN2c3ccccc3Sc3c2ccc(c3)/C=C(/C(=O)O)\C#N)cccc1)/C(=O)O,phenothiazine,417,,Dimethylformamide
681,11.96,0.6015,4.9,"3-propyl-1-methyl-imidazolium iodide (PMII, 0.7 M), lithium iodide (LiI, 0.2 M), iodine (I2 , 0.05 M), and t-butylpyridine (TBP, 0.5 M) in acetonitrile/valeronitrile
(85:15)",0.24,-,-,"TiO2 film (20-30 nm particles, 4 um scattering layer)",38 nmol/cm2,8-12 hours,AM 1.5G 100 mW/cm2,-,Myeong Seok Kim and Min Ju Cho and Young Cheol Choi and Kwang-Soon Ahn and Dong Hoon Choi and Kyungkon Kim and Jae Hong Kim,Enhancement of photovoltaic performance in dye-sensitized solar cells fabricated with dendritic photosensitizer containing site-isolated chromophores,Dyes and Pigments,99,10.1016/j.dyepig.2013.08.005,986--994,3,,01/01/2013,Kim_2013,,,N#C/C(=C\c1ccc2c(c1)Sc1c(N2CCCCCOc2ccc(cc2)[C@@](c2ccc(cc2)OCCCCCCN2c3ccccc3Sc3c2ccc(c3)/C=C(\C(=O)O)/C#N)(c2ccc(cc2)OCCCCCCN2c3ccccc3Sc3c2ccc(c3)/C=C(/C(=O)O)\C#N)C)cccc1)/C(=O)O,phenothiazine,413,,Dimethylformamide
758,9.01,0.71,4.87,iodide/triiodide,0.16,-,-,TiO2,428 nmol/cm2,-,AM 1.5G 100 mW/cm2,-,Xue-Xin Dai and Hao-Lin Feng and Zu-Sheng Huang and Meng-Jiao Wang and Lingyun Wang and Dai-Bin Kuang and Herbert Meier and Derong Cao,Synthesis of phenothiazine-based di-anchoring dyes containing fluorene linker and their photovoltaic performance,Dyes and Pigments,114,10.1016/j.dyepig.2014.10.016,47--54,,,01/01/2015,Dai_2015,,,CCCCCCCCN1c2ccccc2Sc2c1ccc(c2)/C=C(/C(=O)O)\C#N,phenothiazine,439,,DCM/THF (1:1)
726,11.73,0.67,5.7,iodide/triiodide,0.16,-,-,TiO2,228  nmol/cm2,-,AM 1.5G 100 mW/cm2,-,Xue-Xin Dai and Hao-Lin Feng and Zu-Sheng Huang and Meng-Jiao Wang and Lingyun Wang and Dai-Bin Kuang and Herbert Meier and Derong Cao,Synthesis of phenothiazine-based di-anchoring dyes containing fluorene linker and their photovoltaic performance,Dyes and Pigments,114,10.1016/j.dyepig.2014.10.016,47--54,,,01/01/2015,Dai_2015,,,CCCCCCCCN1[C@H]2CC=C(C=C2Sc2c1ccc(c2)/C=C(\C(=O)O)/C#N)c1ccc2c(c1)C(CCCCCC)(CCCCCC)c1c2ccc(c1)c1ccc2c(c1)N(CCCCCCCC)c1c(S2)cc(cc1)/C=C(/C(=O)O)\C#N,phenothiazine,458,,DCM/THF (1:1)
740,9.69,0.59,4.21,iodide/triiodide,0.16,-,-,TiO2,206 nmol/cm2,-,AM 1.5G 100 mW/cm2,-,Xue-Xin Dai and Hao-Lin Feng and Zu-Sheng Huang and Meng-Jiao Wang and Lingyun Wang and Dai-Bin Kuang and Herbert Meier and Derong Cao,Synthesis of phenothiazine-based di-anchoring dyes containing fluorene linker and their photovoltaic performance,Dyes and Pigments,114,10.1016/j.dyepig.2014.10.016,47--54,,,01/01/2015,Dai_2015,,,CCCCCCCCN1c2ccc(cc2Sc2c1ccc(c2)/C=C(\C(=O)O)/C#N)c1ccc(s1)c1ccc2c(c1)C(CCCCCC)(CCCCCC)c1c2ccc(c1)c1ccc(s1)c1ccc2c(c1)N(CCCCCCCC)c1c(S2)cc(cc1)/C=C(\C(=O)O)/C#N,phenothiazine,450,,DCM/THF (1:1)
600,7.23,0.64,2.77,"0.1m lithium iodide (LiI), 0.05m iodine (I2), 0.6m 1,2-dimethyl-3-propylimidazolium iodide (DMPII), and 0.1m guanidine thiocyanate (GuSCN) dissolved in ACN/3-methoxypropionitrile (MPN) mixture (1:1)",0.16,-,-,"TiO2 film (9 um thick, 3 um scattering layer)",44 nmol/cm2,16 hours,AM 1.5G 100 mW/cm2,-,Ryan Yeh-Yung Lin and Tzu-Man Chuang and Feng-Ling Wu and Pei-Yu Chen and Te-Chun Chu and Jen-Shyang Ni and Miao-Syuan Fan and Yih-Hsing Lo and Kuo-Chuan Ho and Jiann T. Lin,Anthracene/Phenothiazine $\uppi$-Conjugated Sensitizers for Dye-Sensitized Solar Cells using Redox Mediator in Organic and Water-based Solvents,ChemSusChem,8,10.1002/cssc.201403016,105--113,1,,01/01/2014,Lin_2014,,,CCCCCCOc1c2cc(ccc2c(c2c1ccc(c2)/C=C(/C(=O)O)\C#N)OCCCCCC)N(c1ccc2c(c1)Sc1c(N2CCCCCC)cccc1)c1ccccc1,phenothiazine,494,558,THF
640,11.47,0.63,4.64,"0.1m lithium iodide (LiI), 0.05m iodine (I2), 0.6m 1,2-dimethyl-3-propylimidazolium iodide (DMPII), and 0.1m guanidine thiocyanate (GuSCN) dissolved in ACN/3-methoxypropionitrile (MPN) mixture (1:1)",0.16,-,-,"TiO2 film (9 um thick, 3 um scattering layer)",93 nmol/cm2,16 hours,AM 1.5G 100 mW/cm2,-,Ryan Yeh-Yung Lin and Tzu-Man Chuang and Feng-Ling Wu and Pei-Yu Chen and Te-Chun Chu and Jen-Shyang Ni and Miao-Syuan Fan and Yih-Hsing Lo and Kuo-Chuan Ho and Jiann T. Lin,Anthracene/Phenothiazine $\uppi$-Conjugated Sensitizers for Dye-Sensitized Solar Cells using Redox Mediator in Organic and Water-based Solvents,ChemSusChem,8,10.1002/cssc.201403016,105--113,1,,01/01/2014,Lin_2014,,,CCCCCCOc1c2cc(ccc2c(c2c1ccc(c2)c1ccc(s1)/C=C(/C(=O)O)\C#N)OCCCCCC)N(c1ccc2c(c1)Sc1c(N2CCCCCC)cccc1)c1ccccc1,phenothiazine,504,565,THF
730,15.14,0.65,7.13,"0.1m lithium iodide (LiI), 0.05m iodine (I2), 0.6m 1,2-dimethyl-3-propylimidazolium iodide (DMPII), and 0.1m guanidine thiocyanate (GuSCN) dissolved in ACN/3-methoxypropionitrile (MPN) mixture (1:1)",0.16,-,-,"TiO2 film (9 um thick, 3 um scattering layer)",601 nmol/cm2,16 hours,AM 1.5G 100 mW/cm2,-,Ryan Yeh-Yung Lin and Tzu-Man Chuang and Feng-Ling Wu and Pei-Yu Chen and Te-Chun Chu and Jen-Shyang Ni and Miao-Syuan Fan and Yih-Hsing Lo and Kuo-Chuan Ho and Jiann T. Lin,Anthracene/Phenothiazine $\uppi$-Conjugated Sensitizers for Dye-Sensitized Solar Cells using Redox Mediator in Organic and Water-based Solvents,ChemSusChem,8,10.1002/cssc.201403016,105--113,1,,01/01/2014,Lin_2014,,,CCCCCCOc1c2cc(ccc2c(c2c1cccc2)OCCCCCC)N(c1ccc2c(c1)Sc1c(N2CCCCCC)ccc(c1)/C=C(/C(=O)O)\C#N)c1ccccc1,phenothiazine,440,559,THF
700,12.43,0.65,5.73,"0.1m lithium iodide (LiI), 0.05m iodine (I2), 0.6m 1,2-dimethyl-3-propylimidazolium iodide (DMPII), and 0.1m guanidine thiocyanate (GuSCN) dissolved in ACN/3-methoxypropionitrile (MPN) mixture (1:1)",0.16,-,-,"TiO2 film (9 um thick, 3 um scattering layer)",369 nmol/cm2,16 hours,AM 1.5G 100 mW/cm2,-,Ryan Yeh-Yung Lin and Tzu-Man Chuang and Feng-Ling Wu and Pei-Yu Chen and Te-Chun Chu and Jen-Shyang Ni and Miao-Syuan Fan and Yih-Hsing Lo and Kuo-Chuan Ho and Jiann T. Lin,Anthracene/Phenothiazine $\uppi$-Conjugated Sensitizers for Dye-Sensitized Solar Cells using Redox Mediator in Organic and Water-based Solvents,ChemSusChem,8,10.1002/cssc.201403016,105--113,1,,01/01/2014,Lin_2014,,,CCCCCCN1c2ccc(cc2Sc2c1ccc(c2)c1ccc(s1)/C=C(\C(=O)O)/C#N)N(c1ccc2c(c1)c(OCCCCCC)c1c(c2OCCCCCC)cccc1)c1ccccc1,phenothiazine,448,560,THF
610,10.37,0.65,4.09,"0.1m lithium iodide (LiI), 0.05m iodine (I2), 0.6m 1,2-dimethyl-3-propylimidazolium iodide (DMPII), and 0.1m guanidine thiocyanate (GuSCN) dissolved in ACN/3-methoxypropionitrile (MPN) mixture (1:1)",0.16,-,-,"TiO2 film (9 um thick, 3 um scattering layer)",683 nmol/cm2,16 hours,AM 1.5G 100 mW/cm2,-,Ryan Yeh-Yung Lin and Tzu-Man Chuang and Feng-Ling Wu and Pei-Yu Chen and Te-Chun Chu and Jen-Shyang Ni and Miao-Syuan Fan and Yih-Hsing Lo and Kuo-Chuan Ho and Jiann T. Lin,Anthracene/Phenothiazine $\uppi$-Conjugated Sensitizers for Dye-Sensitized Solar Cells using Redox Mediator in Organic and Water-based Solvents,ChemSusChem,8,10.1002/cssc.201403016,105--113,1,,01/01/2014,Lin_2014,,,CCCCCCOc1c2cc(ccc2c(c2c1cccc2)OCCCCCC)N(c1ccc2c(c1)Sc1c(N2CCCCCC)ccc(c1)/C=C(\C(=O)O)/C#N)c1ccccc1,phenothiazine,422,546,THF
