Repository: PaulC61/Cheminformatics

# Cheminformatics
Repository for:
Cheminformatics Masters students of University of Strasbourg 2020 - 2022
+ My own projects related to the course

File: InternshipM2_BIU/rawDSSCDBdata.csv (part 8 of 77)
VOC,JSC,FF,PCE,Electrolyte,Active area,Co-adsorbent,Co-sensitizer,Semiconductor,Dye loading,Exposure time,Solar simulator,Performance comment,Article author,Article title,Article journal,Article volume,Article DOI,Article pages,Article issue nr,Article EID,Article year,Article year,Article electronic id,Article keywords,Molecule SMILE,Molecule keywords,Molecule spectrum absorption maxima,Molecule spectrum emission maxima,Molecule spectrum solvent
610,8.94,0.68,3.66,"0.1m lithium iodide (LiI), 0.05m iodine (I2), 0.6m 1,2-dimethyl-3-propylimidazolium iodide (DMPII), and 0.1m guanidine thiocyanate (GuSCN) dissolved in ACN/3-methoxypropionitrile (MPN) mixture (1:1)",0.16,1 mM CDCA,-,"TiO2 film (9 um thick, 3 um scattering layer)",-,16 hours,AM 1.5G 100 mW/cm2,-,Ryan Yeh-Yung Lin and Tzu-Man Chuang and Feng-Ling Wu and Pei-Yu Chen and Te-Chun Chu and Jen-Shyang Ni and Miao-Syuan Fan and Yih-Hsing Lo and Kuo-Chuan Ho and Jiann T. Lin,Anthracene/Phenothiazine $\uppi$-Conjugated Sensitizers for Dye-Sensitized Solar Cells using Redox Mediator in Organic and Water-based Solvents,ChemSusChem,8,10.1002/cssc.201403016,105--113,1,,01/01/2014,Lin_2014,,,CCCCCCOc1c2cc(ccc2c(c2c1ccc(c2)/C=C(/C(=O)O)\C#N)OCCCCCC)N(c1ccc2c(c1)Sc1c(N2CCCCCC)cccc1)c1ccccc1,phenothiazine,494,558,THF
650,12.27,0.66,5.21,"0.1m lithium iodide (LiI), 0.05m iodine (I2), 0.6m 1,2-dimethyl-3-propylimidazolium iodide (DMPII), and 0.1m guanidine thiocyanate (GuSCN) dissolved in ACN/3-methoxypropionitrile (MPN) mixture (1:1)",0.16,1 mM CDCA,-,"TiO2 film (9 um thick, 3 um scattering layer)",-,16 hours,AM 1.5G 100 mW/cm2,-,Ryan Yeh-Yung Lin and Tzu-Man Chuang and Feng-Ling Wu and Pei-Yu Chen and Te-Chun Chu and Jen-Shyang Ni and Miao-Syuan Fan and Yih-Hsing Lo and Kuo-Chuan Ho and Jiann T. Lin,Anthracene/Phenothiazine $\uppi$-Conjugated Sensitizers for Dye-Sensitized Solar Cells using Redox Mediator in Organic and Water-based Solvents,ChemSusChem,8,10.1002/cssc.201403016,105--113,1,,01/01/2014,Lin_2014,,,CCCCCCOc1c2cc(ccc2c(c2c1ccc(c2)c1ccc(s1)/C=C(/C(=O)O)\C#N)OCCCCCC)N(c1ccc2c(c1)Sc1c(N2CCCCCC)cccc1)c1ccccc1,phenothiazine,504,565,THF
760,16.67,0.66,8.42,"0.1m lithium iodide (LiI), 0.05m iodine (I2), 0.6m 1,2-dimethyl-3-propylimidazolium iodide (DMPII), and 0.1m guanidine thiocyanate (GuSCN) dissolved in ACN/3-methoxypropionitrile (MPN) mixture (1:1)",0.16,1 mM CDCA,-,"TiO2 film (9 um thick, 3 um scattering layer)",-,16 hours,AM 1.5G 100 mW/cm2,-,Ryan Yeh-Yung Lin and Tzu-Man Chuang and Feng-Ling Wu and Pei-Yu Chen and Te-Chun Chu and Jen-Shyang Ni and Miao-Syuan Fan and Yih-Hsing Lo and Kuo-Chuan Ho and Jiann T. Lin,Anthracene/Phenothiazine $\uppi$-Conjugated Sensitizers for Dye-Sensitized Solar Cells using Redox Mediator in Organic and Water-based Solvents,ChemSusChem,8,10.1002/cssc.201403016,105--113,1,,01/01/2014,Lin_2014,,,CCCCCCOc1c2cc(ccc2c(c2c1cccc2)OCCCCCC)N(c1ccc2c(c1)Sc1c(N2CCCCCC)ccc(c1)/C=C(/C(=O)O)\C#N)c1ccccc1,phenothiazine,440,559,THF
710,14.22,0.66,6.66,"0.1m lithium iodide (LiI), 0.05m iodine (I2), 0.6m 1,2-dimethyl-3-propylimidazolium iodide (DMPII), and 0.1m guanidine thiocyanate (GuSCN) dissolved in ACN/3-methoxypropionitrile (MPN) mixture (1:1)",0.16,1 mM CDCA,-,"TiO2 film (9 um thick, 3 um scattering layer)",-,16 hours,AM 1.5G 100 mW/cm2,-,Ryan Yeh-Yung Lin and Tzu-Man Chuang and Feng-Ling Wu and Pei-Yu Chen and Te-Chun Chu and Jen-Shyang Ni and Miao-Syuan Fan and Yih-Hsing Lo and Kuo-Chuan Ho and Jiann T. Lin,Anthracene/Phenothiazine $\uppi$-Conjugated Sensitizers for Dye-Sensitized Solar Cells using Redox Mediator in Organic and Water-based Solvents,ChemSusChem,8,10.1002/cssc.201403016,105--113,1,,01/01/2014,Lin_2014,,,CCCCCCN1c2ccc(cc2Sc2c1ccc(c2)c1ccc(s1)/C=C(\C(=O)O)/C#N)N(c1ccc2c(c1)c(OCCCCCC)c1c(c2OCCCCCC)cccc1)c1ccccc1,phenothiazine,448,560,THF
620,10.75,0.67,4.51,"0.1m lithium iodide (LiI), 0.05m iodine (I2), 0.6m 1,2-dimethyl-3-propylimidazolium iodide (DMPII), and 0.1m guanidine thiocyanate (GuSCN) dissolved in ACN/3-methoxypropionitrile (MPN) mixture (1:1)",0.16,1 mM CDCA,-,"TiO2 film (9 um thick, 3 um scattering layer)",-,16 hours,AM 1.5G 100 mW/cm2,-,Ryan Yeh-Yung Lin and Tzu-Man Chuang and Feng-Ling Wu and Pei-Yu Chen and Te-Chun Chu and Jen-Shyang Ni and Miao-Syuan Fan and Yih-Hsing Lo and Kuo-Chuan Ho and Jiann T. Lin,Anthracene/Phenothiazine $\uppi$-Conjugated Sensitizers for Dye-Sensitized Solar Cells using Redox Mediator in Organic and Water-based Solvents,ChemSusChem,8,10.1002/cssc.201403016,105--113,1,,01/01/2014,Lin_2014,,,CCCCCCOc1c2cc(ccc2c(c2c1cccc2)OCCCCCC)N(c1ccc2c(c1)Sc1c(N2CCCCCC)ccc(c1)/C=C(\C(=O)O)/C#N)c1ccccc1,phenothiazine,422,546,THF
630,6.09,0.68,2.62,"(dual-2,2,6,6-tetramethylpiperidine-N-oxyl) TEMPO/iodide redox mediator (JC-IL) made from 0.4 m JC-IL and 0.4 m NOBF4 in acetonitrile",0.16,-,-,"TiO2 film (9 um thick, 3 um scattering layer)",-,16 hours,AM 1.5G 100 mW/cm2,-,Ryan Yeh-Yung Lin and Tzu-Man Chuang and Feng-Ling Wu and Pei-Yu Chen and Te-Chun Chu and Jen-Shyang Ni and Miao-Syuan Fan and Yih-Hsing Lo and Kuo-Chuan Ho and Jiann T. Lin,Anthracene/Phenothiazine $\uppi$-Conjugated Sensitizers for Dye-Sensitized Solar Cells using Redox Mediator in Organic and Water-based Solvents,ChemSusChem,8,10.1002/cssc.201403016,105--113,1,,01/01/2014,Lin_2014,,,CCCCCCOc1c2cc(ccc2c(c2c1ccc(c2)/C=C(/C(=O)O)\C#N)OCCCCCC)N(c1ccc2c(c1)Sc1c(N2CCCCCC)cccc1)c1ccccc1,phenothiazine,494,558,THF
670,7.75,0.71,3.69,"(dual-2,2,6,6-tetramethylpiperidine-N-oxyl) TEMPO/iodide redox mediator (JC-IL) made from 0.4 m JC-IL and 0.4 m NOBF4 in acetonitrile",0.16,-,-,"TiO2 film (9 um thick, 3 um scattering layer)",-,16 hours,AM 1.5G 100 mW/cm2,-,Ryan Yeh-Yung Lin and Tzu-Man Chuang and Feng-Ling Wu and Pei-Yu Chen and Te-Chun Chu and Jen-Shyang Ni and Miao-Syuan Fan and Yih-Hsing Lo and Kuo-Chuan Ho and Jiann T. Lin,Anthracene/Phenothiazine $\uppi$-Conjugated Sensitizers for Dye-Sensitized Solar Cells using Redox Mediator in Organic and Water-based Solvents,ChemSusChem,8,10.1002/cssc.201403016,105--113,1,,01/01/2014,Lin_2014,,,CCCCCCOc1c2cc(ccc2c(c2c1ccc(c2)c1ccc(s1)/C=C(/C(=O)O)\C#N)OCCCCCC)N(c1ccc2c(c1)Sc1c(N2CCCCCC)cccc1)c1ccccc1,phenothiazine,504,565,THF
770,9.56,0.67,4.96,"(dual-2,2,6,6-tetramethylpiperidine-N-oxyl) TEMPO/iodide redox mediator (JC-IL) made from 0.4 m JC-IL and 0.4 m NOBF4 in acetonitrile",0.16,-,-,"TiO2 film (9 um thick, 3 um scattering layer)",-,16 hours,AM 1.5G 100 mW/cm2,-,Ryan Yeh-Yung Lin and Tzu-Man Chuang and Feng-Ling Wu and Pei-Yu Chen and Te-Chun Chu and Jen-Shyang Ni and Miao-Syuan Fan and Yih-Hsing Lo and Kuo-Chuan Ho and Jiann T. Lin,Anthracene/Phenothiazine $\uppi$-Conjugated Sensitizers for Dye-Sensitized Solar Cells using Redox Mediator in Organic and Water-based Solvents,ChemSusChem,8,10.1002/cssc.201403016,105--113,1,,01/01/2014,Lin_2014,,,CCCCCCOc1c2cc(ccc2c(c2c1cccc2)OCCCCCC)N(c1ccc2c(c1)Sc1c(N2CCCCCC)ccc(c1)/C=C(/C(=O)O)\C#N)c1ccccc1,phenothiazine,440,559,THF
730,7.88,0.68,3.93,"(dual-2,2,6,6-tetramethylpiperidine-N-oxyl) TEMPO/iodide redox mediator (JC-IL) made from 0.4 m JC-IL and 0.4 m NOBF4 in acetonitrile",0.16,-,-,"TiO2 film (9 um thick, 3 um scattering layer)",-,16 hours,AM 1.5G 100 mW/cm2,-,Ryan Yeh-Yung Lin and Tzu-Man Chuang and Feng-Ling Wu and Pei-Yu Chen and Te-Chun Chu and Jen-Shyang Ni and Miao-Syuan Fan and Yih-Hsing Lo and Kuo-Chuan Ho and Jiann T. Lin,Anthracene/Phenothiazine $\uppi$-Conjugated Sensitizers for Dye-Sensitized Solar Cells using Redox Mediator in Organic and Water-based Solvents,ChemSusChem,8,10.1002/cssc.201403016,105--113,1,,01/01/2014,Lin_2014,,,CCCCCCN1c2ccc(cc2Sc2c1ccc(c2)c1ccc(s1)/C=C(\C(=O)O)/C#N)N(c1ccc2c(c1)c(OCCCCCC)c1c(c2OCCCCCC)cccc1)c1ccccc1,phenothiazine,448,560,THF
630,6.81,0.67,2.86,"(dual-2,2,6,6-tetramethylpiperidine-N-oxyl) TEMPO /iodide redox mediator (JC-IL) made from 0.4 m JC-IL and 0.4 m NOBF4 in acetonitrile",0.16,-,-,"TiO2 film (9 um thick, 3 um scattering layer)",-,16 hours,AM 1.5G 100 mW/cm2,-,Ryan Yeh-Yung Lin and Tzu-Man Chuang and Feng-Ling Wu and Pei-Yu Chen and Te-Chun Chu and Jen-Shyang Ni and Miao-Syuan Fan and Yih-Hsing Lo and Kuo-Chuan Ho and Jiann T. Lin,Anthracene/Phenothiazine $\uppi$-Conjugated Sensitizers for Dye-Sensitized Solar Cells using Redox Mediator in Organic and Water-based Solvents,ChemSusChem,8,10.1002/cssc.201403016,105--113,1,,01/01/2014,Lin_2014,,,CCCCCCOc1c2cc(ccc2c(c2c1cccc2)OCCCCCC)N(c1ccc2c(c1)Sc1c(N2CCCCCC)ccc(c1)/C=C(\C(=O)O)/C#N)c1ccccc1,phenothiazine,422,546,THF
500,1.2,0.54,0.33,"0.6 M 1,2-dimethyl-3-n-propylimidazolium iodide (DMPImI), 0.1 M LiI, 0.05 M I2 and 0.5 M tert-butyl pyridine (TBP) in acetonitrile.",0.25,-,-,TiO2 film (14.5 um thick),-,-,AM 1.5 85mW/cm2,-,Mao Mao and Jian-Bo Wang and Zu-Feng Xiao and Song-Yuan Dai and Qin-Hua Song,"New 2,6-modified {BODIPY} sensitizers for dye-sensitized solar cells",Dyes and Pigments,94,10.1016/j.dyepig.2012.01.011,224--232,2,,01/01/2012,Mao_2012,,,CCCCCCCCn1c(nc2c1c1ccccc1c1c2cccc1)c1ccc(s1)C1=C(C)C2=C(CCCCC)c3n([B-]([N+]2=C1C)(F)F)c(c(c3C)C=C(C(=O)O)C#N)C,bodipy,532,,chloroform
530,6.72,0.64,2.23,iodide/triiodide,-,-,-,TiO2 film,-,24 hours,AM 1.5G 100mW/cm2,-,Jong Ho Park and Bo Youn Jang and Suresh Thogiti and Jang-Hyun Ryu and Sung-Hyun Kim and Young-A Son and Jae Hong Kim,A comparison of the optical and photovoltaic properties of novel double branched organic dyes in dye sensitized solar cells,Synthetic Metals,203,10.1016/j.synthmet.2015.02.016,235--242,,,01/01/2015,Park_2015,,,CCN(c1ccc(cc1)/C=C(/C(=O)O)\C#N)CC.CCN(c1ccc(cc1)/C=C\1/SC(=S)N(C1=O)CC(=O)O)CC,diethylamino,,,-
690,10.11,0.7223,5.09,"0.7 M 1-propryl-3-methyl-imidazolium iodide (PMII), 0.2 M LiI, 0.05 M I2 0.5 M TBP in acetonitrileevaleronitrile (v/v, 85/15)",0.236-0.30,10 mM CDCA,-,TiO2 film (8 um),127 nmol/cm2,-,AM 1.5G 100 mW/cm2,-,Woosung Lee and Sim Bum Yuk and Jun Choi and Hae Jung Kim and Hyun Woo Kim and Se Hun Kim and Boeun Kim and Min Jae Ko and Jae Pil Kim,The effects of the number of anchoring groups and N-substitution on the performance of phenoxazine dyes in dye-sensitized solar cells,Dyes and Pigments,102,10.1016/j.dyepig.2013.10.005,13--21,,,01/01/2014,Lee_2014,,,COc1ccc(cc1)N1c2ccc(cc2Oc2c1cccc2)/C=C(/C(=O)O)\C#N,phenoxazine,458,555,THF
660,10.75,0.675,4.86,"0.7 M 1-propryl-3-methyl-imidazolium iodide (PMII), 0.2 M LiI, 0.05 M I2 0.5 M TBP in acetonitrileevaleronitrile (v/v, 85/15)",0.236-0.30,10 mM CDCA,-,TiO2 film (8 um),123 nmol/cm2,-,AM 1.5G 100 mW/cm2,-,Woosung Lee and Sim Bum Yuk and Jun Choi and Hae Jung Kim and Hyun Woo Kim and Se Hun Kim and Boeun Kim and Min Jae Ko and Jae Pil Kim,The effects of the number of anchoring groups and N-substitution on the performance of phenoxazine dyes in dye-sensitized solar cells,Dyes and Pigments,102,10.1016/j.dyepig.2013.10.005,13--21,,,01/01/2014,Lee_2014,,,COc1ccc(cc1)N1c2ccc(cc2Oc2c1ccc(c2)/C=C(/C(=O)O)\C#N)/C=C(/C(=O)O)\C#N,phenoxazine,498,554,THF
390,14.4,0.54,3,"0.2 M tetrabutylammonium iodide (TBAI), 0.7 M LiI, 0.07 M I2 in dry acetonitrile",0.159,saturated CDCA,-,TiO2 film (12 um + 4 um scattering layer),-,2 hours,AM 1.5G 100 mW/cm2,-,Haining Tian and Xichuan Yang and Ruikui Chen and Anders Hagfeldt and Licheng Sun,A metal-free {\textquotedblleft}black dye{\textquotedblright} for panchromatic dye-sensitized solar cells,Energy {\&} Environmental Science,2,10.1039/b901238a,674,6,,01/01/2009,Tian_2009,,,CCCCCCCCCCCCN1c2ccc(cc2Oc2c1cccc2)/C=C/c1ccc(s1)/C=c/1\s/c(=C\2/SC(=S)N(C2=O)CCCCCCCC)/n(c1=O)CC(=O)O,phenoxazine,568,,ethanol
631,9.03,0.6279,3.57,"3-propyl-1-methyl-imidazolium iodide (PMII, 0.7 M), lithium iodide (LiI, 0.2 M), iodine (I2 , 0.05 M), and t-butylpyridine (TBP, 0.5 M) in acetonitrile/valeronitrile
(85:15)",0.24,-,-,"TiO2 film (20-30 nm particles, 4 um scattering layer)",94 nmol/cm2,8-12 hours,AM 1.5G 100 mW/cm2,-,Myeong Seok Kim and Min Ju Cho and Young Cheol Choi and Kwang-Soon Ahn and Dong Hoon Choi and Kyungkon Kim and Jae Hong Kim,Enhancement of photovoltaic performance in dye-sensitized solar cells fabricated with dendritic photosensitizer containing site-isolated chromophores,Dyes and Pigments,99,10.1016/j.dyepig.2013.08.005,986--994,3,,01/01/2013,Kim_2013,,,CCCCCCN1c2ccc(cc2Sc2c1cccc2)C=C(C(=O)O)C#N,phenothiazine,453,,dichloromethane
606.4,9.09,0.66,3.66,"0.1 M LiI, 0.6 M 1-propyl-2,3-dimethylimidazolium iodide (DMPII), 0.05 M I2 , and 0.5 M tert-butylpyridine (TBP) in 3 methoxypropionitrile (MPN)/MeCN (1:1)",0.16,-,-,"TiO2 film (12 um thick, 5 um scattering layer)",-,24 hours,AM 1.5G 100 mW/cm2,-,Govardhana Babu Bodedla and K. R. Justin Thomas and Chun-Ting Li and Kuo-Chuan Ho,Functional tuning of phenothiazine-based dyes by a benzimidazole auxiliary chromophore: an account of optical and photovoltaic studies,{RSC} Adv.,4,10.1039/c4ra09300c,53588--53601,96,,01/01/2014,Bodedla_2014,,,CCCCN1c2ccc(cc2Sc2c1ccc(c2)c1nc2c(n1c1ccccc1)cccc2)c1ccc(s1)/C=C(/C(=O)O)\C#N,phenothiazine,438,562,THF
604.4,9.26,0.64,3.6,"0.1 M LiI, 0.6 M 1-propyl-2,3-dimethylimidazolium iodide (DMPII), 0.05 M I2 , and 0.5 M tert-butylpyridine (TBP) in 3 methoxypropionitrile (MPN)/MeCN (1:1)",0.16,-,-,"TiO2 film (12 um thick, 5 um scattering layer)",-,24 hours,AM 1.5G 100 mW/cm2,-,Govardhana Babu Bodedla and K. R. Justin Thomas and Chun-Ting Li and Kuo-Chuan Ho,Functional tuning of phenothiazine-based dyes by a benzimidazole auxiliary chromophore: an account of optical and photovoltaic studies,{RSC} Adv.,4,10.1039/c4ra09300c,53588--53601,96,,01/01/2014,Bodedla_2014,,,CCCCN1c2ccc(cc2Sc2c1ccc(c2)c1nc2c(n1c1ccccc1)cccc2)c1ccc(s1)c1ccc(s1)/C=C(/C(=O)O)\C#N,phenothiazine,459,584,THF
646.1,7.47,0.69,3.31,"0.1 M LiI, 0.6 M 1-propyl-2,3-dimethylimidazolium iodide (DMPII), 0.05 M I2 , and 0.5 M tert-butylpyridine (TBP) in 3 methoxypropionitrile (MPN)/MeCN (1:1)",0.16,-,-,"TiO2 film (12 um thick, 5 um scattering layer)",-,24 hours,AM 1.5G 100 mW/cm2,-,Govardhana Babu Bodedla and K. R. Justin Thomas and Chun-Ting Li and Kuo-Chuan Ho,Functional tuning of phenothiazine-based dyes by a benzimidazole auxiliary chromophore: an account of optical and photovoltaic studies,{RSC} Adv.,4,10.1039/c4ra09300c,53588--53601,96,,01/01/2014,Bodedla_2014,,,CCCCN1c2ccc(cc2Sc2c1ccc(c2)c1nc2c(n1c1ccccc1)cccc2)c1ccc(cc1)/C=C(\C(=O)O)/C#N,phenothiazine,402,539,THF
630.2,7.53,0.68,3.24,"0.1 M LiI, 0.6 M 1-propyl-2,3-dimethylimidazolium iodide (DMPII), 0.05 M I2 , and 0.5 M tert-butylpyridine (TBP) in 3 methoxypropionitrile (MPN)/MeCN (1:1)",0.16,-,-,"TiO2 film (12 um thick, 5 um scattering layer)",-,24 hours,AM 1.5G 100 mW/cm2,-,Govardhana Babu Bodedla and K. R. Justin Thomas and Chun-Ting Li and Kuo-Chuan Ho,Functional tuning of phenothiazine-based dyes by a benzimidazole auxiliary chromophore: an account of optical and photovoltaic studies,{RSC} Adv.,4,10.1039/c4ra09300c,53588--53601,96,,01/01/2014,Bodedla_2014,,,CCCCN1c2ccc(cc2Sc2c1ccc(c2)c1nc2c(n1c1ccccc1)cccc2)c1ccc(s1)c1ccc(cc1)/C=C(\C(=O)O)/C#N,phenothiazine,399,538,THF
519.1,5.46,0.58,1.63,"0.1 M LiI, 0.6 M 1-propyl-2,3-dimethylimidazolium iodide (DMPII), 0.05 M I2 , and 0.5 M tert-butylpyridine (TBP) in 3 methoxypropionitrile (MPN)/MeCN (1:1)",0.16,-,-,"TiO2 film (12 um thick, 5 um scattering layer)",-,24 hours,AM 1.5G 100 mW/cm2,-,Govardhana Babu Bodedla and K. R. Justin Thomas and Chun-Ting Li and Kuo-Chuan Ho,Functional tuning of phenothiazine-based dyes by a benzimidazole auxiliary chromophore: an account of optical and photovoltaic studies,{RSC} Adv.,4,10.1039/c4ra09300c,53588--53601,96,,01/01/2014,Bodedla_2014,,,CCCCN1c2ccc(cc2Sc2c1cccc2)c1ccc(s1)c1ccc(s1)/C=C(\C(=O)O)/C#N,phenothiazine,444,572,THF
598.4,11.3,0.64,4.31,"0.1 M LiI, 0.6 M 1-propyl-2,3-dimethylimidazolium iodide (DMPII), 0.05 M I2 , and 0.5 M tert-butylpyridine (TBP) in 3 methoxypropionitrile (MPN)/MeCN (1:1)",0.16,10 mM CDCA,-,"TiO2 film (12 um thick, 5 um scattering layer)",-,24 hours,AM 1.5G 100 mW/cm2,-,Govardhana Babu Bodedla and K. R. Justin Thomas and Chun-Ting Li and Kuo-Chuan Ho,Functional tuning of phenothiazine-based dyes by a benzimidazole auxiliary chromophore: an account of optical and photovoltaic studies,{RSC} Adv.,4,10.1039/c4ra09300c,53588--53601,96,,01/01/2014,Bodedla_2014,,,CCCCN1c2ccc(cc2Sc2c1ccc(c2)c1nc2c(n1c1ccccc1)cccc2)c1ccc(s1)c1ccc(s1)/C=C(/C(=O)O)\C#N,phenothiazine,459,584,THF
622.3,13.08,0.64,5.17,"0.1 M LiI, 0.6 M 1-propyl-2,3-dimethylimidazolium iodide (DMPII), 0.05 M I2 , and 0.5 M tert-butylpyridine (TBP) in 3 methoxypropionitrile (MPN)/MeCN (1:1)",0.16,20 mM CDCA,-,"TiO2 film (12 um thick, 5 um scattering layer)",-,24 hours,AM 1.5G 100 mW/cm2,-,Govardhana Babu Bodedla and K. R. Justin Thomas and Chun-Ting Li and Kuo-Chuan Ho,Functional tuning of phenothiazine-based dyes by a benzimidazole auxiliary chromophore: an account of optical and photovoltaic studies,{RSC} Adv.,4,10.1039/c4ra09300c,53588--53601,96,,01/01/2014,Bodedla_2014,,,CCCCN1c2ccc(cc2Sc2c1ccc(c2)c1nc2c(n1c1ccccc1)cccc2)c1ccc(s1)c1ccc(s1)/C=C(/C(=O)O)\C#N,phenothiazine,459,584,THF
618.3,13.04,0.64,5.16,"0.1 M LiI, 0.6 M 1-propyl-2,3-dimethylimidazolium iodide (DMPII), 0.05 M I2 , and 0.5 M tert-butylpyridine (TBP) in 3 methoxypropionitrile (MPN)/MeCN (1:1)",0.16,30 mM CDCA,-,"TiO2 film (12 um thick, 5 um scattering layer)",-,24 hours,AM 1.5G 100 mW/cm2,-,Govardhana Babu Bodedla and K. R. Justin Thomas and Chun-Ting Li and Kuo-Chuan Ho,Functional tuning of phenothiazine-based dyes by a benzimidazole auxiliary chromophore: an account of optical and photovoltaic studies,{RSC} Adv.,4,10.1039/c4ra09300c,53588--53601,96,,01/01/2014,Bodedla_2014,,,CCCCN1c2ccc(cc2Sc2c1ccc(c2)c1nc2c(n1c1ccccc1)cccc2)c1ccc(s1)c1ccc(s1)/C=C(/C(=O)O)\C#N,phenothiazine,459,584,THF
550.8,7.38,0.61,2.49,"0.1 M LiI, 0.6 M 1-propyl-2,3-dimethylimidazolium iodide (DMPII), 0.05 M I2 , and 0.5 M tert-butylpyridine (TBP) in 3 methoxypropionitrile (MPN)/MeCN (1:1)",0.16,10 mM CDCA,-,"TiO2 film (12 um thick, 5 um scattering layer)",-,24 hours,AM 1.5G 100 mW/cm2,-,Govardhana Babu Bodedla and K. R. Justin Thomas and Chun-Ting Li and Kuo-Chuan Ho,Functional tuning of phenothiazine-based dyes by a benzimidazole auxiliary chromophore: an account of optical and photovoltaic studies,{RSC} Adv.,4,10.1039/c4ra09300c,53588--53601,96,,01/01/2014,Bodedla_2014,,,CCCCN1c2ccc(cc2Sc2c1cccc2)c1ccc(s1)c1ccc(s1)/C=C(\C(=O)O)/C#N,phenothiazine,444,572,THF
542.9,6.54,0.61,2.17,"0.1 M LiI, 0.6 M 1-propyl-2,3-dimethylimidazolium iodide (DMPII), 0.05 M I2 , and 0.5 M tert-butylpyridine (TBP) in 3 methoxypropionitrile (MPN)/MeCN (1:1)",0.16,20 mM CDCA,-,"TiO2 film (12 um thick, 5 um scattering layer)",-,24 hours,AM 1.5G 100 mW/cm2,-,Govardhana Babu Bodedla and K. R. Justin Thomas and Chun-Ting Li and Kuo-Chuan Ho,Functional tuning of phenothiazine-based dyes by a benzimidazole auxiliary chromophore: an account of optical and photovoltaic studies,{RSC} Adv.,4,10.1039/c4ra09300c,53588--53601,96,,01/01/2014,Bodedla_2014,,,CCCCN1c2ccc(cc2Sc2c1cccc2)c1ccc(s1)c1ccc(s1)/C=C(\C(=O)O)/C#N,phenothiazine,444,572,THF
522.8,6.4,0.6,2.13,"0.1 M LiI, 0.6 M 1-propyl-2,3-dimethylimidazolium iodide (DMPII), 0.05 M I2 , and 0.5 M tert-butylpyridine (TBP) in 3 methoxypropionitrile (MPN)/MeCN (1:1)",0.16,30 mM CDCA,-,"TiO2 film (12 um thick, 5 um scattering layer)",-,24 hours,AM 1.5G 100 mW/cm2,-,Govardhana Babu Bodedla and K. R. Justin Thomas and Chun-Ting Li and Kuo-Chuan Ho,Functional tuning of phenothiazine-based dyes by a benzimidazole auxiliary chromophore: an account of optical and photovoltaic studies,{RSC} Adv.,4,10.1039/c4ra09300c,53588--53601,96,,01/01/2014,Bodedla_2014,,,CCCCN1c2ccc(cc2Sc2c1cccc2)c1ccc(s1)c1ccc(s1)/C=C(\C(=O)O)/C#N,phenothiazine,444,572,THF
663.5,9.88,0.7322,4.8,"0.7 M 1-propryl-3-methyl-imidazolium iodide (PMII), 0.2 M LiI, 0.05 M I2 0.5 M TBP in acetonitrile-valeronitrile (v/v, 85/15)",0.24,10 mM CDCA,-,TiO2 film (8 um),-,48 hours,AM 1.5G 100 mW/cm2,-,Woosung Lee and Jun Choi and Jin Woong Namgoong and Se Hun Kim and Kyung Chul Sun and Sung Hoon Jeong and Kicheon Yoo and Min Jae Ko and Jae Pil Kim,The effect of five-membered heterocyclic bridges and ethoxyphenyl substitution on the performance of phenoxazine-based dye-sensitized solar cells,Dyes and Pigments,104,10.1016/j.dyepig.2013.12.022,185--193,,,01/01/2014,Lee_2014,,,CCCCN1c2ccc(cc2Oc2c1cccc2)/C=C(/C(=O)O)\C#N,phenoxazine,464,558,THF
653,11.72,0.6876,5.26,"0.7 M 1-propryl-3-methyl-imidazolium iodide (PMII), 0.2 M LiI, 0.05 M I2 0.5 M TBP in acetonitrile-valeronitrile (v/v, 85/15)",0.24,10 mM CDCA,-,TiO2 film (8 um),205 nmol/cm2,48 hours,AM 1.5G 100 mW/cm2,-,Woosung Lee and Jun Choi and Jin Woong Namgoong and Se Hun Kim and Kyung Chul Sun and Sung Hoon Jeong and Kicheon Yoo and Min Jae Ko and Jae Pil Kim,The effect of five-membered heterocyclic bridges and ethoxyphenyl substitution on the performance of phenoxazine-based dye-sensitized solar cells,Dyes and Pigments,104,10.1016/j.dyepig.2013.12.022,185--193,,,01/01/2014,Lee_2014,,,CCCCN1c2ccc(cc2Oc2c1cccc2)c1ccc(o1)/C=C(/C(=O)O)\C#N,phenoxazine,452,,EtOH/DCM
628.3,11.11,0.7038,4.91,"0.7 M 1-propryl-3-methyl-imidazolium iodide (PMII), 0.2 M LiI, 0.05 M I2 0.5 M TBP in acetonitrile-valeronitrile (v/v, 85/15)",0.24,10 mM CDCA,-,TiO2 film (8 um),189 nmol/cm2,48 hours,AM 1.5G 100 mW/cm2,-,Woosung Lee and Jun Choi and Jin Woong Namgoong and Se Hun Kim and Kyung Chul Sun and Sung Hoon Jeong and Kicheon Yoo and Min Jae Ko and Jae Pil Kim,The effect of five-membered heterocyclic bridges and ethoxyphenyl substitution on the performance of phenoxazine-based dye-sensitized solar cells,Dyes and Pigments,104,10.1016/j.dyepig.2013.12.022,185--193,,,01/01/2014,Lee_2014,,,CCCCN1c2ccc(cc2Oc2c1cccc2)c1ccc(s1)/C=C(/C(=O)O)\C#N,phenoxazine,455,,EtOH/DCM
639.9,11.35,0.6709,4.87,"0.7 M 1-propryl-3-methyl-imidazolium iodide (PMII), 0.2 M LiI, 0.05 M I2 0.5 M TBP in acetonitrile-valeronitrile (v/v, 85/15)",0.24,10 mM CDCA,-,TiO2 film (8 um),134 nmol/cm2,48 hours,AM 1.5G 100 mW/cm2,-,Woosung Lee and Jun Choi and Jin Woong Namgoong and Se Hun Kim and Kyung Chul Sun and Sung Hoon Jeong and Kicheon Yoo and Min Jae Ko and Jae Pil Kim,The effect of five-membered heterocyclic bridges and ethoxyphenyl substitution on the performance of phenoxazine-based dye-sensitized solar cells,Dyes and Pigments,104,10.1016/j.dyepig.2013.12.022,185--193,,,01/01/2014,Lee_2014,,,CCCCN1c2ccc(cc2Oc2c1ccc(c2)c1ccc(o1)/C=C(/C(=O)O)\CN)c1ccc(cc1)OCC,phenoxazine,475,,EtOH/DCM
685,13.4,0.7,6.4,"0.6 M 1,2-dimethyl-3-propylimidazolium iodide (DMPII), 0.06 M LiI, 0.04 M I2 , and 0.4 M 4-tert-butylpyridine (TBP) in dry acetonitrile",0.159,saturated CDCA,-,TiO2 film (12 um + 4 um scattering layer),-,2 hours,AM 1.5G 100 mW/cm2,-,Haining Tian and Xichuan Yang and Jiayan Cong and Ruikui Chen and Chao Teng and Jing Liu and Yan Hao and Lei Wang and Licheng Sun,Effect of different electron donating groups on the performance of dye-sensitized solar cells,Dyes and Pigments,84,10.1016/j.dyepig.2009.06.014,62--68,1,,01/01/2010,Tian_2010,,,CCCCN1c2ccc(cc2Sc2c1cccc2)/C=C/c1ccc(s1)/C=C(/C(=O)O)\C#N,phenothiazine,494,704,dichloromethane
638,12.2,0.72,5.6,"0.6 M 1,2-dimethyl-3-propylimidazolium iodide (DMPII), 0.06 M LiI, 0.04 M I2 , and 0.4 M 4-tert-butylpyridine (TBP) in dry acetonitrile",0.159,-,-,TiO2 film (12 um + 4 um scattering layer),-,2 hours,AM 1.5G 100 mW/cm2,-,Haining Tian and Xichuan Yang and Jiayan Cong and Ruikui Chen and Chao Teng and Jing Liu and Yan Hao and Lei Wang and Licheng Sun,Effect of different electron donating groups on the performance of dye-sensitized solar cells,Dyes and Pigments,84,10.1016/j.dyepig.2009.06.014,62--68,1,,01/01/2010,Tian_2010,,,CCCCN1c2ccc(cc2Sc2c1cccc2)/C=C/c1ccc(s1)/C=C(/C(=O)O)\C#N,phenothiazine,494,704,dichloromethane
650,11.75,0.64,4.86,"0.1 m lithium iodide (LiI), 0.05 m iodine (I2), 0.6 m 1,2-dimethyl-3-propylimidazolium iodide (DMPII), and 0.1 m guanidine thiocyanate (GuSCN) dissolved in acetonitrile",0.16,-,-,TiO2 film (12 um),218 nmol/cm2,-,AM 1.5G 100 mW/cm2,-,Ryan Yeh-Yung Lin and Te-Chun Chu and Ping-Wei Chen and Jen-Shyang Ni and Pei-Chieh Shih and Yung-Chung Chen and Kuo-Chuan Ho and Jiann T. Lin,Phenothiazinedioxide-Conjugated Sensitizers and a Dual-{TEMPO}/Iodide Redox Mediator for Dye-Sensitized Solar Cells,ChemSusChem,7,10.1002/cssc.201402160,2221--2229,8,,01/01/2014,Lin_2014,,,CCCCCCN1c2ccc(cc2Sc2c1ccc(c2)c1ccc(s1)/C=C(\C(=O)O)/C#N)c1ccc(cc1)N(c1ccccc1)c1ccccc1,phenothiazine,446,608,THF
690,13.86,0.67,6.37,"0.1 m lithium iodide (LiI), 0.05 m iodine (I2), 0.6 m 1,2-dimethyl-3-propylimidazolium iodide (DMPII), and 0.1 m guanidine thiocyanate (GuSCN) dissolved in acetonitrile",0.16,-,-,TiO2 film (12 um),472 nmol/cm2,-,AM 1.5G 100 mW/cm2,-,Ryan Yeh-Yung Lin and Te-Chun Chu and Ping-Wei Chen and Jen-Shyang Ni and Pei-Chieh Shih and Yung-Chung Chen and Kuo-Chuan Ho and Jiann T. Lin,Phenothiazinedioxide-Conjugated Sensitizers and a Dual-{TEMPO}/Iodide Redox Mediator for Dye-Sensitized Solar Cells,ChemSusChem,7,10.1002/cssc.201402160,2221--2229,8,,01/01/2014,Lin_2014,,,CCCCCCN1c2ccc(cc2S(=O)(=O)c2c1ccc(c2)c1ccc(s1)/C=C(\C(=O)O)/C#N)c1ccc(s1)c1ccc(cc1)N(c1ccccc1)c1ccccc1,"phenothiazine, triphenylamine",416,518,-
652,8.65,0.63,3.55,"0.6 M DMPImI, 0.1 M LiI, and 0.05 M I2 with 0.5 M TBP in acetonitrile",0.18,-,-,TiO2 film (12 um),-,24 hours,AM 1.5G 100 mW/cm2,-,Shibin Wang and Ruoyu Yang and Jianchun Guo and Geng Li,Phenothiazine organic dyes with the cone-shaped structural: Broad photoresponse and limitations on short-circuit photocurrent density in dye-sensitized solar cells,Synthetic Metals,215,10.1016/j.synthmet.2016.01.025,184--193,,,01/01/2016,Wang_2016,,,CCCCCCOc1ccc(cc1)N(c1ccc2c(c1)c1ccccc1n2CCCCCC)c1ccc2c(c1)Sc1c(N2CCCCCC)ccc(c1)/C=C(/C(=O)O)\C#N,phenothiazine,506,,dichloromethane
540,2.64,0.64,0.92,"0.6 M 1,2-dimethyl-3-n-propylimidazolium iodide (DMPImI), 0.1 M LiI, 0.05 M I2 and 0.5 M tert-butyl pyridine (TBP) in acetonitrile.",0.25,-,-,TiO2 film (14.5 um thick),-,-,AM 1.5 85mW/cm2,-,Mao Mao and Jian-Bo Wang and Zu-Feng Xiao and Song-Yuan Dai and Qin-Hua Song,"New 2,6-modified {BODIPY} sensitizers for dye-sensitized solar cells",Dyes and Pigments,94,10.1016/j.dyepig.2012.01.011,224--232,2,,01/01/2012,Mao_2012,,,CCCCCCCCn1c(nc2c1c1ccc(cc1c1c2ccc(c1)OC)OC)c1ccc(cc1)C1=C(C)C2=C(CCCCC)c3n([B-]([N+]2=C1C)(F)F)c(c(c3C)C=C(C(=O)O)C#N)C,bodipy,532,,chloroform
571,6.86,0.692,2.71,"1,2-dimethyl-3-propylimidazolium iodide (0.6 M), LiI (0.1 M), tert-butylpyridine (0.5 M) and I2 (0.05 M) in acetonitrile",0.16,-,-,TiO2 film (12 uM thick + 3 uM scattering layer),-,-,AM 1.5 100mW/cm2,-,Abhishek Baheti and K. R. Justin Thomas and Ling-Chuan Lin and Kun-Mu Lee,Monoanchoring (D-D-$\uppi$-A) and Dianchoring (D-D-($\uppi$-A)2) Organic Dyes Featuring Triarylamine Donors Composed of Fluorene and Carbazole,Asian Journal of Organic Chemistry,3,10.1002/ajoc.201402073,886--898,8,,01/01/2014,Baheti_2014,,,N#C/C(=C\c1ccc(s1)c1ccc(s1)c1ccc2c(c1)C(CC)(CC)c1c2ccc(c1)N(c1ccc2c(c1)C(CC)(CC)c1c2cccc1)c1ccc2c(c1)c1ccccc1n2CC)/C(=O)O,"carbazole, triphenylamine",473,,THF
660,12.2,0.68,5.44,"0.1 m lithium iodide (LiI), 0.05 m iodine (I2), 0.6 m 1,2-dimethyl-3-propylimidazolium iodide (DMPII), and 0.1 m guanidine thiocyanate (GuSCN) dissolved in acetonitrile",0.16,-,-,TiO2 film (12 um),471 nmol/cm2,-,AM 1.5G 100 mW/cm2,-,Ryan Yeh-Yung Lin and Te-Chun Chu and Ping-Wei Chen and Jen-Shyang Ni and Pei-Chieh Shih and Yung-Chung Chen and Kuo-Chuan Ho and Jiann T. Lin,Phenothiazinedioxide-Conjugated Sensitizers and a Dual-{TEMPO}/Iodide Redox Mediator for Dye-Sensitized Solar Cells,ChemSusChem,7,10.1002/cssc.201402160,2221--2229,8,,01/01/2014,Lin_2014,,,CCCCCCN1c2ccc(cc2S(=O)(=O)c2c1ccc(c2)c1ccc(s1)/C=C(/C(=O)O)\C#N)c1ccc(s1)c1ccc(cc1)N(c1ccccc1)c1ccccc1,phenothiazine,416,518,THF
690,14.29,0.69,6.8,"0.1 m lithium iodide (LiI), 0.05 m iodine (I2), 0.6 m 1,2-dimethyl-3-propylimidazolium iodide (DMPII), and 0.1 m guanidine thiocyanate (GuSCN) dissolved in acetonitrile",0.16,-,-,TiO2 film (12 um),407 nmol/cm2,-,AM 1.5G 100 mW/cm2,-,Ryan Yeh-Yung Lin and Te-Chun Chu and Ping-Wei Chen and Jen-Shyang Ni and Pei-Chieh Shih and Yung-Chung Chen and Kuo-Chuan Ho and Jiann T. Lin,Phenothiazinedioxide-Conjugated Sensitizers and a Dual-{TEMPO}/Iodide Redox Mediator for Dye-Sensitized Solar Cells,ChemSusChem,7,10.1002/cssc.201402160,2221--2229,8,,01/01/2014,Lin_2014,,,CCCCCCN1c2ccc(cc2S(=O)(=O)c2c1ccc(c2)c1ccc(s1)/C=C(\C(=O)O)/C#N)c1ccc(cc1)N(c1ccc(cc1)OCCCCCC)c1ccc(cc1)OCCCCCC,"phenothiazine, triphenylamine",416,538,-
570,10.29,0.67,3.94,"0.1 m lithium iodide (LiI), 0.05 m iodine (I2), 0.6 m 1,2-dimethyl-3-propylimidazolium iodide (DMPII), and 0.1 m guanidine thiocyanate (GuSCN) dissolved in acetonitrile",0.16,-,-,TiO2 film (12 um),386 nmol/cm2,-,AM 1.5G 100 mW/cm2,-,Ryan Yeh-Yung Lin and Te-Chun Chu and Ping-Wei Chen and Jen-Shyang Ni and Pei-Chieh Shih and Yung-Chung Chen and Kuo-Chuan Ho and Jiann T. Lin,Phenothiazinedioxide-Conjugated Sensitizers and a Dual-{TEMPO}/Iodide Redox Mediator for Dye-Sensitized Solar Cells,ChemSusChem,7,10.1002/cssc.201402160,2221--2229,8,,01/01/2014,Lin_2014,,,CCCCCCN1c2ccc(cc2S(=O)(=O)c2c1ccc(c2)c1sc2c(c1)sc(c2)/C=C(/C(=O)O)\C#N)c1ccc(cc1)N(c1ccc(cc1)OCCCCCC)c1ccc(cc1)OCCCCCC,phenothiazine,424,543,THF
680,12.5,0.62,5.31,"0.1 m lithium iodide (LiI), 0.05 m iodine (I2), 0.6 m 1,2-dimethyl-3-propylimidazolium iodide (DMPII), and 0.1 m guanidine thiocyanate (GuSCN) dissolved in acetonitrile",0.16,1 mM CDCA,-,TiO2 film (12 um),-,-,AM 1.5G 100 mW/cm2,-,Ryan Yeh-Yung Lin and Te-Chun Chu and Ping-Wei Chen and Jen-Shyang Ni and Pei-Chieh Shih and Yung-Chung Chen and Kuo-Chuan Ho and Jiann T. Lin,Phenothiazinedioxide-Conjugated Sensitizers and a Dual-{TEMPO}/Iodide Redox Mediator for Dye-Sensitized Solar Cells,ChemSusChem,7,10.1002/cssc.201402160,2221--2229,8,,01/01/2014,Lin_2014,,,CCCCCCN1c2ccc(cc2Sc2c1ccc(c2)c1ccc(s1)/C=C(\C(=O)O)/C#N)c1ccc(cc1)N(c1ccccc1)c1ccccc1,phenothiazine,446,608,THF
700,14.33,0.71,7.04,"0.1 m lithium iodide (LiI), 0.05 m iodine (I2), 0.6 m 1,2-dimethyl-3-propylimidazolium iodide (DMPII), and 0.1 m guanidine thiocyanate (GuSCN) dissolved in acetonitrile",0.16,1 mM CDCA,-,TiO2 film (12 um),-,-,AM 1.5G 100 mW/cm2,-,Ryan Yeh-Yung Lin and Te-Chun Chu and Ping-Wei Chen and Jen-Shyang Ni and Pei-Chieh Shih and Yung-Chung Chen and Kuo-Chuan Ho and Jiann T. Lin,Phenothiazinedioxide-Conjugated Sensitizers and a Dual-{TEMPO}/Iodide Redox Mediator for Dye-Sensitized Solar Cells,ChemSusChem,7,10.1002/cssc.201402160,2221--2229,8,,01/01/2014,Lin_2014,,,CCCCCCN1c2ccc(cc2S(=O)(=O)c2c1ccc(c2)c1ccc(s1)/C=C(\C(=O)O)/C#N)c1ccc(s1)c1ccc(cc1)N(c1ccccc1)c1ccccc1,"phenothiazine, triphenylamine",416,518,-
700,14.53,0.7,7.05,"0.1 m lithium iodide (LiI), 0.05 m iodine (I2), 0.6 m 1,2-dimethyl-3-propylimidazolium iodide (DMPII), and 0.1 m guanidine thiocyanate (GuSCN) dissolved in acetonitrile",0.16,1 mM CDCA,-,TiO2 film (12 um),-,-,AM 1.5G 100 mW/cm2,-,Ryan Yeh-Yung Lin and Te-Chun Chu and Ping-Wei Chen and Jen-Shyang Ni and Pei-Chieh Shih and Yung-Chung Chen and Kuo-Chuan Ho and Jiann T. Lin,Phenothiazinedioxide-Conjugated Sensitizers and a Dual-{TEMPO}/Iodide Redox Mediator for Dye-Sensitized Solar Cells,ChemSusChem,7,10.1002/cssc.201402160,2221--2229,8,,01/01/2014,Lin_2014,,,CCCCCCN1c2ccc(cc2S(=O)(=O)c2c1ccc(c2)c1ccc(s1)/C=C(/C(=O)O)\C#N)c1ccc(s1)c1ccc(cc1)N(c1ccccc1)c1ccccc1,phenothiazine,416,518,THF
730,10.93,0.68,5.43,0.6 M DMPImI + 0.1 M LiI + 0.05 M I2 + 0.5 M TBP in MPN,0.2354,-,-,TiO2 16 uM thickness,-,-,AM 1.5G,-,Zhong-Sheng Wang and Nagatoshi Koumura and Yan Cui and Masabumi Takahashi and Hiroki Sekiguchi and Atsunori Mori and Toshitaka Kubo and Akihiro Furube and Kohjiro Hara,Hexylthiophene-Functionalized Carbazole Dyes for Efficient Molecular Photovoltaics: Tuning of Solar-Cell Performance by Structural Modification,Chemistry of Materials,20,10.1021/cm8003276,3993--4003,12,,01/01/2008,Wang_2008,,,CCCCCCc1cc(sc1c1sc(c(c1)CCCCCC)c1sc(c(c1)CCCCCC)/C=C(/C(=O)O)\C#N)c1sc(cc1CCCCCC)c1ccc2c(c1)c1ccccc1n2CC,carbazole,,,-
730,15.08,0.68,7.47,"0.1 m lithium iodide (LiI), 0.05 m iodine (I2), 0.6 m 1,2-dimethyl-3-propylimidazolium iodide (DMPII), and 0.1 m guanidine thiocyanate (GuSCN) dissolved in acetonitrile",0.16,1 mM CDCA,-,TiO2 film (12 um),-,-,AM 1.5G 100 mW/cm2,-,Ryan Yeh-Yung Lin and Te-Chun Chu and Ping-Wei Chen and Jen-Shyang Ni and Pei-Chieh Shih and Yung-Chung Chen and Kuo-Chuan Ho and Jiann T. Lin,Phenothiazinedioxide-Conjugated Sensitizers and a Dual-{TEMPO}/Iodide Redox Mediator for Dye-Sensitized Solar Cells,ChemSusChem,7,10.1002/cssc.201402160,2221--2229,8,,01/01/2014,Lin_2014,,,CCCCCCN1c2ccc(cc2S(=O)(=O)c2c1ccc(c2)c1ccc(s1)/C=C(\C(=O)O)/C#N)c1ccc(cc1)N(c1ccc(cc1)OCCCCCC)c1ccc(cc1)OCCCCCC,"phenothiazine, triphenylamine",416,538,-
670,14.06,0.66,6.23,"0.1 m lithium iodide (LiI), 0.05 m iodine (I2), 0.6 m 1,2-dimethyl-3-propylimidazolium iodide (DMPII), and 0.1 m guanidine thiocyanate (GuSCN) dissolved in acetonitrile",0.16,1 mM CDCA,-,TiO2 film (12 um),-,-,AM 1.5G 100 mW/cm2,-,Ryan Yeh-Yung Lin and Te-Chun Chu and Ping-Wei Chen and Jen-Shyang Ni and Pei-Chieh Shih and Yung-Chung Chen and Kuo-Chuan Ho and Jiann T. Lin,Phenothiazinedioxide-Conjugated Sensitizers and a Dual-{TEMPO}/Iodide Redox Mediator for Dye-Sensitized Solar Cells,ChemSusChem,7,10.1002/cssc.201402160,2221--2229,8,,01/01/2014,Lin_2014,,,CCCCCCN1c2ccc(cc2S(=O)(=O)c2c1ccc(c2)c1sc2c(c1)sc(c2)/C=C(/C(=O)O)\C#N)c1ccc(cc1)N(c1ccc(cc1)OCCCCCC)c1ccc(cc1)OCCCCCC,phenothiazine,424,543,THF
820,11.63,0.68,6.49,"TEMPO (2,2,6,6-tetramethylpiperidin-1-oxyl)/iodide redox mediator (IL-I) electrolyte 0.4 m IL-I and 0.4 m NOBF 4 in acetonitrile",0.16,1 mM CDCA,-,TiO2 film (12 um),-,-,AM 1.5G 100 mW/cm2,-,Ryan Yeh-Yung Lin and Te-Chun Chu and Ping-Wei Chen and Jen-Shyang Ni and Pei-Chieh Shih and Yung-Chung Chen and Kuo-Chuan Ho and Jiann T. Lin,Phenothiazinedioxide-Conjugated Sensitizers and a Dual-{TEMPO}/Iodide Redox Mediator for Dye-Sensitized Solar Cells,ChemSusChem,7,10.1002/cssc.201402160,2221--2229,8,,01/01/2014,Lin_2014,,,CCCCCCN1c2ccc(cc2Sc2c1ccc(c2)c1ccc(s1)/C=C(\C(=O)O)/C#N)c1ccc(cc1)N(c1ccccc1)c1ccccc1,phenothiazine,446,608,THF
830,13.56,0.7,7.88,"TEMPO (2,2,6,6-tetramethylpiperidin-1-oxyl)/iodide redox mediator (IL-I) electrolyte 0.4 m IL-I and 0.4 m NOBF 4 in acetonitrile",0.16,1 mM CDCA,-,TiO2 film (12 um),-,-,AM 1.5G 100 mW/cm2,-,Ryan Yeh-Yung Lin and Te-Chun Chu and Ping-Wei Chen and Jen-Shyang Ni and Pei-Chieh Shih and Yung-Chung Chen and Kuo-Chuan Ho and Jiann T. Lin,Phenothiazinedioxide-Conjugated Sensitizers and a Dual-{TEMPO}/Iodide Redox Mediator for Dye-Sensitized Solar Cells,ChemSusChem,7,10.1002/cssc.201402160,2221--2229,8,,01/01/2014,Lin_2014,,,CCCCCCN1c2ccc(cc2S(=O)(=O)c2c1ccc(c2)c1ccc(s1)/C=C(\C(=O)O)/C#N)c1ccc(s1)c1ccc(cc1)N(c1ccccc1)c1ccccc1,"phenothiazine, triphenylamine",416,518,-
850,13.81,0.69,8.06,"TEMPO (2,2,6,6-tetramethylpiperidin-1-oxyl) /iodide redox mediator (IL-I) electrolyte 0.4 m IL-I and 0.4 m NOBF 4 in acetonitrile",0.16,1 mM CDCA,-,TiO2 film (12 um),-,-,AM 1.5G 100 mW/cm2,-,Ryan Yeh-Yung Lin and Te-Chun Chu and Ping-Wei Chen and Jen-Shyang Ni and Pei-Chieh Shih and Yung-Chung Chen and Kuo-Chuan Ho and Jiann T. Lin,Phenothiazinedioxide-Conjugated Sensitizers and a Dual-{TEMPO}/Iodide Redox Mediator for Dye-Sensitized Solar Cells,ChemSusChem,7,10.1002/cssc.201402160,2221--2229,8,,01/01/2014,Lin_2014,,,CCCCCCN1c2ccc(cc2S(=O)(=O)c2c1ccc(c2)c1ccc(s1)/C=C(/C(=O)O)\C#N)c1ccc(s1)c1ccc(cc1)N(c1ccccc1)c1ccccc1,phenothiazine,416,518,THF
850,13.9,0.71,8.36,"TEMPO (2,2,6,6-tetramethylpiperidin-1-oxyl)/iodide redox mediator (IL-I) electrolyte 0.4 m IL-I and 0.4 m NOBF 4 in acetonitrile",0.16,1 mM CDCA,-,TiO2 film (12 um),-,-,AM 1.5G 100 mW/cm2,-,Ryan Yeh-Yung Lin and Te-Chun Chu and Ping-Wei Chen and Jen-Shyang Ni and Pei-Chieh Shih and Yung-Chung Chen and Kuo-Chuan Ho and Jiann T. Lin,Phenothiazinedioxide-Conjugated Sensitizers and a Dual-{TEMPO}/Iodide Redox Mediator for Dye-Sensitized Solar Cells,ChemSusChem,7,10.1002/cssc.201402160,2221--2229,8,,01/01/2014,Lin_2014,,,CCCCCCN1c2ccc(cc2S(=O)(=O)c2c1ccc(c2)c1ccc(s1)/C=C(\C(=O)O)/C#N)c1ccc(cc1)N(c1ccc(cc1)OCCCCCC)c1ccc(cc1)OCCCCCC,"phenothiazine, triphenylamine",416,538,-
830,12.69,0.69,7.33,"TEMPO (2,2,6,6-tetramethylpiperidin-1-oxyl)/iodide redox mediator (IL-I) electrolyte 0.4 m IL-I and 0.4 m NOBF 4 in acetonitrile",0.16,1 mM CDCA,-,TiO2 film (12 um),-,-,AM 1.5G 100 mW/cm2,-,Ryan Yeh-Yung Lin and Te-Chun Chu and Ping-Wei Chen and Jen-Shyang Ni and Pei-Chieh Shih and Yung-Chung Chen and Kuo-Chuan Ho and Jiann T. Lin,Phenothiazinedioxide-Conjugated Sensitizers and a Dual-{TEMPO}/Iodide Redox Mediator for Dye-Sensitized Solar Cells,ChemSusChem,7,10.1002/cssc.201402160,2221--2229,8,,01/01/2014,Lin_2014,,,CCCCCCN1c2ccc(cc2S(=O)(=O)c2c1ccc(c2)c1sc2c(c1)sc(c2)/C=C(/C(=O)O)\C#N)c1ccc(cc1)N(c1ccc(cc1)OCCCCCC)c1ccc(cc1)OCCCCCC,phenothiazine,424,543,THF
690,9.64,0.6,4.01,"0.6 M DMPII, 0.1 M LiI, 0.05 M I2 , 0.5 M TBP in AN/VN (85/15 by volume ratio)",0.25,-,-,TiO2 film (12 um),-,-,AM 1.5G 100 mW/cm2,-,Ki-Hyun Kim and Seung-Min Lee and Min-Hye Seo and Sang-Eun Cho and Won-Pill Hwang and Sung-Hae Park and Young-Keun Kim and Jin-Kook Lee and Mi-Ra Kim,Syntheses of organic dyes based on phenothiazine as photosensitizers and effects of their $\uppi$-conjugated bridges on the photovoltaic performances of dye-sensitized solar cells,Macromolecular Research,20,10.1007/s13233-012-0017-2,128--137,2,,01/01/2011,Kim_2011,,,CCCCCCN1c2ccc(cc2Sc2c1cccc2)C=Cc1ccc(cc1)N(c1ccc(cc1)c1ccc(s1)C=C(C(=O)O)C#N)c1ccccc1,phenothiazine,475,,CH2Cl2:MeOH
610,10.37,0.59,3.76,"0.6 M DMPII, 0.1 M LiI, 0.05 M I2 , 0.5 M TBP in AN/VN (85/15 by volume ratio)",0.25,-,-,TiO2 film (12 um),-,-,AM 1.5G 100 mW/cm2,-,Ki-Hyun Kim and Seung-Min Lee and Min-Hye Seo and Sang-Eun Cho and Won-Pill Hwang and Sung-Hae Park and Young-Keun Kim and Jin-Kook Lee and Mi-Ra Kim,Syntheses of organic dyes based on phenothiazine as photosensitizers and effects of their $\uppi$-conjugated bridges on the photovoltaic performances of dye-sensitized solar cells,Macromolecular Research,20,10.1007/s13233-012-0017-2,128--137,2,,01/01/2011,Kim_2011,,,CCCCCCN1c2ccc(cc2Sc2c1cccc2)C=Cc1ccc(s1)c1ccc(s1)C=C(C(=O)O)C#N,phenothiazine,490,,CH2Cl2:MeOH
700,7.76,0.65,3.57,"0.6 M DMPII, 0.1 M LiI, 0.05 M I2 , 0.5 M TBP in AN/VN (85/15 by volume ratio)",0.25,-,-,TiO2 film (12 um),-,-,AM 1.5G 100 mW/cm2,-,Ki-Hyun Kim and Seung-Min Lee and Min-Hye Seo and Sang-Eun Cho and Won-Pill Hwang and Sung-Hae Park and Young-Keun Kim and Jin-Kook Lee and Mi-Ra Kim,Syntheses of organic dyes based on phenothiazine as photosensitizers and effects of their $\uppi$-conjugated bridges on the photovoltaic performances of dye-sensitized solar cells,Macromolecular Research,20,10.1007/s13233-012-0017-2,128--137,2,,01/01/2011,Kim_2011,,,CCCCCCN1c2ccc(cc2Sc2c1cccc2)C=C(C(=O)O)C#N,phenothiazine,453,,dichloromethane
730,11.1,0.78,6.3,"0.6 M DMPII, 0.06 M LiI, 0.04 M I2 and 0.4 M TBP in AN",0.159,-,-,TiO2 film (12 um + 4 um scattering layer),-,24 hours,AM 1.5G 100 mW/cm2,-,Ming Cheng and Xichuan Yang and Shifeng Li and Xiuna Wang and Licheng Sun,Efficient dye-sensitized solar cells based on an iodine-free electrolyte using l-cysteine/l-cystine as a redox couple,Energy Environ. Sci.,5,10.1039/c1ee02540f,6290--6293,4,,01/01/2012,Cheng_2012,,,CCCCN1c2ccc(cc2Sc2c1cccc2)/C=C(/C(=O)O)\C#N,phenothiazine,,,-
720,10.4,0.745,5.6,"0.6 M DMPII, 0.02 M I2 , 0.1 M LiClO4 and 0.4 M TBP in AN.",0.159,-,-,TiO2 film (12 um + 4 um scattering layer),-,24 hours,AM 1.5G 100 mW/cm2,-,Ming Cheng and Xichuan Yang and Shifeng Li and Xiuna Wang and Licheng Sun,Efficient dye-sensitized solar cells based on an iodine-free electrolyte using l-cysteine/l-cystine as a redox couple,Energy Environ. Sci.,5,10.1039/c1ee02540f,6290--6293,4,,01/01/2012,Cheng_2012,,,CCCCN1c2ccc(cc2Sc2c1cccc2)/C=C(/C(=O)O)\C#N,phenothiazine,,,-
710,11.4,0.702,5.6,"0.6 M DMPIC, 0.02 M DMPIDC, 0.1 M LiClO4 , 0.4 M
TBP in AN",0.159,-,-,TiO2 film (12 um + 4 um scattering layer),-,24 hours,AM 1.5G 100 mW/cm2,-,Ming Cheng and Xichuan Yang and Shifeng Li and Xiuna Wang and Licheng Sun,Efficient dye-sensitized solar cells based on an iodine-free electrolyte using l-cysteine/l-cystine as a redox couple,Energy Environ. Sci.,5,10.1039/c1ee02540f,6290--6293,4,,01/01/2012,Cheng_2012,,,CCCCN1c2ccc(cc2Sc2c1cccc2)/C=C(/C(=O)O)\C#N,phenothiazine,,,-
