Repository: PaulC61/Cheminformatics

# Cheminformatics
Repository for:
Cheminformatics Masters students of University of Strasbourg 2020 - 2022
+ My own projects related to the course

File: InternshipM2_BIU/rawDSSCDBdata.csv (part 9 of 77)
VOC,JSC,FF,PCE,Electrolyte,Active area,Co-adsorbent,Co-sensitizer,Semiconductor,Dye loading,Exposure time,Solar simulator,Performance comment,Article author,Article title,Article journal,Article volume,Article DOI,Article pages,Article issue nr,Article EID,Article year,Article year,Article electronic id,Article keywords,Molecule SMILE,Molecule keywords,Molecule spectrum absorption maxima,Molecule spectrum emission maxima,Molecule spectrum solvent
760,9.8,0.7,5.2,"0.3 M DMPIC, 0.03 M DMPIDC, 0.1 M LiClO4 , 0.4 M TBP in AN",0.159,-,-,TiO2 film (12 um + 4 um scattering layer),-,24 hours,AM 1.5G 100 mW/cm2,-,Ming Cheng and Xichuan Yang and Shifeng Li and Xiuna Wang and Licheng Sun,Efficient dye-sensitized solar cells based on an iodine-free electrolyte using l-cysteine/l-cystine as a redox couple,Energy Environ. Sci.,5,10.1039/c1ee02540f,6290--6293,4,,01/01/2012,Cheng_2012,,,CCCCN1c2ccc(cc2Sc2c1cccc2)/C=C(/C(=O)O)\C#N,phenothiazine,,,-
720,9,0.703,4.6,"0.6 M DMPIC, 0.06 M DMPIDC, 0.1 M LiClO4 , 0.4 M TBP in AN",0.159,-,-,TiO2 film (12 um + 4 um scattering layer),-,24 hours,AM 1.5G 100 mW/cm2,-,Ming Cheng and Xichuan Yang and Shifeng Li and Xiuna Wang and Licheng Sun,Efficient dye-sensitized solar cells based on an iodine-free electrolyte using l-cysteine/l-cystine as a redox couple,Energy Environ. Sci.,5,10.1039/c1ee02540f,6290--6293,4,,01/01/2012,Cheng_2012,,,CCCCN1c2ccc(cc2Sc2c1cccc2)/C=C(/C(=O)O)\C#N,phenothiazine,,,-
760,8.8,0.761,5.1,"0.6 M DMPIC, 0.1 M DMPIDC, 0.1 M LiClO4 , 0.4 M TBP in AN",0.159,-,-,TiO2 film (12 um + 4 um scattering layer),-,24 hours,AM 1.5G 100 mW/cm2,-,Ming Cheng and Xichuan Yang and Shifeng Li and Xiuna Wang and Licheng Sun,Efficient dye-sensitized solar cells based on an iodine-free electrolyte using l-cysteine/l-cystine as a redox couple,Energy Environ. Sci.,5,10.1039/c1ee02540f,6290--6293,4,,01/01/2012,Cheng_2012,,,CCCCN1c2ccc(cc2Sc2c1cccc2)/C=C(/C(=O)O)\C#N,phenothiazine,,,-
700,8.7,0.704,4.3,"0.6 M DMPIC, 0.2 M DMPIDC, 0.1 M LiClO4 , 0.4 M TBP in AN",0.159,-,-,TiO2 film (12 um + 4 um scattering layer),-,24 hours,AM 1.5G 100 mW/cm2,-,Ming Cheng and Xichuan Yang and Shifeng Li and Xiuna Wang and Licheng Sun,Efficient dye-sensitized solar cells based on an iodine-free electrolyte using l-cysteine/l-cystine as a redox couple,Energy Environ. Sci.,5,10.1039/c1ee02540f,6290--6293,4,,01/01/2012,Cheng_2012,,,CCCCN1c2ccc(cc2Sc2c1cccc2)/C=C(/C(=O)O)\C#N,phenothiazine,,,-
680,9.1,0.625,3.9,"0.3 M DMPIC, 0.2 M DMPIDC, 0.1 M LiClO4 , 0.4 M TBP in AN",0.159,-,-,TiO2 film (12 um + 4 um scattering layer),-,24 hours,AM 1.5G 100 mW/cm2,-,Ming Cheng and Xichuan Yang and Shifeng Li and Xiuna Wang and Licheng Sun,Efficient dye-sensitized solar cells based on an iodine-free electrolyte using l-cysteine/l-cystine as a redox couple,Energy Environ. Sci.,5,10.1039/c1ee02540f,6290--6293,4,,01/01/2012,Cheng_2012,,,CCCCN1c2ccc(cc2Sc2c1cccc2)/C=C(/C(=O)O)\C#N,phenothiazine,,,-
628,8.09,0.68,3.46,"0.6 M tetrabutylammonium iodide (TBAI), 0.1 M LiI, 0.05 M I2 , 0.6 M DMPII, and 0.5 M 4-tert-
butylpyridine (TBP) in dry acetonitrile (ACN)",0.25,-,-,TiO2 film (12 um + 4 um scattering layer),-,24-30 hours,AM 1.5G 100 mW/cm2,-,Tzi-Yi Wu and Ming-Hsiu Tsao and Fu-Lin Chen and Shyh-Gang Su and Cheng-Wen Chang and Hong-Paul Wang and Yuan-Chung Lin and Wen-Chung Ou-Yang and I-Wen Sun,Synthesis and Characterization of Organic Dyes Containing Various Donors and Acceptors,International Journal of Molecular Sciences,11,10.3390/ijms11010329,329--353,1,,01/01/2010,Wu_2010,,,CCN1c2ccc(cc2Sc2c1cccc2)C=CC(=O)O,phenothiazine,381,558,acetonitrile
669,13.35,0.62,5.53,"0.6 M tetrabutylammonium iodide (TBAI), 0.1 M LiI, 0.05 M I2 , 0.6 M DMPII, and 0.5 M 4-tert-
butylpyridine (TBP) in dry acetonitrile (ACN)",0.25,-,-,TiO2 film (12 um + 4 um scattering layer),-,24-30 hours,AM 1.5G 100 mW/cm2,-,Tzi-Yi Wu and Ming-Hsiu Tsao and Fu-Lin Chen and Shyh-Gang Su and Cheng-Wen Chang and Hong-Paul Wang and Yuan-Chung Lin and Wen-Chung Ou-Yang and I-Wen Sun,Synthesis and Characterization of Organic Dyes Containing Various Donors and Acceptors,International Journal of Molecular Sciences,11,10.3390/ijms11010329,329--353,1,,01/01/2010,Wu_2010,,,CCN1c2ccc(cc2Sc2c1cccc2)C=C(C(=O)O)C#N,phenothiazine,400,573,acetonitrile
620,8.28,0.68,3.49,"0.6 M tetrabutylammonium iodide (TBAI), 0.1 M LiI, 0.05 M I2 , 0.6 M DMPII, and 0.5 M 4-tert-
butylpyridine (TBP) in dry acetonitrile (ACN)",0.25,-,-,TiO2 film (12 um + 4 um scattering layer),-,24-30 hours,AM 1.5G 100 mW/cm2,-,Tzi-Yi Wu and Ming-Hsiu Tsao and Fu-Lin Chen and Shyh-Gang Su and Cheng-Wen Chang and Hong-Paul Wang and Yuan-Chung Lin and Wen-Chung Ou-Yang and I-Wen Sun,Synthesis and Characterization of Organic Dyes Containing Various Donors and Acceptors,International Journal of Molecular Sciences,11,10.3390/ijms11010329,329--353,1,,01/01/2010,Wu_2010,,,N#C/C(=C\c1ccc2c(c1)CCc1c(N2CC)cccc1)/C(=O)O,Iminodibenzyl,368,506,acetonitrile
580,3.2,0.69,1.3,"0.6 M 1,2-dimethyl-3-n-propylimidazolium iodide (DMPImI), 0.1 M LiI, 0.05 M I2 and 0.5 M tert-butyl pyridine (TBP) in acetonitrile.",0.25,-,-,TiO2 film (14.5 um thick),-,-,AM 1.5 85mW/cm2,-,Mao Mao and Jian-Bo Wang and Zu-Feng Xiao and Song-Yuan Dai and Qin-Hua Song,"New 2,6-modified {BODIPY} sensitizers for dye-sensitized solar cells",Dyes and Pigments,94,10.1016/j.dyepig.2012.01.011,224--232,2,,01/01/2012,Mao_2012,,,CCCCCCCCn1c(nc2c1c1ccc(cc1c1c2ccc(c1)OC)OC)c1ccc(s1)C1=C(C)C2=C(CCCCC)c3n([B-]([N+]2=C1C)(F)F)c(c(c3C)C=C(C(=O)O)C#N)C,bodipy,532,,chloroform
658,7.59,0.63,3.31,"0.1 M lithium iodide (LiI), 0.05 M iodine (I2), 0.6 M 1-propyl-2,3-dimethylimidazolium iodide (DMPII), and 0.5 M tert-butylpyridine (TBP) in an acetonitrile (ACN) and 3-methoxypropionitrile (MPN) solvent mixture (1:1 v/v)",0.16,-,-,TiO2 film (15 um transparent + 5 um scattering layer),124 nmol/cm2,24 hours,"AM 1.5G, 100 mW/cm2",-,Kesavan Stalindurai and Ayyanar Karuppasamy and Jia-De Peng and Kuo-Chuan Ho and Annadurai Tamilselvan and Chennan Ramalingan,Fused heterocycles possessing novel metal-free organic dyes for dye-sensitized solar cells,Tetrahedron,73,10.1016/j.tet.2016.12.019,278--289,3,,01/01/2017,Stalindurai_2017,,,CCCCCCN1c2ccc(cc2Sc2c1ccc(c2)C=C1SC(=S)N(C1=O)CC(=O)O)n1c2ccc(cc2c2c1ccc(c2)n1c2ccc(cc2c2c1ccc(c2)C(C)(C)C)C(C)(C)C)n1c2ccc(cc2c2c1ccc(c2)C(C)(C)C)C(C)(C)C,phenothiazine,464,,dichloromethane
664,7.07,0.66,3.1,"0.1 M lithium iodide (LiI), 0.05 M iodine (I2), 0.6 M 1-propyl-2,3-dimethylimidazolium iodide (DMPII), and 0.5 M tert-butylpyridine (TBP) in an acetonitrile (ACN) and 3-methoxypropionitrile (MPN) solvent mixture (1:1 v/v)",0.16,-,-,TiO2 film (15 um transparent + 5 um scattering layer),125 nmol/cm2,24 hours,"AM 1.5G, 100 mW/cm2",-,Kesavan Stalindurai and Ayyanar Karuppasamy and Jia-De Peng and Kuo-Chuan Ho and Annadurai Tamilselvan and Chennan Ramalingan,Fused heterocycles possessing novel metal-free organic dyes for dye-sensitized solar cells,Tetrahedron,73,10.1016/j.tet.2016.12.019,278--289,3,,01/01/2017,Stalindurai_2017,,,CCCCN1c2ccc(cc2Sc2c1ccc(c2)C=C1SC(=S)N(C1=O)CC(=O)O)n1c2ccc(cc2c2c1ccc(c2)n1c2ccc(cc2c2c1ccc(c2)C(C)(C)C)C(C)(C)C)n1c2ccc(cc2c2c1ccc(c2)C(C)(C)C)C(C)(C)C,phenothiazine,455,,dichloromethane
660,9.06,0.63,3.58,"0.1 M lithium iodide (LiI), 0.05 M iodine (I2), 0.6 M 1-propyl-2,3-dimethylimidazolium iodide (DMPII), and 0.5 M tert-butylpyridine (TBP) in an acetonitrile (ACN) and 3-methoxypropionitrile (MPN) solvent mixture (1:1 v/v)",0.16,-,-,TiO2 film (15 um transparent + 5 um scattering layer),129 nmol/cm2,24 hours,"AM 1.5G, 100 mW/cm2",-,Kesavan Stalindurai and Ayyanar Karuppasamy and Jia-De Peng and Kuo-Chuan Ho and Annadurai Tamilselvan and Chennan Ramalingan,Fused heterocycles possessing novel metal-free organic dyes for dye-sensitized solar cells,Tetrahedron,73,10.1016/j.tet.2016.12.019,278--289,3,,01/01/2017,Stalindurai_2017,,,CCCCCCN1c2ccc(cc2Sc2c1ccc(c2)n1c2ccc(cc2c2c1ccc(c2)C(C)(C)C)C(C)(C)C)C=C1SC(=S)N(C1=O)CC(=O)O,phenothiazine,482,,dichloromethane
648,10.03,0.66,4.38,"0.1 M lithium iodide (LiI), 0.05 M iodine (I2), 0.6 M 1-propyl-2,3-dimethylimidazolium iodide (DMPII), and 0.5 M tert-butylpyridine (TBP) in an acetonitrile (ACN) and 3-methoxypropionitrile (MPN) solvent mixture (1:1 v/v)",0.16,-,-,TiO2 film (15 um transparent + 5 um scattering layer),131 nmol/cm2,24 hours,"AM 1.5G, 100 mW/cm2",-,Kesavan Stalindurai and Ayyanar Karuppasamy and Jia-De Peng and Kuo-Chuan Ho and Annadurai Tamilselvan and Chennan Ramalingan,Fused heterocycles possessing novel metal-free organic dyes for dye-sensitized solar cells,Tetrahedron,73,10.1016/j.tet.2016.12.019,278--289,3,,01/01/2017,Stalindurai_2017,,,CCCCN1c2ccc(cc2Sc2c1ccc(c2)n1c2ccc(cc2c2c1ccc(c2)C(C)(C)C)C(C)(C)C)C=C1SC(=S)N(C1=O)CC(=O)O,phenothiazine,481,,dichloromethane
726,17.76,0.58,7.54,"0.3 M DMPII, 0.1 M LiI, 0.05 M I2 and 0.5 M 4-tert-butylpyridine in acetonitrile",0.196,-,-,TiO2 film (10 um transparent + 4 um scattering layer),136 nmol/cm2,12 hours,"AM 1.5G, 100 mW/cm2",-,Feng Li and Yi-Zhou Zhu and Shao-Chun Zhang and Huan-Huan Gao and Bin Pan and Jian-Yu Zheng,"Pyrrolo[3,2,1-kl]phenothiazine-based D-$\uppi$-A type organic dyes for efficient dye-sensitized solar cells",Dyes and Pigments,139,10.1016/j.dyepig.2016.12.025,292--299,,,01/01/2017,Li_2017,,,CCCCCCCCc1cc(sc1c1ccc(s1)c1sc(cc1CCCCCCCC)/C=C(/C(=O)O)\C#N)c1cc2cc(n3c2c(c1)sc1c3cccc1)c1ccc(cc1)OCCCCCC,phenothiazine,461,,dichloromethane
548,2.37,0.695,0.9,"1,2-dimethyl-3-propylimidazolium iodide (0.6 M), LiI (0.1 M), tert-butylpyridine (0.5 M) and I2 (0.05 M) in acetonitrile",0.16,20mM CDCA,-,TiO2 film (12 uM thick + 3 uM scattering layer),-,-,AM 1.5 100mW/cm2,-,Abhishek Baheti and K. R. Justin Thomas and Ling-Chuan Lin and Kun-Mu Lee,Monoanchoring (D-D-$\uppi$-A) and Dianchoring (D-D-($\uppi$-A)2) Organic Dyes Featuring Triarylamine Donors Composed of Fluorene and Carbazole,Asian Journal of Organic Chemistry,3,10.1002/ajoc.201402073,886--898,8,,01/01/2014,Baheti_2014,,,N#C/C(=C\c1ccc(s1)c1ccc2c(c1)C(CC)(CC)c1c2ccc(c1)N(c1ccc2c(c1)C(CC)(CC)c1c2ccc(c1)c1ccc(s1)/C=C(/C(=O)O)\C#N)c1ccc2c(c1)c1ccc(cc1n2CC)c1ccc(s1)/C=C(/C(=O)O)\C#N)/C(=O)O,"carbazole, triphenylamine",492,,THF
497,2.04,0.68,0.69,"1,2-dimethyl-3-propylimidazolium iodide (0.6 M), LiI (0.1 M), tert-butylpyridine (0.5 M) and I2 (0.05 M) in acetonitrile",0.16,-,-,TiO2 film (12 uM thick + 3 uM scattering layer),-,-,AM 1.5 100mW/cm2,-,Abhishek Baheti and K. R. Justin Thomas and Ling-Chuan Lin and Kun-Mu Lee,Monoanchoring (D-D-$\uppi$-A) and Dianchoring (D-D-($\uppi$-A)2) Organic Dyes Featuring Triarylamine Donors Composed of Fluorene and Carbazole,Asian Journal of Organic Chemistry,3,10.1002/ajoc.201402073,886--898,8,,01/01/2014,Baheti_2014,,,N#C/C(=C\c1ccc(s1)c1ccc2c(c1)C(CC)(CC)c1c2ccc(c1)N(c1ccc2c(c1)C(CC)(CC)c1c2ccc(c1)c1ccc(s1)/C=C(/C(=O)O)\C#N)c1ccc2c(c1)c1ccc(cc1n2CC)c1ccc(s1)/C=C(/C(=O)O)\C#N)/C(=O)O,"carbazole, triphenylamine",492,,THF
527,2.21,0.384,0.45,"0.6 M 1-butyl-3-methylimidazolium iodide (BMII), 30 mM I2, 50 mM LiI, 0.5 M tert-butylpyridine and 0.1 M guanidinium thiocyanate (GuNCS) in a solvent mixture of acetonitrile and valeronitrile (85:15, V/V)",0.16,5 mM CDCA,-,TiO2 film (8 um + 4 um scattering layer),38 nmol/cm2,18 hours,AM 1.5G 100 mW/cm2,-,Hailang Jia and Kang Shen and Xuehai Ju and Mingdao Zhang and Hegen Zheng,Enhanced performance of dye-sensitized solar cells with Y-shaped organic dyes containing di-anchoring groups,New J. Chem.,40,10.1039/c5nj02967h,2799--2805,3,,01/01/2016,Jia_2016,,,CC1(C)c2cc(ccc2c2c1cccc2)N1c2ccc(cc2Sc2c1ccc(c2)c1ccc2c(c1)C(C)(C)c1c2cccc1)c1ccc(s1)C#Cc1cc(cc(c1)c1cccnc1)c1cccnc1,phenothiazine,412,558,DMF
704,9.62,0.671,4.55,"0.6 M 1-butyl-3-methylimidazolium iodide (BMII), 30 mM I2, 50 mM LiI, 0.5 M tert-butylpyridine and 0.1 M guanidinium thiocyanate (GuNCS) in a solvent mixture of acetonitrile and valeronitrile (85:15, V/V)",0.16,5 mM CDCA,-,TiO2 film (8 um + 4 um scattering layer),324 nmol/cm2,18 hours,AM 1.5G 100 mW/cm2,-,Hailang Jia and Kang Shen and Xuehai Ju and Mingdao Zhang and Hegen Zheng,Enhanced performance of dye-sensitized solar cells with Y-shaped organic dyes containing di-anchoring groups,New J. Chem.,40,10.1039/c5nj02967h,2799--2805,3,,01/01/2016,Jia_2016,,,OC(=O)c1cccc(c1)c1cc(C#Cc2ccc(s2)c2ccc3c(c2)Sc2c(N3c3ccc4c(c3)C(C)(C)c3c4cccc3)ccc(c2)c2ccc3c(c2)C(C)(C)c2c3cccc2)cc(c1)c1cccc(c1)C(=O)O,phenothiazine,415,556,DMF
656,6.45,0.643,2.72,"0.6 M 1-butyl-3-methylimidazolium iodide (BMII), 30 mM I2, 50 mM LiI, 0.5 M tert-butylpyridine and 0.1 M guanidinium thiocyanate (GuNCS) in a solvent mixture of acetonitrile and valeronitrile (85:15, V/V)",0.16,5 mM CDCA,-,TiO2 film (8 um + 4 um scattering layer),213 nmol/cm2,18 hours,AM 1.5G 100 mW/cm2,-,Hailang Jia and Kang Shen and Xuehai Ju and Mingdao Zhang and Hegen Zheng,Enhanced performance of dye-sensitized solar cells with Y-shaped organic dyes containing di-anchoring groups,New J. Chem.,40,10.1039/c5nj02967h,2799--2805,3,,01/01/2016,Jia_2016,,,OC(=O)c1ccc(cc1)C#Cc1ccc(s1)c1ccc2c(c1)Sc1c(N2c2ccc3c(c2)C(C)(C)c2c3cccc2)ccc(c1)c1ccc2c(c1)C(C)(C)c1c2cccc1,phenothiazine,418,555,DMF
740,13.29,0.68,6.68,"0.03 M I2 , 0.05 M LiI, 0.6 M tetrapropylammonium iodide (TPAI), and 0.5 M 4-tert-butypyridine (TBP) in a mixed solvent of acetonitrile and valeronitrile (85:15 v/v)",0.25,20 mM CDCA,-,TiO2 film (9 um + 5 um scattering layer),-,24 hours,AM 1.5G 100 mW/cm2,-,D. Muenmart and N. Prachumrak and R. Tarsang and S. Namungruk and S. Jungsuttiwong and T. Sudyoadsuk and P. Pattanasattayavong and V. Promarak,New D{\textendash}D{\textendash}$\uppi${\textendash}A type organic dyes having carbazol-N-yl phenothiazine moiety as a donor (D{\textendash}D) unit for efficient dye-sensitized solar cells: experimental and theoretical studies,{RSC} Adv.,6,10.1039/c6ra06220b,38481--38493,44,,01/01/2016,Muenmart_2016,,,CCCCCCCCN1c2ccc(cc2Sc2c1ccc(c2)n1c2ccc(cc2c2c1ccc(c2)C(C)(C)C)C(C)(C)C)c1ccc(s1)c1ccc(s1)c1ccc(cc1)/C=C(/C(=O)O)\C#N,"phenothiazine, carbazole",455,,dichloromethane
740,15.22,0.69,7.78,"0.03 M I2 , 0.05 M LiI, 0.6 M tetrapropylammonium iodide (TPAI), and 0.5 M 4-tert-butypyridine (TBP) in a mixed solvent of acetonitrile and valeronitrile (85:15 v/v)",0.25,10 mM CDCA,-,TiO2 film (9 um + 5 um scattering layer),-,24 hours,AM 1.5G 100 mW/cm2,-,D. Muenmart and N. Prachumrak and R. Tarsang and S. Namungruk and S. Jungsuttiwong and T. Sudyoadsuk and P. Pattanasattayavong and V. Promarak,New D{\textendash}D{\textendash}$\uppi${\textendash}A type organic dyes having carbazol-N-yl phenothiazine moiety as a donor (D{\textendash}D) unit for efficient dye-sensitized solar cells: experimental and theoretical studies,{RSC} Adv.,6,10.1039/c6ra06220b,38481--38493,44,,01/01/2016,Muenmart_2016,,,CCCCCCCCN1c2ccc(cc2Sc2c1ccc(c2)n1c2ccc(cc2c2c1ccc(c2)C(C)(C)C)C(C)(C)C)c1ccc(s1)c1ccc(s1)c1ccc(cc1)/C=C(/C(=O)O)\C#N,"phenothiazine, carbazole",455,,dichloromethane
700,13.1,0.68,6.21,"0.03 M I2 , 0.05 M LiI, 0.6 M tetrapropylammonium iodide (TPAI), and 0.5 M 4-tert-butypyridine (TBP) in a mixed solvent of acetonitrile and valeronitrile (85:15 v/v)",0.25,5 mM CDCA,-,TiO2 film (9 um + 5 um scattering layer),-,24 hours,AM 1.5G 100 mW/cm2,-,D. Muenmart and N. Prachumrak and R. Tarsang and S. Namungruk and S. Jungsuttiwong and T. Sudyoadsuk and P. Pattanasattayavong and V. Promarak,New D{\textendash}D{\textendash}$\uppi${\textendash}A type organic dyes having carbazol-N-yl phenothiazine moiety as a donor (D{\textendash}D) unit for efficient dye-sensitized solar cells: experimental and theoretical studies,{RSC} Adv.,6,10.1039/c6ra06220b,38481--38493,44,,01/01/2016,Muenmart_2016,,,CCCCCCCCN1c2ccc(cc2Sc2c1ccc(c2)n1c2ccc(cc2c2c1ccc(c2)C(C)(C)C)C(C)(C)C)c1ccc(s1)c1ccc(s1)c1ccc(cc1)/C=C(/C(=O)O)\C#N,"phenothiazine, carbazole",455,,dichloromethane
730,12.69,0.68,6.33,"0.03 M I2 , 0.05 M LiI, 0.6 M tetrapropylammonium iodide (TPAI), and 0.5 M 4-tert-butypyridine (TBP) in a mixed solvent of acetonitrile and valeronitrile (85:15 v/v)",0.25,10 mM CDCA,-,TiO2 film (9 um + 5 um scattering layer),-,24 hours,AM 1.5G 100 mW/cm2,-,D. Muenmart and N. Prachumrak and R. Tarsang and S. Namungruk and S. Jungsuttiwong and T. Sudyoadsuk and P. Pattanasattayavong and V. Promarak,New D{\textendash}D{\textendash}$\uppi${\textendash}A type organic dyes having carbazol-N-yl phenothiazine moiety as a donor (D{\textendash}D) unit for efficient dye-sensitized solar cells: experimental and theoretical studies,{RSC} Adv.,6,10.1039/c6ra06220b,38481--38493,44,,01/01/2016,Muenmart_2016,,,CCCCCCCCN1c2ccc(cc2Sc2c1ccc(c2)n1c2ccc(cc2c2c1ccc(c2)C(C)(C)C)C(C)(C)C)c1ccc(s1)c1ccc(cc1)/C=C(/C(=O)O)\C#N,"phenothiazine, carbazole",432,,dichloromethane
740,11.46,0.69,5.88,"0.03 M I2 , 0.05 M LiI, 0.6 M tetrapropylammonium iodide (TPAI), and 0.5 M 4-tert-butypyridine (TBP) in a mixed solvent of acetonitrile and valeronitrile (85:15 v/v)",0.25,10 mM CDCA,-,TiO2 film (9 um + 5 um scattering layer),-,24 hours,AM 1.5G 100 mW/cm2,-,D. Muenmart and N. Prachumrak and R. Tarsang and S. Namungruk and S. Jungsuttiwong and T. Sudyoadsuk and P. Pattanasattayavong and V. Promarak,New D{\textendash}D{\textendash}$\uppi${\textendash}A type organic dyes having carbazol-N-yl phenothiazine moiety as a donor (D{\textendash}D) unit for efficient dye-sensitized solar cells: experimental and theoretical studies,{RSC} Adv.,6,10.1039/c6ra06220b,38481--38493,44,,01/01/2016,Muenmart_2016,,,CCCCCCCCN1c2ccc(cc2Sc2c1ccc(c2)n1c2ccc(cc2c2c1ccc(c2)C(C)(C)C)C(C)(C)C)c1ccc(cc1)/C=C(/C(=O)O)\C#N,"phenothiazine, carbazole",426,,dichloromethane
670,12.87,0.68,5.86,"0.03 M I2 , 0.05 M LiI, 0.6 M tetrapropylammonium iodide (TPAI), and 0.5 M 4-tert-butypyridine (TBP) in a mixed solvent of acetonitrile and valeronitrile (85:15 v/v)",0.25,-,-,TiO2 film (9 um + 5 um scattering layer),-,24 hours,AM 1.5G 100 mW/cm2,-,D. Muenmart and N. Prachumrak and R. Tarsang and S. Namungruk and S. Jungsuttiwong and T. Sudyoadsuk and P. Pattanasattayavong and V. Promarak,New D{\textendash}D{\textendash}$\uppi${\textendash}A type organic dyes having carbazol-N-yl phenothiazine moiety as a donor (D{\textendash}D) unit for efficient dye-sensitized solar cells: experimental and theoretical studies,{RSC} Adv.,6,10.1039/c6ra06220b,38481--38493,44,,01/01/2016,Muenmart_2016,,,CCCCCCCCN1c2ccc(cc2Sc2c1ccc(c2)n1c2ccc(cc2c2c1ccc(c2)C(C)(C)C)C(C)(C)C)c1ccc(s1)c1ccc(s1)c1ccc(cc1)/C=C(/C(=O)O)\C#N,"phenothiazine, carbazole",455,,dichloromethane
700,11.92,0.68,5.67,"0.03 M I2 , 0.05 M LiI, 0.6 M tetrapropylammonium iodide (TPAI), and 0.5 M 4-tert-butypyridine (TBP) in a mixed solvent of acetonitrile and valeronitrile (85:15 v/v)",0.25,-,-,TiO2 film (9 um + 5 um scattering layer),-,24 hours,AM 1.5G 100 mW/cm2,-,D. Muenmart and N. Prachumrak and R. Tarsang and S. Namungruk and S. Jungsuttiwong and T. Sudyoadsuk and P. Pattanasattayavong and V. Promarak,New D{\textendash}D{\textendash}$\uppi${\textendash}A type organic dyes having carbazol-N-yl phenothiazine moiety as a donor (D{\textendash}D) unit for efficient dye-sensitized solar cells: experimental and theoretical studies,{RSC} Adv.,6,10.1039/c6ra06220b,38481--38493,44,,01/01/2016,Muenmart_2016,,,CCCCCCCCN1c2ccc(cc2Sc2c1ccc(c2)n1c2ccc(cc2c2c1ccc(c2)C(C)(C)C)C(C)(C)C)c1ccc(s1)c1ccc(cc1)/C=C(/C(=O)O)\C#N,"phenothiazine, carbazole",432,,dichloromethane
730,10.98,0.68,5.51,"0.03 M I2 , 0.05 M LiI, 0.6 M tetrapropylammonium iodide (TPAI), and 0.5 M 4-tert-butypyridine (TBP) in a mixed solvent of acetonitrile and valeronitrile (85:15 v/v)",0.25,-,-,TiO2 film (9 um + 5 um scattering layer),-,24 hours,AM 1.5G 100 mW/cm2,-,D. Muenmart and N. Prachumrak and R. Tarsang and S. Namungruk and S. Jungsuttiwong and T. Sudyoadsuk and P. Pattanasattayavong and V. Promarak,New D{\textendash}D{\textendash}$\uppi${\textendash}A type organic dyes having carbazol-N-yl phenothiazine moiety as a donor (D{\textendash}D) unit for efficient dye-sensitized solar cells: experimental and theoretical studies,{RSC} Adv.,6,10.1039/c6ra06220b,38481--38493,44,,01/01/2016,Muenmart_2016,,,CCCCCCCCN1c2ccc(cc2Sc2c1ccc(c2)n1c2ccc(cc2c2c1ccc(c2)C(C)(C)C)C(C)(C)C)c1ccc(cc1)/C=C(/C(=O)O)\C#N,"phenothiazine, carbazole",426,,dichloromethane
617,16.27,0.6,6.02,"0.6 M DMPImI, 0.1 M LiI, and 0.05 M I2 in acetonitrile",0.18,-,-,TiO2 film (12 um),-,24 hours,AM 1.5G 100 mW/cm2,-,Shibin Wang and Ruoyu Yang and Jianchun Guo and Geng Li,Phenothiazine organic dyes with the cone-shaped structural: Broad photoresponse and limitations on short-circuit photocurrent density in dye-sensitized solar cells,Synthetic Metals,215,10.1016/j.synthmet.2016.01.025,184--193,,,01/01/2016,Wang_2016,,,CCCCN1c2ccc(cc2Sc2c1cccc2)/C=C(/C(=O)O)\C#N,phenothiazine,,,-
720,12.85,0.68,6.12,"0.6 M DMPImI, 0.1 M LiI, and 0.05 M I2 with 0.5 M TBP in acetonitrile",0.18,-,-,TiO2 film (12 um),-,24 hours,AM 1.5G 100 mW/cm2,-,Shibin Wang and Ruoyu Yang and Jianchun Guo and Geng Li,Phenothiazine organic dyes with the cone-shaped structural: Broad photoresponse and limitations on short-circuit photocurrent density in dye-sensitized solar cells,Synthetic Metals,215,10.1016/j.synthmet.2016.01.025,184--193,,,01/01/2016,Wang_2016,,,CCCCN1c2ccc(cc2Sc2c1cccc2)/C=C(/C(=O)O)\C#N,phenothiazine,,,-
519,10.85,0.54,3.04,"0.6 M DMPImI, 0.1 M LiI, and 0.05 M I2 in acetonitrile",0.18,-,-,TiO2 film (12 um),-,24 hours,AM 1.5G 100 mW/cm2,-,Shibin Wang and Ruoyu Yang and Jianchun Guo and Geng Li,Phenothiazine organic dyes with the cone-shaped structural: Broad photoresponse and limitations on short-circuit photocurrent density in dye-sensitized solar cells,Synthetic Metals,215,10.1016/j.synthmet.2016.01.025,184--193,,,01/01/2016,Wang_2016,,,CCCCCCN1c2ccc(cc2Sc2c1ccc(c2)/C=C(/C(=O)O)\C#N)N(c1ccc2c(c1)c1ccccc1n2CCCCCC)c1ccc2c(c1)scc2,phenothiazine,510,,dichloromethane
452,3.53,0.49,0.78,"0.6 M DMPImI, 0.1 M LiI, and 0.05 M I2 in acetonitrile",0.18,-,-,TiO2 film (12 um),-,24 hours,AM 1.5G 100 mW/cm2,-,Shibin Wang and Ruoyu Yang and Jianchun Guo and Geng Li,Phenothiazine organic dyes with the cone-shaped structural: Broad photoresponse and limitations on short-circuit photocurrent density in dye-sensitized solar cells,Synthetic Metals,215,10.1016/j.synthmet.2016.01.025,184--193,,,01/01/2016,Wang_2016,,,CCCCCCOc1ccc(cc1)N(c1ccc2c(c1)c1ccccc1n2CCCCCC)c1ccc2c(c1)Sc1c(N2CCCCCC)ccc(c1)/C=C(/C(=O)O)\C#N,phenothiazine,506,,dichloromethane
640,7.5,0.65,3.12,"0.6 M DMPImI, 0.1 M LiI, and 0.05 M I2 with 0.5 M TBP in acetonitrile",0.18,-,-,TiO2 film (12 um),-,24 hours,AM 1.5G 100 mW/cm2,-,Shibin Wang and Ruoyu Yang and Jianchun Guo and Geng Li,Phenothiazine organic dyes with the cone-shaped structural: Broad photoresponse and limitations on short-circuit photocurrent density in dye-sensitized solar cells,Synthetic Metals,215,10.1016/j.synthmet.2016.01.025,184--193,,,01/01/2016,Wang_2016,,,CCCCCCN1c2ccc(cc2Sc2c1ccc(c2)/C=C(/C(=O)O)\C#N)N(c1ccc2c(c1)c1ccccc1n2CCCCCC)c1ccc2c(c1)scc2,phenothiazine,510,,dichloromethane
492,6.05,0.49,1.46,"0.6 M DMPImI, 0.1 M LiI, and 0.05 M I2 in acetonitrile",0.18,-,-,TiO2 film (12 um),-,24 hours,AM 1.5G 100 mW/cm2,-,Shibin Wang and Ruoyu Yang and Jianchun Guo and Geng Li,Phenothiazine organic dyes with the cone-shaped structural: Broad photoresponse and limitations on short-circuit photocurrent density in dye-sensitized solar cells,Synthetic Metals,215,10.1016/j.synthmet.2016.01.025,184--193,,,01/01/2016,Wang_2016,,,CCCCCCN1c2ccc(cc2Sc2c1ccc(c2)/C=C(/C(=O)O)\C#N)N(c1ccc2c(c1)c1ccccc1n2CCCCCC)c1ccc2c(c1)c1ccccc1n2CCCCCC,phenothiazine,512,,dichloromethane
705,12.6,0.63,5.6,"0.3 M DMPII, 0.1 M LiI, 0.05 M I2 and 0.5 M 4-tert-butylpyridine in acetonitrile",0.196,-,-,TiO2 film (10 um transparent + 4 um scattering layer),175 nmol/cm2,12 hours,"AM 1.5G, 100 mW/cm2",-,Feng Li and Yi-Zhou Zhu and Shao-Chun Zhang and Huan-Huan Gao and Bin Pan and Jian-Yu Zheng,"Pyrrolo[3,2,1-kl]phenothiazine-based D-$\uppi$-A type organic dyes for efficient dye-sensitized solar cells",Dyes and Pigments,139,10.1016/j.dyepig.2016.12.025,292--299,,,01/01/2017,Li_2017,,,CCCCCCOc1ccc(cc1)c1cc2c3n1c1ccccc1sc3cc(c2)c1ccc(o1)/C=C(/C(=O)O)\C#N,phenothiazine,418,,dichloromethane
736,13.38,0.65,6.42,"0.3 M DMPII, 0.1 M LiI, 0.05 M I2 and 0.5 M 4-tert-butylpyridine in acetonitrile",0.196,-,-,TiO2 film (10 um transparent + 4 um scattering layer),158 nmol/cm2,12 hours,"AM 1.5G, 100 mW/cm2",-,Feng Li and Yi-Zhou Zhu and Shao-Chun Zhang and Huan-Huan Gao and Bin Pan and Jian-Yu Zheng,"Pyrrolo[3,2,1-kl]phenothiazine-based D-$\uppi$-A type organic dyes for efficient dye-sensitized solar cells",Dyes and Pigments,139,10.1016/j.dyepig.2016.12.025,292--299,,,01/01/2017,Li_2017,,,CCCCCCOc1ccc(cc1)c1cc2c3n1c1ccccc1sc3cc(c2)c1ccc(s1)/C=C(/C(=O)O)\C#N,phenothiazine,400,,dichloromethane
599,10.47,0.64,4.01,"1-propyl-2,3-dimethylimidazolium iodide (1.2 M), iodine (0.035 M), tert-butylpyridine (0.5 M) and guanidine thiocyanate (0.1 M) in acetonitrile/3-methoxypropionitrile mixture (8:2)",0.16,-,-,TiO2 film (12 um transparent + 4 um scattering layer),-,24 hours,"AM 1.5G, 100 mW/cm2",-,Ankita Saini and K. R. Justin Thomas and Chun-Ting Li and Kuo-Chuan Ho,Organic dyes containing fluorenylidene functionalized phenothiazine donors as sensitizers for dye sensitized solar cells,Journal of Materials Science: Materials in Electronics,27,10.1007/s10854-016-5146-5,12392--12404,12,,01/01/2016,Saini_2016,,,N#C/C(=C\c1ccc(s1)c1ccc(s1)c1ccc2c(c1)C(CC)(CC)c1c2ccc(c1)N1c2ccccc2Sc2c1cccc2)/C(=O)O,phenothiazine,465,,dichloromethane
679,7.01,0.7,3.31,"1-propyl-2,3-dimethylimidazolium iodide (1.2 M), iodine (0.035 M), tert-butylpyridine (0.5 M) and guanidine thiocyanate (0.1 M) in acetonitrile/3-methoxypropionitrile mixture (8:2)",0.16,-,-,TiO2 film (12 um transparent + 4 um scattering layer),-,24 hours,"AM 1.5G, 100 mW/cm2",-,Ankita Saini and K. R. Justin Thomas and Chun-Ting Li and Kuo-Chuan Ho,Organic dyes containing fluorenylidene functionalized phenothiazine donors as sensitizers for dye sensitized solar cells,Journal of Materials Science: Materials in Electronics,27,10.1007/s10854-016-5146-5,12392--12404,12,,01/01/2016,Saini_2016,,,CCCCC1(CCCC)c2cc(ccc2c2c1cc(cc2)c1ccc(s1)/C=C(/C(=O)O)\C#N)N1c2ccccc2Sc2c1ccc(c2)C=C1c2ccccc2c2c1cccc2,phenothiazine,427,,dichloromethane
739,15.69,0.69,7.94,"0.1 M LiI, 0.05 M I2, 0.6 M 1-methyl-3-propyl-imidazolium iodide (PMII), and 0.5 M 4-tert-butylpyridine (TBP) in a mixture of acetonitrile and valeronitrile (volume ratio of 85:15)",0.12,-,-,TiO2 film (12 um transparent + 5 um scattering layer),-,10 hours,"AM 1.5G, 100 mW/cm2",-,Tiantian Wei and Xi Sun and Xin Li and Hans {\AA}gren and Yongshu Xie,Systematic Investigations on the Roles of the Electron Acceptor and Neighboring Ethynylene Moiety in Porphyrins for Dye-Sensitized Solar Cells,{ACS} Applied Materials {\&} Interfaces,7,10.1021/acsami.5b06610,21956--21965,39,,01/01/2015,Wei_2015,,,CCCCCCOc1ccc(cc1)c1ccc2c(c1)Sc1c(N2CCCCCC)ccc(c1)c1ccc(cc1)c1n(CCCCCC)c(=O)c2c1c(=O)n(c2c1ccc(cc1)C#Cc1sc(c(c1)CCCCCC)/C=C(/C(=O)O)\C#N)CCCCCC,phenothiazine,,,-
487,3.6,0.7,1.23,"0.6 M 1,2-dimethyl-3-propylimidazolium iodide (DMPImI), 0.1 M LiI and 0.05 M I2 in acetonitrile",0.25,-,-,TiO2 film (12 um),-,12 hours,AM 1.5G 100 mW/cm2,-,Mao Mao and Xiao-Lin Zhang and Xia-Qin Fang and Gua-Hua Wu and Yong Ding and Xiu-Lin Liu and Song-Yuan Dai and Qin-Hua Song,"2,6-Conjugated Bodipy sensitizers for high-performance dye-sensitized solar cells",Organic Electronics,15,10.1016/j.orgel.2014.05.024,2079--2090,9,,01/01/2014,Mao_2014,,,CCCCCC1c2c(C)c(c(n2[B-]([N+]2=C(C(=C(C12)C)c1ccc2c(c1)Sc1c(N2CCC)cccc1)C)(F)F)C)c1ccc(o1)C=C1SC(=S)N(C1=O)CC(=O)O,phenothiazine,556,,chloroform
590,13.64,0.66,5.31,"0.6 M 1,2-dimethyl-3-propylimidazolium iodide (DMPImI), 0.1 M LiI and 0.05 M I2 in acetonitrile",0.25,-,-,TiO2 film (12 um),-,12 hours,AM 1.5G 100 mW/cm2,-,Mao Mao and Xiao-Lin Zhang and Xia-Qin Fang and Gua-Hua Wu and Yong Ding and Xiu-Lin Liu and Song-Yuan Dai and Qin-Hua Song,"2,6-Conjugated Bodipy sensitizers for high-performance dye-sensitized solar cells",Organic Electronics,15,10.1016/j.orgel.2014.05.024,2079--2090,9,,01/01/2014,Mao_2014,,,CCCCCC1c2c(C)c(c(n2[B-]([N+]2=C(C(=C(C12)C)c1ccc2c(c1)Sc1c(N2CCC)cccc1)C)(F)F)C)c1ccc(o1)/C=C(\C(=O)O)/C#N,phenothiazine,553,,chloroform
451,7.3,0.69,2.26,"0.6 M 1,2-dimethyl-3-propylimidazolium iodide (DMPImI), 0.1 M LiI and 0.05 M I2 in acetonitrile",0.25,-,-,TiO2 film (12 um),-,12 hours,AM 1.5G 100 mW/cm2,-,Mao Mao and Xiao-Lin Zhang and Xia-Qin Fang and Gua-Hua Wu and Yong Ding and Xiu-Lin Liu and Song-Yuan Dai and Qin-Hua Song,"2,6-Conjugated Bodipy sensitizers for high-performance dye-sensitized solar cells",Organic Electronics,15,10.1016/j.orgel.2014.05.024,2079--2090,9,,01/01/2014,Mao_2014,,,CCCCCC1c2c(C)c(c(n2[B-]([N+]2=C(C(=C(C12)C)c1ccc2c(c1)Sc1c(N2CCC)cccc1)C)(F)F)C)c1ccc(s1)C=C1SC(=S)N(C1=O)CC(=O)O,phenothiazine,541,,chloroform
580,11.85,0.67,4.61,"0.6 M 1,2-dimethyl-3-propylimidazolium iodide (DMPImI), 0.1 M LiI and 0.05 M I2 in acetonitrile",0.25,-,-,TiO2 film (12 um),-,12 hours,AM 1.5G 100 mW/cm2,-,Mao Mao and Xiao-Lin Zhang and Xia-Qin Fang and Gua-Hua Wu and Yong Ding and Xiu-Lin Liu and Song-Yuan Dai and Qin-Hua Song,"2,6-Conjugated Bodipy sensitizers for high-performance dye-sensitized solar cells",Organic Electronics,15,10.1016/j.orgel.2014.05.024,2079--2090,9,,01/01/2014,Mao_2014,,,CCCCCC1c2c(C)c(c(n2[B-]([N+]2=C(C(=C(C12)C)c1ccc2c(c1)Sc1c(N2CCC)cccc1)C)(F)F)C)c1ccc(s1)/C=C(\C(=O)O)/C#N,phenothiazine,536,,chloroform
634.7,11.6,0.7011,5.2,"3-propyl-1-methyl-imidazolium iodide (PMII, 0.7 M), lithium iodide (LiI, 0.2 M), iodine (I2 , 0.05 M), and t-butylpyridine (TBP, 0.5 M) in acetonitrile/valeronitrile (85:15)",0.413,-,-,TiO2 film,-,3 hours,AM 1.5G 100 mW/cm2,-,Yu Seok Yang and Hyung Do Kim and Jang-Hyun Ryu and Kyung Kon Kim and Sung Soo Park and Kwang-Soon Ahn and Jae Hong Kim,Effects of anchoring groups in multi-anchoring organic dyes with thiophene bridge for dye-sensitized solar cells,Synthetic Metals,161,10.1016/j.synthmet.2011.02.012,850--855,09-Oct,,01/01/2011,Yang_2011,,,CCCCCCN1c2ccc(cc2Sc2c1ccc(c2)c1ccc(s1)/C=C(/C(=O)O)\C#N)c1ccc(s1)/C=C(/C(=O)O)\C#N,phenothiazine,482,,DMF
738.1,10.2,0.6881,5.2,"3-propyl-1-methyl-imidazolium iodide (PMII, 0.7 M), lithium iodide (LiI, 0.2 M), iodine (I2 , 0.05 M), and t-butylpyridine (TBP, 0.5 M) in acetonitrile/valeronitrile (85:15)",0.408,-,-,TiO2 film,-,3 hours,AM 1.5G 100 mW/cm2,-,Yu Seok Yang and Hyung Do Kim and Jang-Hyun Ryu and Kyung Kon Kim and Sung Soo Park and Kwang-Soon Ahn and Jae Hong Kim,Effects of anchoring groups in multi-anchoring organic dyes with thiophene bridge for dye-sensitized solar cells,Synthetic Metals,161,10.1016/j.synthmet.2011.02.012,850--855,09-Oct,,01/01/2011,Yang_2011,,,CCCCCCN1c2ccc(cc2Sc2c1cccc2)c1ccc(s1)/C=C(/C(=O)O)\C#N,phenothiazine,416,,DMF
580,3.72,0.66,1.43,"0.6 M DMPII, 0.5 M LiI, 0.05 M I2, 0.5 M TBP in an acetonitrrile",-,-,-,TiO2 14 um thick,-,-,"AM 1.5G, 100 mW/cm2",-,Kang Deuk Seo and Ban Seok You and In Taek Choi and Myung Jong Ju and Mi You and Hong Seok Kang and Hwan Kyu Kim,Dye-Sensitized Solar Cells based on Organic Dual-Channel Anchorable Dyes with Well-Defined Core Bridge Structures,ChemSusChem,6,10.1002/cssc.201300365,2069--2073,11,,01/01/2013,Seo_2013,,,CCCCCCN1c2ccc(cc2Sc2c1ccc(c2)N(c1ccc(cc1)c1ccc(s1)c1ccc(s1)/C=C(/C(=O)O)\C#N)c1ccc(cc1)OCCCCCC)N(c1ccc(cc1)c1ccc(s1)c1ccc(s1)/C=C(/C(=O)O)\C#N)c1ccc(cc1)OCCCCCC,phenothiazine,490,656,THF
590,4.28,0.67,1.7,"0.6 M DMPII, 0.5 M LiI, 0.05 M I2, 0.5 M TBP in an acetonitrrile",-,40 mM DCA,-,TiO2 14 um thick,-,-,"AM 1.5G, 100 mW/cm2",-,Kang Deuk Seo and Ban Seok You and In Taek Choi and Myung Jong Ju and Mi You and Hong Seok Kang and Hwan Kyu Kim,Dye-Sensitized Solar Cells based on Organic Dual-Channel Anchorable Dyes with Well-Defined Core Bridge Structures,ChemSusChem,6,10.1002/cssc.201300365,2069--2073,11,,01/01/2013,Seo_2013,,,CCCCCCN1c2ccc(cc2Sc2c1ccc(c2)N(c1ccc(cc1)c1ccc(s1)c1ccc(s1)/C=C(/C(=O)O)\C#N)c1ccc(cc1)OCCCCCC)N(c1ccc(cc1)c1ccc(s1)c1ccc(s1)/C=C(/C(=O)O)\C#N)c1ccc(cc1)OCCCCCC,phenothiazine,490,656,THF
660,5.72,0.65,2.44,"0.6 M DMPII, 0.5 M LiI, 0.05 M I2, 0.5 M TBP in an acetonitrrile",-,1 mM HC-A1,-,TiO2 14 um thick,-,-,"AM 1.5G, 100 mW/cm2",-,Kang Deuk Seo and Ban Seok You and In Taek Choi and Myung Jong Ju and Mi You and Hong Seok Kang and Hwan Kyu Kim,Dye-Sensitized Solar Cells based on Organic Dual-Channel Anchorable Dyes with Well-Defined Core Bridge Structures,ChemSusChem,6,10.1002/cssc.201300365,2069--2073,11,,01/01/2013,Seo_2013,,,CCCCCCN1c2ccc(cc2Sc2c1ccc(c2)N(c1ccc(cc1)c1ccc(s1)c1ccc(s1)/C=C(/C(=O)O)\C#N)c1ccc(cc1)OCCCCCC)N(c1ccc(cc1)c1ccc(s1)c1ccc(s1)/C=C(/C(=O)O)\C#N)c1ccc(cc1)OCCCCCC,phenothiazine,490,656,THF
796,12.49,0.748,7.44,"0.6 M 1,2-dimethyl-3-propylimidazolium iodide (DMPII), 0.1 M LiI and 0.05 M I2 in acetonitrile and 4-tert-butylpyridine (volume ratio, 1:1)",-,-,-,TiO2 film (12 um transparent + 6 um scattering layer),-,18 hours,"AM 1.5G, 100 mW/cm2",-,Chi-Ho Siu and Lawrence Tien Lin Lee and Po-Yu Ho and Cheuk-Lam Ho and Tao Chen and Songwut Suramitr and Supa Hannongbua and Zhiyuan Xie and Mingdeng Wei and Wai-Yeung Wong,Bis(phenothiazyl-ethynylene)-Based Organic Dyes Containing Di-Anchoring Groups with Efficiency Comparable to N719 for Dye-Sensitized Solar Cells,Chemistry - An Asian Journal,12,10.1002/asia.201601427,332--340,3,,01/01/2016,Siu_2016,,,CCCCCCN1c2ccc(cc2Sc2c1ccc(c2)/C=C(\C(=O)O)/C#N)C#Cc1ccc(cc1)C#Cc1ccc2c(c1)Sc1c(N2CCCCCC)ccc(c1)/C=C(\C(=O)O)/C#N,phenothiazine,448,,THF
797,11.78,0.707,6.64,"0.6 M 1,2-dimethyl-3-propylimidazolium iodide (DMPII), 0.1 M LiI and 0.05 M I2 in acetonitrile and 4-tert-butylpyridine (volume ratio, 1:1)",-,-,-,TiO2 film (12 um transparent + 6 um scattering layer),-,18 hours,"AM 1.5G, 100 mW/cm2",-,Chi-Ho Siu and Lawrence Tien Lin Lee and Po-Yu Ho and Cheuk-Lam Ho and Tao Chen and Songwut Suramitr and Supa Hannongbua and Zhiyuan Xie and Mingdeng Wei and Wai-Yeung Wong,Bis(phenothiazyl-ethynylene)-Based Organic Dyes Containing Di-Anchoring Groups with Efficiency Comparable to N719 for Dye-Sensitized Solar Cells,Chemistry - An Asian Journal,12,10.1002/asia.201601427,332--340,3,,01/01/2016,Siu_2016,,,CCCCn1c2cc(C#Cc3ccc4c(c3)Sc3c(N4CCCCCC)ccc(c3)/C=C(\C(=O)O)/C#N)ccc2c2c1cc(C#Cc1ccc3c(c1)Sc1c(N3CCCCCC)ccc(c1)/C=C(\C(=O)O)/C#N)cc2,phenothiazine,413,,THF
814,11.38,0.726,6.72,"0.6 M 1,2-dimethyl-3-propylimidazolium iodide (DMPII), 0.1 M LiI and 0.05 M I2 in acetonitrile and 4-tert-butylpyridine (volume ratio, 1:1)",-,-,-,TiO2 film (12 um transparent + 6 um scattering layer),-,18 hours,"AM 1.5G, 100 mW/cm2",-,Chi-Ho Siu and Lawrence Tien Lin Lee and Po-Yu Ho and Cheuk-Lam Ho and Tao Chen and Songwut Suramitr and Supa Hannongbua and Zhiyuan Xie and Mingdeng Wei and Wai-Yeung Wong,Bis(phenothiazyl-ethynylene)-Based Organic Dyes Containing Di-Anchoring Groups with Efficiency Comparable to N719 for Dye-Sensitized Solar Cells,Chemistry - An Asian Journal,12,10.1002/asia.201601427,332--340,3,,01/01/2016,Siu_2016,,,CCCCC1(CCCC)c2cc(ccc2c2c1cc(cc2)C#Cc1ccc2c(c1)Sc1c(N2CCCCCC)ccc(c1)/C=C(\C(=O)O)/C#N)C#Cc1ccc2c(c1)Sc1c(N2CCCCCC)ccc(c1)/C=C(\C(=O)O)/C#N,phenothiazine,449,,THF
764,10.9,0.728,6.06,"0.6 M 1,2-dimethyl-3-propylimidazolium iodide (DMPII), 0.1 M LiI and 0.05 M I2 in acetonitrile and 4-tert-butylpyridine (volume ratio, 1:1)",-,-,-,TiO2 film (12 um transparent + 6 um scattering layer),-,18 hours,"AM 1.5G, 100 mW/cm2",-,Chi-Ho Siu and Lawrence Tien Lin Lee and Po-Yu Ho and Cheuk-Lam Ho and Tao Chen and Songwut Suramitr and Supa Hannongbua and Zhiyuan Xie and Mingdeng Wei and Wai-Yeung Wong,Bis(phenothiazyl-ethynylene)-Based Organic Dyes Containing Di-Anchoring Groups with Efficiency Comparable to N719 for Dye-Sensitized Solar Cells,Chemistry - An Asian Journal,12,10.1002/asia.201601427,332--340,3,,01/01/2016,Siu_2016,,,CCCCCCN1c2ccc(cc2Sc2c1ccc(c2)/C=C(\C(=O)O)/C#N)C#Cc1ccc(cc1)c1ccc(cc1)C#Cc1ccc2c(c1)Sc1c(N2CCCCCC)ccc(c1)/C=C(\C(=O)O)/C#N,phenothiazine,449,,THF
670,6.575,0.7,3.14,"1-butyl-3-methylimidazolium iodide (0.7 M), lithium iodide (LiI, 0.2 M), iodine (I2, 0.05 M), and t-butylpyridine (TBP, 0.5 M) in acetonitrile/valeronitrile (85:15, v/v)",-,-,-,TiO2 film,36700 nmol/cm2,24 hours,"AM 1.5G, 100 mW/cm2",-,Yong Hui Lee and Ramesh Kumar Chitumalla and Bo Youn Jang and Joonkyung Jang and Suresh Thogiti and Jae Hong Kim,"Alkyl chain length dependence of the charge-transfer, recombination and electron diffusion length on the photovoltaic performance in double donor-acceptor-based organic dyes for dye sensitized solar cells",Dyes and Pigments,133,10.1016/j.dyepig.2016.05.035,161--172,,,01/01/2016,Lee_2016,,,N#C/C(=C\c1ccc2c(c1)Sc1c(N2CCCCN2c3ccccc3Sc3c2ccc(c3)/C=C(/C(=O)O)\C#N)cccc1)/C(=O)O,Phenothiazine,433,589,THF
695,8.817,0.68,4.03,"1-butyl-3-methylimidazolium iodide (0.7 M), lithium iodide (LiI, 0.2 M), iodine (I2, 0.05 M), and t-butylpyridine (TBP, 0.5 M) in acetonitrile/valeronitrile (85:15, v/v)",-,-,-,TiO2 film,23500 nmol/cm2,24 hours,"AM 1.5G, 100 mW/cm2",-,Yong Hui Lee and Ramesh Kumar Chitumalla and Bo Youn Jang and Joonkyung Jang and Suresh Thogiti and Jae Hong Kim,"Alkyl chain length dependence of the charge-transfer, recombination and electron diffusion length on the photovoltaic performance in double donor-acceptor-based organic dyes for dye sensitized solar cells",Dyes and Pigments,133,10.1016/j.dyepig.2016.05.035,161--172,,,01/01/2016,Lee_2016,,,N#C/C(=C\c1ccc2c(c1)Sc1c(N2CCCCCCCCCCN2c3ccccc3Sc3c2ccc(c3)/C=C(/C(=O)O)\C#N)cccc1)/C(=O)O,phenothiazine,402,,DMF
705,8.754,0.68,4.02,"1-butyl-3-methylimidazolium iodide (0.7 M), lithium iodide (LiI, 0.2 M), iodine (I2, 0.05 M), and t-butylpyridine (TBP, 0.5 M) in acetonitrile/valeronitrile (85:15, v/v)",-,-,-,TiO2 film,22100 nmol/cm2,24 hours,"AM 1.5G, 100 mW/cm2",-,Yong Hui Lee and Ramesh Kumar Chitumalla and Bo Youn Jang and Joonkyung Jang and Suresh Thogiti and Jae Hong Kim,"Alkyl chain length dependence of the charge-transfer, recombination and electron diffusion length on the photovoltaic performance in double donor-acceptor-based organic dyes for dye sensitized solar cells",Dyes and Pigments,133,10.1016/j.dyepig.2016.05.035,161--172,,,01/01/2016,Lee_2016,,,CCCCCCN1c2ccc(cc2Sc2c1cccc2)C=C(C(=O)O)C#N,phenothiazine,453,,dichloromethane
675,5.76,0.6853,2.66,"1-butyl-3-methylimidazolium iodide (0.7 M), 4 lithium iodide (LiI, 0.2 M), iodine (I2, 0.05 M), and t-butylpyridine (TBP, 0.5 M) in acetonitrile/valeronitrile (85:15, v/v)",-,-,-,TiO2 film,-,24 hours,"AM 1.5G, 100 mW/cm2",-,Nguyen Thi Hai and Le Quoc Bao and Suresh Thogiti and Rajesh Cheruku and Kwang-Soon Ahn and Jae Hong Kim,Investigation of the Effect of Different Anchoring Groups in Phenothiazine-Triphenylamine-Based Di-Anchoring Dyes for Dye-Sensitized Solar Cells,Journal of Nanoscience and Nanotechnology,17,10.1166/jnn.2017.14076,3181--3187,5,,01/01/2017,Hai_2017,,,N#C/C(=C\c1ccc(cc1)N(c1ccc(cc1)/C=C(/C(=O)O)\C#N)c1ccc(cc1)N1c2ccccc2Sc2c1cccc2)/C(=O)O,phenothiazine,405,,DMF
558,2.73,0.7346,1.12,"1-butyl-3-methylimidazolium iodide (0.7 M), 4 lithium iodide (LiI, 0.2 M), iodine (I2, 0.05 M), and t-butylpyridine (TBP, 0.5 M) in acetonitrile/valeronitrile (85:15, v/v)",-,-,-,TiO2 film,-,24 hours,"AM 1.5G, 100 mW/cm2",-,Nguyen Thi Hai and Le Quoc Bao and Suresh Thogiti and Rajesh Cheruku and Kwang-Soon Ahn and Jae Hong Kim,Investigation of the Effect of Different Anchoring Groups in Phenothiazine-Triphenylamine-Based Di-Anchoring Dyes for Dye-Sensitized Solar Cells,Journal of Nanoscience and Nanotechnology,17,10.1166/jnn.2017.14076,3181--3187,5,,01/01/2017,Hai_2017,,,OC(=O)CN1C(=S)S/C(=C\c2ccc(cc2)N(c2ccc(cc2)N2c3ccccc3Sc3c2cccc3)c2ccc(cc2)/C=C/2\SC(=S)N(C2=O)CC(=O)O)/C1=O,phenothiazine,476,,DMF
780,15.42,0.68,8.5,"0.6 M 1-propyl-2,3-dimethyl-imidazolium iodide, 0.05 (M) LiI, 0.05 (M) I2, and 0.5 (M) 4-tertbutylpyridine in acetonitrile/valeronitrile solution (v/v 1:1)",0.2,-,-,TiO2 film,-,15 hours,AM 1.5G,-,Satyawan Nagane and Amol Ichake and Ishita Agrawal and Aditya Sadhanala and Richard H. Friend and Satishchandra Ogale and Prakash P. Wadgaonkar,Phenothiazine-Based D-A-$\uppi$-A Dyes for Highly Efficient Dye-Sensitized Solar Cells: Effect of Internal Acceptor and Non-Conjugated $\uppi$-Spacer on Device Performance,ChemPlusChem,82,10.1002/cplu.201600492,280--286,2,,01/01/2016,Nagane_2016,,,CCCCCCCCCCCCN1c2ccc(cc2Sc2c1cccc2)c1ccc(c2c1nsn2)c1ccc2c(c1)Sc1c(N2CCCCCCCCCCCC)ccc(c1)/C=C(/C(=O)O)\C#N,phenothiazine,486,580,ethanol
