Repository: PaulC61/Cheminformatics

# Cheminformatics
Repository for:
Cheminformatics Masters students of University of Strasbourg 2020 - 2022
+ My own projects related to the course

File: InternshipM2_BIU/rawDSSCDBdata.csv (part 10 of 77)
VOC,JSC,FF,PCE,Electrolyte,Active area,Co-adsorbent,Co-sensitizer,Semiconductor,Dye loading,Exposure time,Solar simulator,Performance comment,Article author,Article title,Article journal,Article volume,Article DOI,Article pages,Article issue nr,Article EID,Article year,Article year,Article electronic id,Article keywords,Molecule SMILE,Molecule keywords,Molecule spectrum absorption maxima,Molecule spectrum emission maxima,Molecule spectrum solvent
700,9.95,0.64,4.4,"0.0383 g of P25 TiO2 powder, 0.1 g of LiI, 0.019 g of I2, 0.264 g of poly(ethylene oxide) (PEO) and 44L of 4-tert-butyl-pyridine (TBP) in 1:1 accetonitrile/propylene carbonate",-,20 mM diphenyphosphinic acid,-,TiO2 film,4.3e-8 mol/cm2,-,AM 1.5G 100mW/cm2,polymer gel elctrolyte,J.A. Mikroyannidis and P. Suresh and M.S. Roy and G.D. Sharma,New photosensitizer with phenylenebisthiophene central unit and cyanovinylene 4-nitrophenyl terminal units for dye-sensitized solar cells,Electrochimica Acta,56,10.1016/j.electacta.2011.04.011,5616--5623,16,,01/01/2011,Mikroyannidis_2011,,,N#CC(=Cc1ccc(s1)c1cc(C(=O)O)c(cc1C(=O)O)c1ccc(s1)/C=C(/c1ccc(cc1)[N+](=O)[O-])\C#N)c1ccc(cc1)[N+](=O)[O-],phenylenebisthiophene,636,,THF
706,7.12,0.5463,2.74,"0.6 M 1-butyl-3-methylimidazolium iodide (BMII), 30 mM I2, 50 mM LiI, 0.5 M tert-butylpyridine and 0.1 M guanidiniumthiocyanate (GuNCS) in a mixed acetonitrile and valeronitrile (85:15, V/V)",-,-,-,TiO2 film,8300 nmol/cm2,18 hours,"AM 1.5G, 100 mW/cm2",-,Shu-Guang Chen and Hai-Lang Jia and Xue-Hai Ju and He-Gen Zheng,The impact of adjusting auxiliary donors on the performance of dye-sensitized solar cells based on phenothiazine D-D-$\uppi$-A sensitizers,Dyes and Pigments,146,10.1016/j.dyepig.2017.06.068,127--135,,,01/01/2017,Chen_2017,,,CCC(CCCCN1c2ccc(cc2Sc2c1ccc(c2)c1ccc(c2c1nc(c1ccccc1)c(n2)c1ccccc1)C1=CC=C(C1)/C=C(\C(=O)O)/C#N)c1ccc(cc1)c1ccc2c(c1)ccc(c2c1c(OCCCCC(CC)CC)ccc2c1cccc2)OCCCCC(CC)CC)CC,phenothiazine,472,,THF
734,12.06,0.6006,5.32,"0.6 M 1-butyl-3-methylimidazolium iodide (BMII), 30 mM I2, 50 mM LiI, 0.5 M tert-butylpyridine and 0.1 M guanidiniumthiocyanate (GuNCS) in a mixed acetonitrile and valeronitrile (85:15, V/V)",-,-,-,TiO2 film,5600 nmol/cm2,18 hours,"AM 1.5G, 100 mW/cm2",-,Shu-Guang Chen and Hai-Lang Jia and Xue-Hai Ju and He-Gen Zheng,The impact of adjusting auxiliary donors on the performance of dye-sensitized solar cells based on phenothiazine D-D-$\uppi$-A sensitizers,Dyes and Pigments,146,10.1016/j.dyepig.2017.06.068,127--135,,,01/01/2017,Chen_2017,,,CCC(CCCCN1c2ccc(cc2Sc2c1ccc(c2)c1ccc(c2c1nc(c1ccccc1)c(n2)c1ccccc1)C1=CC=C(C1)/C=C(\C(=O)O)/C#N)c1ccc(cc1)c1ccc2c(c1)ccc(c2)OCCCCC(CC)CC)CC,phenothiazine,466,,THF
730,12.63,0.6175,5.64,"0.6 M 1-butyl-3-methylimidazolium iodide (BMII), 30 mM I2, 50 mM LiI, 0.5 M tert-butylpyridine and 0.1 M guanidiniumthiocyanate (GuNCS) in a mixed acetonitrile and valeronitrile (85:15, V/V)",-,-,-,TiO2 film,7600 nmol/cm2,18 hours,"AM 1.5G, 100 mW/cm2",-,Shu-Guang Chen and Hai-Lang Jia and Xue-Hai Ju and He-Gen Zheng,The impact of adjusting auxiliary donors on the performance of dye-sensitized solar cells based on phenothiazine D-D-$\uppi$-A sensitizers,Dyes and Pigments,146,10.1016/j.dyepig.2017.06.068,127--135,,,01/01/2017,Chen_2017,,,CCC(CCCCN1c2ccc(cc2Sc2c1ccc(c2)c1ccc(c2c1nc(c1ccccc1)c(n2)c1ccccc1)C1=CC=C(C1)/C=C(\C(=O)O)/C#N)c1ccc(cc1)OCCCCC(CC)CC)CC,phenothiazine,471,,THF
745,13.11,0.66,6.17,"0.1 M LiI, 0.05 M I2, 0.6 M DMPII, 0.5 M TBP in ACN and MPN solvent mixture (1:1 v/v)",0.16,-,-,TiO2 film (13 um transparent + 5 um scattering layer),-,-,"AM 1.5G, 100 mW/cm2",-,Kesavan Stalindurai and Ayyanar Karuppasamy and Jia-De Peng and Kuo-Chuan Ho and Chennan Ramalingan,Azafluorene Ornamented Thiazine Based Novel Fused Heterocyclic Organic Dyes for Competent Molecular Photovoltaics,Electrochimica Acta,246,10.1016/j.electacta.2017.06.151,1052--1064,,,01/01/2017,Stalindurai_2017,,,CCCCCCN1c2ccc(cc2Sc2c1ccc(c2)/C=C(\C(=O)O)/C#N)n1c2ccc(cc2c2c1ccc(c2)n1c2ccc(cc2c2c1ccc(c2)C(C)(C)C)C(C)(C)C)n1c2ccc(cc2c2c1ccc(c2)C(C)(C)C)C(C)(C)C,"phenothiazine,carbazole",417,,dichloromethane
739,14.68,0.68,7.11,"0.1 M LiI, 0.05 M I2, 0.6 M DMPII, 0.5 M TBP in ACN and MPN solvent mixture (1:1 v/v)",0.16,-,-,TiO2 film (13 um transparent + 5 um scattering layer),-,-,"AM 1.5G, 100 mW/cm2",-,Kesavan Stalindurai and Ayyanar Karuppasamy and Jia-De Peng and Kuo-Chuan Ho and Chennan Ramalingan,Azafluorene Ornamented Thiazine Based Novel Fused Heterocyclic Organic Dyes for Competent Molecular Photovoltaics,Electrochimica Acta,246,10.1016/j.electacta.2017.06.151,1052--1064,,,01/01/2017,Stalindurai_2017,,,CCCCN1c2ccc(cc2Sc2c1ccc(c2)/C=C(\C(=O)O)/C#N)n1c2ccc(cc2c2c1ccc(c2)n1c2ccc(cc2c2c1ccc(c2)C(C)(C)C)C(C)(C)C)n1c2ccc(cc2c2c1ccc(c2)C(C)(C)C)C(C)(C)C,"phenothiazine,carbazole",448,,dichloromethane
745,16.92,0.67,7.97,"0.1 M LiI, 0.05 M I2, 0.6 M DMPII, 0.5 M TBP in ACN and MPN solvent mixture (1:1 v/v)",0.16,-,-,TiO2 film (13 um transparent + 5 um scattering layer),-,-,"AM 1.5G, 100 mW/cm2",-,Kesavan Stalindurai and Ayyanar Karuppasamy and Jia-De Peng and Kuo-Chuan Ho and Chennan Ramalingan,Azafluorene Ornamented Thiazine Based Novel Fused Heterocyclic Organic Dyes for Competent Molecular Photovoltaics,Electrochimica Acta,246,10.1016/j.electacta.2017.06.151,1052--1064,,,01/01/2017,Stalindurai_2017,,,CCCCCCN1c2ccc(cc2Sc2c1ccc(c2)/C=C(\C(=O)O)/C#N)n1c2ccc(cc2c2c1ccc(c2)C(C)(C)C)C(C)(C)C,"phenothiazine,carbazole",461,,dichloromethane
713,15.99,0.66,7.55,"0.1 M LiI, 0.05 M I2, 0.6 M DMPII, 0.5 M TBP in ACN and MPN solvent mixture (1:1 v/v)",0.16,-,-,TiO2 film (13 um transparent + 5 um scattering layer),-,-,"AM 1.5G, 100 mW/cm2",-,Kesavan Stalindurai and Ayyanar Karuppasamy and Jia-De Peng and Kuo-Chuan Ho and Chennan Ramalingan,Azafluorene Ornamented Thiazine Based Novel Fused Heterocyclic Organic Dyes for Competent Molecular Photovoltaics,Electrochimica Acta,246,10.1016/j.electacta.2017.06.151,1052--1064,,,01/01/2017,Stalindurai_2017,,,CCCCN1c2ccc(cc2Sc2c1ccc(c2)/C=C(\C(=O)O)/C#N)n1c2ccc(cc2c2c1ccc(c2)C(C)(C)C)C(C)(C)C,"phenothiazine,carbazole",456,,dichloromethane
728,13.1,0.72,6.87,"I2 0.05 M, LiI 0.1 M, DMPII 0.6 M, and TBP 0.5 M in acetonitrile",0.12,-,-,TiO2 film (4.8 + 4.2 uM thick),212 nmol/cm2,-,95mW/cm2 AM 1.5G,-,M.G. Murali and Xingzhu Wang and Qing Wang and Suresh Valiyaveettil,New banana shaped A{\textendash}D{\textendash}$\uppi${\textendash}D{\textendash}A type organic dyes containing two anchoring groups for high performance dye-sensitized solar cells,Dyes and Pigments,134,10.1016/j.dyepig.2016.07.017,375--381,,,01/01/2016,Murali_2016,,,CCCCCCCCCCCCN1c2ccc(cc2Sc2c1ccc(c2)/C=C(/C(=O)O)\C#N)c1ccc(c2c1nsn2)c1ccc2c(c1)Sc1c(N2CCCCCCCCCCCC)ccc(c1)/C=C(/C(=O)O)\C#N,phenothiazine,471,592,DMF
720,13.45,0.68,6.59,"0.05 M LiI, 0.1 M I2, 0.6 M DMPImI and TBP in 3-methoxypropionitrile + 5 wt % poly(vinylidenefluoride-co-hexafluoropropylene)",0.16,-,-,TiO2 film (15 uM thick),-,24 hours,AM 1.5G 100 mW/cm2,quasi solid-state electrolyte,Xiaofeng Zhang and Faliang Gou and Dongning Zhao and Jian Shi and Hong Gao and Zhenping Zhu and Huanwang Jing,$\uppi$-Spacer effect in dithiafulvenyl-$\uppi$-phenothiazine dyes for dye-sensitized solar cells,Journal of Power Sources,324,10.1016/j.jpowsour.2016.05.120,484--491,,,01/01/2016,Zhang_2016,,,CCCCCCSC1=C(SCCCCCC)SC(=Cc2ccc(cc2)c2ccc(cc2)c2ccc3c(c2)N(CCCC)c2c(S3)ccc(c2)/C=C(/C(=O)O)\C#N)S1,phenothiazine,382,611,THF
670,10.96,0.69,5.07,"0.05 M LiI, 0.1 M I2, 0.6 M DMPImI and TBP in 3-methoxypropionitrile + 5 wt % poly(vinylidenefluoride-co-hexafluoropropylene)",0.16,-,-,TiO2 film (15 uM thick),-,24 hours,AM 1.5G 100 mW/cm2,quasi solid-state electrolyte,Xiaofeng Zhang and Faliang Gou and Dongning Zhao and Jian Shi and Hong Gao and Zhenping Zhu and Huanwang Jing,$\uppi$-Spacer effect in dithiafulvenyl-$\uppi$-phenothiazine dyes for dye-sensitized solar cells,Journal of Power Sources,324,10.1016/j.jpowsour.2016.05.120,484--491,,,01/01/2016,Zhang_2016,,,CCCCCCOc1cc(ccc1C=C1SC(=C(S1)SCCCCCC)SCCCCCC)c1ccc2c(c1)N(CCCC)c1c(S2)ccc(c1)/C=C(/C(=O)O)\C#N,phenothiazine,387,615,THF
720,11.39,0.69,5.66,"0.05 M LiI, 0.1 M I2, 0.6 M DMPImI and TBP in 3-methoxypropionitrile + 5 wt % poly(vinylidenefluoride-co-hexafluoropropylene)",0.16,-,-,TiO2 film (15 uM thick),-,24 hours,AM 1.5G 100 mW/cm2,quasi solid-state electrolyte,Xiaofeng Zhang and Faliang Gou and Dongning Zhao and Jian Shi and Hong Gao and Zhenping Zhu and Huanwang Jing,$\uppi$-Spacer effect in dithiafulvenyl-$\uppi$-phenothiazine dyes for dye-sensitized solar cells,Journal of Power Sources,324,10.1016/j.jpowsour.2016.05.120,484--491,,,01/01/2016,Zhang_2016,,,CCCCN1c2cc(ccc2Sc2c1cc(cc2)/C=C(/C(=O)O)\C#N)c1ccc(cc1F)C=C1SC(=C(S1)SCCCCCC)SCCCCCC,phenothiazine,383,608,THF
640,9.7,0.68,4.22,"0.05 M LiI, 0.1 M I2, 0.6 M DMPImI and TBP in 3-methoxypropionitrile + 5 wt % poly(vinylidenefluoride-co-hexafluoropropylene)",0.16,-,-,TiO2 film (15 uM thick),-,24 hours,AM 1.5G 100 mW/cm2,quasi solid-state electrolyte,Xiaofeng Zhang and Faliang Gou and Dongning Zhao and Jian Shi and Hong Gao and Zhenping Zhu and Huanwang Jing,$\uppi$-Spacer effect in dithiafulvenyl-$\uppi$-phenothiazine dyes for dye-sensitized solar cells,Journal of Power Sources,324,10.1016/j.jpowsour.2016.05.120,484--491,,,01/01/2016,Zhang_2016,,,CCCCN1c2cc(ccc2Sc2c1cc(cc2)/C=C(/C(=O)O)\C#N)c1ccc(cc1)C=C1SC(=C(S1)SCCCCCC)SCCCCCC,phenothiazine,450,634,THF
780,13.84,0.71,7.66,"0.05 M LiI, 0.1 M I2, 0.6 M DMPImI and TBP in 3-methoxypropionitrile",0.16,-,-,TiO2 film (15 uM thick),-,24 hours,AM 1.5G 100 mW/cm2,-,Xiaofeng Zhang and Faliang Gou and Dongning Zhao and Jian Shi and Hong Gao and Zhenping Zhu and Huanwang Jing,$\uppi$-Spacer effect in dithiafulvenyl-$\uppi$-phenothiazine dyes for dye-sensitized solar cells,Journal of Power Sources,324,10.1016/j.jpowsour.2016.05.120,484--491,,,01/01/2016,Zhang_2016,,,CCCCCCSC1=C(SCCCCCC)SC(=Cc2ccc(cc2)c2ccc(cc2)c2ccc3c(c2)N(CCCC)c2c(S3)ccc(c2)/C=C(/C(=O)O)\C#N)S1,phenothiazine,382,611,THF
720,11.51,0.73,6.05,"0.05 M LiI, 0.1 M I2, 0.6 M DMPImI and TBP in 3-methoxypropionitrile",0.16,-,-,TiO2 film (15 uM thick),-,24 hours,AM 1.5G 100 mW/cm2,-,Xiaofeng Zhang and Faliang Gou and Dongning Zhao and Jian Shi and Hong Gao and Zhenping Zhu and Huanwang Jing,$\uppi$-Spacer effect in dithiafulvenyl-$\uppi$-phenothiazine dyes for dye-sensitized solar cells,Journal of Power Sources,324,10.1016/j.jpowsour.2016.05.120,484--491,,,01/01/2016,Zhang_2016,,,CCCCCCOc1cc(ccc1C=C1SC(=C(S1)SCCCCCC)SCCCCCC)c1ccc2c(c1)N(CCCC)c1c(S2)ccc(c1)/C=C(/C(=O)O)\C#N,phenothiazine,387,615,THF
780,11.86,0.73,6.75,"0.05 M LiI, 0.1 M I2, 0.6 M DMPImI and TBP in 3-methoxypropionitrile",0.16,-,-,TiO2 film (15 uM thick),-,24 hours,AM 1.5G 100 mW/cm2,-,Xiaofeng Zhang and Faliang Gou and Dongning Zhao and Jian Shi and Hong Gao and Zhenping Zhu and Huanwang Jing,$\uppi$-Spacer effect in dithiafulvenyl-$\uppi$-phenothiazine dyes for dye-sensitized solar cells,Journal of Power Sources,324,10.1016/j.jpowsour.2016.05.120,484--491,,,01/01/2016,Zhang_2016,,,CCCCN1c2cc(ccc2Sc2c1cc(cc2)/C=C(/C(=O)O)\C#N)c1ccc(cc1F)C=C1SC(=C(S1)SCCCCCC)SCCCCCC,phenothiazine,383,608,THF
680,10.02,0.73,4.97,"0.05 M LiI, 0.1 M I2, 0.6 M DMPImI and TBP in 3-methoxypropionitrile",0.16,-,-,TiO2 film (15 uM thick),-,24 hours,AM 1.5G 100 mW/cm2,-,Xiaofeng Zhang and Faliang Gou and Dongning Zhao and Jian Shi and Hong Gao and Zhenping Zhu and Huanwang Jing,$\uppi$-Spacer effect in dithiafulvenyl-$\uppi$-phenothiazine dyes for dye-sensitized solar cells,Journal of Power Sources,324,10.1016/j.jpowsour.2016.05.120,484--491,,,01/01/2016,Zhang_2016,,,CCCCN1c2cc(ccc2Sc2c1cc(cc2)/C=C(/C(=O)O)\C#N)c1ccc(cc1)C=C1SC(=C(S1)SCCCCCC)SCCCCCC,phenothiazine,450,634,THF
670,9.33,0.73,4.56,"0.05 M LiI, 0.1 M I2, 0.6 M DMPImI and TBP in 3-methoxypropionitrile",0.16,-,-,TiO2 film (15 uM thick),-,24 hours,AM 1.5G 100 mW/cm2,-,Xiaofeng Zhang and Faliang Gou and Dongning Zhao and Jian Shi and Hong Gao and Zhenping Zhu and Huanwang Jing,$\uppi$-Spacer effect in dithiafulvenyl-$\uppi$-phenothiazine dyes for dye-sensitized solar cells,Journal of Power Sources,324,10.1016/j.jpowsour.2016.05.120,484--491,,,01/01/2016,Zhang_2016,,,CCCCN1c2cc(ccc2Sc2c1cc(cc2)/C=C(/C(=O)O)\C#N)C=C1SC(=C(S1)SCCCCCC)SCCCCCC,phenothiazine,467,642,THF
730,8.6,0.7,4.39,"0.05 M LiI, 0.1 M I2, 0.6 M DMPImI and TBP in 3-methoxypropionitrile",0.16,-,-,TiO2 film (15 uM thick),-,24 hours,AM 1.5G 100 mW/cm2,-,Xiaofeng Zhang and Faliang Gou and Dongning Zhao and Jian Shi and Hong Gao and Zhenping Zhu and Huanwang Jing,$\uppi$-Spacer effect in dithiafulvenyl-$\uppi$-phenothiazine dyes for dye-sensitized solar cells,Journal of Power Sources,324,10.1016/j.jpowsour.2016.05.120,484--491,,,01/01/2016,Zhang_2016,,,CCCCN1c2cc(ccc2Sc2c1cccc2)/C=C(/C(=O)O)\C#N,phenothiazine,437,620,THF
745,14.2,0.71,7.56,"0.3 M DMPII, 0.1 M LiI, 0.05 M I2 and 0.5 M 4-tert-butylpyridine",0.16,-,-,TiO2 film (12 + 4 uM thick),121 nmol/cm2,12 hours,AM 1.5G 100 mW/cm2,-,Xing Qian and Xiaoying Wang and Li Shao and Hongmei Li and Rucai Yan and Linxi Hou,Molecular engineering of D{\textendash}D{\textendash}$\uppi${\textendash}A type organic dyes incorporating indoloquinoxaline and phenothiazine for highly efficient dye-sensitized solar cells,Journal of Power Sources,326,10.1016/j.jpowsour.2016.06.127,129--136,,,01/01/2016,Qian_2016,,,CCCCC(CN1c2ccc(cc2Sc2c1ccc(c2)c1ccc(o1)/C=C(/C(=O)O)\C#N)c1ccc2c(c1)c1nc3ccccc3nc1n2CC(CCCC)CC)CC,"indoloquinoxaline,phenothiazine",456,,dichloromethane
757,15.3,0.71,8.28,"0.3 M DMPII, 0.1 M LiI, 0.05 M I2 and 0.5 M 4-tert-butylpyridine",0.16,-,-,TiO2 film (12 + 4 uM thick),128 nmol/cm2,12 hours,AM 1.5G 100 mW/cm2,-,Xing Qian and Xiaoying Wang and Li Shao and Hongmei Li and Rucai Yan and Linxi Hou,Molecular engineering of D{\textendash}D{\textendash}$\uppi${\textendash}A type organic dyes incorporating indoloquinoxaline and phenothiazine for highly efficient dye-sensitized solar cells,Journal of Power Sources,326,10.1016/j.jpowsour.2016.06.127,129--136,,,01/01/2016,Qian_2016,,,CCCCC(CN1c2ccc(cc2Sc2c1ccc(c2)c1ccc(s1)/C=C(/C(=O)O)\C#N)c1ccc2c(c1)c1nc3ccccc3nc1n2CC(CCCC)CC)CC,"indoloquinoxaline,phenothiazine",484,,dichloromethane
705,14,0.69,6.82,"0.3 M DMPII, 0.1 M LiI, 0.05 M I2 and 0.5 M 4-tert-butylpyridine",0.16,-,-,TiO2 film (12 + 4 uM thick),155 nmol/cm2,12 hours,AM 1.5G 100 mW/cm2,-,Xing Qian and Xiaoying Wang and Li Shao and Hongmei Li and Rucai Yan and Linxi Hou,Molecular engineering of D{\textendash}D{\textendash}$\uppi${\textendash}A type organic dyes incorporating indoloquinoxaline and phenothiazine for highly efficient dye-sensitized solar cells,Journal of Power Sources,326,10.1016/j.jpowsour.2016.06.127,129--136,,,01/01/2016,Qian_2016,,,CCCCC(CN1c2ccc(cc2Sc2c1cccc2)c1ccc(s1)/C=C(/C(=O)O)\C#N)CC,phenothiazine,467,,dichloromethane
648,10.8,0.6365,4.5,"3-propyl-1-methyl-imidazolium iodide (PMII, 0.7 M), lithium iodide (LiI, 0.2 M), iodine (I2 , 0.05 M), t-butylpyridine (TBP, 0.5 M) in acetonitrile/valeronitrile (85:15)",0.418,-,-,TiO2 film,-,3 hours,AM 1.5G 100 mW/cm2,-,Min Ju Cho and Sung Soo Park and Yu Seok Yang and Jae Hong Kim and Dong Hoon Choi,Molecular design of donor{\textendash}acceptor-type cruciform dyes for efficient dyes-sensitized solar cells,Synthetic Metals,160,10.1016/j.synthmet.2010.06.013,1754--1760,15-16,,01/01/2010,Cho_2010,,,CCCCCCN1c2ccc(cc2Sc2c1cccc2)/C=C\c1cc(c2ccc(s2)/C=C(\C(=O)O)/C#N)c(cc1/C=C/c1ccc2c(c1)Sc1c(N2CCCCCC)cccc1)c1ccc(s1)C=C(C(=O)O)C#N,phenothiazine,395,550,ethanol
528.5,4.8,0.5935,1.5,"3-propyl-1-methyl-imidazolium iodide (PMII, 0.7 M), lithium iodide (LiI, 0.2 M), iodine (I2 , 0.05 M), t-butylpyridine (TBP, 0.5 M) in acetonitrile/valeronitrile (85:15)",0.402,-,-,TiO2 film,-,3 hours,AM 1.5G 100 mW/cm2,-,Min Ju Cho and Sung Soo Park and Yu Seok Yang and Jae Hong Kim and Dong Hoon Choi,Molecular design of donor{\textendash}acceptor-type cruciform dyes for efficient dyes-sensitized solar cells,Synthetic Metals,160,10.1016/j.synthmet.2010.06.013,1754--1760,15-16,,01/01/2010,Cho_2010,,,CCCCCCN1c2ccc(cc2Sc2c1cccc2)/C=C/c1cc(c(cc1c1ccc(s1)/C=C(/C(=O)O)\C#N)/C=C/c1ccc2c(c1)Sc1c(N2CCCCCC)cccc1)c1ccc(s1)/C=C(/C(=O)O)\C#N,phenothiazine,382,549,ethanol
740,11.11,0.59,4.84,"0.6 M 1,2-dimethyl-3-methylimidazolium iodide, 0.1 M LiI, 0.05 M I2 , 0.5 M TBP, 4-tert-butylpyridine, and 0.05 mM GUSCN (guanidine thiocyanate) in dry acetonitrile",0.24,-,-,TiO2 film,208 nmol/cm2,12 hours,AM 1.5G 100 mW/cm2,-,Junhui Jia and Kaiyu Cao and Pengchong Xue and Yuan Zhang and Huipeng Zhou and Ran Lu,Y-shaped dyes based on triphenylamine for efficient dye-sensitized solar cells,Tetrahedron,68,10.1016/j.tet.2012.02.077,3626--3632,18,,01/01/2012,Jia_2012,,,CCCCCCCCN1c2ccc(cc2Sc2c1cccc2)/C=C/c1ccc(cc1)N(c1ccc(cc1)/C=C(/C(=O)O)\C#N)c1ccc(cc1)/C=C/c1ccc2c(c1)Sc1c(N2CCCCCCCC)cccc1,"triphenylamine, phenothiazine",409,,-
710,11.44,0.69,5.6,"0.5 M lithium iodide (LiI), 0.05 M iodine (I2), and 0.5 M 4-tert-butylpyridine in acetonitrile",0.16,10 mM CDCA,-,TiO2 film (12 um + 6 um scattering layer),170  nmol/cm2,12 hours,AM 1.5G 100 mW/cm2,-,Jen-Shyang Ni and Jian-Hao You and Wei-I Hung and Wei-Siang Kao and Hsien-Hsin Chou and Jiann T. Lin,"Organic Dyes Incorporating the Dithieno[3$\prime$,2$\prime$:3,4$\mathsemicolon$2$\dprime$,3$\dprime$:5,6]benzo[1,2-c]furazan Moiety for Dye-Sensitized Solar Cells",{ACS} Applied Materials {\&} Interfaces,6,10.1021/am5067145,22612--22621,24,,01/01/2014,Ni_2014,,,CCCCCCC(Cc1cc(sc1c1sc2c(c1)c1nonc1c1c2sc(c1)c1sc(cc1CC(CCCCCC)CCCC)/C=C(/C(=O)O)\C#N)c1ccc2c(c1)Sc1c(N2CC)cccc1)CCCC,phenothiazine,462,698,THF
690,10.92,0.7,5.27,"0.5 M lithium iodide (LiI), 0.05 M iodine (I2), and 0.5 M 4-tert-butylpyridine in acetonitrile",0.16,-,-,TiO2 film (12 um + 6 um scattering layer),180 nmol/cm2,12 hours,AM 1.5G 100 mW/cm2,-,Jen-Shyang Ni and Jian-Hao You and Wei-I Hung and Wei-Siang Kao and Hsien-Hsin Chou and Jiann T. Lin,"Organic Dyes Incorporating the Dithieno[3$\prime$,2$\prime$:3,4$\mathsemicolon$2$\dprime$,3$\dprime$:5,6]benzo[1,2-c]furazan Moiety for Dye-Sensitized Solar Cells",{ACS} Applied Materials {\&} Interfaces,6,10.1021/am5067145,22612--22621,24,,01/01/2014,Ni_2014,,,CCCCCCC(Cc1cc(sc1c1sc2c(c1)c1nonc1c1c2sc(c1)c1sc(cc1CC(CCCCCC)CCCC)/C=C(/C(=O)O)\C#N)c1ccc2c(c1)Sc1c(N2CC)cccc1)CCCC,phenothiazine,462,698,THF
512,7.7,0.67,2.65,"0.6 M DMPII, 0.1 M LiI, 0.1 M I2 in CH3CN",0.25,-,-,TiO2 film (12 um),210 nmol/cm2,-,AM 1.5G 100 mW/cm2,-,Mao Mao and Xiaolin Zhang and Le Cao and Yao Tong and Guahua Wu,Design of Bodipy based organic dyes for high-efficient dye-sensitized solar cells employing double electron acceptors,Dyes and Pigments,117,10.1016/j.dyepig.2015.02.001,28--36,,,01/01/2015,Mao_2015,,,CCCCCC1c2c(C)c(c(n2[B-]([N+]2=C(C(=C(C12)C)c1ccc2c(c1)Sc1c(N2CCC)cccc1)C)(F)F)C)/C=C(\C(=O)O)/C#N,phenothiazine,530,,dichloromethane
548,11.82,0.7,4.52,"0.6 M DMPII, 0.1 M LiI, 0.1 M I2 in CH3CN",0.25,-,-,TiO2 film (12 um),230 nmol/cm2,-,AM 1.5G 100 mW/cm2,-,Mao Mao and Xiaolin Zhang and Le Cao and Yao Tong and Guahua Wu,Design of Bodipy based organic dyes for high-efficient dye-sensitized solar cells employing double electron acceptors,Dyes and Pigments,117,10.1016/j.dyepig.2015.02.001,28--36,,,01/01/2015,Mao_2015,,,CCCCCC1c2c(C)c(c(n2[B-]([N+]2=C(C(=C(C12)C)c1ccc2c(c1)Sc1c(N2CCC)ccc(c1)C1=C(C)C2[N+](=C1C)[B-](F)(F)n1c(C2CCCCC)c(C)c(c1C)c1ccc(o1)/C=C(/C(=O)O)\C#N)C)(F)F)C)c1ccc(o1)/C=C(\C(=O)O)/C#N,phenothiazine,555,,dichloromethane
522,10.02,0.67,3.52,"0.6 M DMPII, 0.1 M LiI, 0.1 M I2 in CH3CN",0.25,-,-,TiO2 film (12 um),275 nmol/cm2,-,AM 1.5G 100 mW/cm2,-,Mao Mao and Xiaolin Zhang and Le Cao and Yao Tong and Guahua Wu,Design of Bodipy based organic dyes for high-efficient dye-sensitized solar cells employing double electron acceptors,Dyes and Pigments,117,10.1016/j.dyepig.2015.02.001,28--36,,,01/01/2015,Mao_2015,,,CCCCCC1c2c(C)c(c(n2[B-]([N+]2=C(C(=C(C12)C)c1ccc2c(c1)Sc1c(N2CCC)ccc(c1)C1=C(C)C2[N+](=C1C)[B-](F)(F)n1c(C2CCCCC)c(C)c(c1C)/C=C(/C(=O)O)\C#N)C)(F)F)C)/C=C(/C(=O)O)\C#N,phenothiazine,534,,dichloromethane
710,11.43,0.7046,5.77,"0.6 M BMII, 0.05 M I2, 0.1 M LiI, and 0.5 M TBP in acetonitrile",0.24,0.1 mM DCA,-,TiO2 film,-,48 hours,"AM 1.5G, 100 mW/cm2",Graphene nanosheets counter electrode,Iftikhar Ali Sahito and Kyung Chul Sun and Woosung Lee and Jae Pil Kim and Sung Hoon Jeong,Graphene nanosheets as counter electrode with phenoxazine dye for efficient dye sensitized solar cell,Organic Electronics,44,10.1016/j.orgel.2017.01.035,32--41,,,01/01/2017,Sahito_2017,,,COc1ccc(cc1)N1c2ccc(cc2Oc2c1cccc2)c1ccc(o1)/C=C(/C(=O)O)\C#N,phenoxazine,508,652,dichloromethane
640,13.7,0.752,6.61,"0.6 M BMII, 0.05 M I2, 0.1 M LiI, and 0.5 M TBP in acetonitrile",0.24,0.1 mM DCA,-,TiO2 film,-,48 hours,"AM 1.5G, 100 mW/cm2",Platinum electrode,Iftikhar Ali Sahito and Kyung Chul Sun and Woosung Lee and Jae Pil Kim and Sung Hoon Jeong,Graphene nanosheets as counter electrode with phenoxazine dye for efficient dye sensitized solar cell,Organic Electronics,44,10.1016/j.orgel.2017.01.035,32--41,,,01/01/2017,Sahito_2017,,,COc1ccc(cc1)N1c2ccc(cc2Oc2c1cccc2)c1ccc(o1)/C=C(/C(=O)O)\C#N,phenoxazine,508,652,dichloromethane
660,10.8,0.7063,5.09,"0.6 M BMII, 0.05 M I2, 0.1 M LiI, and 0.5 M TBP in acetonitrile",0.24,-,-,TiO2 film,-,48 hours,"AM 1.5G, 100 mW/cm2",Platinum electrode,Iftikhar Ali Sahito and Kyung Chul Sun and Woosung Lee and Jae Pil Kim and Sung Hoon Jeong,Graphene nanosheets as counter electrode with phenoxazine dye for efficient dye sensitized solar cell,Organic Electronics,44,10.1016/j.orgel.2017.01.035,32--41,,,01/01/2017,Sahito_2017,,,COc1ccc(cc1)N1c2ccc(cc2Oc2c1cccc2)c1ccc(o1)/C=C(/C(=O)O)\C#N,phenoxazine,508,652,dichloromethane
693,9.17,0.5307,3.37,"0.6 M 1-butyl-3-methylimidazolium iodide (BMII), 30 mM I2, 50 mM LiI, 0.5 M tert-butylpyridine and 0.1 M guanidiniumthiocyanate (GuNCS) in a mixed acetonitrile and valeronitrile (85:15, V/V)",-,0.5 mM CDCA,-,TiO2 film,-,18 hours,"AM 1.5G, 100 mW/cm2",-,Shu-Guang Chen and Hai-Lang Jia and Xue-Hai Ju and He-Gen Zheng,The impact of adjusting auxiliary donors on the performance of dye-sensitized solar cells based on phenothiazine D-D-$\uppi$-A sensitizers,Dyes and Pigments,146,10.1016/j.dyepig.2017.06.068,127--135,,,01/01/2017,Chen_2017,,,CCC(CCCCN1c2ccc(cc2Sc2c1ccc(c2)c1ccc(c2c1nc(c1ccccc1)c(n2)c1ccccc1)C1=CC=C(C1)/C=C(\C(=O)O)/C#N)c1ccc(cc1)c1ccc2c(c1)ccc(c2c1c(OCCCCC(CC)CC)ccc2c1cccc2)OCCCCC(CC)CC)CC,phenothiazine,472,,THF
690,10.54,0.63,4.63,"0.6 M 1,2-dimethyl-3-n-propylimidazolium iodide (DMPImI), 0.1 M LiI, and 0.05 M I2 in acetonitrile with 0.5 M 4-tertbutylpyridine",0.25,-,-,TiO2 film,-,7 hours,AM 1.5 100mW/cm2,-,Kai Zhang and Weifeng Zhang and Jianyao Huang and Aiying Pang and Man Shing Wong,Metal-free photosensitizers based on benzodithienothiophene as $\uppi$-conjugated spacer for dye-sensitized solar cells,Organic Electronics,42,10.1016/j.orgel.2016.12.044,275--283,,,01/01/2017,Zhang_2017,,,CCCCC(COc1c2c3sc(cc3sc2c2c(c1OCC(CCCC)CC)c1sc(cc1s2)/C=C(\C(=O)O)/C#N)c1ccc(c2c1nc(c1csc(c1)C)c(n2)c1ccc(s1)C)c1ccc2c(c1)c1ccccc1n2CC(CCCC)CC)CC,carbazole,481,,THF
680,12.21,0.65,5.46,"0.6 M 1,2-dimethyl-3-n-propylimidazolium iodide (DMPImI), 0.1 M LiI, and 0.05 M I2 in acetonitrile with 0.5 M 4-tertbutylpyridine",0.25,-,-,TiO2 film,-,7 hours,AM 1.5 100mW/cm2,-,Kai Zhang and Weifeng Zhang and Jianyao Huang and Aiying Pang and Man Shing Wong,Metal-free photosensitizers based on benzodithienothiophene as $\uppi$-conjugated spacer for dye-sensitized solar cells,Organic Electronics,42,10.1016/j.orgel.2016.12.044,275--283,,,01/01/2017,Zhang_2017,,,CCCCC(COc1c2c3sc(cc3sc2c2c(c1OCC(CCCC)CC)c1sc(cc1s2)/C=C(\C(=O)O)/C#N)c1ccc(c2c1nsn2)c1ccc2c(c1)c1ccccc1n2CC(CCCC)CC)CC,carbazole,494,,THF
590,12.16,0.68,4.89,"0.6 M DMPImI, 0.1 M LiI, 0.05 M I2 in CH3CN",0.25,-,-,TiO2 film (12 uM thick),171 nmol/cm2,12 hours,AM 1.5G 100 mW/cm2,-,Mao Mao and Xiao-Lin Zhang and Xia-Qin Fang and Guo-Hua Wu and Song-Yuan Dai and Qin-Hua Song and Xian-Xi Zhang,Highly efficient light-harvesting boradiazaindacene sensitizers for dye-sensitized solar cells featuring phenothiazine donor antenna,Journal of Power Sources,268,10.1016/j.jpowsour.2014.05.079,965--976,,,01/01/2014,Mao_2014,,,CCCCCC1=C2C(=C(C(=[N+]2[B-](n2c1c(C)c(c2C)c1ccc(s1)/C=C(/C(=O)O)\C#N)(F)F)C)c1ccc2c(c1)Sc1c(N2CCCCCCN2c3ccccc3Sc3c2ccc(c3)C2=C(C)C3=C(CCCCC)c4n([B-]([N+]3=C2C)(F)F)c(c(c4C)/C=C(/C(=O)O)\C#N)C)cccc1)C,phenothiazine,535,,CHCl3
550,9.44,0.63,3.24,"0.6 M DMPImI, 0.1 M LiI, 0.05 M I2 in CH3CN",0.25,-,-,TiO2 film (12 uM thick),174 nmol/cm2,12 hours,AM 1.5G 100 mW/cm2,-,Mao Mao and Xiao-Lin Zhang and Xia-Qin Fang and Guo-Hua Wu and Song-Yuan Dai and Qin-Hua Song and Xian-Xi Zhang,Highly efficient light-harvesting boradiazaindacene sensitizers for dye-sensitized solar cells featuring phenothiazine donor antenna,Journal of Power Sources,268,10.1016/j.jpowsour.2014.05.079,965--976,,,01/01/2014,Mao_2014,,,CCCCCC1=C2C(=C(C(=[N+]2[B-](n2c1c(C)c(c2C)/C=C(/C(=O)O)\C#N)(F)F)C)c1ccc2c(c1)Sc1c(N2CCCCCCN2c3ccccc3Sc3c2ccc(c3)C2=C(C)C3=C(CCCCC)c4n([B-]([N+]3=C2C)(F)F)c(c(c4C)/C=C(/C(=O)O)\C#N)C)cccc1)C,phenothiazine,532,,CHCl3
500,6.46,0.71,2.28,"0.6 M DMPImI, 0.1 M LiI, 0.05 M I2 in CH3CN",0.25,-,-,TiO2 film (12 uM thick),183 nmol/cm2,12 hours,AM 1.5G 100 mW/cm2,-,Mao Mao and Xiao-Lin Zhang and Xia-Qin Fang and Guo-Hua Wu and Song-Yuan Dai and Qin-Hua Song and Xian-Xi Zhang,Highly efficient light-harvesting boradiazaindacene sensitizers for dye-sensitized solar cells featuring phenothiazine donor antenna,Journal of Power Sources,268,10.1016/j.jpowsour.2014.05.079,965--976,,,01/01/2014,Mao_2014,,,CCCCCC1=C2C(=C(C(=[N+]2[B-](n2c1c(C)c(c2C)/C=C(/C(=O)O)\C#N)(F)F)C)c1ccc2c(c1)Sc1c(N2CCCCCC)cccc1)C,phenothiazine,532,,CHCl3
490,6.17,0.71,2.14,"0.6 M DMPImI, 0.1 M LiI, 0.05 M I2 in CH3CN",0.25,-,-,TiO2 film (12 uM thick),188 nmol/cm2,12 hours,AM 1.5G 100 mW/cm2,-,Mao Mao and Xiao-Lin Zhang and Xia-Qin Fang and Guo-Hua Wu and Song-Yuan Dai and Qin-Hua Song and Xian-Xi Zhang,Highly efficient light-harvesting boradiazaindacene sensitizers for dye-sensitized solar cells featuring phenothiazine donor antenna,Journal of Power Sources,268,10.1016/j.jpowsour.2014.05.079,965--976,,,01/01/2014,Mao_2014,,,CCCCCC1=C2C(=C(C(=[N+]2[B-](n2c1c(C)c(c2C)/C=C(/C(=O)O)\C#N)(F)F)C)c1ccc2c(c1)Sc1c(N2CCC)cccc1)C,phenothiazine,532,,CHCl3
756,12.26,0.66,6.14,iodide/triiodide,0.16,-,-,TiO2 film,812 nmol/cm2,-,AM 1.5G 100 mW/cm2,-,Xu-Feng Zang and Teng-Long Zhang and Zu-Sheng Huang and Zafar Iqbal and Dai-Bin Kuang and Lingyun Wang and Herbert Meier and Derong Cao,Impact of the position isomer of the linkage in the double D{\textendash}A branch-based organic dyes on the photovoltaic performance,Dyes and Pigments,104,10.1016/j.dyepig.2013.12.028,89--96,,,01/01/2014,Zang_2014,,,N#C/C(=C/c1ccc2c(c1)Sc1c(N2CCCCCOc2ccc(cc2)OCCCCCN2c3ccccc3Sc3c2ccc(c3)/C=C(/C(=O)O)\C#N)cccc1)/C(=O)O,phenothiazine,424,,CH2Cl2/MeOH
740,11.92,0.66,5.85,iodide/triiodide,0.16,-,-,TiO2 film,948 nmol/cm2,-,AM 1.5G 100 mW/cm2,-,Xu-Feng Zang and Teng-Long Zhang and Zu-Sheng Huang and Zafar Iqbal and Dai-Bin Kuang and Lingyun Wang and Herbert Meier and Derong Cao,Impact of the position isomer of the linkage in the double D{\textendash}A branch-based organic dyes on the photovoltaic performance,Dyes and Pigments,104,10.1016/j.dyepig.2013.12.028,89--96,,,01/01/2014,Zang_2014,,,N#C/C(=C/c1ccc2c(c1)Sc1c(N2CCCCCOc2cccc(c2)OCCCCCN2c3ccccc3Sc3c2ccc(c3)/C=C(/C(=O)O)\C#N)cccc1)/C(=O)O,phenothiazine,414,,CH2Cl2/MeOH
705,10.92,0.68,5.25,iodide/triiodide,0.16,-,-,TiO2 film,1057 nmol/cm2,-,AM 1.5G 100 mW/cm2,-,Xu-Feng Zang and Teng-Long Zhang and Zu-Sheng Huang and Zafar Iqbal and Dai-Bin Kuang and Lingyun Wang and Herbert Meier and Derong Cao,Impact of the position isomer of the linkage in the double D{\textendash}A branch-based organic dyes on the photovoltaic performance,Dyes and Pigments,104,10.1016/j.dyepig.2013.12.028,89--96,,,01/01/2014,Zang_2014,,,N#C/C(=C/c1ccc2c(c1)Sc1c(N2CCCCCOc2ccccc2OCCCCCN2c3ccccc3Sc3c2ccc(c3)/C=C(/C(=O)O)\C#N)cccc1)/C(=O)O,phenothiazine,420,,CH2Cl2/MeOH
670,10.56,0.63,4.46,0.6 M DMPImI + 0.1 M LiI + 0.05 M I2 + 0.5 M TBP in MPN,0.2354,-,-,TiO2 16 uM thickness,-,-,AM 1.5G,-,Zhong-Sheng Wang and Nagatoshi Koumura and Yan Cui and Masabumi Takahashi and Hiroki Sekiguchi and Atsunori Mori and Toshitaka Kubo and Akihiro Furube and Kohjiro Hara,Hexylthiophene-Functionalized Carbazole Dyes for Efficient Molecular Photovoltaics: Tuning of Solar-Cell Performance by Structural Modification,Chemistry of Materials,20,10.1021/cm8003276,3993--4003,12,,01/01/2008,Wang_2008,,,N#C/C(=C\c1ccc(s1)c1ccc(s1)c1ccc(s1)c1ccc2c(c1)c1ccccc1n2CC)/C(=O)O,"carbazole,hexylthiophene",485,,THF/toluene
689,9.56,0.69,4.54,"0.1 M LiI, 0.03 M I2, 0.6 M 1-methyl-3-propylimidazolium iodide, and 0.5 M tert-butylpyridine in dry acetonitrile",0.16,-,-,TiO2 film (10 um thick),280 nmol/cm2,14 hours,AM 1.5G 100mW/cm2,-,Agostina L. Capodilupo and Eduardo Fabiano and Luisa De Marco and Giuseppe Ciccarella and Giuseppe Gigli and Carmela Martinelli and Antonio Cardone,"[1]Benzothieno[3,2-b]benzothiophene-Based Organic Dyes for Dye-Sensitized Solar Cells",The Journal of Organic Chemistry,81,10.1021/acs.joc.6b00192,3235--3245,8,,01/01/2016,Capodilupo_2016,,,CCCCCCCCC1(CCCCCCCC)c2cc(ccc2c2c1cccc2)c1ccc2c(c1)Sc1c(N2c2ccc3c(c2)sc2c3sc3c2ccc(c3)c2cc(c(s2)C=C(C(=O)O)C#N)C)ccc(c1)c1ccc2c(c1)C(CCCCCCCC)(CCCCCCCC)c1c2cccc1,phenothiazine,420,,chloroform
719,9.67,0.72,5,"0.1 M LiI, 0.03 M I2, 0.6 M 1-methyl-3-propylimidazolium iodide, and 0.5 M tert-butylpyridine in dry acetonitrile",0.16,10 mM CDCA,-,TiO2 film (10 um thick),220 nmol/cm2,14 hours,AM 1.5G 100mW/cm2,-,Agostina L. Capodilupo and Eduardo Fabiano and Luisa De Marco and Giuseppe Ciccarella and Giuseppe Gigli and Carmela Martinelli and Antonio Cardone,"[1]Benzothieno[3,2-b]benzothiophene-Based Organic Dyes for Dye-Sensitized Solar Cells",The Journal of Organic Chemistry,81,10.1021/acs.joc.6b00192,3235--3245,8,,01/01/2016,Capodilupo_2016,,,CCCCCCCCC1(CCCCCCCC)c2cc(ccc2c2c1cccc2)c1ccc2c(c1)Sc1c(N2c2ccc3c(c2)sc2c3sc3c2ccc(c3)c2cc(c(s2)C=C(C(=O)O)C#N)C)ccc(c1)c1ccc2c(c1)C(CCCCCCCC)(CCCCCCCC)c1c2cccc1,phenothiazine,420,,chloroform
670,3.76,0.74,1.89,iodide/triiodide,-,-,-,TiO2 film,-,-,AM 1.5G 100mW/cm2,-,Govardhana Babu Bodedla and K. R. Justin Thomas and Miao-Syuan Fan and Kuo-Chuan Ho,Bi-anchoring Organic Dyes that Contain Benzimidazole Branches for Dye-Sensitized Solar Cells: Effects of $\uppi${\hspace{0.25em}}Spacer and Peripheral Donor Groups,Chemistry - An Asian Journal,11,10.1002/asia.201600766,2564--2577,18,,01/01/2016,Bodedla_2016,,,CCCCN1c2ccc(cc2Sc2c1cccc2)c1nc2c(n1CCCC)c(ccc2c1ccc(cc1)/C=C(/C(=O)O)\C#N)c1ccc(cc1)/C=C(/C(=O)O)\C#N,phenothiazine,370,491,THF
650,6.89,0.73,3.28,iodide/triiodide,-,-,-,TiO2 film,-,-,AM 1.5G 100mW/cm2,-,Govardhana Babu Bodedla and K. R. Justin Thomas and Miao-Syuan Fan and Kuo-Chuan Ho,Bi-anchoring Organic Dyes that Contain Benzimidazole Branches for Dye-Sensitized Solar Cells: Effects of $\uppi${\hspace{0.25em}}Spacer and Peripheral Donor Groups,Chemistry - An Asian Journal,11,10.1002/asia.201600766,2564--2577,18,,01/01/2016,Bodedla_2016,,,CCCCN1c2ccc(cc2Sc2c1cccc2)c1nc2c(n1CCCC)c(ccc2c1ccc(s1)/C=C(/C(=O)O)\C#N)c1ccc(s1)/C=C(/C(=O)O)\C#N,phenothiazine,427,513,THF
700,6.71,0.66,3.13,iodide/triiodide,-,-,-,TiO2 film,-,-,AM 1.5G 100mW/cm2,-,Govardhana Babu Bodedla and K. R. Justin Thomas and Miao-Syuan Fan and Kuo-Chuan Ho,Bi-anchoring Organic Dyes that Contain Benzimidazole Branches for Dye-Sensitized Solar Cells: Effects of $\uppi${\hspace{0.25em}}Spacer and Peripheral Donor Groups,Chemistry - An Asian Journal,11,10.1002/asia.201600766,2564--2577,18,,01/01/2016,Bodedla_2016,,,CCCCN1c2ccc(cc2Sc2c1cccc2)c1nc2c(n1CCCC)c(ccc2c1ccc(s1)c1ccc(s1)/C=C(\C(=O)O)/C#N)c1ccc(s1)c1ccc(s1)/C=C(/C(=O)O)\C#N,phenothiazine,444,534,THF
658,10.6,0.7,4.91,"0.1 mol/L LiI, 0.05  mol/L I2, 0.6 mol/L DMPII, 0.5 mol/L tert-butylpyridine (TBP) in acetonitile (ACN)",0.25,-,-,TiO2 film (12 um + 4 um scattering layer),-,-,"AM 1.5G, 100mW/cm2",-,Tzi-Yi Wu and Ming-Hsiu Tsao and Shyh-Gang Su and H. Paul Wang and Yuan-Chung Lin and Fu-Lin Chen and Cheng-Wen Chang and I-Wen Sun,"Synthesis, Characterization and Photovoltaic Properties of Di-Anchoring Organic Dyes",Journal of the Brazilian Chemical Society,22,10.1590/s0103-50532011000400023,780--789,4,,01/01/2011,Wu_2011,,,CCN1c2ccc(cc2Sc2c1ccc(c2)C=C1SC(=S)N(C1=O)CC(=O)O)C=C1SC(=S)N(C1=O)CC(=O)O,phenothiazine,489,635,DMF
610,14.2,0.67,5.8,"0.6 M 1,2–dimethyl–3-n–propylimidazolium iodide (DMPImI), 0.1 M LiI, 0.05 M I2, and 0.5 M tertbutylpyridine (TBP) in acetonitrile",0.18,-,-,TiO2 film 12 um thick,61 nmol/cm2,12 hours,"AM 1.5G, 100mW/cm2",-,Chunyao Zhang and Shibin Wang and Yang Li,"Phenothiazine organic dyes containing dithieno[3,2-b:2$\prime$,3$\prime$-d]pyrrole ({DTP}) units for dye-sensitized solar cells",Solar Energy,157,10.1016/j.solener.2017.08.012,94--102,,,01/01/2017,Zhang_2017,,,CCCCCCN1c2ccc(cc2Sc2c1ccc(c2)/C=C(/C(=O)O)\C#N)c1cc2c(s1)c1c(n2CCCCCC)ccs1,phenothiazine,488,,dichloromethane
640,13.5,0.66,5.7,"0.6 M 1,2–dimethyl–3-n–propylimidazolium iodide (DMPImI), 0.1 M LiI, 0.05 M I2, and 0.5 M tertbutylpyridine (TBP) in acetonitrile",0.18,-,-,TiO2 film 12 um thick,56 nmol/cm2,12 hours,"AM 1.5G, 100mW/cm2",-,Chunyao Zhang and Shibin Wang and Yang Li,"Phenothiazine organic dyes containing dithieno[3,2-b:2$\prime$,3$\prime$-d]pyrrole ({DTP}) units for dye-sensitized solar cells",Solar Energy,157,10.1016/j.solener.2017.08.012,94--102,,,01/01/2017,Zhang_2017,,,CCCCCCOc1ccc(cc1)n1c2cc(sc2c2c1ccs2)c1ccc2c(c1)Sc1c(N2CCCCCC)ccc(c1)/C=C(/C(=O)O)\C#N,phenothiazine,473,,dichloromethane
571,2.22,0.73,0.93,iodide/triiodide,0.25,-,-,TiO2 film (6 um thick),-,16 hours,AM 1.5G 100 mW/cm2,-,C. Maglione and A. Carella and C. Carbonara and R. Centore and S. Fusco and A. Velardo and A. Peluso and D. Colonna and A. Lanuti and A. Di Carlo,Novel pyran based dyes for application in dye sensitized solar cells,Dyes and Pigments,133,10.1016/j.dyepig.2016.06.024,395--405,,,01/01/2016,Maglione_2016,,,CCCCC(CN1c2ccc(cc2Sc2c1ccc(c2)/C=C\C(=O)O)/C=C/C1=CC(=C2C(=O)N(CC)C(=S)N(C2=O)CC)C=C(O1)/C=C\c1ccc2c(c1)Sc1c(N2CC(CCCC)CC)ccc(c1)/C=C/C(=O)O)CC,phenothiazine,520,,DMF
661,6.7,0.64,2.82,iodide/triiodide,0.25,-,-,TiO2 film (6 um thick),-,16 hours,AM 1.5G 100 mW/cm2,-,C. Maglione and A. Carella and C. Carbonara and R. Centore and S. Fusco and A. Velardo and A. Peluso and D. Colonna and A. Lanuti and A. Di Carlo,Novel pyran based dyes for application in dye sensitized solar cells,Dyes and Pigments,133,10.1016/j.dyepig.2016.06.024,395--405,,,01/01/2016,Maglione_2016,,,CCCCC(CN1c2ccc(cc2Sc2c1ccc(c2)/C=C/C(=O)O)/C=C\C1=CC(=C(C#N)C#N)C=C(O1)/C=C/c1ccc2c(c1)Sc1c(N2CC(CCCC)CC)ccc(c1)/C=N\C(=O)O)CC,phenothiazine,478,,DMF
742,17.18,0.59,7.48,"0.3 M 1,2-dimethyl-3-propylimidazolium iodide (DMPII), 0.1 M LiI, 0.05 M I2 , and 0.5 M 4-tert-butyl pyridine in acetonitrile",0.196,-,-,TiO2 film (10 + 4 uM thick),117 nmol/cm2,12 hours,AM 1.5G 100 mW/cm2,-,Huan-Huan Gao and Xing Qian and Wen-Ying Chang and Shan-Shan Wang and Yi-Zhou Zhu and Jian-Yu Zheng,Oligothiophene-linked D{\textendash} $\uppi$ {\textendash}A type phenothiazine dyes for dye-sensitized solar cells,Journal of Power Sources,307,10.1016/j.jpowsour.2016.01.055,866--874,,,01/01/2016,Gao_2016,,,CCCCCCCCc1cc(sc1c1ccc(s1)c1sc(cc1CCCCCCCC)/C=C(\C(=O)O)/C#N)c1ccc2c(c1)Sc1c(N2CC(CCCC)CC)ccc(c1)c1ccc(cc1)OCCCC,phenothiazine,476,,dichloromethane
688,15.4,0.62,6.56,"0.3 M 1,2-dimethyl-3-propylimidazolium iodide (DMPII), 0.1 M LiI, 0.05 M I2 , and 0.5 M 4-tert-butyl pyridine in acetonitrile",0.196,-,-,TiO2 film (10 + 4 uM thick),136 nmol/cm2,12 hours,AM 1.5G 100 mW/cm2,-,Huan-Huan Gao and Xing Qian and Wen-Ying Chang and Shan-Shan Wang and Yi-Zhou Zhu and Jian-Yu Zheng,Oligothiophene-linked D{\textendash} $\uppi$ {\textendash}A type phenothiazine dyes for dye-sensitized solar cells,Journal of Power Sources,307,10.1016/j.jpowsour.2016.01.055,866--874,,,01/01/2016,Gao_2016,,,CCCCCCCCc1cc(sc1c1ccc(s1)c1sc(cc1CCCCCCCC)/C=C(\C(=O)O)/C#N)c1ccc2c(c1)Sc1c(N2CC(CCCC)CC)cccc1,phenothiazine,488,,dichloromethane
661,14.63,0.63,6.14,"0.3 M 1,2-dimethyl-3-propylimidazolium iodide (DMPII), 0.1 M LiI, 0.05 M I2 , and 0.5 M 4-tert-butyl pyridine in acetonitrile",0.196,-,-,TiO2 film (10 + 4 uM thick),165 nmol/cm2,12 hours,AM 1.5G 100 mW/cm2,-,Huan-Huan Gao and Xing Qian and Wen-Ying Chang and Shan-Shan Wang and Yi-Zhou Zhu and Jian-Yu Zheng,Oligothiophene-linked D{\textendash} $\uppi$ {\textendash}A type phenothiazine dyes for dye-sensitized solar cells,Journal of Power Sources,307,10.1016/j.jpowsour.2016.01.055,866--874,,,01/01/2016,Gao_2016,,,CCCCC(CN1c2ccc(cc2Sc2c1cccc2)c1ccc(s1)c1ccc(s1)c1ccc(s1)/C=C(\C(=O)O)/C#N)CC,phenothiazine,500,,dichloromethane
680,15.92,0.74,8.01,iodide/triiodide,-,10 mM CDCA,N719,TiO2 film,-,14 hours,AM 1.5G 100 mW/cm2,-,Junsheng Luo and Zhongquan Wan and Chunyang Jia and Yan Wang and Xiaochun Wu and Xiaojun Yao,Co-sensitization of Dithiafulvenyl-Phenothiazine Based Organic Dyes with N719 for Efficient Dye-Sensitized Solar Cells,Electrochimica Acta,211,10.1016/j.electacta.2016.05.175,364--374,,,01/01/2016,Luo_2016,,,CCCCCCN1c2ccc(cc2Sc2c1ccc(c2)C=C(C(=O)O)C#N)C=C1SC(=C(S1)SC)SC,phenothiazine,448,635,dichloromethane
670,16.37,0.74,8.12,iodide/triiodide,-,10 mM CDCA,N719,TiO2 film,-,14 hours,AM 1.5G 100 mW/cm2,-,Junsheng Luo and Zhongquan Wan and Chunyang Jia and Yan Wang and Xiaochun Wu and Xiaojun Yao,Co-sensitization of Dithiafulvenyl-Phenothiazine Based Organic Dyes with N719 for Efficient Dye-Sensitized Solar Cells,Electrochimica Acta,211,10.1016/j.electacta.2016.05.175,364--374,,,01/01/2016,Luo_2016,,,CCCCCCN1c2ccc(cc2Sc2c1ccc(c2)C=C1SC(=C(S1)SC)SC)c1ccc(cc1)C=C(C(=O)O)C#N,phenothiazine,472,666,dichloromethane
690,10.2,0.74,5.22,iodide/triiodide,-,-,-,TiO2 film,-,14 hours,AM 1.5G 100 mW/cm2,-,Junsheng Luo and Zhongquan Wan and Chunyang Jia and Yan Wang and Xiaochun Wu and Xiaojun Yao,Co-sensitization of Dithiafulvenyl-Phenothiazine Based Organic Dyes with N719 for Efficient Dye-Sensitized Solar Cells,Electrochimica Acta,211,10.1016/j.electacta.2016.05.175,364--374,,,01/01/2016,Luo_2016,,,CCCCCCN1c2ccc(cc2Sc2c1ccc(c2)C=C(C(=O)O)C#N)C=C1SC(=C(S1)SC)SC,phenothiazine,448,635,dichloromethane
640,12.63,0.72,5.81,iodide/triiodide,-,-,-,TiO2 film,-,14 hours,AM 1.5G 100 mW/cm2,-,Junsheng Luo and Zhongquan Wan and Chunyang Jia and Yan Wang and Xiaochun Wu and Xiaojun Yao,Co-sensitization of Dithiafulvenyl-Phenothiazine Based Organic Dyes with N719 for Efficient Dye-Sensitized Solar Cells,Electrochimica Acta,211,10.1016/j.electacta.2016.05.175,364--374,,,01/01/2016,Luo_2016,,,CCCCCCN1c2ccc(cc2Sc2c1ccc(c2)C=C1SC(=C(S1)SC)SC)c1ccc(cc1)C=C(C(=O)O)C#N,phenothiazine,472,666,dichloromethane
710,8.33,0.69,4.04,iodide/triiodide,-,-,-,TiO2 film,-,14 hours,AM 1.5G 100 mW/cm2,-,Junsheng Luo and Zhongquan Wan and Chunyang Jia and Yan Wang and Xiaochun Wu and Xiaojun Yao,Co-sensitization of Dithiafulvenyl-Phenothiazine Based Organic Dyes with N719 for Efficient Dye-Sensitized Solar Cells,Electrochimica Acta,211,10.1016/j.electacta.2016.05.175,364--374,,,01/01/2016,Luo_2016,,,CCCCCCN1c2ccc(cc2Sc2c1cccc2)/C=C(\C(=O)O)/C#N,Phenothiazine,460,,Dichloromethane
690,11.5,0.69,5.52,"0.6 M 1, 2- dimethyl-3-propylimidazolium iodide (DMPII), 0.025 M LiI, 0.04 M I2 , 0.05 M guanidium thiocyanate (GuSCN), and 0.28 M 4- tertbutylpyridine (TBP) in dry acetonitrile",0.2,-,-,TiO2 film,-,12 hours,AM 1.5G 100 mW/cm2,-,Fei Han and Yan Wang and Zhongquan Wan and Chunyang Jia and Junsheng Luo and Xiaojun Yao,Enhanced photovoltaic performances of dye-sensitized solar cells sensitized with D-D-$\uppi$-A phenothiazine-based dyes,Synthetic Metals,221,10.1016/j.synthmet.2016.08.011,95--102,,,01/01/2016,Han_2016,,,CCCCCCN1c2ccc(cc2Sc2c1ccc(c2)/C=C(\C(=O)O)/C#N)c1nc(c([nH]1)c1ccc(cc1)OC)c1ccc(cc1)OC,phenothiazine,403,,DMF/MeOH
700,10.58,0.66,4.87,"0.6 M 1, 2- dimethyl-3-propylimidazolium iodide (DMPII), 0.025 M LiI, 0.04 M I2 , 0.05 M guanidium thiocyanate (GuSCN), and 0.28 M 4- tertbutylpyridine (TBP) in dry acetonitrile",0.2,-,-,TiO2 film,-,12 hours,AM 1.5G 100 mW/cm2,-,Fei Han and Yan Wang and Zhongquan Wan and Chunyang Jia and Junsheng Luo and Xiaojun Yao,Enhanced photovoltaic performances of dye-sensitized solar cells sensitized with D-D-$\uppi$-A phenothiazine-based dyes,Synthetic Metals,221,10.1016/j.synthmet.2016.08.011,95--102,,,01/01/2016,Han_2016,,,CCCCCCN1c2ccc(cc2Sc2c1ccc(c2)/C=C(\C(=O)O)/C#N)c1nc(c([nH]1)c1ccccc1)c1ccccc1,phenothiazine,406,,DMF/MeOH
