Repository: PaulC61/Cheminformatics

# Cheminformatics
Repository for:
Cheminformatics Masters students of University of Strasbourg 2020 - 2022
+ My own projects related to the course

File: InternshipM2_BIU/rawDSSCDBdata.csv (part 11 of 77)
VOC,JSC,FF,PCE,Electrolyte,Active area,Co-adsorbent,Co-sensitizer,Semiconductor,Dye loading,Exposure time,Solar simulator,Performance comment,Article author,Article title,Article journal,Article volume,Article DOI,Article pages,Article issue nr,Article EID,Article year,Article year,Article electronic id,Article keywords,Molecule SMILE,Molecule keywords,Molecule spectrum absorption maxima,Molecule spectrum emission maxima,Molecule spectrum solvent
720,8.78,0.67,4.24,"0.6 M 1, 2- dimethyl-3-propylimidazolium iodide (DMPII), 0.025 M LiI, 0.04 M I2 , 0.05 M guanidium thiocyanate (GuSCN), and 0.28 M 4- tertbutylpyridine (TBP) in dry acetonitrile",0.2,-,-,TiO2 film,-,12 hours,AM 1.5G 100 mW/cm2,-,Fei Han and Yan Wang and Zhongquan Wan and Chunyang Jia and Junsheng Luo and Xiaojun Yao,Enhanced photovoltaic performances of dye-sensitized solar cells sensitized with D-D-$\uppi$-A phenothiazine-based dyes,Synthetic Metals,221,10.1016/j.synthmet.2016.08.011,95--102,,,01/01/2016,Han_2016,,,CCCCCCN1c2ccc(cc2Sc2c1cccc2)C=C(C(=O)O)C#N,phenothiazine,453,,dichloromethane
680,12.23,0.64,5.34,"0.6 M 1,2-dimethyl-3-n-propylimidazolium iodide (DMPImI), 0.1 M LiI, and 0.05 M I2 in acetonitrile with 0.5 M 4-tertbutylpyridine",0.25,-,-,TiO2 film,-,7 hours,AM 1.5 100mW/cm2,-,Kai Zhang and Weifeng Zhang and Jianyao Huang and Aiying Pang and Man Shing Wong,Metal-free photosensitizers based on benzodithienothiophene as $\uppi$-conjugated spacer for dye-sensitized solar cells,Organic Electronics,42,10.1016/j.orgel.2016.12.044,275--283,,,01/01/2017,Zhang_2017,,,CCCCC(COc1c2c3sc(cc3sc2c2c(c1OCC(CCCC)CC)c1sc(cc1s2)/C=C(\C(=O)O)/C#N)c1ccc2c(c1)n(CC(CCCC)CC)c1c2cc(cc1)c1sc2c(c1)sc1c2c(OCC(CCCC)CC)c(OCC(CCCC)CC)c2c1sc1c2sc(c1)/C=C(\C(=O)O)/C#N)CC,carbazole,467,,THF
473,0.379,0.65,0.12,iodide/triiodide,0.25,-,-,TiO2 film (6 um thick),-,16 hours,AM 1.5G 100 mW/cm2,-,C. Maglione and A. Carella and C. Carbonara and R. Centore and S. Fusco and A. Velardo and A. Peluso and D. Colonna and A. Lanuti and A. Di Carlo,Novel pyran based dyes for application in dye sensitized solar cells,Dyes and Pigments,133,10.1016/j.dyepig.2016.06.024,395--405,,,01/01/2016,Maglione_2016,,,CCCCC(CN1c2ccc(cc2Sc2c1ccc(c2)/C=C\C(=O)O)/C=C/C1=C/C(=C\2/C(=O)c3c(C2=C(C#N)C#N)cccc3)/C=C(O1)/C=C\c1ccc2c(c1)Sc1c(N2CC(CCCC)CC)ccc(c1)/C=C/C(=O)O)CC,phenothiazine,581,,DMF
695,8.713,0.68,4,"1-butyl-3-methylimidazolium iodide (0.7 M), lithium iodide (LiI, 0.2 M), iodine (I2, 0.05 M), and t-butylpyridine (TBP, 0.5 M) in acetonitrile/valeronitrile (85:15, v/v)",-,-,-,TiO2 film,24100 nmol/cm2,24 hours,"AM 1.5G, 100 mW/cm2",-,Yong Hui Lee and Ramesh Kumar Chitumalla and Bo Youn Jang and Joonkyung Jang and Suresh Thogiti and Jae Hong Kim,"Alkyl chain length dependence of the charge-transfer, recombination and electron diffusion length on the photovoltaic performance in double donor-acceptor-based organic dyes for dye sensitized solar cells",Dyes and Pigments,133,10.1016/j.dyepig.2016.05.035,161--172,,,01/01/2016,Lee_2016,,,N#C/C(=C\c1ccc2c(c1)Sc1c(N2CCCCCCCCN2c3ccccc3Sc3c2ccc(c3)/C=C(/C(=O)O)\C#N)cccc1)/C(=O)O,phenothiazine,402,,DMF
694.4,10.88,0.65,4.87,"1-propyl-2,3-dimethylimidazolium iodide (1.2 M),  iodine (0.035 M), tert-butylpyridine (0.5 M) and guanidine thiocyanate (0.1 M) dissolved in acetonitrile/3-methoxypropionitrile mixture (8:2)",0.16,-,-,TiO2 film (12 um thick + 4 um scattering layer),-,24 hours,AM 1.5G 100mW/cm2,-,Sunil Kumar and K.R. Justin Thomas and Chun-Ting Li and Kuo-Chuan Ho,"Synthesis and photovoltaic properties of organic dyes containing N-fluoren-2-yl dithieno[3,2-b:2$\prime$,3$\prime$-d]pyrrole and different donors",Organic Electronics,26,10.1016/j.orgel.2015.07.019,109--116,,,01/01/2015,Kumar_2015,,,CCCCN1c2ccc(cc2Sc2c1cccc2)c1ccc(s1)c1cc2c(s1)c1c(n2c2ccc3c(c2)C(CCCC)(CCCC)c2c3cccc2)cc(s1)/C=C(\C(=O)O)/C#N,phenothiazine,493,,THF
546,10.91,0.61,3.61,"0.6 M 1,2-dimethyl-3-propylimidazolium iodide (DMPII), 0.1 M LiI, and 0.1 M I2 in CH3CN",0.25,-,-,TiO2 film (10.5 um thick),199 nmol/cm2,-,"AM 1.5G, 100mW/cm2",-,Mao Mao and Qing-Song Li and Xiao-Lin Zhang and Guo-Hua Wu and Chun-Guang Dai and Yong Ding and Song-Yuan Dai and Qin-Hua Song,Effects of donors of bodipy dyes on the performance of dye-sensitized solar cells,Dyes and Pigments,141,10.1016/j.dyepig.2017.02.017,148--160,,,01/01/2017,Mao_2017,,,CCCCCC1=C2C(=C(C(=[N+]2[B-](n2c1c(C)c(c2C)c1ccc(o1)/C=C(/C(=O)O)\C#N)(F)F)C)c1ccc(cc1)N(c1ccccc1)c1ccccc1)C,"phenoxazine,bodipy",556,,chloroform
670,13,0.66,5.75,"0.6 M 1,2–dimethyl–3-n–propylimidazolium iodide (DMPImI), 0.1 M LiI, 0.05 M I2, and 0.5 M tertbutylpyridine (TBP) in acetonitrile",0.18,-,-,TiO2 film 12 um thick,50 nmol/cm2,12 hours,"AM 1.5G, 100mW/cm2",-,Chunyao Zhang and Shibin Wang and Yang Li,"Phenothiazine organic dyes containing dithieno[3,2-b:2$\prime$,3$\prime$-d]pyrrole ({DTP}) units for dye-sensitized solar cells",Solar Energy,157,10.1016/j.solener.2017.08.012,94--102,,,01/01/2017,Zhang_2017,,,CCCCCCOc1cc(OCCCCCC)ccc1n1c2cc(sc2c2c1ccs2)c1ccc2c(c1)Sc1c(N2CCCCCC)ccc(c1)/C=C(/C(=O)O)\C#N,phenothiazine,483,,dichloromethane
720,15.5,0.69,7.7,"0.6 M 1,2–dimethyl–3-n–propylimidazolium iodide (DMPImI), 0.1 M LiI, 0.05 M I2, and 0.5 M tertbutylpyridine (TBP) in acetonitrile",0.18,-,-,TiO2 film 12 um thick,68 nmol/cm2,12 hours,"AM 1.5G, 100mW/cm2",-,Chunyao Zhang and Shibin Wang and Yang Li,"Phenothiazine organic dyes containing dithieno[3,2-b:2$\prime$,3$\prime$-d]pyrrole ({DTP}) units for dye-sensitized solar cells",Solar Energy,157,10.1016/j.solener.2017.08.012,94--102,,,01/01/2017,Zhang_2017,,,CCCCCCOc1cc(OCCCCCC)ccc1n1c2cc(sc2c2c1cc(s2)/C=C(/C(=O)O)\C#N)c1ccc2c(c1)Sc1c(N2CCCCCC)cccc1,phenothiazine,513,,dichloromethane
780,12.8,0.68,7,"0.6 M 1-propyl-2,3-dimethyl-imidazolium iodide, 0.05 (M) LiI, 0.05 (M) I2, and 0.5 (M) 4-tertbutylpyridine in acetonitrile/valeronitrile solution (v/v 1:1)",0.2,-,-,TiO2 film,-,15 hours,AM 1.5G,-,Satyawan Nagane and Amol Ichake and Ishita Agrawal and Aditya Sadhanala and Richard H. Friend and Satishchandra Ogale and Prakash P. Wadgaonkar,Phenothiazine-Based D-A-$\uppi$-A Dyes for Highly Efficient Dye-Sensitized Solar Cells: Effect of Internal Acceptor and Non-Conjugated $\uppi$-Spacer on Device Performance,ChemPlusChem,82,10.1002/cplu.201600492,280--286,2,,01/01/2016,Nagane_2016,,,CCCCCCCCCCCCN1c2ccc(cc2Sc2c1cccc2)c1ccc(c2c1nn(n2)CCCCCCCC)c1ccc2c(c1)Sc1c(N2CCCCCCCCCCCC)ccc(c1)/C=C(/C(=O)O)\C#N,phenothiazine,474,613,ethanol
820,11.57,0.6826,6.7,"0.6 M 1-propyl-2,3-dimethyl-imidazolium iodide, 0.05 (M) LiI, 0.05 (M) I2, and 0.5 (M) 4-tertbutylpyridine in acetonitrile/valeronitrile solution (v/v 1:1)",0.2,-,-,TiO2 film,-,15 hours,AM 1.5G,-,Satyawan Nagane and Amol Ichake and Ishita Agrawal and Aditya Sadhanala and Richard H. Friend and Satishchandra Ogale and Prakash P. Wadgaonkar,Phenothiazine-Based D-A-$\uppi$-A Dyes for Highly Efficient Dye-Sensitized Solar Cells: Effect of Internal Acceptor and Non-Conjugated $\uppi$-Spacer on Device Performance,ChemPlusChem,82,10.1002/cplu.201600492,280--286,2,,01/01/2016,Nagane_2016,,,CCCCCCCCCCCCN1c2ccc(cc2Sc2c1cccc2)c1cccc(n1)c1ccc2c(c1)Sc1c(N2CCCCCCCCCCCC)ccc(c1)/C=C(/C(=O)O)\C#N,phenothiazine,472,663,ethanol
720,19.09,0.56,7.69,0.6 M of N-methyl-N-butylimidazolium iodide (BMII) + 0.1 M of LiI + 0.05 M of I2 + 0.5 M of 4-tert-butylpyridine (TBP) in acetonitrile,0.16,-,-,TiO2 film (7 um + 5 um scattering layer),272 nmol/cm2,-,"AM 1.5G, 100mW/cm2",-,Sule Erten-Ela and Yoshihide Ueno and Takuro Asaba and Yuji Kubo,Synthesis of a dibenzo-{BODIPY}-incorporating phenothiazine dye as a panchromatic sensitizer for dye-sensitized solar cells,New J. Chem.,41,10.1039/c7nj01735a,10367--10375,18,,01/01/2017,Erten_Ela_2017,,,CCCCCCN1c2ccc(cc2Sc2c1ccc(c2)/C=C(/C(=O)O)\C#N)c1ccc2c(c1)C(=[N+]1C2Cc2n([B-]1(F)F)c(c1c2cccc1)c1ccccc1OC)c1ccccc1OC,"phenothiazine,bodipy",638,668,THF
650,14.74,0.54,5.17,0.6 M of N-methyl-N-butylimidazolium iodide (BMII) + 0.1 M of LiI + 0.05 M of I2 + 0.5 M of 4-tert-butylpyridine (TBP) in acetonitrile,0.16,-,-,TiO2 film (7 um + 5 um scattering layer),380 nmol/cm2,-,"AM 1.5G, 100mW/cm2",-,Sule Erten-Ela and Yoshihide Ueno and Takuro Asaba and Yuji Kubo,Synthesis of a dibenzo-{BODIPY}-incorporating phenothiazine dye as a panchromatic sensitizer for dye-sensitized solar cells,New J. Chem.,41,10.1039/c7nj01735a,10367--10375,18,,01/01/2017,Erten_Ela_2017,,,CCCCCCN1c2ccc(cc2Sc2c1cccc2)/C=C(/C(=O)O)\C#N,Phenothiazine,438,,THF
820,11.3,0.56,5.24,"0.05 M iodine, 0.5 M lithium iodide in propylene carbonate",0.2,-,-,TiO2 6 um thick,512 nmol/cm2,24 hours,"AM 1.5G, 100mW/cm2",-,Bhanumathi Nagarajan and Suman Kushwaha and Ramachandran Elumalai and Sudip Mandal and Kothandaraman Ramanujam and Dhamodharan Raghavachari,Novel ethynyl-pyrene substituted phenothiazine based metal free organic dyes in {DSSC} with 12{\%} conversion efficiency,J. Mater. Chem. A,5,10.1039/c7ta01744h,10289--10300,21,,01/01/2017,Nagarajan_2017,,,CCCCCCN1c2ccc(cc2Sc2c1ccc(c2)/C=C(/C(=O)O)\C#N)C#Cc1ccc2c3c1ccc1c3c(cc2)ccc1,phenothiazine,438,,acetonitrile
879,13.7,0.62,7.45,"0.05 M iodine, 0.5 M lithium iodide in propylene carbonate",0.2,-,-,TiO2 6 um thick,551 nmol/cm2,24 hours,"AM 1.5G, 100mW/cm2",-,Bhanumathi Nagarajan and Suman Kushwaha and Ramachandran Elumalai and Sudip Mandal and Kothandaraman Ramanujam and Dhamodharan Raghavachari,Novel ethynyl-pyrene substituted phenothiazine based metal free organic dyes in {DSSC} with 12{\%} conversion efficiency,J. Mater. Chem. A,5,10.1039/c7ta01744h,10289--10300,21,,01/01/2017,Nagarajan_2017,,,CCCCCCCCN1c2ccc(cc2Sc2c1ccc(c2)/C=C(/C(=O)O)\C#N)C#Cc1ccc2c3c1ccc1c3c(cc2)ccc1,phenothiazine,438,,acetonitrile
747,6.9,0.5,2.57,"0.05 M iodine, 0.5 M lithium iodide in propylene carbonate",0.2,-,-,TiO2 6 um thick,150 nmol/cm2,24 hours,"AM 1.5G, 100mW/cm2",-,Bhanumathi Nagarajan and Suman Kushwaha and Ramachandran Elumalai and Sudip Mandal and Kothandaraman Ramanujam and Dhamodharan Raghavachari,Novel ethynyl-pyrene substituted phenothiazine based metal free organic dyes in {DSSC} with 12{\%} conversion efficiency,J. Mater. Chem. A,5,10.1039/c7ta01744h,10289--10300,21,,01/01/2017,Nagarajan_2017,,,CCCCCCN1c2ccc(cc2Sc2c1ccc(c2)/C=C\1/SC(=S)N(C1=O)CC(=O)O)C#Cc1ccc2c3c1ccc1c3c(cc2)ccc1,phenothiazine,475,,acetonitrile
653,2.5,0.43,0.7,"0.05 M iodine, 0.5 M lithium iodide in propylene carbonate",0.2,-,-,TiO2 6 um thick,352 nmol/cm2,24 hours,"AM 1.5G, 100mW/cm2",-,Bhanumathi Nagarajan and Suman Kushwaha and Ramachandran Elumalai and Sudip Mandal and Kothandaraman Ramanujam and Dhamodharan Raghavachari,Novel ethynyl-pyrene substituted phenothiazine based metal free organic dyes in {DSSC} with 12{\%} conversion efficiency,J. Mater. Chem. A,5,10.1039/c7ta01744h,10289--10300,21,,01/01/2017,Nagarajan_2017,,,CCCCCCN1c2ccc(cc2Sc2c1ccc(c2)C=C(C#N)C#N)C#Cc1ccc2c3c1ccc1c3c(cc2)ccc1,phenothiazine,471,,acetonitrile
700,2.5,0.61,1.06,"0.05 M iodine, 0.5 M lithium iodide in propylene carbonate",0.2,-,-,TiO2 6 um thick,460 nmol/cm2,24 hours,"AM 1.5G, 100mW/cm2",-,Bhanumathi Nagarajan and Suman Kushwaha and Ramachandran Elumalai and Sudip Mandal and Kothandaraman Ramanujam and Dhamodharan Raghavachari,Novel ethynyl-pyrene substituted phenothiazine based metal free organic dyes in {DSSC} with 12{\%} conversion efficiency,J. Mater. Chem. A,5,10.1039/c7ta01744h,10289--10300,21,,01/01/2017,Nagarajan_2017,,,CCCCCCCCN1c2ccc(cc2Sc2c1ccc(c2)C=C(C#N)C#N)C#Cc1ccc2c3c1ccc1c3c(cc2)ccc1,phenothiazine,471,,acetonitrile
846,21.3,0.58,10.45,"0.05 M iodine, 0.5 M lithium iodide in propylene carbonate",0.2,10 mM CDCA,-,TiO2 6 um thick,483 nmol/cm2,24 hours,"AM 1.5G, 100mW/cm2",-,Bhanumathi Nagarajan and Suman Kushwaha and Ramachandran Elumalai and Sudip Mandal and Kothandaraman Ramanujam and Dhamodharan Raghavachari,Novel ethynyl-pyrene substituted phenothiazine based metal free organic dyes in {DSSC} with 12{\%} conversion efficiency,J. Mater. Chem. A,5,10.1039/c7ta01744h,10289--10300,21,,01/01/2017,Nagarajan_2017,,,CCCCCCN1c2ccc(cc2Sc2c1ccc(c2)/C=C(/C(=O)O)\C#N)C#Cc1ccc2c3c1ccc1c3c(cc2)ccc1,phenothiazine,438,,acetonitrile
846,24.2,0.59,12.1,"0.05 M iodine, 0.5 M lithium iodide in propylene carbonate",0.2,10 mM CDCA,-,TiO2 6 um thick,520 nmol/cm2,24 hours,"AM 1.5G, 100mW/cm2",-,Bhanumathi Nagarajan and Suman Kushwaha and Ramachandran Elumalai and Sudip Mandal and Kothandaraman Ramanujam and Dhamodharan Raghavachari,Novel ethynyl-pyrene substituted phenothiazine based metal free organic dyes in {DSSC} with 12{\%} conversion efficiency,J. Mater. Chem. A,5,10.1039/c7ta01744h,10289--10300,21,,01/01/2017,Nagarajan_2017,,,CCCCCCCCN1c2ccc(cc2Sc2c1ccc(c2)/C=C(/C(=O)O)\C#N)C#Cc1ccc2c3c1ccc1c3c(cc2)ccc1,phenothiazine,438,,acetonitrile
773,9.2,0.6,4.27,"0.05 M iodine, 0.5 M lithium iodide in propylene carbonate",0.2,10 mM CDCA,-,TiO2 6 um thick,120 nmol/cm2,24 hours,"AM 1.5G, 100mW/cm2",-,Bhanumathi Nagarajan and Suman Kushwaha and Ramachandran Elumalai and Sudip Mandal and Kothandaraman Ramanujam and Dhamodharan Raghavachari,Novel ethynyl-pyrene substituted phenothiazine based metal free organic dyes in {DSSC} with 12{\%} conversion efficiency,J. Mater. Chem. A,5,10.1039/c7ta01744h,10289--10300,21,,01/01/2017,Nagarajan_2017,,,CCCCCCN1c2ccc(cc2Sc2c1ccc(c2)/C=C\1/SC(=S)N(C1=O)CC(=O)O)C#Cc1ccc2c3c1ccc1c3c(cc2)ccc1,phenothiazine,475,,acetonitrile
763,9.6,0.58,4.2,"0.05 M iodine, 0.5 M lithium iodide in propylene carbonate",0.2,10 mM CDCA,-,TiO2 6 um thick,150 nmol/cm2,24 hours,"AM 1.5G, 100mW/cm2",-,Bhanumathi Nagarajan and Suman Kushwaha and Ramachandran Elumalai and Sudip Mandal and Kothandaraman Ramanujam and Dhamodharan Raghavachari,Novel ethynyl-pyrene substituted phenothiazine based metal free organic dyes in {DSSC} with 12{\%} conversion efficiency,J. Mater. Chem. A,5,10.1039/c7ta01744h,10289--10300,21,,01/01/2017,Nagarajan_2017,,,CCCCCCCCN1c2ccc(cc2Sc2c1ccc(c2)/C=C\1/SC(=S)N(C1=O)CC(=O)O)C#Cc1ccc2c3c1ccc1c3c(cc2)ccc1,phenothiazine,476,,acetonitrile
757,2.9,0.59,1.3,"0.05 M iodine, 0.5 M lithium iodide in propylene carbonate",0.2,10 mM CDCA,-,TiO2 6 um thick,320 nmol/cm2,24 hours,"AM 1.5G, 100mW/cm2",-,Bhanumathi Nagarajan and Suman Kushwaha and Ramachandran Elumalai and Sudip Mandal and Kothandaraman Ramanujam and Dhamodharan Raghavachari,Novel ethynyl-pyrene substituted phenothiazine based metal free organic dyes in {DSSC} with 12{\%} conversion efficiency,J. Mater. Chem. A,5,10.1039/c7ta01744h,10289--10300,21,,01/01/2017,Nagarajan_2017,,,CCCCCCN1c2ccc(cc2Sc2c1ccc(c2)C=C(C#N)C#N)C#Cc1ccc2c3c1ccc1c3c(cc2)ccc1,phenothiazine,471,,acetonitrile
758,3.9,0.59,1.7,"0.05 M iodine, 0.5 M lithium iodide in propylene carbonate",0.2,10 mM CDCA,-,TiO2 6 um thick,430 nmol/cm2,24 hours,"AM 1.5G, 100mW/cm2",-,Bhanumathi Nagarajan and Suman Kushwaha and Ramachandran Elumalai and Sudip Mandal and Kothandaraman Ramanujam and Dhamodharan Raghavachari,Novel ethynyl-pyrene substituted phenothiazine based metal free organic dyes in {DSSC} with 12{\%} conversion efficiency,J. Mater. Chem. A,5,10.1039/c7ta01744h,10289--10300,21,,01/01/2017,Nagarajan_2017,,,CCCCCCCCN1c2ccc(cc2Sc2c1ccc(c2)C=C(C#N)C#N)C#Cc1ccc2c3c1ccc1c3c(cc2)ccc1,phenothiazine,471,,acetonitrile
736,7.81,0.74,4.6,"0.1 M LiI, 0.6 M 1,2-dimethyl-3-propylimidazoliumiodide, 0.2 M I2, and 0.5 M 4-tert-butylpyridine in3-methoxypropionitrile",0.16,-,-,TiO2 4 uM thickness,-,144 h,AM 1.5G 100mW/cm2,-,Takurou N. Murakami and Eri Yoshida and Nagatoshi Koumura,Carbazole dye with phosphonic acid anchoring groups for long-term heat stability of dye-sensitized solar cells,Electrochimica Acta,131,10.1016/j.electacta.2013.12.013,174--183,,,01/01/2014,Murakami_2014,,,CCCCCCc1cc(sc1c1sc(c(c1)CCCCCC)c1sc(c(c1)CCCCCC)/C=C(/C(=O)O)\C#N)c1sc(cc1CCCCCC)c1ccc2c(c1)c1ccccc1n2CC,carbazole,,,-
693,7.08,0.71,3.5,"0.1 M LiI, 0.6 M 1,2-dimethyl-3-propylimidazoliumiodide, 0.2 M I2, and 0.5 M 4-tert-butylpyridine in3-methoxypropionitrile",0.16,-,-,TiO2 4 uM thickness,-,504 h,AM 1.5G 100mW/cm2,-,Takurou N. Murakami and Eri Yoshida and Nagatoshi Koumura,Carbazole dye with phosphonic acid anchoring groups for long-term heat stability of dye-sensitized solar cells,Electrochimica Acta,131,10.1016/j.electacta.2013.12.013,174--183,,,01/01/2014,Murakami_2014,,,CCCCCCc1cc(sc1c1sc(c(c1)CCCCCC)c1sc(c(c1)CCCCCC)/C=C(/C(=O)O)\C#N)c1sc(cc1CCCCCC)c1ccc2c(c1)c1ccccc1n2CC,carbazole,,,-
1156,6.9,0.64,3.4,"0.1 M LiI, 0.6 M 1,2-dimethyl-3-propylimidazoliumiodide, 0.2 M I2, and 0.5 M 4-tert-butylpyridine in3-methoxypropionitrile",0.16,-,-,TiO2 4 uM thickness,-,0 h,AM 1.5G 100mW/cm2,-,Takurou N. Murakami and Eri Yoshida and Nagatoshi Koumura,Carbazole dye with phosphonic acid anchoring groups for long-term heat stability of dye-sensitized solar cells,Electrochimica Acta,131,10.1016/j.electacta.2013.12.013,174--183,,,01/01/2014,Murakami_2014,,,CCCCCCc1cc(sc1c1sc(c(c1)CCCCCC)c1sc(c(c1)CCCCCC)/C=C(/P(=O)(O)O)\C#N)c1sc(cc1CCCCCC)c1ccc2c(c1)c1ccccc1n2CC,carbazole,,,-
1041,6.17,0.7,3.4,"0.1 M LiI, 0.6 M 1,2-dimethyl-3-propylimidazoliumiodide, 0.2 M I2, and 0.5 M 4-tert-butylpyridine in3-methoxypropionitrile",0.16,-,-,TiO2 4 uM thickness,-,144 h,AM 1.5G 100mW/cm2,-,Takurou N. Murakami and Eri Yoshida and Nagatoshi Koumura,Carbazole dye with phosphonic acid anchoring groups for long-term heat stability of dye-sensitized solar cells,Electrochimica Acta,131,10.1016/j.electacta.2013.12.013,174--183,,,01/01/2014,Murakami_2014,,,CCCCCCc1cc(sc1c1sc(c(c1)CCCCCC)c1sc(c(c1)CCCCCC)/C=C(/P(=O)(O)O)\C#N)c1sc(cc1CCCCCC)c1ccc2c(c1)c1ccccc1n2CC,carbazole,,,-
696,6.02,0.72,3.2,"0.1 M LiI, 0.6 M 1,2-dimethyl-3-propylimidazoliumiodide, 0.2 M I2, and 0.5 M 4-tert-butylpyridine in3-methoxypropionitrile",0.16,-,-,TiO2 4 uM thickness,-,504 h,AM 1.5G 100mW/cm2,-,Takurou N. Murakami and Eri Yoshida and Nagatoshi Koumura,Carbazole dye with phosphonic acid anchoring groups for long-term heat stability of dye-sensitized solar cells,Electrochimica Acta,131,10.1016/j.electacta.2013.12.013,174--183,,,01/01/2014,Murakami_2014,,,CCCCCCc1cc(sc1c1sc(c(c1)CCCCCC)c1sc(c(c1)CCCCCC)/C=C(/P(=O)(O)O)\C#N)c1sc(cc1CCCCCC)c1ccc2c(c1)c1ccccc1n2CC,carbazole,,,-
760,3.07,0.74,1.54,I2 (0.05 M)/LiI (0.1 M)/tetrapropylammonium iodide (0.4 M)/4-tert-butylpyridine (0.4 M) in a valeronitrile/acetonitrile 15:85 (v/v),0.25,-,-,TiO2,183 nmol/cm2,30 h,AM 1.5G 100mW/cm2,-,Songyos Pramjit and Utt Eiamprasert and Panida Surawatanawong and Pattida Lertturongchai and Supavadee Kiatisevi,Carbazole-bridged double D{\textendash}A dye for efficient dye-sensitized solar cell,Journal of Photochemistry and Photobiology A: Chemistry,296,10.1016/j.jphotochem.2014.09.007,1--10,,,01/01/2015,Pramjit_2015,,,CCCCn1c2ccc(cc2c2c1ccc(c2)/C=C(/C(=O)O)\C#N)/C=C(/C(=O)O)\C#N,carbazole,398,,CH2Cl2
710,5.04,0.72,2.54,I2 (0.05 M)/LiI (0.1 M)/tetrapropylammonium iodide (0.4 M)/4-tert-butylpyridine (0.4 M) in a valeronitrile/acetonitrile 15:85 (v/v),0.25,-,-,TiO2,152 nmol/cm2,30 h,AM 1.5G 100mW/cm2,-,Songyos Pramjit and Utt Eiamprasert and Panida Surawatanawong and Pattida Lertturongchai and Supavadee Kiatisevi,Carbazole-bridged double D{\textendash}A dye for efficient dye-sensitized solar cell,Journal of Photochemistry and Photobiology A: Chemistry,296,10.1016/j.jphotochem.2014.09.007,1--10,,,01/01/2015,Pramjit_2015,,,CCCCn1c2ccc(cc2c2c1ccc(c2)N(c1ccc(cc1)OC)c1ccccc1)N(c1ccc(cc1)/C=C(\C(=O)O)/C#N)c1ccc(cc1)OC,carbazole,424,,CH2Cl2
770,7.2,0.68,3.23,I2 (0.05 M)/LiI (0.1 M)/tetrapropylammonium iodide (0.4 M)/4-tert-butylpyridine (0.4 M) in a valeronitrile/acetonitrile 15:85 (v/v),0.25,-,-,TiO2,157 nmol/cm2,30 h,AM 1.5G 100mW/cm2,-,Songyos Pramjit and Utt Eiamprasert and Panida Surawatanawong and Pattida Lertturongchai and Supavadee Kiatisevi,Carbazole-bridged double D{\textendash}A dye for efficient dye-sensitized solar cell,Journal of Photochemistry and Photobiology A: Chemistry,296,10.1016/j.jphotochem.2014.09.007,1--10,,,01/01/2015,Pramjit_2015,,,CCCCn1c2ccc(cc2c2c1ccc(c2)N(c1ccc(cc1)/C=C(\C(=O)O)/C#N)c1ccc(cc1)OC)N(c1ccc(cc1)/C=C(\C(=O)O)/C#N)c1ccc(cc1)OC,carbazole,406,,CH2Cl2
770,1.712,0.641,0.695,"0.05M I2, 0.5M 1,2-dimethyl-3-n-propylimidazolium iodide (DMPI) and 0.5Mlithium iodide (LiI) in methoxypropionitrile (MPN)",-,-,-,TiO2,-,16 h,AM 1.5G 100mW/cm2,-,Kola Srinivas and Chitumalla Ramesh Kumar and Manda Ananth Reddy and Kotamarthi Bhanuprakash and Vaidya Jayathirtha Rao and Lingamallu Giribabu,D-$\uppi$-A organic dyes with carbazole as donor for dye-sensitized solar cells,Synthetic Metals,161,10.1016/j.synthmet.2010.11.004,96--105,01-Feb,,01/01/2011,Srinivas_2011,,,N#CC(=Cc1ccc(cc1)C#Cc1ccc(cc1)n1c2ccccc2c2c1cccc2)C(=O)O,carbazole,375,548,CHCl3
700,10.29,0.68,4.87,"0.6 M 1,2-dimethyl-3-n-propylimidazolium iodide (DMPImI), 0.1 M LiI, and 0.05 M I2 in acetonitrile with 0.5 M 4-tertbutylpyridine",0.25,-,-,TiO2 film,-,7 hours,AM 1.5 100mW/cm2,-,Kai Zhang and Weifeng Zhang and Jianyao Huang and Aiying Pang and Man Shing Wong,Metal-free photosensitizers based on benzodithienothiophene as $\uppi$-conjugated spacer for dye-sensitized solar cells,Organic Electronics,42,10.1016/j.orgel.2016.12.044,275--283,,,01/01/2017,Zhang_2017,,,CCCCC(COc1c2c3sc(cc3sc2c2c(c1OCC(CCCC)CC)c1sc(cc1s2)/C=C(\C(=O)O)/C#N)c1ccc2c(c1)c1ccccc1n2CC(CCCC)CC)CC,carbazole,464,,THF
547,4.31,0.692,1.63,"1,2-dimethyl-3-propylimidazolium iodide (0.6 M), LiI (0.1 M), tert-butylpyridine (0.5 M) and I2 (0.05 M) in acetonitrile",0.16,20mM CDCA,-,TiO2 film (12 uM thick + 3 uM scattering layer),-,-,AM 1.5 100mW/cm2,-,Abhishek Baheti and K. R. Justin Thomas and Ling-Chuan Lin and Kun-Mu Lee,Monoanchoring (D-D-$\uppi$-A) and Dianchoring (D-D-($\uppi$-A)2) Organic Dyes Featuring Triarylamine Donors Composed of Fluorene and Carbazole,Asian Journal of Organic Chemistry,3,10.1002/ajoc.201402073,886--898,8,,01/01/2014,Baheti_2014,,,N#C/C(=C\c1ccc(s1)c1ccc(s1)c1ccc2c(c1)C(CC)(CC)c1c2ccc(c1)N(c1ccc2c(c1)C(CC)(CC)c1c2ccc(c1)c1ccc(s1)c1ccc(s1)/C=C(/C(=O)O)\C#N)c1ccc2c(c1)c1ccc(cc1n2CC)c1ccc(s1)c1ccc(s1)/C=C(/C(=O)O)\C#N)/C(=O)O,"carbazole, triphenylamine",506,,THF
512,3.72,0.626,1.21,"1,2-dimethyl-3-propylimidazolium iodide (0.6 M), LiI (0.1 M), tert-butylpyridine (0.5 M) and I2 (0.05 M) in acetonitrile",0.16,-,-,TiO2 film (12 uM thick + 3 uM scattering layer),-,-,AM 1.5 100mW/cm2,-,Abhishek Baheti and K. R. Justin Thomas and Ling-Chuan Lin and Kun-Mu Lee,Monoanchoring (D-D-$\uppi$-A) and Dianchoring (D-D-($\uppi$-A)2) Organic Dyes Featuring Triarylamine Donors Composed of Fluorene and Carbazole,Asian Journal of Organic Chemistry,3,10.1002/ajoc.201402073,886--898,8,,01/01/2014,Baheti_2014,,,N#C/C(=C\c1ccc(s1)c1ccc(s1)c1ccc2c(c1)C(CC)(CC)c1c2ccc(c1)N(c1ccc2c(c1)C(CC)(CC)c1c2ccc(c1)c1ccc(s1)c1ccc(s1)/C=C(/C(=O)O)\C#N)c1ccc2c(c1)c1ccc(cc1n2CC)c1ccc(s1)c1ccc(s1)/C=C(/C(=O)O)\C#N)/C(=O)O,"carbazole, triphenylamine",506,,THF
646,8.59,0.717,3.97,"1,2-dimethyl-3-propylimidazolium iodide (0.6 M), LiI (0.1 M), tert-butylpyridine (0.5 M) and I2 (0.05 M) in acetonitrile",0.16,20mM CDCA,-,TiO2 film (12 uM thick + 3 uM scattering layer),-,-,AM 1.5 100mW/cm2,-,Abhishek Baheti and K. R. Justin Thomas and Ling-Chuan Lin and Kun-Mu Lee,Monoanchoring (D-D-$\uppi$-A) and Dianchoring (D-D-($\uppi$-A)2) Organic Dyes Featuring Triarylamine Donors Composed of Fluorene and Carbazole,Asian Journal of Organic Chemistry,3,10.1002/ajoc.201402073,886--898,8,,01/01/2014,Baheti_2014,,,N#C/C(=C\c1ccc(s1)c1ccc(s1)c1ccc2c(c1)C(CC)(CC)c1c2ccc(c1)N(c1ccc2c(c1)C(CC)(CC)c1c2cccc1)c1ccc2c(c1)c1ccccc1n2CC)/C(=O)O,"carbazole, triphenylamine",473,,THF
680,8.58,0.699,4.08,"1,2-dimethyl-3-propylimidazolium iodide (0.6 M), LiI (0.1 M), tert-butylpyridine (0.5 M) and I2 (0.05 M) in acetonitrile",0.16,20mM CDCA,-,TiO2 film (12 uM thick + 3 uM scattering layer),-,-,AM 1.5 100mW/cm2,-,Abhishek Baheti and K. R. Justin Thomas and Ling-Chuan Lin and Kun-Mu Lee,Monoanchoring (D-D-$\uppi$-A) and Dianchoring (D-D-($\uppi$-A)2) Organic Dyes Featuring Triarylamine Donors Composed of Fluorene and Carbazole,Asian Journal of Organic Chemistry,3,10.1002/ajoc.201402073,886--898,8,,01/01/2014,Baheti_2014,,,N#C/C(=C\c1ccc(s1)c1ccc2c(c1)C(CC)(CC)c1c2ccc(c1)N(c1ccc2c(c1)C(CC)(CC)c1c2cccc1)c1ccc2c(c1)c1ccccc1n2CC)/C(=O)O,"carbazole, triphenylamine",474,,THF
650,8.3,0.691,3.73,"1,2-dimethyl-3-propylimidazolium iodide (0.6 M), LiI (0.1 M), tert-butylpyridine (0.5 M) and I2 (0.05 M) in acetonitrile",0.16,-,-,TiO2 film (12 uM thick + 3 uM scattering layer),-,-,AM 1.5 100mW/cm2,-,Abhishek Baheti and K. R. Justin Thomas and Ling-Chuan Lin and Kun-Mu Lee,Monoanchoring (D-D-$\uppi$-A) and Dianchoring (D-D-($\uppi$-A)2) Organic Dyes Featuring Triarylamine Donors Composed of Fluorene and Carbazole,Asian Journal of Organic Chemistry,3,10.1002/ajoc.201402073,886--898,8,,01/01/2014,Baheti_2014,,,N#C/C(=C\c1ccc(s1)c1ccc2c(c1)C(CC)(CC)c1c2ccc(c1)N(c1ccc2c(c1)C(CC)(CC)c1c2cccc1)c1ccc2c(c1)c1ccccc1n2CC)/C(=O)O,"carbazole, triphenylamine",474,,THF
635,7.35,0.67,3.64,0.03 m I2/0.6 m LiI/0.1 m guanidinium thiocyanate/0.5 m tert-butylpyridine in a 15:85 (v/v) benzonitrile/acetonitrile solution,0.25,-,-,TiO2 11 uM thickness,-,30 h,AM 1.5G 100mW/cm2,-,Taweesak Sudyoadsuk and Sakravee Pansay and Somphob Morada and Rattanawalee Rattanawan and Supawadee Namuangruk and Tinnagon Kaewin and Siriporn Jungsuttiwong and Vinich Promarak,Synthesis and Characterization of D-D-$\uppi$-A-Type Organic Dyes Bearing Carbazole-Carbazole as a Donor Moiety (D-D) for Efficient Dye-Sensitized Solar Cells,European Journal of Organic Chemistry,2013,10.1002/ejoc.201300373,5051--5063,23,,01/01/2013,Sudyoadsuk_2013,,,CCCCCCCCCCCCn1c2ccc(cc2c2c1ccc(c2)c1ccc(s1)/C=C(/C(=O)O)\C#N)n1c2ccc(cc2c2c1ccc(c2)C(C)(C)C)C(C)(C)C,carbazole,433,,CH2Cl2
666,9.7,0.68,4.8,0.03 m I2/0.6 m LiI/0.1 m guanidinium thiocyanate/0.5 m tert-butylpyridine in a 15:85 (v/v) benzonitrile/acetonitrile solution,0.25,-,-,TiO2 11 uM thickness,-,30 h,AM 1.5G 100mW/cm2,-,Taweesak Sudyoadsuk and Sakravee Pansay and Somphob Morada and Rattanawalee Rattanawan and Supawadee Namuangruk and Tinnagon Kaewin and Siriporn Jungsuttiwong and Vinich Promarak,Synthesis and Characterization of D-D-$\uppi$-A-Type Organic Dyes Bearing Carbazole-Carbazole as a Donor Moiety (D-D) for Efficient Dye-Sensitized Solar Cells,European Journal of Organic Chemistry,2013,10.1002/ejoc.201300373,5051--5063,23,,01/01/2013,Sudyoadsuk_2013,,,CCCCCCCCCCCCn1c2ccc(cc2c2c1ccc(c2)n1c2ccc(cc2c2c1ccc(c2)C(C)(C)C)C(C)(C)C)c1ccc(s1)c1ccc(s1)/C=C(/C(=O)O)\C#N,carbazole,457,,CH2Cl2
601,11.31,0.71,5.69,0.03 m I2/0.6 m LiI/0.1 m guanidinium thiocyanate/0.5 m tert-butylpyridine in a 15:85 (v/v) benzonitrile/acetonitrile solution,0.25,-,-,TiO2 11 uM thickness,-,30 h,AM 1.5G 100mW/cm2,-,Taweesak Sudyoadsuk and Sakravee Pansay and Somphob Morada and Rattanawalee Rattanawan and Supawadee Namuangruk and Tinnagon Kaewin and Siriporn Jungsuttiwong and Vinich Promarak,Synthesis and Characterization of D-D-$\uppi$-A-Type Organic Dyes Bearing Carbazole-Carbazole as a Donor Moiety (D-D) for Efficient Dye-Sensitized Solar Cells,European Journal of Organic Chemistry,2013,10.1002/ejoc.201300373,5051--5063,23,,01/01/2013,Sudyoadsuk_2013,,,CCCCCCCCCCCCn1c2ccc(cc2c2c1ccc(c2)n1c2ccc(cc2c2c1ccc(c2)C(C)(C)C)C(C)(C)C)c1ccc(s1)c1ccc(s1)c1ccc(s1)/C=C(/C(=O)O)\C#N,carbazole,443,,CH2Cl2
612,9.94,0.69,4.82,0.03 m I2/0.6 m LiI/0.1 m guanidinium thiocyanate/0.5 m tert-butylpyridine in a 15:85 (v/v) benzonitrile/acetonitrile solution,0.25,-,-,TiO2 11 uM thickness,-,30 h,AM 1.5G 100mW/cm2,-,Taweesak Sudyoadsuk and Sakravee Pansay and Somphob Morada and Rattanawalee Rattanawan and Supawadee Namuangruk and Tinnagon Kaewin and Siriporn Jungsuttiwong and Vinich Promarak,Synthesis and Characterization of D-D-$\uppi$-A-Type Organic Dyes Bearing Carbazole-Carbazole as a Donor Moiety (D-D) for Efficient Dye-Sensitized Solar Cells,European Journal of Organic Chemistry,2013,10.1002/ejoc.201300373,5051--5063,23,,01/01/2013,Sudyoadsuk_2013,,,CCCCCCCCCCCCn1c2ccc(cc2c2c1ccc(c2)n1c2ccc(cc2c2c1ccc(c2)C(C)(C)C)C(C)(C)C)c1ccc(s1)c1ccc(s1)c1ccc(cc1)/C=C(/C(=O)O)\C#N,carbazole,416,,CH2Cl2
750,9.98,0.67,4.62,0.03 m I2/0.6 m LiI/0.1 m guanidinium thiocyanate/0.5 m tert-butylpyridine in a 15:85 (v/v) benzonitrile/acetonitrile solution,0.25,-,-,TiO2 11 uM thickness,-,30 h,AM 1.5G 100mW/cm2,-,Taweesak Sudyoadsuk and Sakravee Pansay and Somphob Morada and Rattanawalee Rattanawan and Supawadee Namuangruk and Tinnagon Kaewin and Siriporn Jungsuttiwong and Vinich Promarak,Synthesis and Characterization of D-D-$\uppi$-A-Type Organic Dyes Bearing Carbazole-Carbazole as a Donor Moiety (D-D) for Efficient Dye-Sensitized Solar Cells,European Journal of Organic Chemistry,2013,10.1002/ejoc.201300373,5051--5063,23,,01/01/2013,Sudyoadsuk_2013,,,N#C/C(=C/c1ccc(s1)c1ccc(s1)c1ccc(s1)c1ccc(cc1)N(c1ccc(cc1)n1c2ccc(cc2c2c1ccc(c2)C(C)(C)C)C(C)(C)C)c1ccc(cc1)n1c2ccc(cc2c2c1ccc(c2)C(C)(C)C)C(C)(C)C)/C(=O)O,carbazole,487,,CH2Cl2
740,5.72,0.48,2.03,0.6 M DMPImI + 0.1 M LiI + 0.05 M I2 + 0.5 M TBP in MPN,0.2354,-,-,TiO2 16 uM thickness,-,-,AM 1.5G,-,Zhong-Sheng Wang and Nagatoshi Koumura and Yan Cui and Masabumi Takahashi and Hiroki Sekiguchi and Atsunori Mori and Toshitaka Kubo and Akihiro Furube and Kohjiro Hara,Hexylthiophene-Functionalized Carbazole Dyes for Efficient Molecular Photovoltaics: Tuning of Solar-Cell Performance by Structural Modification,Chemistry of Materials,20,10.1021/cm8003276,3993--4003,12,,01/01/2008,Wang_2008,,,CCCCCCc1cc(sc1c1ccc(s1)c1ccc2c(c1)c1ccccc1n2CC)c1sc(c(c1)CCCCCC)c1ccc(s1)/C=C(/C(=O)O)\C#N,"carbazole,hexylthiophene",474,,THF/toluene
690,8.71,0.7,4.3,"0.02 M LiI + 0.04 M I2 + 0.6 M MBII 0.28 M TBP + 0.05 M guanidine thiocyanate (volume ratio, 7:3)",0.159,CDCA 0 uM,-,TiO2 10 uM thickness,-,12 h,AM 1.5G 100mW/cm2,-,Jin Tang and Jianli Hua and Wenjun Wu and Jing Li and Zeguo Jin and Yitao Long and He Tian,New starburst sensitizer with carbazole antennas for efficient and stable dye-sensitized solar cells,Energy {\&} Environmental Science,3,10.1039/c0ee00008f,1736,11,,01/01/2010,Tang_2010,,,N#CC(=Cc1ccc(s1)c1ccc(cc1)N(c1ccc(cc1)n1c2ccccc2c2c1cccc2)c1ccc(cc1)n1c2ccccc2c2c1cccc2)C(=O)O,carbazole,411,,THF
730,8.59,0.67,4.27,"0.02 M LiI + 0.04 M I2 + 0.6 M MBII 0.28 M TBP + 0.05 M guanidine thiocyanate (volume ratio, 7:3)",0.159,CDCA 2 uM,-,TiO2 10 uM thickness,-,-,AM 1.5G 100mW/cm2,-,Jin Tang and Jianli Hua and Wenjun Wu and Jing Li and Zeguo Jin and Yitao Long and He Tian,New starburst sensitizer with carbazole antennas for efficient and stable dye-sensitized solar cells,Energy {\&} Environmental Science,3,10.1039/c0ee00008f,1736,11,,01/01/2010,Tang_2010,,,N#CC(=Cc1ccc(s1)c1ccc(cc1)N(c1ccc(cc1)n1c2ccccc2c2c1cccc2)c1ccc(cc1)n1c2ccccc2c2c1cccc2)C(=O)O,carbazole,411,,THF
670,8.45,0.7,4.44,"0.02 M LiI + 0.04 M I2 + 0.6 M MBII 0.28 M TBP + 0.05 M guanidine thiocyanate (volume ratio, 7:3)",0.159,CDCA 5 uM,-,TiO2 10 uM thickness,-,-,AM 1.5G 100mW/cm2,-,Jin Tang and Jianli Hua and Wenjun Wu and Jing Li and Zeguo Jin and Yitao Long and He Tian,New starburst sensitizer with carbazole antennas for efficient and stable dye-sensitized solar cells,Energy {\&} Environmental Science,3,10.1039/c0ee00008f,1736,11,,01/01/2010,Tang_2010,,,N#CC(=Cc1ccc(s1)c1ccc(cc1)N(c1ccc(cc1)n1c2ccccc2c2c1cccc2)c1ccc(cc1)n1c2ccccc2c2c1cccc2)C(=O)O,carbazole,411,,THF
740,7.91,0.69,4.04,"0.02 M LiI + 0.04 M I2 + 0.6 M MBII 0.28 M TBP + 0.05 M guanidine thiocyanate (volume ratio, 7:3)",0.159,CDCA 10 uM,-,TiO2 10 uM thickness,-,-,AM 1.5G 100mW/cm2,-,Jin Tang and Jianli Hua and Wenjun Wu and Jing Li and Zeguo Jin and Yitao Long and He Tian,New starburst sensitizer with carbazole antennas for efficient and stable dye-sensitized solar cells,Energy {\&} Environmental Science,3,10.1039/c0ee00008f,1736,11,,01/01/2010,Tang_2010,,,N#CC(=Cc1ccc(s1)c1ccc(cc1)N(c1ccc(cc1)n1c2ccccc2c2c1cccc2)c1ccc(cc1)n1c2ccccc2c2c1cccc2)C(=O)O,carbazole,411,,THF
630,4,0.796,3.68,"0.9 M 1,2-dimethyl-3-butylimidazolium bromide (DMBIBr), 0.08 M Br2, and 0.5 M TBP electrolyte in dried CH3CN",0.159,CDCA,-,TiO2 12 uM + 4 uM scattering layer,-,8 h,AM 1.5G 100mW/cm2,-,Chao Teng and Xichuan Yang and Chunze Yuan and Chaoyan Li and Ruikui Chen and Haining Tian and Shifeng Li and Anders Hagfeldt and Licheng Sun,Two Novel Carbazole Dyes for Dye-Sensitized Solar Cells with Open-Circuit Voltages up to 1 V Based on Br-/Br3-Electrolytes,Organic Letters,11,10.1021/ol9022936,5542--5545,23,,01/01/2009,Teng_2009,,,N#CC(=Cc1ccc(cc1)n1c2ccccc2c2c1cccc2)C(=O)O,carbazole,374,527,CH3CN
680,4.93,0.713,3.66,"0.9 M DMBIBr, 0.8 M LiBr, 0.08 M Br2, and 0.5 M TBP electrolyte in dried CH3CN",0.159,CDCA,-,TiO2 12 uM + 4 uM scattering layer,-,8 h,AM 1.5G 100mW/cm2,-,Chao Teng and Xichuan Yang and Chunze Yuan and Chaoyan Li and Ruikui Chen and Haining Tian and Shifeng Li and Anders Hagfeldt and Licheng Sun,Two Novel Carbazole Dyes for Dye-Sensitized Solar Cells with Open-Circuit Voltages up to 1 V Based on Br-/Br3-Electrolytes,Organic Letters,11,10.1021/ol9022936,5542--5545,23,,01/01/2009,Teng_2009,,,N#CC(=Cc1ccc(cc1)n1c2ccccc2c2c1cccc2)C(=O)O,carbazole,374,527,CH3CN
740,4.42,0.767,2.36,"0.6 M 1,2-dimethyl-3-propylimidazolium iodide (DMPII), 0.06 M LiI, 0.04 M I2, and 0.4 M TBP in dried CH3CN",0.159,CDCA,-,TiO2 12 uM + 4 uM scattering layer,-,8 h,AM 1.5G 100mW/cm2,-,Chao Teng and Xichuan Yang and Chunze Yuan and Chaoyan Li and Ruikui Chen and Haining Tian and Shifeng Li and Anders Hagfeldt and Licheng Sun,Two Novel Carbazole Dyes for Dye-Sensitized Solar Cells with Open-Circuit Voltages up to 1 V Based on Br-/Br3-Electrolytes,Organic Letters,11,10.1021/ol9022936,5542--5545,23,,01/01/2009,Teng_2009,,,N#CC(=Cc1ccc(cc1)n1c2ccccc2c2c1cccc2)C(=O)O,carbazole,374,527,CH3CN
730,7.12,0.781,5.22,"0.9 M 1,2-dimethyl-3-butylimidazolium bromide (DMBIBr), 0.08 M Br2, and 0.5 M TBP electrolyte in dried CH3CN",0.159,CDCA,-,TiO2 12 uM + 4 uM scattering layer,-,8 h,AM 1.5G 100mW/cm2,-,Chao Teng and Xichuan Yang and Chunze Yuan and Chaoyan Li and Ruikui Chen and Haining Tian and Shifeng Li and Anders Hagfeldt and Licheng Sun,Two Novel Carbazole Dyes for Dye-Sensitized Solar Cells with Open-Circuit Voltages up to 1 V Based on Br-/Br3-Electrolytes,Organic Letters,11,10.1021/ol9022936,5542--5545,23,,01/01/2009,Teng_2009,,,N#CC(=Cc1ccc(s1)C=Cc1ccc(cc1)n1c2ccc(cc2c2c1ccc(c2)C(C)(C)C)C(C)(C)C)C(=O)O,carbazole,,,-
915,7.36,0.752,5.07,"0.9 M DMBIBr, 0.8 M LiBr, 0.08 M Br2, and 0.5 M TBP electrolyte in dried CH3CN",0.159,CDCA,-,TiO2 12 uM + 4 uM scattering layer,-,8 h,AM 1.5G 100mW/cm2,-,Chao Teng and Xichuan Yang and Chunze Yuan and Chaoyan Li and Ruikui Chen and Haining Tian and Shifeng Li and Anders Hagfeldt and Licheng Sun,Two Novel Carbazole Dyes for Dye-Sensitized Solar Cells with Open-Circuit Voltages up to 1 V Based on Br-/Br3-Electrolytes,Organic Letters,11,10.1021/ol9022936,5542--5545,23,,01/01/2009,Teng_2009,,,N#CC(=Cc1ccc(s1)C=Cc1ccc(cc1)n1c2ccc(cc2c2c1ccc(c2)C(C)(C)C)C(C)(C)C)C(=O)O,carbazole,,,-
621,8.76,0.754,4.1,"0.6 M 1,2-dimethyl-3-propylimidazolium iodide (DMPII), 0.06 M LiI, 0.04 M I2, and 0.4 M TBP in dried CH3CN",0.159,CDCA,-,TiO2 12 uM + 4 uM scattering layer,-,8 h,AM 1.5G 100mW/cm2,-,Chao Teng and Xichuan Yang and Chunze Yuan and Chaoyan Li and Ruikui Chen and Haining Tian and Shifeng Li and Anders Hagfeldt and Licheng Sun,Two Novel Carbazole Dyes for Dye-Sensitized Solar Cells with Open-Circuit Voltages up to 1 V Based on Br-/Br3-Electrolytes,Organic Letters,11,10.1021/ol9022936,5542--5545,23,,01/01/2009,Teng_2009,,,N#CC(=Cc1ccc(s1)C=Cc1ccc(cc1)n1c2ccc(cc2c2c1ccc(c2)C(C)(C)C)C(C)(C)C)C(=O)O,carbazole,,,-
562,8.25,0.64,2.98,"1-propyl-2,3-dimethylimidazolium iodide (1.2 M), iodine (0.035 M), tert-butylpyridine (0.5 M) and guanidine thiocyanate (0.1 M) dissolved in acetonitrile/3-methoxypropionitrile mixture (8:2)",0.16,-,-,TiO2 12 uM thickness,-,24 h,AM 1.5G 100mW/cm2,-,K.R. Justin Thomas and A. Venkateswararao and Chuan-Pei Lee and Kuo-Chuan Ho,Organic dyes containing fluoreneamine donor and carbazole $\uppi$-linker for dye-sensitized solar cells,Dyes and Pigments,123,10.1016/j.dyepig.2015.07.034,154--165,,,01/01/2015,Justin_Thomas_2015,,,CCCCn1c2cc(ccc2c2c1cc(cc2)N(c1ccc2c(c1)C(CCC)(CCC)c1c2cccc1)c1ccccc1)c1ccc(s1)/C=C(/C(=O)O)\C#N,"fluorene, carbazole",483,575,dichloromethane
666,15.6,0.62,6.44,"1-propyl-2,3-dimethylimidazolium iodide (1.2 M), iodine (0.035 M), tert-butylpyridine (0.5 M) and guanidine thiocyanate (0.1 M) dissolved in acetonitrile/3-methoxypropionitrile mixture (8:2)",0.16,-,-,TiO2 12 uM thickness,-,-,AM 1.5G 100mW/cm2,-,K.R. Justin Thomas and A. Venkateswararao and Chuan-Pei Lee and Kuo-Chuan Ho,Organic dyes containing fluoreneamine donor and carbazole $\uppi$-linker for dye-sensitized solar cells,Dyes and Pigments,123,10.1016/j.dyepig.2015.07.034,154--165,,,01/01/2015,Justin_Thomas_2015,,,CCCCn1c2cc(ccc2c2c1cc(cc2)N(c1ccc2c(c1)C(CC)(CC)c1c2cccc1)c1ccc2c(c1)C(CC)(CC)c1c2cccc1)c1ccc(s1)/C=C(/C(=O)O)\C#N,"fluorene, carbazole",497,581,dichloromethane
616,16.2,0.61,6.1,"1-propyl-2,3-dimethylimidazolium iodide (1.2 M), iodine (0.035 M), tert-butylpyridine (0.5 M) and guanidine thiocyanate (0.1 M) dissolved in acetonitrile/3-methoxypropionitrile mixture (8:2)",0.16,-,-,TiO2 12 uM thickness,-,-,AM 1.5G 100mW/cm2,-,K.R. Justin Thomas and A. Venkateswararao and Chuan-Pei Lee and Kuo-Chuan Ho,Organic dyes containing fluoreneamine donor and carbazole $\uppi$-linker for dye-sensitized solar cells,Dyes and Pigments,123,10.1016/j.dyepig.2015.07.034,154--165,,,01/01/2015,Justin_Thomas_2015,,,CCCCn1c2cc(ccc2c2c1cc(cc2)c1ccc(s1)c1ccc(s1)/C=C(/C(=O)O)\C#N)N(c1ccc2c(c1)C(CCC)(CCC)c1c2cccc1)c1ccccc1,"fluorene, carbazole",490,577,dichloromethane
630,12.5,0.61,4.77,"1-propyl-2,3-dimethylimidazolium iodide (1.2 M), iodine (0.035 M), tert-butylpyridine (0.5 M) and guanidine thiocyanate (0.1 M) dissolved in acetonitrile/3-methoxypropionitrile mixture (8:2)",0.16,-,-,TiO2 12 uM thickness,-,-,AM 1.5G 100mW/cm2,-,K.R. Justin Thomas and A. Venkateswararao and Chuan-Pei Lee and Kuo-Chuan Ho,Organic dyes containing fluoreneamine donor and carbazole $\uppi$-linker for dye-sensitized solar cells,Dyes and Pigments,123,10.1016/j.dyepig.2015.07.034,154--165,,,01/01/2015,Justin_Thomas_2015,,,CCCCn1c2cc(ccc2c2c1cc(cc2)c1ccc(s1)c1ccc(s1)/C=C(/C(=O)O)\C#N)N(c1ccc2c(c1)C(CC)(CC)c1c2cccc1)c1ccc2c(c1)C(CC)(CC)c1c2cccc1,"fluorene, carbazole",497,578,dichloromethane
760,7.09,0.71,3.9,"0.1M LiI, 0.6M 1,2-dimethyl-3-propanediol (DMPImI), 0.05M I2, and 0.5M 4-tert-butylpyridine (tBP) in CH3CN",0.2399,-,-,TiO2 12 uM thickness,-,18 hours,AM 1.5G 100mW/cm2,-,Yu Uemura and Shogo Mori and Kohjiro Hara and Nagatoshi Koumura,Carbazole Dyes with Ether Groups for Dye-Sensitized Solar Cells: Effect of Negative Charges in Dye Molecules on Electron Lifetime,Japanese Journal of Applied Physics,51,10.1143/jjap.51.10ne14,10NE14,,,01/01/2012,Uemura_2012,,,CCCCCCc1cc(sc1c1sc(c(c1)CCCCCC)/C=C(\C(=O)O)/C#N)c1sc(cc1CCCCCC)c1ccc2c(c1)c1ccccc1n2CC,carbazole,480,,20% THF-toluene
710,5.65,0.72,2.9,"0.1M LiI, 0.6M 1,2-dimethyl-3-propanediol (DMPImI), 0.05M I2, and 0.5M 4-tert-butylpyridine (tBP) in CH3CN",0.2399,-,-,TiO2 12 uM thickness,-,18 hours,AM 1.5G 100mW/cm2,-,Yu Uemura and Shogo Mori and Kohjiro Hara and Nagatoshi Koumura,Carbazole Dyes with Ether Groups for Dye-Sensitized Solar Cells: Effect of Negative Charges in Dye Molecules on Electron Lifetime,Japanese Journal of Applied Physics,51,10.1143/jjap.51.10ne14,10NE14,,,01/01/2012,Uemura_2012,,,COCCCCc1cc(sc1c1sc(c(c1)CCCCOC)c1sc(c(c1)CCCCOC)/C=C(/C(=O)O)\C#N)c1sc(cc1CCCCOC)c1ccc2c(c1)c1ccccc1n2CC,carbazole,469,,20% THF-toluene
770,7.11,0.73,4,"0.1M LiI, 0.6M 1,2-dimethyl-3-propanediol (DMPImI), 0.05M I2, and 0.5M 4-tert-butylpyridine (tBP) in CH3CN",0.2399,-,-,TiO2 12 uM thickness,-,18 hours,AM 1.5G 100mW/cm2,-,Yu Uemura and Shogo Mori and Kohjiro Hara and Nagatoshi Koumura,Carbazole Dyes with Ether Groups for Dye-Sensitized Solar Cells: Effect of Negative Charges in Dye Molecules on Electron Lifetime,Japanese Journal of Applied Physics,51,10.1143/jjap.51.10ne14,10NE14,,,01/01/2012,Uemura_2012,,,CCCCCCc1cc(sc1c1sc(c(c1)CCCCCC)/C=C(/C(=O)O)\C#N)c1sc(cc1CCCCOC)c1sc(cc1CCCCOC)c1ccc2c(c1)c1ccccc1n2CC,carbazole,485,,20% THF-toluene
