Repository: PaulC61/Cheminformatics

# Cheminformatics
Repository for:
Cheminformatics Masters students of University of Strasbourg 2020 - 2022
+ My own projects related to the course

File: InternshipM2_BIU/rawDSSCDBdata.csv (part 12 of 77)
VOC,JSC,FF,PCE,Electrolyte,Active area,Co-adsorbent,Co-sensitizer,Semiconductor,Dye loading,Exposure time,Solar simulator,Performance comment,Article author,Article title,Article journal,Article volume,Article DOI,Article pages,Article issue nr,Article EID,Article year,Article year,Article electronic id,Article keywords,Molecule SMILE,Molecule keywords,Molecule spectrum absorption maxima,Molecule spectrum emission maxima,Molecule spectrum solvent
616,13.6,0.65,5.45,"0.1 M LiI, 0.6 M 1-propyl-2,3-dimethylimidazolium iodide (DMPII), 0.05 M I 2 , and 0.5 M tert-butylpyridine (TBP) in a 1:1 solvent mixture of acetonitrile/3-methoxypropionitrile",-,20mM CDCA,-,TiO2 film (14 uM thick + 4.5 uM scattering layer),-,24 hours,AM 1.5 100mW/cm2,-,A. Venkateswararao and K.R. Justin Thomas and Chuan-Pei Lee and Kuo-Chuan Ho,"Synthesis and characterization of organic dyes containing 2,7-disubstituted carbazole $\uppi$-linker",Tetrahedron Letters,54,10.1016/j.tetlet.2013.05.069,3985--3989,30,,01/01/2013,Venkateswararao_2013,,,CCCCn1c2cc(ccc2c2c1cc(cc2)N(c1ccccc1)c1ccccc1)c1ccc(s1)c1ccc(s1)/C=C(/C(=O)O)\C#N,carbazole,489,579,dichloromethane
701,10.5,0.63,4.8,"0.1 M LiI, 0.6 M 1,2-dimethyl-3-propylimidazoliumiodide, 0.2 M I2, and 0.5 M 4-tert-butylpyridine in3-methoxypropionitrile",0.16,-,-,TiO2 4 uM thickness,-,0 h,AM 1.5G 100mW/cm2,-,Takurou N. Murakami and Eri Yoshida and Nagatoshi Koumura,Carbazole dye with phosphonic acid anchoring groups for long-term heat stability of dye-sensitized solar cells,Electrochimica Acta,131,10.1016/j.electacta.2013.12.013,174--183,,,01/01/2014,Murakami_2014,,,CCCCCCc1cc(sc1c1sc(c(c1)CCCCCC)c1sc(c(c1)CCCCCC)/C=C(/C(=O)O)\C#N)c1sc(cc1CCCCCC)c1ccc2c(c1)c1ccccc1n2CC,carbazole,,,-
555,2.186,0.626,0.819,"0.05M I2, 0.5M 1,2-dimethyl-3-n-propylimidazolium iodide (DMPI) and 0.5Mlithium iodide (LiI) in methoxypropionitrile (MPN)",-,-,-,TiO2,-,16 h,AM 1.5G 100mW/cm2,-,Kola Srinivas and Chitumalla Ramesh Kumar and Manda Ananth Reddy and Kotamarthi Bhanuprakash and Vaidya Jayathirtha Rao and Lingamallu Giribabu,D-$\uppi$-A organic dyes with carbazole as donor for dye-sensitized solar cells,Synthetic Metals,161,10.1016/j.synthmet.2010.11.004,96--105,01-Feb,,01/01/2011,Srinivas_2011,,,N#CC(=Cc1ccc(s1)C#Cc1ccc(cc1)n1c2ccccc2c2c1cccc2)C(=O)O,carbazole,409,555,CHCl3
620,18.3,0.61,6.92,"0.1 M LiI, 0.6 M 1-propyl-2,3-dimethylimidazolium iodide (DMPII), 0.05 M I 2 , and 0.5 M tert-butylpyridine (TBP) in a 1:1 solvent mixture of acetonitrile/3-methoxypropionitrile",-,10mM CDCA,-,TiO2 film (14 uM thick + 4.5 uM scattering layer),-,24 hours,AM 1.5 100mW/cm2,-,A. Venkateswararao and K.R. Justin Thomas and Chuan-Pei Lee and Kuo-Chuan Ho,"Synthesis and characterization of organic dyes containing 2,7-disubstituted carbazole $\uppi$-linker",Tetrahedron Letters,54,10.1016/j.tetlet.2013.05.069,3985--3989,30,,01/01/2013,Venkateswararao_2013,,,CCCCn1c2cc(ccc2c2c1cc(cc2)N(c1ccccc1)c1ccccc1)c1ccc(s1)c1ccc(s1)/C=C(/C(=O)O)\C#N,carbazole,489,579,dichloromethane
628,19.3,0.59,7.2,"0.1 M LiI, 0.6 M 1-propyl-2,3-dimethylimidazolium iodide (DMPII), 0.05 M I 2 , and 0.5 M tert-butylpyridine (TBP) in a 1:1 solvent mixture of acetonitrile/3-methoxypropionitrile",-,1mM CDCA,-,TiO2 film (14 uM thick + 4.5 uM scattering layer),-,24 hours,AM 1.5 100mW/cm2,-,A. Venkateswararao and K.R. Justin Thomas and Chuan-Pei Lee and Kuo-Chuan Ho,"Synthesis and characterization of organic dyes containing 2,7-disubstituted carbazole $\uppi$-linker",Tetrahedron Letters,54,10.1016/j.tetlet.2013.05.069,3985--3989,30,,01/01/2013,Venkateswararao_2013,,,CCCCn1c2cc(ccc2c2c1cc(cc2)N(c1ccccc1)c1ccccc1)c1ccc(s1)c1ccc(s1)/C=C(/C(=O)O)\C#N,carbazole,489,579,dichloromethane
630,18.1,0.6,6.83,"0.1 M LiI, 0.6 M 1-propyl-2,3-dimethylimidazolium iodide (DMPII), 0.05 M I 2 , and 0.5 M tert-butylpyridine (TBP) in a 1:1 solvent mixture of acetonitrile/3-methoxypropionitrile",-,-,-,TiO2 film (14 uM thick + 4.5 uM scattering layer),-,24 hours,AM 1.5 100mW/cm2,-,A. Venkateswararao and K.R. Justin Thomas and Chuan-Pei Lee and Kuo-Chuan Ho,"Synthesis and characterization of organic dyes containing 2,7-disubstituted carbazole $\uppi$-linker",Tetrahedron Letters,54,10.1016/j.tetlet.2013.05.069,3985--3989,30,,01/01/2013,Venkateswararao_2013,,,CCCCn1c2cc(ccc2c2c1cc(cc2)N(c1ccccc1)c1ccccc1)c1ccc(s1)c1ccc(s1)/C=C(/C(=O)O)\C#N,carbazole,489,579,dichloromethane
660,15.3,0.6,6.05,"0.1 M LiI, 0.6 M 1-propyl-2,3-dimethylimidazolium iodide (DMPII), 0.05 M I 2 , and 0.5 M tert-butylpyridine (TBP) in a 1:1 solvent mixture of acetonitrile/3-methoxypropionitrile",-,-,-,TiO2 film (14 uM thick + 4.5 uM scattering layer),-,24 hours,AM 1.5 100mW/cm2,-,A. Venkateswararao and K.R. Justin Thomas and Chuan-Pei Lee and Kuo-Chuan Ho,"Synthesis and characterization of organic dyes containing 2,7-disubstituted carbazole $\uppi$-linker",Tetrahedron Letters,54,10.1016/j.tetlet.2013.05.069,3985--3989,30,,01/01/2013,Venkateswararao_2013,,,CCCCn1c2cc(ccc2c2c1cc(cc2)N(c1ccccc1)c1ccccc1)c1ccc(s1)/C=C(/C(=O)O)\C#N,carbazole,472,572,dichloromethane
680,4.39,0.71,2.15,"0.6 M 1,2-dimethyl-3-propylimidazolium iodide (DMPII), 0.025 M LiI, 0.04 MI 2 , 0.05 M guanidium thiocyanate (GuSCN), and 0.28 M 4-tertbutylpyridine (TBP) in dry acetonitrile",0.25,-,-,TiO2,-,12 hours,AM 1.5G 100mW/cm2,-,Yan Wang and Zhongquan Wan and Chunyang Jia and Xiaojun Yao,Indole-based organic dyes with different electron donors for dye-sensitized solar cells,Synthetic Metals,211,10.1016/j.synthmet.2015.10.024,40--48,,,01/01/2016,Wang_2016,,,N#C/C(=C/c1cn(c2c1cccc2)c1ccc(cc1)N(c1ccccc1)c1ccccc1)/C(=O)O,triphenylamine,375,,ethanol
595,5.76,0.71,2.43,"0.6 M tetrabutylammonium iodide (TBAI), 0.1 M LiI, 0.05 M I2 , 0.6 M DMPII, and 0.5 M 4-tert-
butylpyridine (TBP) in dry acetonitrile (ACN)",0.25,-,-,TiO2 film (12 um + 4 um scattering layer),-,24-30 hours,AM 1.5G 100mW/cm2,-,Tzi-Yi Wu and Ming-Hsiu Tsao and Fu-Lin Chen and Shyh-Gang Su and Cheng-Wen Chang and Hong-Paul Wang and Yuan-Chung Lin and Wen-Chung Ou-Yang and I-Wen Sun,Synthesis and Characterization of Organic Dyes Containing Various Donors and Acceptors,International Journal of Molecular Sciences,11,10.3390/ijms11010329,329--353,1,,01/01/2010,Wu_2010,,,N#CC(=Cc1ccc2c(c1)c1ccccc1n2CC)C(=O)O,carbazole,385,504,acetonitrile
670,4.18,0.74,2.09,"0.6 M 1,2-dimethyl-3-propylimidazolium iodide (DMPII), 0.025 M LiI, 0.04 MI 2 , 0.05 M guanidium thiocyanate (GuSCN), and 0.28 M 4-tertbutylpyridine (TBP) in dry acetonitrile",0.25,-,-,TiO2,-,12 hours,AM 1.5G 100mW/cm2,-,Yan Wang and Zhongquan Wan and Chunyang Jia and Xiaojun Yao,Indole-based organic dyes with different electron donors for dye-sensitized solar cells,Synthetic Metals,211,10.1016/j.synthmet.2015.10.024,40--48,,,01/01/2016,Wang_2016,,,CCCCCCn1c2ccc(cc2c2c1cccc2)n1cc(c2c1cccc2)/C=C(/C(=O)O)\C#N,"carbazole, indole",389,,ethanol
730,6.4,0.47,2.2,0.6 M DMPImI + 0.1 M LiI + 0.05 M I2 + 0.5 M TBP in MPN,0.2354,-,-,TiO2 16 uM thickness,-,-,AM 1.5G,-,Zhong-Sheng Wang and Nagatoshi Koumura and Yan Cui and Masabumi Takahashi and Hiroki Sekiguchi and Atsunori Mori and Toshitaka Kubo and Akihiro Furube and Kohjiro Hara,Hexylthiophene-Functionalized Carbazole Dyes for Efficient Molecular Photovoltaics: Tuning of Solar-Cell Performance by Structural Modification,Chemistry of Materials,20,10.1021/cm8003276,3993--4003,12,,01/01/2008,Wang_2008,,,CCCCCCc1cc(sc1c1ccc(s1)c1ccc(s1)c1sc(cc1CCCCCC)/C=C(/C(=O)O)\C#N)c1ccc2c(c1)c1ccccc1n2CC,"carbazole,hexylthiophene",473,,THF/toluene
730,13.8,0.73,7.4,"0.6 M dimethylpropyl-imidazolium iodide (DMPII), 0.2 M I2, 0.1M LiI and 0.5 M tert-butylpyridine (TBP) in acetonitrile (AN)",0.25,DCA 20 uM,-,TiO2 15 uM thickness,-,16 hours,AM 1.5G 100mW/cm2,-,Jian Zhao and Kazuaki Oniwa and Ashraful Islam and Chuanjiang Qin and Naoki Asao and Liyuan Han and Yoshinori Yamamoto and Tienan Jin,"Thieno[2,3,a]carbazole donor-based organic dyes for high efficiency dye-sensitized solar cells",Org. Chem. Front.,2,10.1039/c4qo00285g,253--258,3,,01/01/2015,Zhao_2015,,,CCCCCCc1cc(sc1c1cc(c(s1)c1sc2c(c1)cc(c1c2n(CC)c2c1cccc2)c1ccccc1)CCCCCC)c1sc(cc1CCCCCC)/C=C(/C(=O)O)\C#N,thienocarbazole,464,,chloroform
740,13.9,0.68,7,"0.6 M dimethylpropyl-imidazolium iodide (DMPII), 0.05 M I2, 0.1M LiI and 0.5 M tert-butylpyridine (TBP) in acetonitrile (AN)",0.25,DCA 20 uM,-,TiO2 15 uM thickness,85 nmol/cm2,30 hours,AM 1.5G 100mW/cm2,-,Jian Zhao and Kazuaki Oniwa and Ashraful Islam and Chuanjiang Qin and Naoki Asao and Liyuan Han and Yoshinori Yamamoto and Tienan Jin,"Thieno[2,3,a]carbazole donor-based organic dyes for high efficiency dye-sensitized solar cells",Org. Chem. Front.,2,10.1039/c4qo00285g,253--258,3,,01/01/2015,Zhao_2015,,,CCCCCCc1cc(sc1c1cc(c(s1)c1sc2c(c1)cc(c1c2n(CC)c2c1cccc2)c1ccccc1)CCCCCC)c1sc(cc1CCCCCC)/C=C(/C(=O)O)\C#N,thienocarbazole,464,,chloroform
680,13.1,0.73,6.5,"0.6 M dimethylpropyl-imidazolium iodide (DMPII), 0.05 M I2, 0.1M LiI and 0.5 M tert-butylpyridine (TBP) in acetonitrile (AN)",0.25,DCA 20 uM,-,TiO2 15 uM thickness,98 nmol/cm2,30 hours,AM 1.5G 100mW/cm2,-,Jian Zhao and Kazuaki Oniwa and Ashraful Islam and Chuanjiang Qin and Naoki Asao and Liyuan Han and Yoshinori Yamamoto and Tienan Jin,"Thieno[2,3,a]carbazole donor-based organic dyes for high efficiency dye-sensitized solar cells",Org. Chem. Front.,2,10.1039/c4qo00285g,253--258,3,,01/01/2015,Zhao_2015,,,N#C/C(=C\c1ccc(s1)c1ccc(s1)c1ccc(s1)c1sc2c(c1)ccc1c2n(c2c1cccc2)c1cc(c(cc1C(C)(C)C)OC)C(C)(C)C)/C(=O)O,thienocarbazole,488,,chloroform
630,13.2,0.7,5.9,"0.6 M dimethylpropyl-imidazolium iodide (DMPII), 0.05 M I2, 0.1M LiI and 0.5 M tert-butylpyridine (TBP) in acetonitrile (AN)",0.25,DCA 20 uM,-,TiO2 15 uM thickness,97 nmol/cm2,30 hours,AM 1.5G 100mW/cm2,-,Jian Zhao and Kazuaki Oniwa and Ashraful Islam and Chuanjiang Qin and Naoki Asao and Liyuan Han and Yoshinori Yamamoto and Tienan Jin,"Thieno[2,3,a]carbazole donor-based organic dyes for high efficiency dye-sensitized solar cells",Org. Chem. Front.,2,10.1039/c4qo00285g,253--258,3,,01/01/2015,Zhao_2015,,,N#C/C(=C\c1ccc(s1)c1ccc(s1)c1ccc(s1)c1cc2c(s1)c1[nH]c3c(c1cc2)cccc3)/C(=O)O,thienocarbazole,486,,chloroform
700,15.5,0.62,6.7,"0.6 M 1,2-dimethyl-3-n-propylimidazolium iodide (DMPImI) + 0.1 M LiI + 0.2 M I2 + 0.5 M 4-tert-butylpyridine (TBP) in acetonitrile (AN)",0.2354,-,-,TiO2 14 uM thickness,-,-,AM 1.5G,-,Xue-Hua Zhang and Zhong-Sheng Wang and Yan Cui and Nagatoshi Koumura and Akihiro Furube and Kohjiro Hara,"Organic Sensitizers Based on Hexylthiophene-Functionalized Indolo[3,2-b]carbazole for Efficient Dye-Sensitized Solar Cells",The Journal of Physical Chemistry C,113,10.1021/jp808536v,13409--13415,30,,01/01/2009,Zhang_2009,,,CCCCCCCCn1c2ccc(cc2c2c1cc1c3ccccc3n(c1c2)CCCCCCCC)c1sc(c(c1)CCCCCC)c1sc(c(c1)CCCCCC)c1sc(c(c1)CCCCCC)/C=C(/C(=O)O)\C#N,indolocarbazole,501,,toluene
710,15.4,0.67,7.3,"0.6 M 1,2-dimethyl-3-n-propylimidazolium iodide (DMPImI) + 0.1 M LiI + 0.2 M I2 + 0.5 M 4-tert-butylpyridine (TBP) in acetonitrile (AN)",0.2354,-,-,TiO2 14 uM thickness,-,-,AM 1.5G,-,Xue-Hua Zhang and Zhong-Sheng Wang and Yan Cui and Nagatoshi Koumura and Akihiro Furube and Kohjiro Hara,"Organic Sensitizers Based on Hexylthiophene-Functionalized Indolo[3,2-b]carbazole for Efficient Dye-Sensitized Solar Cells",The Journal of Physical Chemistry C,113,10.1021/jp808536v,13409--13415,30,,01/01/2009,Zhang_2009,,,CCCCCCCCn1c2ccc(cc2c2c1cc1c3ccccc3n(c1c2)CCCCCCCC)c1sc(c(c1)CCCCCC)c1sc(c(c1)CCCCCC)C=C(C(=O)O)C#N,indolocarbazole,492,,toluene
710,10.34,0.51,3.6,"LiI (0.1 g), I2 (0.019 g), propylene carbonate (5 mL), P25 TiO2 (0.0383 g), PEO (0.2648 g), and 4-tert-butylpyridine (0.044 mL) into acetonitrile (5 mL) solvent",-,-,-,zinc titanium oxide film,-,-,AM 1.5 10 mW/cm2,"quasi solid state dye sensitized solar cell, polymer electrolyte",John A. Mikroyannidis and P. Suresh and M.S. Roy and G.D. Sharma,Triphenylamine- and benzothiadiazole-based dyes with multiple acceptors for application in dye-sensitized solar cells,Journal of Power Sources,195,10.1016/j.jpowsour.2009.10.107,3002--3010,9,,01/01/2010,Mikroyannidis_2010,,,N#CC(=Cc1ccc(s1)c1ccc(c2=CCC=c12)c1ccc(s1)/C=C(/C(=O)O)\C#N)C(=O)O,benzothiadiazole,,,-
708,16,0.67,7.62,"0.3M DMPII, 0.1M LiI, 0.05M I2, and 0.5M 4-tertbutyl pyridine in acetonitrile",0.16,-,-,TiO2 film (10 um thick + 4 um scattering layer),-,12 hours,AM 1.5G 100mW/cm2,-,Xing Qian and Huan-Huan Gao and Yi-Zhou Zhu and Lin Lu and Jian-Yu Zheng,"6H-Indolo[2,3-b]quinoxaline-based organic dyes containing different electron-rich conjugated linkers for highly efficient dye-sensitized solar cells",Journal of Power Sources,280,10.1016/j.jpowsour.2015.01.148,573--580,,,01/01/2015,Qian_2015,,,CCCCCCCCc1cc(sc1c1ccc(s1)c1sc(cc1CCCCCCCC)/C=C(\C(=O)O)/C#N)c1ccc2c(c1)c1nc3ccccc3nc1n2CC(CCCC)CC,quinoxaline,480,,dichloromethane
701,14.8,0.63,6.48,"0.3M DMPII, 0.1M LiI, 0.05M I2, and 0.5M 4-tertbutyl pyridine in acetonitrile",0.16,-,-,TiO2 film (10 um thick + 4 um scattering layer),-,12 hours,AM 1.5G 100mW/cm2,-,Xing Qian and Huan-Huan Gao and Yi-Zhou Zhu and Lin Lu and Jian-Yu Zheng,"6H-Indolo[2,3-b]quinoxaline-based organic dyes containing different electron-rich conjugated linkers for highly efficient dye-sensitized solar cells",Journal of Power Sources,280,10.1016/j.jpowsour.2015.01.148,573--580,,,01/01/2015,Qian_2015,,,CCCCC(Cn1c2ccc(cc2c2c1ccc(c2)c1ccc(s1)/C=C(\C(=O)O)/C#N)c1ccc2c(c1)c1nc3ccccc3nc1n2CC(CCCC)CC)CC,"quinoxaline,carbazole",465,,dichloromethane
742,14.1,0.67,7.03,"0.3M DMPII, 0.1M LiI, 0.05M I2, and 0.5M 4-tertbutyl pyridine in acetonitrile",0.16,-,-,TiO2 film (10 um thick + 4 um scattering layer),-,12 hours,AM 1.5G 100mW/cm2,-,Xing Qian and Huan-Huan Gao and Yi-Zhou Zhu and Lin Lu and Jian-Yu Zheng,"6H-Indolo[2,3-b]quinoxaline-based organic dyes containing different electron-rich conjugated linkers for highly efficient dye-sensitized solar cells",Journal of Power Sources,280,10.1016/j.jpowsour.2015.01.148,573--580,,,01/01/2015,Qian_2015,,,CCCCC(Cn1c2ccc(cc2c2c1ccc(c2)c1ccc(o1)/C=C(\C(=O)O)/C#N)c1ccc2c(c1)c1nc3ccccc3nc1n2CC(CCCC)CC)CC,"quinoxaline,carbazole",455,,dichloromethane
460,4.52,0.44,0.9,spiro-MeOTAD as hole-transporting material,0.13,-,-,TiO2 film (1.7 um thick),-,-,AM 1.5G 100mW/cm2,solid state dye sensitized solar cell,Kasparas Rakstys and Joana Solovjova and Tadas Malinauskas and Ingmar Bruder and Robert Send and Algirdas Sackus and Rüdiger Sens and Vytautas Getautis,"A structural study of 1-phenyl-1,2,3,4-tetrahydroquinoline-based dyes for solid-state {DSSC} applications",Dyes and Pigments,104,10.1016/j.dyepig.2014.01.010,211--219,,,01/01/2014,Rakstys_2014,,,OC1Cc2cc(ccc2N(C1)c1ccccc1)/C=C/1\SC(=S)N(C1=O)CC(=O)O,tetrahydroquinoline,473,543,THF
589,7.61,0.63,2.81,"0.1 mol/L LiI, 0.05  mol/L I2, 0.6 mol/L DMPII, 0.5 mol/L tert-butylpyridine (TBP) in acetonitile (ACN)",0.25,-,-,TiO2 film (12 um + 4 um scattering layer),-,-,"AM 1.5G, 100mW/cm2",-,Tzi-Yi Wu and Ming-Hsiu Tsao and Shyh-Gang Su and H. Paul Wang and Yuan-Chung Lin and Fu-Lin Chen and Cheng-Wen Chang and I-Wen Sun,"Synthesis, Characterization and Photovoltaic Properties of Di-Anchoring Organic Dyes",Journal of the Brazilian Chemical Society,22,10.1590/s0103-50532011000400023,780--789,4,,01/01/2011,Wu_2011,,,CCCCCCn1c2ccc(cc2c2c1ccc(c2)C=C1SC(=S)N(C1=O)CC(=O)O)C=C1SC(=S)N(C1=O)CC(=O)O,carbazole,450,521,DMF
320,1.85,0.67,0.39,"0.05 M iodine, 0.1 M lithium iodide, and 0.6 M 1,2-dimethyl-3-propylimidazolium iodide in acetonitrile",0.25,10 mM CDCA,-,TiO2 film 9 um thick,-,-,"AM 1.5G, 100mW/cm2",0.05 mM dye solution in Acetonitrile,Yousuke Ooyama and Yuta Hagiwara and Tomonobu Mizumo and Yutaka Harima and Joji Ohshita,Photovoltaic performance of dye-sensitized solar cells based on D{\textendash}$\uppi${\textendash}A type {BODIPY} dye with two pyridyl groups,New Journal of Chemistry,37,10.1039/c3nj00456b,2479,8,,01/01/2013,Ooyama_2013,,,CCCCn1c2cc(ccc2c2c1cc(cc2)c1ccc(s1)C1=C2C=CC(=[N+]2[B-](n2c1ccc2c1ccc(s1)c1ccncc1)(F)F)c1ccc(s1)c1ccncc1)N(c1ccccc1)c1ccccc1,"carbazole,bodipy",673,696,"1,4-dioxane"
320,1.41,0.54,0.25,"0.05 M iodine, 0.1 M lithium iodide, and 0.6 M 1,2-dimethyl-3-propylimidazolium iodide in acetonitrile",0.25,10 mM CDCA,-,TiO2 film 9 um thick,-,-,"AM 1.5G, 100mW/cm2",0.1 mM dye solution in Acetonitrile,Yousuke Ooyama and Yuta Hagiwara and Tomonobu Mizumo and Yutaka Harima and Joji Ohshita,Photovoltaic performance of dye-sensitized solar cells based on D{\textendash}$\uppi${\textendash}A type {BODIPY} dye with two pyridyl groups,New Journal of Chemistry,37,10.1039/c3nj00456b,2479,8,,01/01/2013,Ooyama_2013,,,CCCCn1c2cc(ccc2c2c1cc(cc2)c1ccc(s1)C1=C2C=CC(=[N+]2[B-](n2c1ccc2c1ccc(s1)c1ccncc1)(F)F)c1ccc(s1)c1ccncc1)N(c1ccccc1)c1ccccc1,"carbazole,bodipy",673,696,"1,4-dioxane"
720,4.75,0.71,2.4,spiro-MeOTAD as hole-transporting material,0.13,-,-,TiO2 film (1.7 um thick),-,-,AM 1.5G 100mW/cm2,solid state dye sensitized solar cell,Kasparas Rakstys and Joana Solovjova and Tadas Malinauskas and Ingmar Bruder and Robert Send and Algirdas Sackus and Rüdiger Sens and Vytautas Getautis,"A structural study of 1-phenyl-1,2,3,4-tetrahydroquinoline-based dyes for solid-state {DSSC} applications",Dyes and Pigments,104,10.1016/j.dyepig.2014.01.010,211--219,,,01/01/2014,Rakstys_2014,,,CCCOC1Cc2cc(ccc2N(C1)c1ccccc1)/C=C/1\SC(=S)N(C1=O)CC(=O)O,tetrahydroquinoline,472,540,THF
780,6.08,0.68,3.2,spiro-MeOTAD as hole-transporting material,0.13,-,-,TiO2 film (1.7 um thick),-,-,AM 1.5G 100mW/cm2,solid state dye sensitized solar cell,Kasparas Rakstys and Joana Solovjova and Tadas Malinauskas and Ingmar Bruder and Robert Send and Algirdas Sackus and Rüdiger Sens and Vytautas Getautis,"A structural study of 1-phenyl-1,2,3,4-tetrahydroquinoline-based dyes for solid-state {DSSC} applications",Dyes and Pigments,104,10.1016/j.dyepig.2014.01.010,211--219,,,01/01/2014,Rakstys_2014,,,CCCOC1Cc2cc(/C=N/N(c3ccc(cc3)C=C3SC(=S)N(C3=O)CC(=O)O)c3ccccc3)ccc2N(C1)c1ccccc1,tetrahydroquinoline,469,627,THF
780,5.87,0.72,3.3,spiro-MeOTAD as hole-transporting material,0.13,-,-,TiO2 film (1.7 um thick),-,-,AM 1.5G 100mW/cm2,solid state dye sensitized solar cell,Kasparas Rakstys and Joana Solovjova and Tadas Malinauskas and Ingmar Bruder and Robert Send and Algirdas Sackus and Rüdiger Sens and Vytautas Getautis,"A structural study of 1-phenyl-1,2,3,4-tetrahydroquinoline-based dyes for solid-state {DSSC} applications",Dyes and Pigments,104,10.1016/j.dyepig.2014.01.010,211--219,,,01/01/2014,Rakstys_2014,,,CCCCCCCCCOC1Cc2cc(/C=N/N(c3ccc(cc3)C=C3SC(=S)N(C3=O)CC(=O)O)c3ccccc3)ccc2N(C1)c1ccccc1,tetrahydroquinoline,473,630,THF
660,4.55,0.58,1.8,spiro-MeOTAD as hole-transporting material,0.13,-,-,TiO2 film (1.7 um thick),-,-,AM 1.5G 100mW/cm2,solid state dye sensitized solar cell,Kasparas Rakstys and Joana Solovjova and Tadas Malinauskas and Ingmar Bruder and Robert Send and Algirdas Sackus and Rüdiger Sens and Vytautas Getautis,"A structural study of 1-phenyl-1,2,3,4-tetrahydroquinoline-based dyes for solid-state {DSSC} applications",Dyes and Pigments,104,10.1016/j.dyepig.2014.01.010,211--219,,,01/01/2014,Rakstys_2014,,,CCCOC1Cc2cc(/C=N/N(c3ccc(cc3)C=C(C(=O)O)C#N)c3ccccc3)ccc2N(C1)c1ccccc1,tetrahydroquinoline,425,531,THF
734,15.34,0.72,8.07,"0.8 M 1-methyl-3-propyl imidazolium iodide (PMII), 0.1 M lithium iodide (LiI), 0.05 M iodine (I2), and 0.5 M 4-tert-butylpyridine dissolved in acetonitrile",0.16,5 mM CDCA,-,TiO2 film (12 um transparent + 6 um scat­tering layer),-,12 hours,AM 1.5G 100mW/cm2,-,Jen-Shyang Ni and Yi-Chi Yen and Jiann T. Lin,Organic sensitizers with a rigid dithienobenzotriazole-based spacer for high-performance dye-sensitized solar cells,J. Mater. Chem. A,4,10.1039/c6ta02275h,6553--6560,17,,01/01/2016,Ni_2016,,,CCCCCCc1cc(sc1/C=C(\C(=O)O)/C#N)c1sc2c(c1)c1nn(nc1c1c2sc(c1)c1ccc2c(c1)n(CC(CCCC)CC)c1c2cccc1)CC(CCCC)CC,carbazole,,,-
712,11.43,0.73,7.52,"0.8 M 1-methyl-3-propyl imidazolium iodide (PMII), 0.1 M lithium iodide (LiI), 0.05 M iodine (I2), and 0.5 M 4-tert-butylpyridine dissolved in acetonitrile",0.16,-,-,TiO2 film (12 um transparent + 6 um scat­tering layer),-,12 hours,AM 1.5G 100mW/cm2,-,Jen-Shyang Ni and Yi-Chi Yen and Jiann T. Lin,Organic sensitizers with a rigid dithienobenzotriazole-based spacer for high-performance dye-sensitized solar cells,J. Mater. Chem. A,4,10.1039/c6ta02275h,6553--6560,17,,01/01/2016,Ni_2016,,,CCCCC(Cn1nc2c(n1)c1cc(sc1c1c2cc(s1)c1ccc2c(c1)n(CC(CCCC)CC)c1c2cccc1)c1ccc(s1)/C=C(\C(=O)O)/C#N)CC,carbazole,,,-
715,12.48,0.74,6.58,"0.8 M 1-methyl-3-propyl imidazolium iodide (PMII), 0.1 M lithium iodide (LiI), 0.05 M iodine (I2), and 0.5 M 4-tert-butylpyridine dissolved in acetonitrile",0.16,5 mM CDCA,-,TiO2 film (12 um transparent + 6 um scat­tering layer),-,12 hours,AM 1.5G 100mW/cm2,-,Jen-Shyang Ni and Yi-Chi Yen and Jiann T. Lin,Organic sensitizers with a rigid dithienobenzotriazole-based spacer for high-performance dye-sensitized solar cells,J. Mater. Chem. A,4,10.1039/c6ta02275h,6553--6560,17,,01/01/2016,Ni_2016,,,CCCCC(Cn1nc2c(n1)c1cc(sc1c1c2cc(s1)c1ccc2c(c1)n(CC(CCCC)CC)c1c2cccc1)c1ccc(s1)/C=C(\C(=O)O)/C#N)CC,carbazole,,,-
600,12.2,0.64,4.5,solid organic ionic conductors,0.25,-,-,TiO2 9 um thick,-,-,"AM 1.5G, 100 mW/cm2",ss-DSSC,Jayraj V. Vaghasiya and Keval K. Sonigara and Jyoti Prasad and Thomas Beuvier and Alain Gibaud and Saurabh S. Soni,Role of a phenothiazine/phenoxazine donor in solid ionic conductors for efficient solid state dye sensitized solar cells,J. Mater. Chem. A,5,10.1039/c6ta09777d,5373--5382,11,,01/01/2017,Vaghasiya_2017,,,N#C/C(=C/c1ccc(cc1)/C=C/c1ccc2c(c1)c1ccccc1n2c1ccc(cc1)C)/C(=O)O,carbazole,,,-
590,14.1,0.62,5.3,solid organic ionic conductors,0.25,-,-,TiO2 9 um thick,-,-,"AM 1.5G, 100 mW/cm2",ss-DSSC,Jayraj V. Vaghasiya and Keval K. Sonigara and Jyoti Prasad and Thomas Beuvier and Alain Gibaud and Saurabh S. Soni,Role of a phenothiazine/phenoxazine donor in solid ionic conductors for efficient solid state dye sensitized solar cells,J. Mater. Chem. A,5,10.1039/c6ta09777d,5373--5382,11,,01/01/2017,Vaghasiya_2017,,,N#C/C(=C/c1ccc(cc1)/C=C/c1ccc2c(c1)c1ccccc1n2c1ccc(cc1)C)/C(=O)O,carbazole,,,-
770,7.06,0.74,4,"0.1M LiI, 0.6M 1,2-dimethyl-3-propanediol (DMPImI), 0.05M I2, and 0.5M 4-tert-butylpyridine (tBP) in CH3CN",0.2399,-,-,TiO2 12 uM thickness,-,18 hours,AM 1.5G 100mW/cm2,-,Yu Uemura and Shogo Mori and Kohjiro Hara and Nagatoshi Koumura,Carbazole Dyes with Ether Groups for Dye-Sensitized Solar Cells: Effect of Negative Charges in Dye Molecules on Electron Lifetime,Japanese Journal of Applied Physics,51,10.1143/jjap.51.10ne14,10NE14,,,01/01/2012,Uemura_2012,,,CCCCOCc1cc(sc1c1sc(c(c1)CCCCCC)c1sc(c(c1)CCCCCC)/C=C(/C(=O)O)\C#N)c1sc(cc1COCCCC)c1ccc2c(c1)c1ccccc1n2CC,carbazole,477,,20% THF-toluene
555,2.79,0.64,0.99,"0.1 M LiI, 0.6 M DMPII, 0.05 M I2, and 0.5 M TBP in 3-methoxypropionitrile (MPN)/ACN (volume ratio of 1:1)",0.16,-,-,TiO2 14 uM thickness,-,24 hours,AM 1.5G 100mW/cm2,-,A. Venkateswararao and K. R. Justin Thomas and Chuan-Pei Lee and Chun-Ting Li and Kuo-Chuan Ho,"Organic Dyes Containing Carbazole as Donor and $\uppi$-Linker: Optical, Electrochemical, and Photovoltaic Properties",{ACS} Applied Materials {\&} Interfaces,6,10.1021/am404948w,2528--2539,4,,01/01/2014,Venkateswararao_2014,,,CCCCn1c2cc(ccc2c2c1cc(cc2)/C=C(/C(=O)O)\C#N)n1c2ccccc2c2c1cccc2,carbazole,387,,Dichloromethane
635,9.98,0.66,4.22,"0.1 M LiI, 0.6 M DMPII, 0.05 M I2, and 0.5 M TBP in 3-methoxypropionitrile (MPN)/ACN (volume ratio of 1:1)",0.16,-,-,TiO2 14 uM thickness,-,24 hours,AM 1.5G 100mW/cm2,-,A. Venkateswararao and K. R. Justin Thomas and Chuan-Pei Lee and Chun-Ting Li and Kuo-Chuan Ho,"Organic Dyes Containing Carbazole as Donor and $\uppi$-Linker: Optical, Electrochemical, and Photovoltaic Properties",{ACS} Applied Materials {\&} Interfaces,6,10.1021/am404948w,2528--2539,4,,01/01/2014,Venkateswararao_2014,,,CCCCn1c2cc(ccc2c2c1cc(cc2)n1c2ccccc2c2c1cccc2)c1ccc(s1)/C=C(/C(=O)O)\C#N,carbazole,440,,Dichloromethane
666,11.22,0.66,4.95,"0.1 M LiI, 0.6 M DMPII, 0.05 M I2, and 0.5 M TBP in 3-methoxypropionitrile (MPN)/ACN (volume ratio of 1:1)",0.16,-,-,TiO2 14 uM thickness,-,24 hours,AM 1.5G 100mW/cm2,-,A. Venkateswararao and K. R. Justin Thomas and Chuan-Pei Lee and Chun-Ting Li and Kuo-Chuan Ho,"Organic Dyes Containing Carbazole as Donor and $\uppi$-Linker: Optical, Electrochemical, and Photovoltaic Properties",{ACS} Applied Materials {\&} Interfaces,6,10.1021/am404948w,2528--2539,4,,01/01/2014,Venkateswararao_2014,,,CCCCn1c2cc(ccc2c2c1cc(cc2)n1c2ccc(cc2c2c1ccc(c2)C(C)(C)C)C(C)(C)C)c1ccc(s1)/C=C(/C(=O)O)\C#N,carbazole,443,,Dichloromethane
601,15.78,0.64,6.04,"0.1 M LiI, 0.6 M DMPII, 0.05 M I2, and 0.5 M TBP in 3-methoxypropionitrile (MPN)/ACN (volume ratio of 1:1)",0.16,-,-,TiO2 14 uM thickness,-,24 hours,AM 1.5G 100mW/cm2,-,A. Venkateswararao and K. R. Justin Thomas and Chuan-Pei Lee and Chun-Ting Li and Kuo-Chuan Ho,"Organic Dyes Containing Carbazole as Donor and $\uppi$-Linker: Optical, Electrochemical, and Photovoltaic Properties",{ACS} Applied Materials {\&} Interfaces,6,10.1021/am404948w,2528--2539,4,,01/01/2014,Venkateswararao_2014,,,CCCCn1c2cc(ccc2c2c1cc(cc2)n1c2ccccc2c2c1cccc2)c1ccc(s1)c1ccc(s1)/C=C(/C(=O)O)\C#N,carbazole,476,,Dichloromethane
612,14,0.64,5.48,"0.1 M LiI, 0.6 M DMPII, 0.05 M I2, and 0.5 M TBP in 3-methoxypropionitrile (MPN)/ACN (volume ratio of 1:1)",0.16,-,-,TiO2 14 uM thickness,-,24 hours,AM 1.5G 100mW/cm2,-,A. Venkateswararao and K. R. Justin Thomas and Chuan-Pei Lee and Chun-Ting Li and Kuo-Chuan Ho,"Organic Dyes Containing Carbazole as Donor and $\uppi$-Linker: Optical, Electrochemical, and Photovoltaic Properties",{ACS} Applied Materials {\&} Interfaces,6,10.1021/am404948w,2528--2539,4,,01/01/2014,Venkateswararao_2014,,,CCCCn1c2cc(ccc2c2c1cc(cc2)n1c2ccc(cc2c2c1ccc(c2)C(C)(C)C)C(C)(C)C)c1ccc(s1)c1ccc(s1)/C=C(/C(=O)O)\C#N,carbazole,478,,Dichloromethane
750,9.9,0.67,4.97,0.6 M DMPImI + 0.1 M LiI + 0.05 M I2 + 0.5 M TBP in MPN,0.2354,-,-,TiO2 16 uM thickness,-,-,AM 1.5G,-,Zhong-Sheng Wang and Nagatoshi Koumura and Yan Cui and Masabumi Takahashi and Hiroki Sekiguchi and Atsunori Mori and Toshitaka Kubo and Akihiro Furube and Kohjiro Hara,Hexylthiophene-Functionalized Carbazole Dyes for Efficient Molecular Photovoltaics: Tuning of Solar-Cell Performance by Structural Modification,Chemistry of Materials,20,10.1021/cm8003276,3993--4003,12,,01/01/2008,Wang_2008,,,CCCCCCc1cc(sc1c1sc(c(c1)CCCCCC)/C=C(/C(=O)O)\C#N)c1sc(cc1CCCCCC)c1ccc2c(c1)c1ccccc1n2CC,"carbazole,hexylthiophene",480,,THF/toluene
690,10.67,0.68,5.01,0.6 M DMPImI + 0.1 M LiI + 0.05 M I2 + 0.5 M TBP in MPN,0.2354,-,-,TiO2 16 uM thickness,-,-,AM 1.5G,-,Zhong-Sheng Wang and Nagatoshi Koumura and Yan Cui and Masabumi Takahashi and Hiroki Sekiguchi and Atsunori Mori and Toshitaka Kubo and Akihiro Furube and Kohjiro Hara,Hexylthiophene-Functionalized Carbazole Dyes for Efficient Molecular Photovoltaics: Tuning of Solar-Cell Performance by Structural Modification,Chemistry of Materials,20,10.1021/cm8003276,3993--4003,12,,01/01/2008,Wang_2008,,,CCCCCCc1cc(sc1c1sc(c(c1)CCCCCC)c1sc(c(c1)CCCCCC)/C=C(/C(=O)O)\C#N)c1sc(cc1CCCCCC)c1ccc2c(c1)c1ccccc1n2CC,carbazole,,,-
670,10.16,0.64,4.36,0.6 M DMPImI + 0.1 M LiI + 0.2 M I2 + 0.5 M TBP in MPN,0.2354,-,-,TiO2 16 uM thickness,-,-,AM 1.5G,-,Zhong-Sheng Wang and Nagatoshi Koumura and Yan Cui and Masabumi Takahashi and Hiroki Sekiguchi and Atsunori Mori and Toshitaka Kubo and Akihiro Furube and Kohjiro Hara,Hexylthiophene-Functionalized Carbazole Dyes for Efficient Molecular Photovoltaics: Tuning of Solar-Cell Performance by Structural Modification,Chemistry of Materials,20,10.1021/cm8003276,3993--4003,12,,01/01/2008,Wang_2008,,,CCCCCCc1cc(sc1c1ccc(s1)c1ccc(s1)c1sc(cc1CCCCCC)/C=C(/C(=O)O)\C#N)c1ccc2c(c1)c1ccccc1n2CC,"carbazole,hexylthiophene",473,,THF/toluene
740,10.41,0.46,3.54,0.6 M DMPImI + 0.1 M LiI + 0.2 M I2 + 0.5 M TBP in MPN,0.2354,-,-,TiO2 16 uM thickness,-,-,AM 1.5G,-,Zhong-Sheng Wang and Nagatoshi Koumura and Yan Cui and Masabumi Takahashi and Hiroki Sekiguchi and Atsunori Mori and Toshitaka Kubo and Akihiro Furube and Kohjiro Hara,Hexylthiophene-Functionalized Carbazole Dyes for Efficient Molecular Photovoltaics: Tuning of Solar-Cell Performance by Structural Modification,Chemistry of Materials,20,10.1021/cm8003276,3993--4003,12,,01/01/2008,Wang_2008,,,CCCCCCc1cc(sc1c1ccc(s1)c1ccc(s1)/C=C(/C(=O)O)\C#N)c1sc(cc1CCCCCC)c1ccc2c(c1)c1ccccc1n2CC,"carbazole,hexylthiophene",478,,THF/toluene
700,11.38,0.6,4.78,0.6 M DMPImI + 0.1 M LiI + 0.2 M I2 + 0.5 M TBP in MPN,0.2354,-,-,TiO2 16 uM thickness,-,-,AM 1.5G,-,Zhong-Sheng Wang and Nagatoshi Koumura and Yan Cui and Masabumi Takahashi and Hiroki Sekiguchi and Atsunori Mori and Toshitaka Kubo and Akihiro Furube and Kohjiro Hara,Hexylthiophene-Functionalized Carbazole Dyes for Efficient Molecular Photovoltaics: Tuning of Solar-Cell Performance by Structural Modification,Chemistry of Materials,20,10.1021/cm8003276,3993--4003,12,,01/01/2008,Wang_2008,,,CCCCCCc1cc(sc1c1sc(c(c1)CCCCCC)c1sc(c(c1)CCCCCC)c1sc(c(c1)CCCCCC)C=C(C(=O)O)C#N)c1sc(cc1CCCCCC)c1sc(cc1CCCCCC)c1ccc2c(c1)c1ccccc1n2CC,"carbazole,hexylthiophene",471,,THF/toluene
740,14.2,0.72,7.6,0.6 M DMPImI + 0.1 M LiI + 0.05 M I2 + 0.5 M TBP in AN,0.2354,-,-,TiO2 16 uM thickness,-,-,AM 1.5G,-,Zhong-Sheng Wang and Nagatoshi Koumura and Yan Cui and Masabumi Takahashi and Hiroki Sekiguchi and Atsunori Mori and Toshitaka Kubo and Akihiro Furube and Kohjiro Hara,Hexylthiophene-Functionalized Carbazole Dyes for Efficient Molecular Photovoltaics: Tuning of Solar-Cell Performance by Structural Modification,Chemistry of Materials,20,10.1021/cm8003276,3993--4003,12,,01/01/2008,Wang_2008,,,CCCCCCc1cc(sc1c1sc(c(c1)CCCCCC)c1sc(c(c1)CCCCCC)/C=C(/C(=O)O)\C#N)c1sc(cc1CCCCCC)c1ccc2c(c1)c1ccccc1n2CC,carbazole,,,-
730,15.22,0.75,8.3,0.6 M DMPImI + 0.1 M LiI + 0.2 M I2 + 0.5 M TBP in AN,0.2354,-,-,TiO2 16 uM thickness,-,-,AM 1.5G,-,Zhong-Sheng Wang and Nagatoshi Koumura and Yan Cui and Masabumi Takahashi and Hiroki Sekiguchi and Atsunori Mori and Toshitaka Kubo and Akihiro Furube and Kohjiro Hara,Hexylthiophene-Functionalized Carbazole Dyes for Efficient Molecular Photovoltaics: Tuning of Solar-Cell Performance by Structural Modification,Chemistry of Materials,20,10.1021/cm8003276,3993--4003,12,,01/01/2008,Wang_2008,,,CCCCCCc1cc(sc1c1sc(c(c1)CCCCCC)c1sc(c(c1)CCCCCC)/C=C(/C(=O)O)\C#N)c1sc(cc1CCCCCC)c1ccc2c(c1)c1ccccc1n2CC,carbazole,,,-
740,14,0.74,7.7,0.6 M DMPImI + 0.1 M LiI + 0.05 M I2 + 0.5 M TBP in acetonitrile,0.2354,-,-,TiO2 film 30 um,-,12 hours,AM 1.5G 100mW/cm2,-,Nagatoshi Koumura and Zhong-Sheng Wang and Shogo Mori and Masanori Miyashita and Eiji Suzuki and Kohjiro Hara,Alkyl-Functionalized Organic Dyes for Efficient Molecular Photovoltaics,Journal of the American Chemical Society,128,10.1021/ja0645640,14256--14257,44,,01/01/2006,Koumura_2006,,,CCCCCCc1cc(sc1c1sc(c(c1)CCCCCC)c1ccc2c(c1)c1ccccc1n2CC)c1sc(cc1CCCCCC)c1sc(cc1CCCCCC)/C=C(\C(=O)O)/C#N,carbazole,473,,chloroform
630,10.8,0.71,4.8,0.6 M DMPImI + 0.1 M LiI + 0.05 M I2 + 0.5 M TBP in acetonitrile,0.2354,-,-,TiO2 film 6.5 um,-,12 hours,AM 1.5G 100mW/cm2,-,Nagatoshi Koumura and Zhong-Sheng Wang and Shogo Mori and Masanori Miyashita and Eiji Suzuki and Kohjiro Hara,Alkyl-Functionalized Organic Dyes for Efficient Molecular Photovoltaics,Journal of the American Chemical Society,128,10.1021/ja0645640,14256--14257,44,,01/01/2006,Koumura_2006,,,N#C/C(=C/c1ccc(s1)c1ccc(s1)c1ccc(s1)c1ccc2c(c1)c1ccccc1n2CC)/C(=O)O,carbazole,443,,chloroform
640,10.2,0.72,4.7,0.6 M DMPImI + 0.1 M LiI + 0.05 M I2 + 0.5 M TBP in acetonitrile,0.2354,-,-,TiO2 film 6.5 um,-,12 hours,AM 1.5G 100mW/cm2,-,Nagatoshi Koumura and Zhong-Sheng Wang and Shogo Mori and Masanori Miyashita and Eiji Suzuki and Kohjiro Hara,Alkyl-Functionalized Organic Dyes for Efficient Molecular Photovoltaics,Journal of the American Chemical Society,128,10.1021/ja0645640,14256--14257,44,,01/01/2006,Koumura_2006,,,N#C/C(=C/c1ccc(s1)c1ccc(s1)c1ccc(s1)c1ccc2c(c1)c1ccccc1n2CC)/C(=O)O,carbazole,443,,chloroform
720,12.3,0.71,6.3,0.6 M DMPImI + 0.1 M LiI + 0.05 M I2 + 0.5 M TBP in acetonitrile,0.2354,-,-,TiO2 film 6.5 um,-,12 hours,AM 1.5G 100mW/cm2,-,Nagatoshi Koumura and Zhong-Sheng Wang and Shogo Mori and Masanori Miyashita and Eiji Suzuki and Kohjiro Hara,Alkyl-Functionalized Organic Dyes for Efficient Molecular Photovoltaics,Journal of the American Chemical Society,128,10.1021/ja0645640,14256--14257,44,,01/01/2006,Koumura_2006,,,CCCCCCc1cc(sc1c1sc(c(c1)CCCCCC)c1ccc2c(c1)c1ccccc1n2CC)c1sc(cc1CCCCCC)c1sc(cc1CCCCCC)/C=C(\C(=O)O)/C#N,carbazole,473,,chloroform
720,12.4,0.71,6.3,0.6 M DMPImI + 0.1 M LiI + 0.05 M I2 + 0.5 M TBP in acetonitrile,0.2354,-,-,TiO2 film 6.5 um,-,12 hours,AM 1.5G 100mW/cm2,-,Nagatoshi Koumura and Zhong-Sheng Wang and Shogo Mori and Masanori Miyashita and Eiji Suzuki and Kohjiro Hara,Alkyl-Functionalized Organic Dyes for Efficient Molecular Photovoltaics,Journal of the American Chemical Society,128,10.1021/ja0645640,14256--14257,44,,01/01/2006,Koumura_2006,,,CCCCCCc1cc(sc1c1sc(c(c1)CCCCCC)c1ccc2c(c1)c1ccccc1n2CC)c1sc(cc1CCCCCC)c1sc(cc1CCCCCC)/C=C(\C(=O)O)/C#N,carbazole,473,,chloroform
710,11.1,0.71,5.6,0.6 M DMPImI + 0.1 M LiI + 0.05 M I2 + 0.5 M TBP in acetonitrile,0.2354,-,-,TiO2 film 6.5 um,-,12 hours,AM 1.5G 100mW/cm2,-,Nagatoshi Koumura and Zhong-Sheng Wang and Shogo Mori and Masanori Miyashita and Eiji Suzuki and Kohjiro Hara,Alkyl-Functionalized Organic Dyes for Efficient Molecular Photovoltaics,Journal of the American Chemical Society,128,10.1021/ja0645640,14256--14257,44,,01/01/2006,Koumura_2006,,,CCCCCCc1cc(sc1c1sc(c(c1)CCCCCC)c1ccc2c(c1)c1ccccc1n2CC)c1sc(cc1CCCCCC)/C=C(\C(=O)O)/C#N,carbazole,463,,chloroform
720,10.9,0.71,5.6,0.6 M DMPImI + 0.1 M LiI + 0.05 M I2 + 0.5 M TBP in acetonitrile,0.2354,-,-,TiO2 film 6.5 um,-,12 hours,AM 1.5G 100mW/cm2,-,Nagatoshi Koumura and Zhong-Sheng Wang and Shogo Mori and Masanori Miyashita and Eiji Suzuki and Kohjiro Hara,Alkyl-Functionalized Organic Dyes for Efficient Molecular Photovoltaics,Journal of the American Chemical Society,128,10.1021/ja0645640,14256--14257,44,,01/01/2006,Koumura_2006,,,CCCCCCc1cc(sc1c1sc(c(c1)CCCCCC)c1ccc2c(c1)c1ccccc1n2CC)c1sc(cc1CCCCCC)/C=C(\C(=O)O)/C#N,carbazole,463,,chloroform
690,5.41,0.63,2.35,"0.3 M 1,2-dimethyl-3-propylimidazolium iodide (DMPII), 0.03 M I2 , 0.07 M LiI, 0.1 M guandine thiocyanate, and 0.4 M 4-tert-butylpyridine
(TBP)",0.36,-,-,TiO2 film 12 um,-,24 hours,AM 1.5G 100mW/cm2,-,Yang Liu and Ji He and Liang Han and Jianrong Gao,Influence of the auxiliary acceptor and $\uppi$-bridge in carbazole dyes on photovoltaic properties,Journal of Photochemistry and Photobiology A: Chemistry,332,10.1016/j.jphotochem.2016.08.033,283--292,,,01/01/2017,Liu_2017,,,N#CC(=Cc1ccc(cc1)c1ccc2c(c1)c1ccccc1n2c1ccc2c(c1)C(C)(C)c1c2cccc1)C(=O)O,Carbazole,350,495,CHCl3-CH3OH
674,4.2,0.66,1.88,"0.6 M 1,3-dimethylimidazolium iodide (DMII), 50 mM LiI, 30 mM I 2 , 0.5 M tert-butylpyridine and 0.1 M guanidinium thiocyanate (GuNCS) in a solvent mixture of acetonitrile and valeronitrile (85:15)",0.36,-,-,TiO2 film 12 um,140 nmol/cm2,24 hours,AM 1.5G 100mW/cm2,-,Ming-Dao Zhang and Hai-Xian Xie and Xue-Hai Ju and Ling Qin and Qing-Xiang Yang and He-Gen Zheng and Xing-Fu Zhou,"D-D-$\uppi$-A organic dyes containing 4,4$\prime$-di(2-thienyl)triphenylamine moiety for efficient dye-sensitized solar cells",Phys. Chem. Chem. Phys.,15,10.1039/c2cp42993d,634--641,2,,01/01/2013,Zhang_2013,,,CCn1c2ccc(cc2c2c1ccc(c2)c1ccc(s1)c1ccncc1)c1ccc(s1)c1ccc(cc1)N(c1ccc(cc1)c1cccs1)c1ccc(cc1)c1cccs1,Carbazole,372,,chloroform
793,10.76,0.64,5.51,"0.6 M 1-methyl-3-propylimidazolium iodide (PMII), 0.10 M guanidinium thiocyanate, 0.03 M I 2 , 0.5 M tert-butylpyridine in acetonitrile, and valeronitrile (85 : 15)",0.16,-,-,TiO2 thin film (20 nm particle size),340 nmol/cm2,16 hours,AM 1.5G 100mW/cm2,-,Chengjian Chen and Jin-Yun Liao and Zhenguo Chi and Bingjia Xu and Xiqi Zhang and Dai-Bin Kuang and Yi Zhang and Siwei Liu and Jiarui Xu,Metal-free organic dyes derived from triphenylethylene for dye-sensitized solar cells: tuning of the performance by phenothiazine and carbazole,Journal of Materials Chemistry,22,10.1039/c2jm30254c,8994,18,,01/01/2012,Chen_2012,,,CCCCCCN1c2ccc(cc2Sc2c1ccc(c2)C=C(C(=O)O)C#N)c1ccc(cc1)C=C(c1ccc(cc1)n1c2ccccc2c2c1cccc2)c1ccc(cc1)n1c2ccccc2c2c1cccc2,carbazole,462,537,Dichloromethane
682,4.55,0.69,2.14,"0.6 M 1-methyl-3-propylimidazolium iodide (PMII), 0.10 M guanidinium thiocyanate, 0.03 M I 2 , 0.5 M tert-butylpyridine in acetonitrile, and valeronitrile (85 : 15)",0.16,-,-,TiO2 thin film (20 nm particle size),280 nmol/cm2,16 hours,AM 1.5G 100mW/cm2,-,Chengjian Chen and Jin-Yun Liao and Zhenguo Chi and Bingjia Xu and Xiqi Zhang and Dai-Bin Kuang and Yi Zhang and Siwei Liu and Jiarui Xu,Metal-free organic dyes derived from triphenylethylene for dye-sensitized solar cells: tuning of the performance by phenothiazine and carbazole,Journal of Materials Chemistry,22,10.1039/c2jm30254c,8994,18,,01/01/2012,Chen_2012,,,CCCCCCn1c2ccc(cc2c2c1ccc(c2)C=C(C(=O)O)C#N)c1ccc(cc1)C=C(c1ccc(cc1)n1c2ccccc2c2c1cccc2)c1ccc(cc1)n1c2ccccc2c2c1cccc2,carbazole,412,551,Dichloromethane
740,8.9,0.66,4.8,solid organic ionic conductors,0.25,-,-,TiO2 9 um thick,-,-,"AM 1.5G, 100 mW/cm2",ss-DSSC,Jayraj V. Vaghasiya and Keval K. Sonigara and Jyoti Prasad and Thomas Beuvier and Alain Gibaud and Saurabh S. Soni,Role of a phenothiazine/phenoxazine donor in solid ionic conductors for efficient solid state dye sensitized solar cells,J. Mater. Chem. A,5,10.1039/c6ta09777d,5373--5382,11,,01/01/2017,Vaghasiya_2017,,,N#C/C(=C/c1ccc(cc1)/C=C/c1ccc2c(c1)c1ccccc1n2c1ccc(cc1)C)/C(=O)O,carbazole,,,-
720,10.8,0.64,5.7,solid organic ionic conductors,0.25,-,-,TiO2 9 um thick,-,-,"AM 1.5G, 100 mW/cm2",ss-DSSC,Jayraj V. Vaghasiya and Keval K. Sonigara and Jyoti Prasad and Thomas Beuvier and Alain Gibaud and Saurabh S. Soni,Role of a phenothiazine/phenoxazine donor in solid ionic conductors for efficient solid state dye sensitized solar cells,J. Mater. Chem. A,5,10.1039/c6ta09777d,5373--5382,11,,01/01/2017,Vaghasiya_2017,,,N#C/C(=C/c1ccc(cc1)/C=C/c1ccc2c(c1)c1ccccc1n2c1ccc(cc1)C)/C(=O)O,carbazole,,,-
762,7.51,0.76,4.35,"I2 0.05 M, LiI 0.1 M, DMPII 0.6 M, and TBP 0.5 M in acetonitrile",0.12,-,-,TiO2 film (4.8 + 4.2 uM thick),278 nmol/cm2,-,AM 1.5G 95mW/cm2,-,M.G. Murali and Xingzhu Wang and Qing Wang and Suresh Valiyaveettil,New banana shaped A{\textendash}D{\textendash}$\uppi${\textendash}D{\textendash}A type organic dyes containing two anchoring groups for high performance dye-sensitized solar cells,Dyes and Pigments,134,10.1016/j.dyepig.2016.07.017,375--381,,,01/01/2016,Murali_2016,,,CCCCCCCCCCCCn1c2ccc(cc2c2c1ccc(c2)c1ccc(c2c1nsn2)c1ccc2c(c1)n(CCCCCCCCCCCC)c1c2cc(cc1)/C=C(/C(=O)O)\C#N)/C=C(/C(=O)O)\C#N,Carbazole,440,560,DMF
650,3.3,0.67,1.44,"1 M 1-methyl-3-propylimidazolium iodide (PMII), 0.03 M I2 , 0.05 M LiI, 0.5 M 4-tert-butylpyridine (4-TBP), 0.1 M guadinium thiocyanate (GNCS) in a mixture of acetonitrile and valeronitrile (8.5:1.5, v/v)",0.25,-,-,TiO2,550 nmol/cm2,20 hours,AM 1.5G 100mW/cm2,-,Ruslan Samae and Panida Surawatanawong and Utt Eiamprasert and Songyos Pramjit and Laksana Saengdee and Pramuan Tangboriboonrat and Supavadee Kiatisevi,"Effect of Thiophene Spacer Position in Carbazole-Based Dye-Sensitized Solar Cells on Photophysical, Electrochemical and Photovoltaic Properties",European Journal of Organic Chemistry,2016,10.1002/ejoc.201600353,3536--3549,21,,01/01/2016,Samae_2016,,,CCCCn1c2ccc(cc2c2c1ccc(c2)/C=C(/C(=O)O)\C#N)c1sc(cc1c1ccc(cc1)OC)c1ccc(cc1)OC,Carbazole,395,,CH2Cl2
750,8.59,0.71,4.57,"1 M 1-methyl-3-propylimidazolium iodide (PMII), 0.03 M I2 , 0.05 M LiI, 0.5 M 4-tert-butylpyridine (4-TBP), 0.1 M guadinium thiocyanate (GNCS) in a mixture of acetonitrile and valeronitrile (8.5:1.5, v/v)",0.25,-,-,TiO2,1220 nmol/cm2,20 hours,AM 1.5G 100mW/cm2,-,Ruslan Samae and Panida Surawatanawong and Utt Eiamprasert and Songyos Pramjit and Laksana Saengdee and Pramuan Tangboriboonrat and Supavadee Kiatisevi,"Effect of Thiophene Spacer Position in Carbazole-Based Dye-Sensitized Solar Cells on Photophysical, Electrochemical and Photovoltaic Properties",European Journal of Organic Chemistry,2016,10.1002/ejoc.201600353,3536--3549,21,,01/01/2016,Samae_2016,,,CCCCn1c2ccc(cc2c2c1ccc(c2)c1ccc(s1)/C=C(/C(=O)O)\C#N)c1ccc(s1)c1ccc(cc1)OC,Carbazole,436,,CH2Cl2
