Repository: PaulC61/Cheminformatics

# Cheminformatics
Repository for:
Cheminformatics Masters students of University of Strasbourg 2020 - 2022
+ My own projects related to the course

File: InternshipM2_BIU/rawDSSCDBdata.csv (part 13 of 77)
VOC,JSC,FF,PCE,Electrolyte,Active area,Co-adsorbent,Co-sensitizer,Semiconductor,Dye loading,Exposure time,Solar simulator,Performance comment,Article author,Article title,Article journal,Article volume,Article DOI,Article pages,Article issue nr,Article EID,Article year,Article year,Article electronic id,Article keywords,Molecule SMILE,Molecule keywords,Molecule spectrum absorption maxima,Molecule spectrum emission maxima,Molecule spectrum solvent
740,4.7,0.73,2.52,"1 M 1-methyl-3-propylimidazolium iodide (PMII), 0.03 M I2 , 0.05 M LiI, 0.5 M 4-tert-butylpyridine (4-TBP), 0.1 M guadinium thiocyanate (GNCS) in a mixture of acetonitrile and valeronitrile (8.5:1.5, v/v)",0.25,-,-,TiO2,1200 nmol/cm2,20 hours,AM 1.5G 100mW/cm2,-,Ruslan Samae and Panida Surawatanawong and Utt Eiamprasert and Songyos Pramjit and Laksana Saengdee and Pramuan Tangboriboonrat and Supavadee Kiatisevi,"Effect of Thiophene Spacer Position in Carbazole-Based Dye-Sensitized Solar Cells on Photophysical, Electrochemical and Photovoltaic Properties",European Journal of Organic Chemistry,2016,10.1002/ejoc.201600353,3536--3549,21,,01/01/2016,Samae_2016,,,CCCCn1c2ccc(cc2c2c1ccc(c2)/C=C(/C(=O)O)\C#N)c1ccc(s1)c1ccc(cc1)OC,Carbazole,408,,CH2Cl2
760,8.47,0.7,4.54,"1 M 1-methyl-3-propylimidazolium iodide (PMII), 0.03 M I2 , 0.05 M LiI, 0.5 M 4-tert-butylpyridine (4-TBP), 0.1 M guadinium thiocyanate (GNCS) in a mixture of acetonitrile and valeronitrile (8.5:1.5, v/v)",0.25,-,-,TiO2,1260 nmol/cm2,20 hours,AM 1.5G 100mW/cm2,-,Ruslan Samae and Panida Surawatanawong and Utt Eiamprasert and Songyos Pramjit and Laksana Saengdee and Pramuan Tangboriboonrat and Supavadee Kiatisevi,"Effect of Thiophene Spacer Position in Carbazole-Based Dye-Sensitized Solar Cells on Photophysical, Electrochemical and Photovoltaic Properties",European Journal of Organic Chemistry,2016,10.1002/ejoc.201600353,3536--3549,21,,01/01/2016,Samae_2016,,,CCCCn1c2ccc(cc2c2c1ccc(c2)c1ccc(cc1)OC)c1ccc(s1)/C=C(/C(=O)O)\C#N,Carbazole,459,,CH2Cl2
720,3.69,0.7,1.87,"1 M 1-methyl-3-propylimidazolium iodide (PMII), 0.03 M I2 , 0.05 M LiI, 0.5 M 4-tert-butylpyridine (4-TBP), 0.1 M guadinium thiocyanate (GNCS) in a mixture of acetonitrile and valeronitrile (8.5:1.5, v/v)",0.25,-,-,TiO2,760 nmol/cm2,20 hours,AM 1.5G 100mW/cm2,-,Ruslan Samae and Panida Surawatanawong and Utt Eiamprasert and Songyos Pramjit and Laksana Saengdee and Pramuan Tangboriboonrat and Supavadee Kiatisevi,"Effect of Thiophene Spacer Position in Carbazole-Based Dye-Sensitized Solar Cells on Photophysical, Electrochemical and Photovoltaic Properties",European Journal of Organic Chemistry,2016,10.1002/ejoc.201600353,3536--3549,21,,01/01/2016,Samae_2016,,,CCCCn1c2ccc(cc2c2c1ccc(c2)/C=C(/C(=O)O)\C#N)c1ccc(cc1)OC,Carbazole,407,,CH2Cl2
630,11.27,0.61,4.35,"0.3 M 1,2-dimethyl-3-propylimidazolium iodide (DMPII), 0.03 M I2 , 0.07 M LiI, 0.1 M guandine thiocyanate, and 0.4 M 4-tert-butylpyridine
(TBP)",0.36,-,-,TiO2 film 12 um,-,24 hours,AM 1.5G 100mW/cm2,-,Yang Liu and Ji He and Liang Han and Jianrong Gao,Influence of the auxiliary acceptor and $\uppi$-bridge in carbazole dyes on photovoltaic properties,Journal of Photochemistry and Photobiology A: Chemistry,332,10.1016/j.jphotochem.2016.08.033,283--292,,,01/01/2017,Liu_2017,,,N#CC(=Cc1ccc(s1)c1ccc(c2c1nsn2)c1ccc2c(c1)c1ccccc1n2c1ccc2c(c1)C(C)(C)c1c2cccc1)C(=O)O,Carbazole,489,601,CHCl3-CH3OH
680,12.22,0.6,4.96,"0.3 M 1,2-dimethyl-3-propylimidazolium iodide (DMPII), 0.03 M I2 , 0.07 M LiI, 0.1 M guandine thiocyanate, and 0.4 M 4-tert-butylpyridine
(TBP)",0.36,-,-,TiO2 film 12 um,-,24 hours,AM 1.5G 100mW/cm2,-,Yang Liu and Ji He and Liang Han and Jianrong Gao,Influence of the auxiliary acceptor and $\uppi$-bridge in carbazole dyes on photovoltaic properties,Journal of Photochemistry and Photobiology A: Chemistry,332,10.1016/j.jphotochem.2016.08.033,283--292,,,01/01/2017,Liu_2017,,,N#CC(=Cc1ccc(o1)c1ccc(c2c1nsn2)c1ccc2c(c1)c1ccccc1n2c1ccc2c(c1)C(C)(C)c1c2cccc1)C(=O)O,Carbazole,489,596,CHCl3-CH3OH
700,9.14,0.63,4.05,"0.3 M 1,2-dimethyl-3-propylimidazolium iodide (DMPII), 0.03 M I2 , 0.07 M LiI, 0.1 M guandine thiocyanate, and 0.4 M 4-tert-butylpyridine
(TBP)",0.36,-,-,TiO2 film 12 um,-,24 hours,AM 1.5G 100mW/cm2,-,Yang Liu and Ji He and Liang Han and Jianrong Gao,Influence of the auxiliary acceptor and $\uppi$-bridge in carbazole dyes on photovoltaic properties,Journal of Photochemistry and Photobiology A: Chemistry,332,10.1016/j.jphotochem.2016.08.033,283--292,,,01/01/2017,Liu_2017,,,N#CC(=Cc1ccc(cc1)c1ccc(c2c1nsn2)c1ccc2c(c1)c1ccccc1n2c1ccc2c(c1)C(C)(C)c1c2cccc1)C(=O)O,Carbazole,443,565,CHCl3-CH3OH
700,9.26,0.63,4.14,"0.3 M 1,2-dimethyl-3-propylimidazolium iodide (DMPII), 0.03 M I2 , 0.07 M LiI, 0.1 M guandine thiocyanate, and 0.4 M 4-tert-butylpyridine
(TBP)",0.36,-,-,TiO2 film 12 um,-,24 hours,AM 1.5G 100mW/cm2,-,Yang Liu and Ji He and Liang Han and Jianrong Gao,Influence of the auxiliary acceptor and $\uppi$-bridge in carbazole dyes on photovoltaic properties,Journal of Photochemistry and Photobiology A: Chemistry,332,10.1016/j.jphotochem.2016.08.033,283--292,,,01/01/2017,Liu_2017,,,N#CC(=Cc1ccc(s1)c1ccc2c(c1)c1ccccc1n2c1ccc2c(c1)C(C)(C)c1c2cccc1)C(=O)O,carbazole,411,528,ethanol
710,8.43,0.63,3.74,"0.3 M 1,2-dimethyl-3-propylimidazolium iodide (DMPII), 0.03 M I2 , 0.07 M LiI, 0.1 M guandine thiocyanate, and 0.4 M 4-tert-butylpyridine
(TBP)",0.36,-,-,TiO2 film 12 um,-,24 hours,AM 1.5G 100mW/cm2,-,Yang Liu and Ji He and Liang Han and Jianrong Gao,Influence of the auxiliary acceptor and $\uppi$-bridge in carbazole dyes on photovoltaic properties,Journal of Photochemistry and Photobiology A: Chemistry,332,10.1016/j.jphotochem.2016.08.033,283--292,,,01/01/2017,Liu_2017,,,N#CC(=Cc1ccc(o1)c1ccc2c(c1)c1ccccc1n2c1ccc2c(c1)C(C)(C)c1c2cccc1)C(=O)O,Carbazole,390,480,CHCl3-CH3OH
611,4.5,0.68,1.9,"0.6 M 1, 2-dimethyl-3-n-propylimidazolium iodide (DMPImI), 0.1 M LiI, 0.05 M I2, and 0.5 M tertbutylpyridine in acetonitrile",0.16,-,-,TiO2 film 9 um,-,24 hours,AM 1.5G 100mW/cm2,-,Mao Liang and Zhong-Yuan Wang and Lu Zhang and Hong-Yu Han and Zhe Sun and Song Xue,New organic photosensitizers incorporating carbazole and dimethylarylamine moieties for dye-sensitized solar cells,Renewable Energy,36,10.1016/j.renene.2011.03.003,2711--2716,10,,01/01/2011,Liang_2011,,,N#CC(=Cc1ccc2c(c1)c1cc(ccc1n2CC)c1ccc(cc1)C=C(c1ccc(cc1)N(C)C)c1ccc(cc1)N(C)C)C(=O)O,Carbazole,374,,chloroform
621,6.2,0.67,2.6,"0.6 M 1, 2-dimethyl-3-n-propylimidazolium iodide (DMPImI), 0.1 M LiI, 0.05 M I2, and 0.5 M tertbutylpyridine in acetonitrile",0.16,2 mM CDCA,-,TiO2 film 9 um,-,24 hours,AM 1.5G 100mW/cm2,-,Mao Liang and Zhong-Yuan Wang and Lu Zhang and Hong-Yu Han and Zhe Sun and Song Xue,New organic photosensitizers incorporating carbazole and dimethylarylamine moieties for dye-sensitized solar cells,Renewable Energy,36,10.1016/j.renene.2011.03.003,2711--2716,10,,01/01/2011,Liang_2011,,,N#CC(=Cc1ccc2c(c1)c1cc(ccc1n2CC)c1ccc(cc1)C=C(c1ccc(cc1)N(C)C)c1ccc(cc1)N(C)C)C(=O)O,Carbazole,374,,chloroform
656,7.64,0.6848,4.04,0.05 M I2/0.5 M KI/0.5 M 4-tert-butyl pyridine in 2-methoxypropionitrile,-,-,-,TiO2 film,284 nmol/cm2,-,AM 1.5 85 mW/cm2,-,Sekar Ramkumar and Sambandam Anandan,Synthesis of bianchored metal free organic dyes for dye sensitized solar cells,Dyes and Pigments,97,10.1016/j.dyepig.2013.01.014,397--404,3,,01/01/2013,Ramkumar_2013,,,CCCCCCn1c2ccc(cc2c2c1ccc(c2)/C=C(/c1ccc(cc1)c1ccc(cc1)/C=C\1/SC(=S)N(C1=O)CC(=O)O)\C#N)C=C(c1ccc(cc1)c1ccc(cc1)/C=C/1\SC(=S)N(C1=O)CC(=O)O)C#N,carbazole,421,506,DMF
709,5.56,0.4676,2.17,0.05 M I2/0.5 M KI/0.5 M 4-tert-butyl pyridine in 2-methoxypropionitrile,-,-,-,TiO2 film,134 nmol/cm2,-,AM 1.5 85 mW/cm2,-,Sekar Ramkumar and Subbaiah Manoharan and Sambandam Anandan,Synthesis of D-($\uppi$-A)2 organic chromophores for dye-sensitized solar cells,Dyes and Pigments,94,10.1016/j.dyepig.2012.02.016,503--511,3,,01/01/2012,Ramkumar_2012,,,CCCCCCn1c2ccc(cc2c2c1ccc(c2)/C=C(/c1ccc(cc1)c1ccc(cc1)/C=C\1/SC(=S)N(C1=O)CC(=O)O)\C#N)C=C(c1ccc(cc1)c1ccc(cc1)/C=C/1\SC(=S)N(C1=O)CC(=O)O)C#N,carbazole,421,506,DMF
766,5.18,0.5081,2.37,0.05 M I2/0.5 M KI/0.5 M 4-tert-butyl pyridine in 2-methoxypropionitrile,-,-,-,TiO2 film,223 nmol/cm2,-,AM 1.5 85 mW/cm2,-,Sekar Ramkumar and Subbaiah Manoharan and Sambandam Anandan,Synthesis of D-($\uppi$-A)2 organic chromophores for dye-sensitized solar cells,Dyes and Pigments,94,10.1016/j.dyepig.2012.02.016,503--511,3,,01/01/2012,Ramkumar_2012,,,CCCCCCn1c2ccc(cc2c2c1ccc(c2)/C=C(/c1ccc(cc1)c1ccc(cc1)/C=C(\C(=O)O)/C#N)\C#N)C=C(c1ccc(cc1)c1ccc(cc1)/C=C(\C(=O)O)/C#N)C#N,carbazole,419,487,DMF
700,8.87,0.68,4.22,"0.1 M LiI, 0.05 M I2, 0.6 M 1-methyl-3-propylimidazolium iodide, and 0.5 M tert-butylpyridine in dry acetonitrile",0.16,10 mM CDCA,-,TiO2 film (12 uM thick + 5 uM scattering layer),-,-,AM 1.5 100mW/cm2,-,Roberto Grisorio and Luisa De Marco and Giovanni Allegretta and Roberto Giannuzzi and Gian Paolo Suranna and Michele Manca and Piero Mastrorilli and Giuseppe Gigli,Anchoring stability and photovoltaic properties of new D(-$\uppi$-A)2 dyes for dye-sensitized solar cell applications,Dyes and Pigments,98,10.1016/j.dyepig.2013.02.012,221--231,2,,01/01/2013,Grisorio_2013,,,CCCCCCCCn1c2ccc(cc2c2c1ccc(c2)c1ccc(s1)c1ccc(s1)/C=C(/C(=O)O)\C#N)c1ccc(s1)c1ccc(s1)/C=C(/C(=O)O)\C#N,carbazole,470,610,THF
701,10.52,0.68,5.01,"0.1 M LiI, 0.05 M I2, 0.6 M 1-methyl-3-propylimidazolium iodide, and 0.5 M tert-butylpyridine in dry acetonitrile",0.16,-,-,TiO2 film (12 uM thick + 5 uM scattering layer),-,-,AM 1.5 100mW/cm2,-,Roberto Grisorio and Luisa De Marco and Giovanni Allegretta and Roberto Giannuzzi and Gian Paolo Suranna and Michele Manca and Piero Mastrorilli and Giuseppe Gigli,Anchoring stability and photovoltaic properties of new D(-$\uppi$-A)2 dyes for dye-sensitized solar cell applications,Dyes and Pigments,98,10.1016/j.dyepig.2013.02.012,221--231,2,,01/01/2013,Grisorio_2013,,,CCCCCCCCn1c2ccc(cc2c2c1ccc(c2)c1ccc(s1)c1ccc(s1)/C=C(/C(=O)O)\C#N)c1ccc(s1)c1ccc(s1)/C=C(/C(=O)O)\C#N,carbazole,470,610,THF
715,8.41,0.68,4.09,"0.1 M LiI, 0.05 M I2, 0.6 M 1-methyl-3-propylimidazolium iodide, and 0.5 M tert-butylpyridine in dry acetonitrile",0.16,-,-,"TiO2 film (7 uM thick, 20 nm nanocrystals)",56.3 nmol/cm2,-,AM 1.5 100mW/cm2,-,Roberto Grisorio and Luisa De Marco and Giovanni Allegretta and Roberto Giannuzzi and Gian Paolo Suranna and Michele Manca and Piero Mastrorilli and Giuseppe Gigli,Anchoring stability and photovoltaic properties of new D(-$\uppi$-A)2 dyes for dye-sensitized solar cell applications,Dyes and Pigments,98,10.1016/j.dyepig.2013.02.012,221--231,2,,01/01/2013,Grisorio_2013,,,CCCCCCCCn1c2ccc(cc2c2c1ccc(c2)c1ccc(s1)c1ccc(s1)/C=C(/C(=O)O)\C#N)c1ccc(s1)c1ccc(s1)/C=C(/C(=O)O)\C#N,carbazole,470,610,THF
712,9.36,0.67,4.47,"0.1 M LiI, 0.05 M I2, 0.6 M 1-methyl-3-propylimidazolium iodide, and 0.5 M tert-butylpyridine in dry acetonitrile",0.16,-,-,TiO2 film (12 uM thick + 5 uM scattering layer),-,-,AM 1.5 100mW/cm2,-,Roberto Grisorio and Luisa De Marco and Giovanni Allegretta and Roberto Giannuzzi and Gian Paolo Suranna and Michele Manca and Piero Mastrorilli and Giuseppe Gigli,Anchoring stability and photovoltaic properties of new D(-$\uppi$-A)2 dyes for dye-sensitized solar cell applications,Dyes and Pigments,98,10.1016/j.dyepig.2013.02.012,221--231,2,,01/01/2013,Grisorio_2013,,,CCCCCCCCn1c2ccc(cc2c2c1ccc(c2)c1ccc(s1)/C=C(/C(=O)O)\C#N)c1ccc(s1)/C=C(/C(=O)O)\C#N,carbazole,453,559,THF
723,7.38,0.69,3.68,"0.1 M LiI, 0.05 M I2, 0.6 M 1-methyl-3-propylimidazolium iodide, and 0.5 M tert-butylpyridine in dry acetonitrile",0.16,-,-,"TiO2 film (7 uM thick, 20 nm nanocrystals)",56.9 nmol/cm2,-,AM 1.5 100mW/cm2,-,Roberto Grisorio and Luisa De Marco and Giovanni Allegretta and Roberto Giannuzzi and Gian Paolo Suranna and Michele Manca and Piero Mastrorilli and Giuseppe Gigli,Anchoring stability and photovoltaic properties of new D(-$\uppi$-A)2 dyes for dye-sensitized solar cell applications,Dyes and Pigments,98,10.1016/j.dyepig.2013.02.012,221--231,2,,01/01/2013,Grisorio_2013,,,CCCCCCCCn1c2ccc(cc2c2c1ccc(c2)c1ccc(s1)/C=C(/C(=O)O)\C#N)c1ccc(s1)/C=C(/C(=O)O)\C#N,carbazole,453,559,THF
570,7.44,0.67,2.82,"0.5 M LiI, 0.05 M I2, and 0.5 M 4-tert-butylpyridine (TBP) dissolved in MeCN",0.25,-,-,TiO2 film (9 uM thick + 5 uM scattering layer),-,-,AM 1.5 100mW/cm2,-,Hsuan-Chih Chu and Duryodhan Sahu and Ying-Chan Hsu and Harihara Padhy and Dhananjaya Patra and Jiann-T'Suen Lin and Dibyendu Bhattacharya and Kuang-Lieh Lu and Kung-Hwa Wei and Hong-Cheu Lin,Structural planarity and conjugation effects of novel symmetrical acceptor{\textendash}donor{\textendash}acceptor organic sensitizers on dye-sensitized solar cells,Dyes and Pigments,93,10.1016/j.dyepig.2011.09.012,1488--1497,01-Mar,,01/01/2012,Chu_2012,,,CCCCCCCCC(n1c2ccc(cc2c2c1ccc(c2)c1sc(cc1CCCCCC)c1ccc(s1)/C=C(\C(=O)O)/C#N)c1sc(cc1CCCCCC)c1ccc(s1)/C=C(\C(=O)O)/C#N)CCCCCCCC,carbazole,470,610,THF
600,11.74,0.63,4.41,"0.5 M LiI, 0.05 M I2, and 0.5 M 4-tert-butylpyridine (TBP) dissolved in MeCN",0.25,-,-,TiO2 film (9 uM thick + 5 uM scattering layer),-,-,AM 1.5 100mW/cm2,-,Hsuan-Chih Chu and Duryodhan Sahu and Ying-Chan Hsu and Harihara Padhy and Dhananjaya Patra and Jiann-T'Suen Lin and Dibyendu Bhattacharya and Kuang-Lieh Lu and Kung-Hwa Wei and Hong-Cheu Lin,Structural planarity and conjugation effects of novel symmetrical acceptor{\textendash}donor{\textendash}acceptor organic sensitizers on dye-sensitized solar cells,Dyes and Pigments,93,10.1016/j.dyepig.2011.09.012,1488--1497,01-Mar,,01/01/2012,Chu_2012,,,CCCCCCCCC(n1c2ccc(cc2c2c1ccc(c2)c1ccc(s1)c1ccc(s1)c1ccc(s1)/C=C(/C(=O)O)\C#N)c1ccc(s1)c1ccc(s1)c1ccc(s1)/C=C(\C(=O)O)/C#N)CCCCCCCC,carbazole,484,617,THF
620,10.12,0.68,4.26,"0.5 M LiI, 0.05 M I2, and 0.5 M 4-tert-butylpyridine (TBP) dissolved in MeCN",0.25,-,-,TiO2 film 6 um thick,-,-,AM 1.5 100mW/cm2,-,Hsuan-Chih Chu and Duryodhan Sahu and Ying-Chan Hsu and Harihara Padhy and Dhananjaya Patra and Jiann-T'Suen Lin and Dibyendu Bhattacharya and Kuang-Lieh Lu and Kung-Hwa Wei and Hong-Cheu Lin,Structural planarity and conjugation effects of novel symmetrical acceptor{\textendash}donor{\textendash}acceptor organic sensitizers on dye-sensitized solar cells,Dyes and Pigments,93,10.1016/j.dyepig.2011.09.012,1488--1497,01-Mar,,01/01/2012,Chu_2012,,,CCCCCCCCC(n1c2ccc(cc2c2c1ccc(c2)c1ccc(s1)c1ccc(s1)/C=C(\C(=O)O)/C#N)c1ccc(s1)c1ccc(s1)/C=C(\C(=O)O)/C#N)CCCCCCCC,carbazole,480,582,THF
640,10.63,0.67,4.55,"0.5 M LiI, 0.05 M I2, and 0.5 M 4-tert-butylpyridine (TBP) dissolved in MeCN",0.25,-,-,TiO2 film 6 um thick,-,-,AM 1.5 100mW/cm2,-,Hsuan-Chih Chu and Duryodhan Sahu and Ying-Chan Hsu and Harihara Padhy and Dhananjaya Patra and Jiann-T'Suen Lin and Dibyendu Bhattacharya and Kuang-Lieh Lu and Kung-Hwa Wei and Hong-Cheu Lin,Structural planarity and conjugation effects of novel symmetrical acceptor{\textendash}donor{\textendash}acceptor organic sensitizers on dye-sensitized solar cells,Dyes and Pigments,93,10.1016/j.dyepig.2011.09.012,1488--1497,01-Mar,,01/01/2012,Chu_2012,,,CCCCCCn1c2ccc(cc2c2c1ccc(c2)c1sc(cc1CCCCCC)c1ccc(s1)/C=C(\C(=O)O)/C#N)c1sc(cc1CCCCCC)c1ccc(s1)/C=C(\C(=O)O)/C#N,carbazole,455,600,THF
550,9.99,0.66,3.64,"0.5 M LiI, 0.05 M I2, and 0.5 M 4-tert-butylpyridine (TBP) dissolved in MeCN",0.25,-,-,TiO2 film (3 uM thick),-,-,AM 1.5 100mW/cm2,-,Hsuan-Chih Chu and Duryodhan Sahu and Ying-Chan Hsu and Harihara Padhy and Dhananjaya Patra and Jiann-T'Suen Lin and Dibyendu Bhattacharya and Kuang-Lieh Lu and Kung-Hwa Wei and Hong-Cheu Lin,Structural planarity and conjugation effects of novel symmetrical acceptor{\textendash}donor{\textendash}acceptor organic sensitizers on dye-sensitized solar cells,Dyes and Pigments,93,10.1016/j.dyepig.2011.09.012,1488--1497,01-Mar,,01/01/2012,Chu_2012,,,CCCCCCn1c2ccc(cc2c2c1ccc(c2)c1ccc(s1)c1ccc(s1)c1ccc(s1)/C=C(/C(=O)O)\C#N)c1ccc(s1)c1ccc(s1)c1ccc(s1)/C=C(\C(=O)O)/C#N,carbazole,468,606,THF
610,12.66,0.62,4.82,"0.5 M LiI, 0.05 M I2, and 0.5 M 4-tert-butylpyridine (TBP) dissolved in MeCN",0.25,-,-,TiO2 film (3 uM thick),-,-,AM 1.5 100mW/cm2,-,Hsuan-Chih Chu and Duryodhan Sahu and Ying-Chan Hsu and Harihara Padhy and Dhananjaya Patra and Jiann-T'Suen Lin and Dibyendu Bhattacharya and Kuang-Lieh Lu and Kung-Hwa Wei and Hong-Cheu Lin,Structural planarity and conjugation effects of novel symmetrical acceptor{\textendash}donor{\textendash}acceptor organic sensitizers on dye-sensitized solar cells,Dyes and Pigments,93,10.1016/j.dyepig.2011.09.012,1488--1497,01-Mar,,01/01/2012,Chu_2012,,,CCCCCCn1c2ccc(cc2c2c1ccc(c2)c1ccc(s1)c1ccc(s1)/C=C(/C(=O)O)\C#N)c1ccc(s1)c1ccc(s1)/C=C(\C(=O)O)/C#N,carbazole,470,606,THF
650,7.72,0.45,2.42,"LiI (0.1 g), I2 (0.019 g), propylene carbonate (5 mL), P25 TiO2 (0.0383 g), PEO (0.2648 g), and 4-tert-butylpyridine (0.044 mL) into acetonitrile (5 mL) solvent",-,-,-,zinc titanium oxide film,-,-,AM 1.5 10 mW/cm2,"quasi solid state dye sensitized solar cell, polymer electrolyte",John A. Mikroyannidis and P. Suresh and M.S. Roy and G.D. Sharma,Triphenylamine- and benzothiadiazole-based dyes with multiple acceptors for application in dye-sensitized solar cells,Journal of Power Sources,195,10.1016/j.jpowsour.2009.10.107,3002--3010,9,,01/01/2010,Mikroyannidis_2010,,,N#CC(=Cc1ccc(s1)c1ccc(c2=CCC=c12)c1ccc(s1)/C=C(/C(=O)O)\C#N)C(=O)O,benzothiadiazole,,,-
600,10.2,0.7,4.28,"0.5 M LiI, 0.05 M I2, 0.1 M guanidinium thiocyanate, 0.6 M PMII and 0.5 M 4-tert-butylpyridine (TBP) in 3-methoxypropionitrile",0.2,-,-,TiO2 film 3 um,-,-,AM 1.5G 100mW/cm2,-,Junxu Liao and Hongbin Zhao and Yongjun Xu and Weinan Zhou and Fei Peng and Yong Wang and Yutang Fang,Novel {BODIPY} dyes with electron donor variety for dye-sensitized solar cells,{RSC} Adv.,7,10.1039/c7ra04402j,33975--33985,54,,01/01/2017,Liao_2017,,,CCCCCC1=C2C(=C(C(=[N+]2[B-](n2c1c(C)c(c2C)/C=C(/C(=O)O)\C#N)(F)F)C)c1ccc2c(c1)n(c1ccc(cc1)OC)c1c2cccc1)C,"carbazole,bodipy",533,,chloroform
540,6.84,0.73,2.68,"0.5 M LiI, 0.05 M I2, 0.1 M guanidinium thiocyanate, 0.6 M PMII and 0.5 M 4-tert-butylpyridine (TBP) in 3-methoxypropionitrile",0.2,-,-,TiO2 film 3 um,-,-,AM 1.5G 100mW/cm2,-,Junxu Liao and Hongbin Zhao and Yongjun Xu and Weinan Zhou and Fei Peng and Yong Wang and Yutang Fang,Novel {BODIPY} dyes with electron donor variety for dye-sensitized solar cells,{RSC} Adv.,7,10.1039/c7ra04402j,33975--33985,54,,01/01/2017,Liao_2017,,,CCCCCC1=C2C(=C(C(=[N+]2[B-](n2c1c(C)c(c2C)/C=C(/C(=O)O)\C#N)(F)F)C)c1ccc2c(c1)n(CCCCCCCC)c1c2cccc1)C,"carbazole,bodipy",530,,chloroform
560,9.18,0.73,3.74,"0.5 M LiI, 0.05 M I2, 0.1 M guanidinium thiocyanate, 0.6 M PMII and 0.5 M 4-tert-butylpyridine (TBP) in 3-methoxypropionitrile",0.2,-,-,TiO2 film 3 um,-,-,AM 1.5G 100mW/cm2,-,Junxu Liao and Hongbin Zhao and Yongjun Xu and Weinan Zhou and Fei Peng and Yong Wang and Yutang Fang,Novel {BODIPY} dyes with electron donor variety for dye-sensitized solar cells,{RSC} Adv.,7,10.1039/c7ra04402j,33975--33985,54,,01/01/2017,Liao_2017,,,CCCCCC1=C2C(=C(C(=[N+]2[B-](n2c1c(C)c(c2C)/C=C(/C(=O)O)\C#N)(F)F)C)c1ccc2c(c1)c1ccccc1n2c1ccc(cc1)OC)C,"carbazole,bodipy",529,,chloroform
540,6.3,0.76,2.58,"0.5 M LiI, 0.05 M I2, 0.1 M guanidinium thiocyanate, 0.6 M PMII and 0.5 M 4-tert-butylpyridine (TBP) in 3-methoxypropionitrile",0.2,-,-,TiO2 film 3 um,-,-,AM 1.5G 100mW/cm2,-,Junxu Liao and Hongbin Zhao and Yongjun Xu and Weinan Zhou and Fei Peng and Yong Wang and Yutang Fang,Novel {BODIPY} dyes with electron donor variety for dye-sensitized solar cells,{RSC} Adv.,7,10.1039/c7ra04402j,33975--33985,54,,01/01/2017,Liao_2017,,,CCCCCC1=C2C(=C(C(=[N+]2[B-](n2c1c(C)c(c2C)/C=C(/C(=O)O)\C#N)(F)F)C)c1ccc2c(c1)c1ccccc1n2CCCCCCCC)C,"carbazole,bodipy",531,,chloroform
642,9.8,0.63,4,"0.6 M 1, 2-dimethyl-3-n-propylimidazolium iodide (DMPImI), 0.1 M LiI, 0.05 M I2, and 0.5 M tertbutylpyridine in acetonitrile",0.16,2 mM CDCA,-,TiO2 film 9 um,-,24 hours,AM 1.5G 100mW/cm2,-,Mao Liang and Zhong-Yuan Wang and Lu Zhang and Hong-Yu Han and Zhe Sun and Song Xue,New organic photosensitizers incorporating carbazole and dimethylarylamine moieties for dye-sensitized solar cells,Renewable Energy,36,10.1016/j.renene.2011.03.003,2711--2716,10,,01/01/2011,Liang_2011,,,N#C/C(=C\c1ccc(s1)c1ccc2c(c1)c1cc(ccc1n2CC)c1ccc(cc1)C=C(c1ccc(cc1)N(C)C)c1ccc(cc1)N(C)C)/C(=O)O,Carbazole,445,,chloroform
615,7.4,0.66,3,"0.6 M 1, 2-dimethyl-3-n-propylimidazolium iodide (DMPImI), 0.1 M LiI, 0.05 M I2, and 0.5 M tertbutylpyridine in acetonitrile",0.16,2 mM CDCA,-,TiO2 film 9 um,-,24 hours,AM 1.5G 100mW/cm2,-,Mao Liang and Zhong-Yuan Wang and Lu Zhang and Hong-Yu Han and Zhe Sun and Song Xue,New organic photosensitizers incorporating carbazole and dimethylarylamine moieties for dye-sensitized solar cells,Renewable Energy,36,10.1016/j.renene.2011.03.003,2711--2716,10,,01/01/2011,Liang_2011,,,N#C/C(=C/c1ccc2c(c1)c1ccc(cc1n2CC)c1ccc(s1)c1ccc(s1)c1ccc(cc1)C=C(c1ccc(cc1)N(C)C)c1ccc(cc1)N(C)C)/C(=O)O,Carbazole,408,,chloroform
640,7.6,0.64,3.1,"0.6 M 1, 2-dimethyl-3-n-propylimidazolium iodide (DMPImI), 0.1 M LiI, 0.05 M I2, and 0.5 M tertbutylpyridine in acetonitrile",0.16,2 mM CDCA,-,TiO2 film 9 um,-,24 hours,AM 1.5G 100mW/cm2,-,Mao Liang and Zhong-Yuan Wang and Lu Zhang and Hong-Yu Han and Zhe Sun and Song Xue,New organic photosensitizers incorporating carbazole and dimethylarylamine moieties for dye-sensitized solar cells,Renewable Energy,36,10.1016/j.renene.2011.03.003,2711--2716,10,,01/01/2011,Liang_2011,,,N#C/C(=C/c1ccc2c(c1)c1ccc(cc1n2CC)c1ccc(s1)c1ccc(cc1)C=C(c1ccc(cc1)N(C)C)c1ccc(cc1)N(C)C)/C(=O)O,Carbazole,400,,chloroform
538,3.33,0.688,1.23,Iodolyte HI-30,0.18,10 mM CDCA,-,TiO2 film (8-12 um + 5 um scattering layer),-,20 hours,"AM 1.5G, 100mW/cm2",-,Praveen Naik and Rui Su and Mohamed R. Elmorsy and Dickson D. Babu and Ahmed El-Shafei and Airody Vasudeva Adhikari,Molecular design and theoretical investigation of new metal-free heteroaromatic dyes with D-$\uppi$-A architecture as photosensitizers for {DSSC} application,Journal of Photochemistry and Photobiology A: Chemistry,345,10.1016/j.jphotochem.2017.05.033,63--73,,,01/01/2017,Naik_2017,,,CCCCCCn1c2ccc(cc2c2c1cccc2)c1ccc(cc1)/C=C/1\SC(=S)N(C1=O)CC(=O)O,carbazole,438,550,chloroform
588,4.68,0.703,1.94,Iodolyte HI-30,0.18,10 mM CDCA,-,TiO2 film (8-12 um + 5 um scattering layer),-,20 hours,"AM 1.5G, 100mW/cm2",-,Praveen Naik and Rui Su and Mohamed R. Elmorsy and Dickson D. Babu and Ahmed El-Shafei and Airody Vasudeva Adhikari,Molecular design and theoretical investigation of new metal-free heteroaromatic dyes with D-$\uppi$-A architecture as photosensitizers for {DSSC} application,Journal of Photochemistry and Photobiology A: Chemistry,345,10.1016/j.jphotochem.2017.05.033,63--73,,,01/01/2017,Naik_2017,,,CCCCCCn1c2ccc(cc2c2c1cccc2)c1ccc(cc1)/C=C(\C(=O)O)/C#N,carbazole,412,546,chloroform
461,0.69,0.59,0.19,iodide/triiodide,-,10 mM CDCA,-,TiO2 film,-,-,"AM 1.5G, 100mW/cm2",-,Praveen Naik and Mohamed R. Elmorsy and Rui Su and Dickson D. Babu and Ahmed El-Shafei and Airody Vasudeva Adhikari,"New carbazole based metal-free organic dyes with D-$\uppi$-A-$\uppi$-A architecture for {DSSCs}: Synthesis, theoretical and cell performance studies",Solar Energy,153,10.1016/j.solener.2017.05.088,600--610,,,01/01/2017,Naik_2017,,,CCCCCCn1c2ccc(cc2c2c1cccc2)/C=C(\c1ccc(s1)C=C1C(=O)NC(=O)NC1=O)/C#N,carbazole,524,624,chloroform
432,1,0.621,0.24,iodide/triiodide,-,10 mM CDCA,-,TiO2 film,-,-,"AM 1.5G, 100mW/cm2",-,Praveen Naik and Mohamed R. Elmorsy and Rui Su and Dickson D. Babu and Ahmed El-Shafei and Airody Vasudeva Adhikari,"New carbazole based metal-free organic dyes with D-$\uppi$-A-$\uppi$-A architecture for {DSSCs}: Synthesis, theoretical and cell performance studies",Solar Energy,153,10.1016/j.solener.2017.05.088,600--610,,,01/01/2017,Naik_2017,,,CCCCCCn1c2ccc(cc2c2c1cccc2)/C=C(\c1ccc(s1)/C=C\1/SC(=S)N(C1=O)CC(=O)O)/C#N,carbazole,504,640,chloroform
577,9.06,0.679,3.55,iodide/triiodide,-,10 mM CDCA,-,TiO2 film,-,-,"AM 1.5G, 100mW/cm2",-,Praveen Naik and Mohamed R. Elmorsy and Rui Su and Dickson D. Babu and Ahmed El-Shafei and Airody Vasudeva Adhikari,"New carbazole based metal-free organic dyes with D-$\uppi$-A-$\uppi$-A architecture for {DSSCs}: Synthesis, theoretical and cell performance studies",Solar Energy,153,10.1016/j.solener.2017.05.088,600--610,,,01/01/2017,Naik_2017,,,CCCCCCn1c2ccc(cc2c2c1cccc2)/C=C(\c1ccc(s1)/C=C(/C(=O)O)\C#N)/C#N,carbazole,488,630,chloroform
700,14.29,0.73,7.33,"0.5 M lithium iodide (LiI), 0.05 M iodine (I2), and 0.5 M 4-tert-butylpyridine in acetonitrile",0.16,10 mM CDCA,-,TiO2 film (12 um + 6 um scattering layer),170  nmol/cm2,12 hours,AM 1.5G 100mW/cm2,-,Jen-Shyang Ni and Jian-Hao You and Wei-I Hung and Wei-Siang Kao and Hsien-Hsin Chou and Jiann T. Lin,"Organic Dyes Incorporating the Dithieno[3$\prime$,2$\prime$:3,4$\mathsemicolon$2$\dprime$,3$\dprime$:5,6]benzo[1,2-c]furazan Moiety for Dye-Sensitized Solar Cells",{ACS} Applied Materials {\&} Interfaces,6,10.1021/am5067145,22612--22621,24,,01/01/2014,Ni_2014,,,CCCCCCC(Cc1cc(sc1c1sc2c(c1)c1nonc1c1c2sc(c1)c1sc(cc1CC(CCCCCC)CCCC)c1ccc2c(c1)c1ccccc1n2CC)/C=C(/C(=O)O)\C#N)CCCC,carbazole,462,702,THF
634,14.6,0.62,5.76,"LiI (0.1 M), DMPII (0.6 M), I2 (0.05 M), and TBP (0.5 M) in 3-methoxypropionitrile (MPN)/ACN (volume ratio of 1:1)",0.16,-,-,TiO2 film (14 uM thick + 4.5 uM scattering layer),-,24 hours,AM 1.5 100mW/cm2,-,A. Venkateswararao and K. R. Justin{\hspace{0.25em}}Thomas and Chuan-Pei Lee and Kuo-Chuan Ho,"Effect of Auxiliary Chromophores on the Optical, Electrochemical, and Photovoltaic Properties of Carbazole-Based Dyes",Asian Journal of Organic Chemistry,4,10.1002/ajoc.201402235,69--80,1,,01/01/2014,Venkateswararao_2014,,,CCCCOc1ccc(cc1)N(c1ccc2c(c1)n(CCCC)c1c2ccc(c1)c1ccc(s1)c1ccc(s1)/C=C(/C(=O)O)\C#N)c1ccc(cc1)OCCCC,carbazole,485,570,dichloromethane
520,4.47,0.58,1.36,"LiI (0.1 M), DMPII (0.6 M), I2 (0.05 M), and TBP (0.5 M) in 3-methoxypropionitrile (MPN)/ACN (volume ratio of 1:1)",0.16,-,-,TiO2 film (14 uM thick + 4.5 uM scattering layer),-,24 hours,AM 1.5 100mW/cm2,-,A. Venkateswararao and K. R. Justin{\hspace{0.25em}}Thomas and Chuan-Pei Lee and Kuo-Chuan Ho,"Effect of Auxiliary Chromophores on the Optical, Electrochemical, and Photovoltaic Properties of Carbazole-Based Dyes",Asian Journal of Organic Chemistry,4,10.1002/ajoc.201402235,69--80,1,,01/01/2014,Venkateswararao_2014,,,CCCCn1c2cc(ccc2c2c1cc(cc2)c1ccc(s1)/C=C(/C(=O)O)\C#N)N(c1ccc(cc1)OCCCC)c1ccc(cc1)OCCCC,carbazole,495,565,dichloromethane
644,14.5,0.63,5.84,"LiI (0.1 M), DMPII (0.6 M), I2 (0.05 M), and TBP (0.5 M) in 3-methoxypropionitrile (MPN)/ACN (volume ratio of 1:1)",0.16,-,-,TiO2 film (14 uM thick + 4.5 uM scattering layer),-,24 hours,AM 1.5 100mW/cm2,-,A. Venkateswararao and K. R. Justin{\hspace{0.25em}}Thomas and Chuan-Pei Lee and Kuo-Chuan Ho,"Effect of Auxiliary Chromophores on the Optical, Electrochemical, and Photovoltaic Properties of Carbazole-Based Dyes",Asian Journal of Organic Chemistry,4,10.1002/ajoc.201402235,69--80,1,,01/01/2014,Venkateswararao_2014,,,CCCCn1c2cc(ccc2c2c1cc(cc2)N(c1ccccc1)c1ccccc1)c1ccc(s1)c1ccc(s1)/C=C(/C(=O)O)\C#N,carbazole,489,579,dichloromethane
654,12.4,0.64,5.16,"LiI (0.1 M), DMPII (0.6 M), I2 (0.05 M), and TBP (0.5 M) in 3-methoxypropionitrile (MPN)/ACN (volume ratio of 1:1)",0.16,-,-,TiO2 film (14 uM thick + 4.5 uM scattering layer),-,24 hours,AM 1.5 100mW/cm2,-,A. Venkateswararao and K. R. Justin{\hspace{0.25em}}Thomas and Chuan-Pei Lee and Kuo-Chuan Ho,"Effect of Auxiliary Chromophores on the Optical, Electrochemical, and Photovoltaic Properties of Carbazole-Based Dyes",Asian Journal of Organic Chemistry,4,10.1002/ajoc.201402235,69--80,1,,01/01/2014,Venkateswararao_2014,,,CCCCn1c2cc(ccc2c2c1cc(cc2)N(c1ccccc1)c1ccccc1)c1ccc(s1)/C=C(/C(=O)O)\C#N,carbazole,472,572,dichloromethane
130,1.35,0.31,0.0538,lithium iodide (0.5 M) and iodine (0.05 M) in propylene carbonate,-,-,-,NiO film,-,-,AM 1.5 100mW/cm2,p-type DSSC,Ji Young Park and Bo Youn Jang and Chi Hwan Lee and Hyeong Jin Yun and Jae Hong Kim,Influence of the anchoring number in a carbazole-based photosensitizer on the photovoltaic performance of p-type {NiO} dye sensitized solar cells,{RSC} Adv.,4,10.1039/c4ra08271k,61248--61255,106,,01/01/2014,Park_2014,,,CCCCCCCC[N+]1=C(/C=C/c2ccc3c(c2)c2ccccc2n3CCCCCCn2c3ccc(cc3c3c2cccc3)/C=C/C2=[N+](CCCCCCCC)c3c(C2(C)C)cc(cc3)C(=O)O)C(c2c1ccc(c2)C(=O)O)(C)C.[I-].[I-],carbazole,516,,ethanol
110,1.16,0.31,0.0387,lithium iodide (0.5 M) and iodine (0.05 M) in propylene carbonate,-,-,-,NiO film,-,-,AM 1.5 100mW/cm2,p-type DSSC,Ji Young Park and Bo Youn Jang and Chi Hwan Lee and Hyeong Jin Yun and Jae Hong Kim,Influence of the anchoring number in a carbazole-based photosensitizer on the photovoltaic performance of p-type {NiO} dye sensitized solar cells,{RSC} Adv.,4,10.1039/c4ra08271k,61248--61255,106,,01/01/2014,Park_2014,,,CCCCCCCC[N+]1=C(/C=C/c2ccc3c(c2)c2ccccc2n3CCCCCC)C(c2c1ccc(c2)C(=O)O)(C)C.[I-],carbazole,516,,ethanol
757,14.1,0.71,7.58,"0.3 M DMPII, 0.1 M LiI, 0.05 M I2, and 0.5 M 4-tert-butylpyridine",0.196,-,-,TiO2 film (12 uM thick + 4 uM scattering layer),160 nmol/cm2,12 hours,AM 1.5 100mW/cm2,-,Xing Qian and Li Shao and Hongmei Li and Rucai Yan and Xiaoying Wang and Linxi Hou,"Indolo[3,2- b ]carbazole-based multi-donor{\textendash}$\uppi${\textendash}acceptor type organic dyes for highly efficient dye-sensitized solar cells",Journal of Power Sources,319,10.1016/j.jpowsour.2016.04.043,39--47,,,01/01/2016,Qian_2016,,,CCCCCCCCOc1ccc(cc1)c1c2c3ccccc3n(c2c(c2c1n(CCCCCCCC)c1c2cc(cc1)c1ccc(s1)/C=C(/C(=O)O)\C#N)c1ccc(cc1)OCCCCCCCC)CCCCCCCC,carbazole,485,,dichloromethane
738,13.9,0.68,6.98,"0.3 M DMPII, 0.1 M LiI, 0.05 M I2, and 0.5 M 4-tert-butylpyridine",0.196,-,-,TiO2 film (12 uM thick + 4 uM scattering layer),188 nmol/cm2,12 hours,AM 1.5 100mW/cm2,-,Xing Qian and Li Shao and Hongmei Li and Rucai Yan and Xiaoying Wang and Linxi Hou,"Indolo[3,2- b ]carbazole-based multi-donor{\textendash}$\uppi${\textendash}acceptor type organic dyes for highly efficient dye-sensitized solar cells",Journal of Power Sources,319,10.1016/j.jpowsour.2016.04.043,39--47,,,01/01/2016,Qian_2016,,,CCCCCCCCn1c2ccc(cc2c2c1c(c1ccc(cc1)OCC)c1c(c2c2ccc(cc2)OCC)n(c2c1cccc2)CCCCCCCC)c1ccc(s1)/C=C(/C(=O)O)\C#N,carbazole,505,,dichloromethane
745,15.2,0.71,8.09,"0.3 M DMPII, 0.1 M LiI, 0.05 M I2, and 0.5 M 4-tert-butylpyridine",0.196,-,-,TiO2 film (12 uM thick + 4 uM scattering layer),171 nmol/cm2,12 hours,AM 1.5 100mW/cm2,-,Xing Qian and Li Shao and Hongmei Li and Rucai Yan and Xiaoying Wang and Linxi Hou,"Indolo[3,2- b ]carbazole-based multi-donor{\textendash}$\uppi${\textendash}acceptor type organic dyes for highly efficient dye-sensitized solar cells",Journal of Power Sources,319,10.1016/j.jpowsour.2016.04.043,39--47,,,01/01/2016,Qian_2016,,,CCCCCCCCn1c2ccc(cc2c2c1c(c1ccc(cc1)N(CC)CC)c1c(c2c2ccc(cc2)N(CC)CC)n(c2c1cccc2)CCCCCCCC)c1ccc(s1)/C=C(/C(=O)O)\C#N,carbazole,500,,dichloromethane
729,12.6,0.68,6.25,"0.3 M DMPII, 0.1 M LiI, 0.05 M I2, and 0.5 M 4-tert-butylpyridine",0.196,-,-,TiO2 film (12 uM thick + 4 uM scattering layer),180 nmol/cm2,12 hours,AM 1.5 100mW/cm2,-,Xing Qian and Li Shao and Hongmei Li and Rucai Yan and Xiaoying Wang and Linxi Hou,"Indolo[3,2- b ]carbazole-based multi-donor{\textendash}$\uppi${\textendash}acceptor type organic dyes for highly efficient dye-sensitized solar cells",Journal of Power Sources,319,10.1016/j.jpowsour.2016.04.043,39--47,,,01/01/2016,Qian_2016,,,CCCCCCCCn1c2ccc(cc2c2c1c(c1ccc(cc1)CC)c1c(c2c2ccc(cc2)CC)n(c2c1cccc2)CCCCCCCC)c1ccc(s1)/C=C(/C(=O)O)\C#N,carbazole,476,,dichloromethane
744,14.8,0.68,7.54,"0.3 M DMPII, 0.1 M LiI, 0.05 M I2, and 0.5 M 4-tert-butylpyridine in CH3CN",0.196,-,-,TiO2 film (10 uM thick + 4 uM scattering layer),162 nmol/cm2,12 hours,AM 1.5 100mW/cm2,-,Xing Qian and Yi-Zhou Zhu and Wen-Ying Chang and Jian Song and Bin Pan and Lin Lu and Huan-Huan Gao and Jian-Yu Zheng,Benzo[a]carbazole-Based Donor-$\uppi${\textendash}Acceptor Type Organic Dyes for Highly Efficient Dye-Sensitized Solar Cells,{ACS} Applied Materials {\&} Interfaces,7,10.1021/am508400a,9015--9022,17,,01/01/2015,Qian_2015,,,CCCCCCCCc1cc(sc1c1ccc(s1)c1sc(cc1CCCCCCCC)C=C(C(=O)O)C#N)c1cc2c(c3c1cccc3)n(c1c2cc(OC)cc1)C(CCCCC)CC,carbazole,477,,dichloromethane
757,13.8,0.66,6.93,"0.3 M DMPII, 0.1 M LiI, 0.05 M I2, and 0.5 M 4-tert-butylpyridine in CH3CN",0.196,-,-,TiO2 film (10 uM thick + 4 uM scattering layer),161 nmol/cm2,12 hours,AM 1.5 100mW/cm2,-,Xing Qian and Yi-Zhou Zhu and Wen-Ying Chang and Jian Song and Bin Pan and Lin Lu and Huan-Huan Gao and Jian-Yu Zheng,Benzo[a]carbazole-Based Donor-$\uppi${\textendash}Acceptor Type Organic Dyes for Highly Efficient Dye-Sensitized Solar Cells,{ACS} Applied Materials {\&} Interfaces,7,10.1021/am508400a,9015--9022,17,,01/01/2015,Qian_2015,,,CCCCCC(n1c2ccc(cc2c2c1c1ccccc1c(c2)c1ccc(o1)C=C(C(=O)O)C#N)OC)CC,carbazole,462,,dichloromethane
729,12.4,0.66,6.01,"0.3 M DMPII, 0.1 M LiI, 0.05 M I2, and 0.5 M 4-tert-butylpyridine in CH3CN",0.196,-,-,TiO2 film (10 uM thick + 4 uM scattering layer),216 nmol/cm2,12 hours,AM 1.5 100mW/cm2,-,Xing Qian and Yi-Zhou Zhu and Wen-Ying Chang and Jian Song and Bin Pan and Lin Lu and Huan-Huan Gao and Jian-Yu Zheng,Benzo[a]carbazole-Based Donor-$\uppi${\textendash}Acceptor Type Organic Dyes for Highly Efficient Dye-Sensitized Solar Cells,{ACS} Applied Materials {\&} Interfaces,7,10.1021/am508400a,9015--9022,17,,01/01/2015,Qian_2015,,,CCCCCC(n1c2ccc(cc2c2c1c1ccccc1c(c2)c1ccc(s1)C=C(C(=O)O)C#N)OC)CC,carbazole,458,,dichloromethane
640,7.57,0.5282,2.55,"lithium iodide (0.1 M), iodine (0.05 M), and 4-tert-butylpyridine (0.5 M) in acetonitrile",0.36,-,-,TiO2 film (12 uM thick),-,48 hours,AM 1.5 100mW/cm2,-,Chunhua Luo and Weixin Bi and Shiming Deng and Jian Zhang and Shiyou Chen and Bo Li and Qiancai Liu and Hui Peng and Junhao Chu,"Indolo[3,2,1-jk]carbazole Derivatives-Sensitized Solar Cells: Effect of $\uppi$-Bridges on the Performance of Cells",The Journal of Physical Chemistry C,118,10.1021/jp503455m,14211--14217,26,,01/01/2014,Luo_2014,,,N#C/C(=C\c1ccc(s1)c1ccc(cc1)c1cc2c3c(c1)c1ccccc1n3c1c2cccc1)/C(=O)O,indolocarbazole,376,576,dichloromethane
620,4.04,0.6385,1.59,"lithium iodide (0.1 M), iodine (0.05 M), and 4-tert-butylpyridine (0.5 M) in acetonitrile",0.36,-,-,TiO2 film (12 uM thick),-,48 hours,AM 1.5 100mW/cm2,-,Chunhua Luo and Weixin Bi and Shiming Deng and Jian Zhang and Shiyou Chen and Bo Li and Qiancai Liu and Hui Peng and Junhao Chu,"Indolo[3,2,1-jk]carbazole Derivatives-Sensitized Solar Cells: Effect of $\uppi$-Bridges on the Performance of Cells",The Journal of Physical Chemistry C,118,10.1021/jp503455m,14211--14217,26,,01/01/2014,Luo_2014,,,N#C/C(=C\c1ccc(cc1)c1ccc(cc1)c1cc2c3c(c1)c1ccccc1n3c1c2cccc1)/C(=O)O,indolocarbazole,379,553,dichloromethane
660,9.78,0.5664,3.68,"lithium iodide (0.1 M), iodine (0.05 M), and 4-tert-butylpyridine (0.5 M) in acetonitrile",0.36,-,-,TiO2 film (12 uM thick),-,48 hours,AM 1.5 100mW/cm2,-,Chunhua Luo and Weixin Bi and Shiming Deng and Jian Zhang and Shiyou Chen and Bo Li and Qiancai Liu and Hui Peng and Junhao Chu,"Indolo[3,2,1-jk]carbazole Derivatives-Sensitized Solar Cells: Effect of $\uppi$-Bridges on the Performance of Cells",The Journal of Physical Chemistry C,118,10.1021/jp503455m,14211--14217,26,,01/01/2014,Luo_2014,,,N#C/C(=C\c1ccc(s1)c1cc2c3c(c1)c1ccccc1n3c1c2cccc1)/C(=O)O,indolocarbazole,382,476,dichloromethane
690,7.05,0.5265,2.56,"lithium iodide (0.1 M), iodine (0.05 M), and 4-tert-butylpyridine (0.5 M) in acetonitrile",0.36,-,-,TiO2 film (12 uM thick),-,48 hours,AM 1.5 100mW/cm2,-,Chunhua Luo and Weixin Bi and Shiming Deng and Jian Zhang and Shiyou Chen and Bo Li and Qiancai Liu and Hui Peng and Junhao Chu,"Indolo[3,2,1-jk]carbazole Derivatives-Sensitized Solar Cells: Effect of $\uppi$-Bridges on the Performance of Cells",The Journal of Physical Chemistry C,118,10.1021/jp503455m,14211--14217,26,,01/01/2014,Luo_2014,,,N#C/C(=C\c1ccc(cc1)c1cc2c3c(c1)c1ccccc1n3c1c2cccc1)/C(=O)O,indolocarbazole,376,522,dichloromethane
586,4.25,0.71,1.77,"0.6 M 1,2-dimethyl-3-propylimidazolium iodide (DMPII), 0.025 M LiI, 0.04 M I2, 0.05 M guanidium thiocyanate (GuSCN), and 0.28 M 4-tertbutylpyridine (TBP) in dry acetonitrile",-,-,-,TiO2 film (12 uM thick + 4 uM scattering layer),-,12 hours,AM 1.5 100mW/cm2,-,Zhongquan Wan and Chunyang Jia and Linlei Zhou and Weirong Huo and Xiaojun Yao and Yu Shi,Influence of different arylamine electron donors in organic sensitizers for dye-sensitized solar cells,Dyes and Pigments,95,10.1016/j.dyepig.2012.03.028,41--46,1,,01/01/2012,Wan_2012,,,N#C/C(=C/c1ccc(cc1)n1c2ccccc2c2c1cccc2)/C(=O)O,carbazole,401,,dichloromethane
560,12.6,0.723,5.1,"0.6 M 1, 2 - dimethyl - 3 - propyl imidazole iodide (DMPII), 0.25 M LiI, 0.01 M I2 , 0.05 M tetranbutylammoniumiodide (TBAI) in AN",0.12,-,-,TiO2 thin film (10 um thick with scattering layer 4um),-,-,AM 1.5G 100mW/cm2,-,Cheng Chen and Xichuan Yang and Ming Cheng and Fuguo Zhang and Jianghua Zhao and Licheng Sun,Efficient Panchromatic Organic Sensitizers with Dihydrothiazole Derivative as $\uppi$-Bridge for Dye-Sensitized Solar Cells,{ACS} Applied Materials {\&} Interfaces,5,10.1021/am403210v,10960--10965,21,,01/01/2013,Chen_2013,,,CCCCCCOc1cc(OCCCCCC)ccc1c1ccc(cc1)N(c1ccc(cc1)c1ccc(cc1OCCCCCC)OCCCCCC)c1ccc(cc1)/C=c/1\s/c(=C(/C(=O)O)\C#N)/nc1c1ccccc1,triphenylamine,628,,dichloromethane
643,10.65,0.71,4.86,"0.6 M PMII, 0.03 M I2, 0.05 M LiI, 0.1 M guanidinium thiocyanate (GuSCN), and 0.5 M 4-tertbutylpyridine (TBP) in acetonitrile and valeronitrile (85:15 v/v)",0.16,-,-,TiO2 film,0.53 nmol/cm2,16 hours,AM 1.5 100mW/cm2,-,Li-Lin Tan and Li-Jun Xie and Yong Shen and Jun-Min Liu and Li-Min Xiao and Dai-Bin Kuang and Cheng-Yong Su,"Novel organic dyes incorporating a carbazole or dendritic 3,6-diiodocarbazole unit for efficient dye-sensitized solar cells",Dyes and Pigments,100,10.1016/j.dyepig.2013.09.025,269--277,,,01/01/2014,Tan_2014,,,N#C/C(=C\c1ccc(s1)c1ccc(s1)c1ccc(s1)n1c2ccc(cc2c2c1ccc(c2)n1c2ccccc2c2c1cccc2)n1c2ccccc2c2c1cccc2)/C(=O)O,carbazole,465,,dichloromethane
586,9.98,0.74,4.3,"0.6 M PMII, 0.03 M I2, 0.05 M LiI, 0.1 M guanidinium thiocyanate (GuSCN), and 0.5 M 4-tertbutylpyridine (TBP) in acetonitrile and valeronitrile (85:15 v/v)",0.16,-,-,TiO2 film,1.1 nmol/cm2,16 hours,AM 1.5 100mW/cm2,-,Li-Lin Tan and Li-Jun Xie and Yong Shen and Jun-Min Liu and Li-Min Xiao and Dai-Bin Kuang and Cheng-Yong Su,"Novel organic dyes incorporating a carbazole or dendritic 3,6-diiodocarbazole unit for efficient dye-sensitized solar cells",Dyes and Pigments,100,10.1016/j.dyepig.2013.09.025,269--277,,,01/01/2014,Tan_2014,,,N#C/C(=C\c1ccc(s1)c1ccc(s1)c1ccc(s1)n1c2ccccc2c2c1cccc2)/C(=O)O,carbazole,467,,dichloromethane
589,6.7,0.74,2.94,"0.6 M PMII, 0.03 M I2, 0.05 M LiI, 0.1 M guanidinium thiocyanate (GuSCN), and 0.5 M 4-tertbutylpyridine (TBP) in acetonitrile and valeronitrile (85:15 v/v)",0.16,-,-,TiO2 film,1.14 nmol/cm2,16 hours,AM 1.5 100mW/cm2,-,Li-Lin Tan and Li-Jun Xie and Yong Shen and Jun-Min Liu and Li-Min Xiao and Dai-Bin Kuang and Cheng-Yong Su,"Novel organic dyes incorporating a carbazole or dendritic 3,6-diiodocarbazole unit for efficient dye-sensitized solar cells",Dyes and Pigments,100,10.1016/j.dyepig.2013.09.025,269--277,,,01/01/2014,Tan_2014,,,N#C/C(=C\c1ccc(s1)c1ccc(s1)n1c2ccccc2c2c1cccc2)/C(=O)O,carbazole,440,,dichloromethane
601,6.17,0.74,2.74,"0.6 M PMII, 0.03 M I2, 0.05 M LiI, 0.1 M guanidinium thiocyanate (GuSCN), and 0.5 M 4-tertbutylpyridine (TBP) in acetonitrile and valeronitrile (85:15 v/v)",0.16,-,-,TiO2 film,1.43 nmol/cm2,16 hours,AM 1.5 100mW/cm2,-,Li-Lin Tan and Li-Jun Xie and Yong Shen and Jun-Min Liu and Li-Min Xiao and Dai-Bin Kuang and Cheng-Yong Su,"Novel organic dyes incorporating a carbazole or dendritic 3,6-diiodocarbazole unit for efficient dye-sensitized solar cells",Dyes and Pigments,100,10.1016/j.dyepig.2013.09.025,269--277,,,01/01/2014,Tan_2014,,,N#C/C(=C\c1ccc(s1)c1ccc(cc1)n1c2ccccc2c2c1cccc2)/C(=O)O,carbazole,416,,dichloromethane
