Repository: PaulC61/Cheminformatics

# Cheminformatics
Repository for:
Cheminformatics Masters students of University of Strasbourg 2020 - 2022
+ My own projects related to the course

File: InternshipM2_BIU/rawDSSCDBdata.csv (part 14 of 77)
VOC,JSC,FF,PCE,Electrolyte,Active area,Co-adsorbent,Co-sensitizer,Semiconductor,Dye loading,Exposure time,Solar simulator,Performance comment,Article author,Article title,Article journal,Article volume,Article DOI,Article pages,Article issue nr,Article EID,Article year,Article year,Article electronic id,Article keywords,Molecule SMILE,Molecule keywords,Molecule spectrum absorption maxima,Molecule spectrum emission maxima,Molecule spectrum solvent
703,7.89,0.66,3.66,"0.1 M LiI, 0.05 M I2, 0.6 M 1-methyl-3-propylimidazolium iodide, and 0.5 M tert-butylpyridine in dry acetonitrile",0.16,10 mM CDCA,-,TiO2 film (12 uM thick + 5 uM scattering layer),-,-,AM 1.5 100mW/cm2,-,Roberto Grisorio and Luisa De Marco and Giovanni Allegretta and Roberto Giannuzzi and Gian Paolo Suranna and Michele Manca and Piero Mastrorilli and Giuseppe Gigli,Anchoring stability and photovoltaic properties of new D(-$\uppi$-A)2 dyes for dye-sensitized solar cell applications,Dyes and Pigments,98,10.1016/j.dyepig.2013.02.012,221--231,2,,01/01/2013,Grisorio_2013,,,CCCCCCCCn1c2ccc(cc2c2c1ccc(c2)c1ccc(s1)/C=C(/C(=O)O)\C#N)c1ccc(s1)/C=C(/C(=O)O)\C#N,carbazole,453,559,THF
742,18.75,0.41,6.71,"0.05 M I2, 0.1 M LiI, 0.5 M 4-tert-butyl pyridine (TBP) in 3-methoxypropionitrile",0.64,-,"N719, Ruthenium",TiO2 film 10 um thick,-,-,"AM 1.5G, 85mW/cm2",-,Gachumale Saritha and Ramalinga Viswanathan Mangalaraja and Sambandam Anandan,High-efficiency dye-sensitized solar cells fabricated using D-D-$\uppi$-A (donor-donor/$\uppi$-spacer-acceptor) architecture,Solar Energy,146,10.1016/j.solener.2017.02.046,150--160,,,01/01/2017,Saritha_2017,,,N#C/C(=C\c1ccc(cc1)N(c1ccccc1)c1ccc(cc1)/C=N/c1ccc2c(c1)c1ccccc1n2CC)/C(=O)O,"carbazole, triphenylamine",437,554,dichloromethane
745,19.33,0.473,8.01,"0.05 M I2, 0.1 M LiI, 0.5 M 4-tert-butyl pyridine (TBP) in 3-methoxypropionitrile",0.64,-,"N719, Ruthenium",TiO2 film 10 um thick,-,-,"AM 1.5G, 85mW/cm2",-,Gachumale Saritha and Ramalinga Viswanathan Mangalaraja and Sambandam Anandan,High-efficiency dye-sensitized solar cells fabricated using D-D-$\uppi$-A (donor-donor/$\uppi$-spacer-acceptor) architecture,Solar Energy,146,10.1016/j.solener.2017.02.046,150--160,,,01/01/2017,Saritha_2017,,,CCCCCCn1c2ccc(cc2c2c1ccc(c2)/C=C(/C(=O)O)\C#N)/C=N/c1ccc2c(c1)c1ccccc1n2CC,"carbazole, triphenylamine",396,529,dichloromethane
578,7.76,0.5,2.63,"0.05 M I2, 0.1 M LiI, 0.5 M 4-tert-butyl pyridine (TBP) in 3-methoxypropionitrile",0.64,-,,TiO2 film 10 um thick,-,-,"AM 1.5G, 85mW/cm2",-,Gachumale Saritha and Ramalinga Viswanathan Mangalaraja and Sambandam Anandan,High-efficiency dye-sensitized solar cells fabricated using D-D-$\uppi$-A (donor-donor/$\uppi$-spacer-acceptor) architecture,Solar Energy,146,10.1016/j.solener.2017.02.046,150--160,,,01/01/2017,Saritha_2017,,,N#C/C(=C\c1ccc(cc1)N(c1ccccc1)c1ccc(cc1)/C=N/c1ccc2c(c1)c1ccccc1n2CC)/C(=O)O,"carbazole, triphenylamine",437,554,dichloromethane
656,8.09,0.5,3.12,"0.05 M I2, 0.1 M LiI, 0.5 M 4-tert-butyl pyridine (TBP) in 3-methoxypropionitrile",0.64,-,,TiO2 film 10 um thick,-,-,"AM 1.5G, 85mW/cm2",-,Gachumale Saritha and Ramalinga Viswanathan Mangalaraja and Sambandam Anandan,High-efficiency dye-sensitized solar cells fabricated using D-D-$\uppi$-A (donor-donor/$\uppi$-spacer-acceptor) architecture,Solar Energy,146,10.1016/j.solener.2017.02.046,150--160,,,01/01/2017,Saritha_2017,,,CCCCCCn1c2ccc(cc2c2c1ccc(c2)/C=C(/C(=O)O)\C#N)/C=N/c1ccc2c(c1)c1ccccc1n2CC,"carbazole, triphenylamine",396,529,dichloromethane
547,1.35,0.728,0.54,Iodolyte HI-30,0.18,10 mM CDCA,-,TiO2 film (8-12 um + 5 um scattering layer),-,20 hours,"AM 1.5G, 100mW/cm2",-,Praveen Naik and Rui Su and Mohamed R. Elmorsy and Dickson D. Babu and Ahmed El-Shafei and Airody Vasudeva Adhikari,Molecular design and theoretical investigation of new metal-free heteroaromatic dyes with D-$\uppi$-A architecture as photosensitizers for {DSSC} application,Journal of Photochemistry and Photobiology A: Chemistry,345,10.1016/j.jphotochem.2017.05.033,63--73,,,01/01/2017,Naik_2017,,,CCCCCCn1c2ccc(cc2c2c1cccc2)c1ccc(cc1)C=C1C(=O)NC(=S)NC1=O,carbazole,489,618,chloroform
568,2.55,0.665,0.96,Iodolyte HI-30,0.18,10 mM CDCA,-,TiO2 film (8-12 um + 5 um scattering layer),-,20 hours,"AM 1.5G, 100mW/cm2",-,Praveen Naik and Rui Su and Mohamed R. Elmorsy and Dickson D. Babu and Ahmed El-Shafei and Airody Vasudeva Adhikari,Molecular design and theoretical investigation of new metal-free heteroaromatic dyes with D-$\uppi$-A architecture as photosensitizers for {DSSC} application,Journal of Photochemistry and Photobiology A: Chemistry,345,10.1016/j.jphotochem.2017.05.033,63--73,,,01/01/2017,Naik_2017,,,CCCCCCn1c2ccc(cc2c2c1cccc2)c1ccc(cc1)C=C1C(=O)NC(=O)NC1=O,carbazole,458,578,chloroform
650,9.32,0.7,4.24,"0.5 M LiI, 0.05 M I2, and 0.1 M 4-tert-butylpyridine in 1:1 acetonitrile-propylene carbonate",-,-,-,TiO2 film,-,-,"AM 1.5G, 100mW/cm2",-,Tainan Duan and Ke Fan and Cheng Zhong and Wuwei Gao and Xingguo Chen and Tianyou Peng and Jingui Qin,"Synthesis and photovoltaic property of new kind of organic dyes containing 2,2$\prime$-bithiophene unit with three electron-donors",Journal of Photochemistry and Photobiology A: Chemistry,278,10.1016/j.jphotochem.2013.12.019,39--45,,,01/01/2014,Duan_2014,,,CCCCCCn1c2ccc(cc2c2c1cccc2)c1cc(sc1c1sc(c(c1)c1ccc2c(c1)c1ccccc1n2CCCCCC)c1ccc2c(c1)c1ccccc1n2CCCCCC)/C=C(/C(=O)O)\C#N,carbazole,492,,dichloromethane
680,12.43,0.72,5.98,"0.5 M lithium iodide (LiI), 0.05 M iodine (I2), and 0.5 M 4-tert-butylpyridine in acetonitrile",0.16,-,-,TiO2 film (12 um + 6 um scattering layer),200 nmol/cm2,12 hours,AM 1.5G 100mW/cm2,-,Jen-Shyang Ni and Jian-Hao You and Wei-I Hung and Wei-Siang Kao and Hsien-Hsin Chou and Jiann T. Lin,"Organic Dyes Incorporating the Dithieno[3$\prime$,2$\prime$:3,4$\mathsemicolon$2$\dprime$,3$\dprime$:5,6]benzo[1,2-c]furazan Moiety for Dye-Sensitized Solar Cells",{ACS} Applied Materials {\&} Interfaces,6,10.1021/am5067145,22612--22621,24,,01/01/2014,Ni_2014,,,CCCCCCC(Cc1cc(sc1c1sc2c(c1)c1nonc1c1c2sc(c1)c1sc(cc1CC(CCCCCC)CCCC)c1ccc2c(c1)c1ccccc1n2CC)/C=C(/C(=O)O)\C#N)CCCC,carbazole,462,702,THF
725,14.46,0.72,8.51,"0.8 M 1-methyl-3-propyl imidazolium iodide (PMII), 0.1 M lithium iodide (LiI), 0.05 M iodine (I2), and 0.5 M 4-tert-butylpyridine dissolved in acetonitrile",0.16,-,-,TiO2 film (12 um transparent + 6 um scat­tering layer),-,12 hours,AM 1.5G 100mW/cm2,-,Jen-Shyang Ni and Yi-Chi Yen and Jiann T. Lin,Organic sensitizers with a rigid dithienobenzotriazole-based spacer for high-performance dye-sensitized solar cells,J. Mater. Chem. A,4,10.1039/c6ta02275h,6553--6560,17,,01/01/2016,Ni_2016,,,CCCCCCc1cc(sc1/C=C(\C(=O)O)/C#N)c1sc2c(c1)c1nn(nc1c1c2sc(c1)c1ccc2c(c1)n(CC(CCCC)CC)c1c2cccc1)CC(CCCC)CC,carbazole,,,-
680,9.8,0.69,4.6,"LiI (500 mM), iodine (50 mM), 4-tBu pyridine (580 mM) and ethyl-methyl-imidazolium dicyanoimide (600 mM) in MeCN",0.25,5 mM CDCA,-,TiO2 12 um thick,-,12 hours,AM 1.5G 100mW/cm2,-,Shinichiro Fuse and Sakae Sugiyama and Masato M. Maitani and Yuji Wada and Yuhei Ogomi and Shuzi Hayase and Ryuzi Katoh and Tatsuo Kaiho and Takashi Takahashi,Elucidating the Structure-Property Relationships of Donor-$\uppi$-Acceptor Dyes for Dye-Sensitized Solar Cells ({DSSCs}) through Rapid Library Synthesis by a One-Pot Procedure,Chemistry - A European Journal,20,10.1002/chem.201402093,10685--10694,34,,01/01/2014,Fuse_2014,,,CCCCCCCCCCCCc1cc(sc1c1sc2c(c1)sc(c2)/C=C(/C(=O)O)\C#N)c1ccc(cc1)N(c1ccccc1)c1ccccc1,triphenylamine,489,,dichloromethane
760,8.9,0.73,4.9,"LiI (500 mM), iodine (50 mM), 4-tBu pyridine (580 mM) and ethyl-methyl-imidazolium dicyanoimide (600 mM) in MeCN",0.25,5 mM CDCA,-,TiO2 12 um thick,-,12 hours,AM 1.5G 100mW/cm2,-,Shinichiro Fuse and Sakae Sugiyama and Masato M. Maitani and Yuji Wada and Yuhei Ogomi and Shuzi Hayase and Ryuzi Katoh and Tatsuo Kaiho and Takashi Takahashi,Elucidating the Structure-Property Relationships of Donor-$\uppi$-Acceptor Dyes for Dye-Sensitized Solar Cells ({DSSCs}) through Rapid Library Synthesis by a One-Pot Procedure,Chemistry - A European Journal,20,10.1002/chem.201402093,10685--10694,34,,01/01/2014,Fuse_2014,,,CCCCCCCCCCCCc1cc(sc1c1ccc(cc1)N(c1ccccc1)c1ccccc1)c1ccc(cc1)/C=C(/C(=O)O)\C#N,triphenylamine,343,,dichloromethane
600,7.9,0.69,3.3,"LiI (500 mM), iodine (50 mM), 4-tBu pyridine (580 mM) and ethyl-methyl-imidazolium dicyanoimide (600 mM) in MeCN",0.25,5 mM CDCA,-,TiO2 12 um thick,-,12 hours,AM 1.5G 100mW/cm2,-,Shinichiro Fuse and Sakae Sugiyama and Masato M. Maitani and Yuji Wada and Yuhei Ogomi and Shuzi Hayase and Ryuzi Katoh and Tatsuo Kaiho and Takashi Takahashi,Elucidating the Structure-Property Relationships of Donor-$\uppi$-Acceptor Dyes for Dye-Sensitized Solar Cells ({DSSCs}) through Rapid Library Synthesis by a One-Pot Procedure,Chemistry - A European Journal,20,10.1002/chem.201402093,10685--10694,34,,01/01/2014,Fuse_2014,,,N#C/C(=C\c1ccc(s1)c1sc(c2c1OCCO2)c1ccc(cc1)N(c1ccccc1)c1ccccc1)/C(=O)O,triphenylamine,509,,dichloromethane
610,10.5,0.65,4.2,"LiI (500 mM), iodine (50 mM), 4-tBu pyridine (580 mM) and ethyl-methyl-imidazolium dicyanoimide (600 mM) in MeCN",0.25,5 mM CDCA,-,TiO2 12 um thick,-,12 hours,AM 1.5G 100mW/cm2,-,Shinichiro Fuse and Sakae Sugiyama and Masato M. Maitani and Yuji Wada and Yuhei Ogomi and Shuzi Hayase and Ryuzi Katoh and Tatsuo Kaiho and Takashi Takahashi,Elucidating the Structure-Property Relationships of Donor-$\uppi$-Acceptor Dyes for Dye-Sensitized Solar Cells ({DSSCs}) through Rapid Library Synthesis by a One-Pot Procedure,Chemistry - A European Journal,20,10.1002/chem.201402093,10685--10694,34,,01/01/2014,Fuse_2014,,,N#C/C(=C\c1cc2c(s1)cc(s2)c1sc(c2c1OCCO2)c1ccc(cc1)N(c1ccccc1)c1ccccc1)/C(=O)O,triphenylamine,501,,dichloromethane
908,15.42,0.743,10.4,"0.25 M tris(1,10-phenanthroline)cobalt(II) di[bis(trifluoromethanesulfonyl)imide], 0.05 M tris(1,10-phenanthroline) cobalt(III) tris[bis(trifluoromethanesulfonyl)imide], 0.7 M tert-butylpyridine (TBP), and 0.05 M lithium bis(trifluoromethanesulfonyl)imide in acetonitrile",0.16,-,-,TiO2 film (4.2 um thick + 5 um scattering layer),-,-,AM 1.5G 100mW/cm2,-,Zhaoyang Yao and Heng Wu and Yameng Ren and Yanchun Guo and Peng Wang,A structurally simple perylene dye with ethynylbenzothiadiazole-benzoic acid as the electron acceptor achieves an over 10{\%} power conversion efficiency,Energy Environ. Sci.,8,10.1039/c4ee03934c,1438--1442,5,,01/01/2015,Yao_2015,,,CCCCCCCCC(Cn1c2cc(C#Cc3ccc(c4c3nsn4)c3ccc(cc3)C(=O)O)c3c4c2c2c1cc(c1ccc(cc1)OCC(CCCCCCCC)CCCCCC)c1c2c(c4ccc3)ccc1)CCCCCC,perylene,512,,THF
915,16.88,0.754,11.6,"0.25 M tris(1,10-phenanthroline)cobalt(II) di[bis(trifluoromethanesulfonyl)imide], 0.05 M tris(1,10-phenanthroline) cobalt(III) tris[bis(trifluoromethanesulfonyl)imide], 0.7 M tert-butylpyridine (TBP), and 0.05 M lithium bis(trifluoromethanesulfonyl)imide in acetonitrile",0.16,-,Zinc-porphyrin as cosensitizer,TiO2 film (4.2 um thick + 5 um scattering layer),-,-,AM 1.5G 100mW/cm2,-,Zhaoyang Yao and Heng Wu and Yameng Ren and Yanchun Guo and Peng Wang,A structurally simple perylene dye with ethynylbenzothiadiazole-benzoic acid as the electron acceptor achieves an over 10{\%} power conversion efficiency,Energy Environ. Sci.,8,10.1039/c4ee03934c,1438--1442,5,,01/01/2015,Yao_2015,,,CCCCCCCCC(Cn1c2cc(C#Cc3ccc(c4c3nsn4)c3ccc(cc3)C(=O)O)c3c4c2c2c1cc(c1ccc(cc1)OCC(CCCCCCCC)CCCCCC)c1c2c(c4ccc3)ccc1)CCCCCC,perylene,512,,THF
629,13.05,0.69,5.66,"0.6 M 1-methyl-3-propylimidazoliumiodide (PMII), 0.05 M LiI, 0.10 M guanidinium thiocyanate, 0.03 M I2 and 0.5 M tert-butylpyridine) in acetonitrile/valeronitrile (85:15)",0.16,-,-,TiO2 film 16 um thick,148 nmol/cm2,16 hours,AM 1.5G 100mW/cm2,-,Hai Zhang and Jie Fan and Zafar Iqbal and Dai-Bin Kuang and Lingyun Wang and Herbert Meier and Derong Cao,"Novel dithieno[3,2-b:2$\prime$,3$\prime$-d]pyrrole-based organic dyes with high molar extinction coefficient for dye-sensitized solar cells",Organic Electronics,14,10.1016/j.orgel.2013.04.046,2071--2081,8,,01/01/2013,Zhang_2013,,,CCCCCCC1(CCCCCC)c2cc(ccc2c2c1cc(cc2)c1sc2c(c1)n(c1c2sc(c1)/C=C(/C(=O)O)\C#N)CCCCCC)c1sc2c(c1)n(c1c2sc(c1)/C=C(\C(=O)O)/C#N)CCCCCC,fluorene,520,,THF
676.6,12.57,0.63,5.39,"1-propyl-2,3-dimethylimidazolium iodide (1.2 M),  iodine (0.035 M), tert-butylpyridine (0.5 M) and guanidine thiocyanate (0.1 M) dissolved in acetonitrile/3-methoxypropionitrile mixture (8:2)",0.16,-,-,TiO2 film (12 um thick + 4 um scattering layer),-,24 hours,AM 1.5G 100mW/cm2,-,Sunil Kumar and K.R. Justin Thomas and Chun-Ting Li and Kuo-Chuan Ho,"Synthesis and photovoltaic properties of organic dyes containing N-fluoren-2-yl dithieno[3,2-b:2$\prime$,3$\prime$-d]pyrrole and different donors",Organic Electronics,26,10.1016/j.orgel.2015.07.019,109--116,,,01/01/2015,Kumar_2015,,,CCCCn1c2ccc(cc2c2c1cccc2)c1ccc(s1)c1cc2c(s1)c1c(n2c2ccc3c(c2)C(CCCC)(CCCC)c2c3cccc2)cc(s1)/C=C(\C(=O)O)/C#N,carbazole,496,,THF
450,0.75,0.629,0.22,Iodolyte AN-50,0.2,-,-,TiO2 film (12 um thick),-,12 hours,AM 1.5G 100mW/cm2,-,Sara S.M. Fernandes and M. Cid{\'{a}}lia R. Castro and I. Mesquita and L. Andrade and A. Mendes and M. Manuela M. Raposo,"Synthesis and characterization of novel thieno[3,2-b]thiophene based metal-free organic dyes with different heteroaromatic donor moieties as sensitizers for dye-sensitized solar cells",Dyes and Pigments,136,10.1016/j.dyepig.2016.08.020,46--53,,,01/01/2017,Fernandes_2017,,,N#CC(=Cc1sc2c(c1)sc(c2)c1cccs1)C(=O)O,thienothiophene,399,476,ethanol
550,6.92,0.653,2.49,Iodolyte AN-50,0.2,-,-,TiO2 film (12 um thick),-,12 hours,AM 1.5G 100mW/cm2,-,Sara S.M. Fernandes and M. Cid{\'{a}}lia R. Castro and I. Mesquita and L. Andrade and A. Mendes and M. Manuela M. Raposo,"Synthesis and characterization of novel thieno[3,2-b]thiophene based metal-free organic dyes with different heteroaromatic donor moieties as sensitizers for dye-sensitized solar cells",Dyes and Pigments,136,10.1016/j.dyepig.2016.08.020,46--53,,,01/01/2017,Fernandes_2017,,,CCCCCCc1ccc(s1)c1ccc(s1)c1cc2c(s1)cc(s2)C=C(C(=O)O)C#N,thienothiophene,433,527,ethanol
400,0.24,0.614,0.06,Iodolyte AN-50,0.2,-,-,TiO2 film (12 um thick),-,12 hours,AM 1.5G 100mW/cm2,-,Sara S.M. Fernandes and M. Cid{\'{a}}lia R. Castro and I. Mesquita and L. Andrade and A. Mendes and M. Manuela M. Raposo,"Synthesis and characterization of novel thieno[3,2-b]thiophene based metal-free organic dyes with different heteroaromatic donor moieties as sensitizers for dye-sensitized solar cells",Dyes and Pigments,136,10.1016/j.dyepig.2016.08.020,46--53,,,01/01/2017,Fernandes_2017,,,N#CC(=Cc1sc2c(c1)sc(c2)c1ccco1)C(=O)O,thienothiophene,398,469,ethanol
350,0.2,0.485,0.04,Iodolyte AN-50,0.2,-,-,TiO2 film (12 um thick),-,12 hours,AM 1.5G 100mW/cm2,-,Sara S.M. Fernandes and M. Cid{\'{a}}lia R. Castro and I. Mesquita and L. Andrade and A. Mendes and M. Manuela M. Raposo,"Synthesis and characterization of novel thieno[3,2-b]thiophene based metal-free organic dyes with different heteroaromatic donor moieties as sensitizers for dye-sensitized solar cells",Dyes and Pigments,136,10.1016/j.dyepig.2016.08.020,46--53,,,01/01/2017,Fernandes_2017,,,N#CC(=Cc1sc2c(c1)sc(c2)c1cccn1C)C(=O)O,thienothiophene,364,471,ethanol
670,2.83,0.62,1.38,"0.5 M LiI, 0.05 M iodine (I2) and 0.5 M 4-tert-butylpyridine (TBP) in 3-methoxypropionitrile",1,-,-,TiO2 film,168 nmol/cm2,-,AM 1.5G 85mW/cm2,-,Subbaiah Manoharan and Jerry J. Wu and Sambandam Anandan,Synthesis of cyanovinyl thiophene with different acceptor containing organic dyes towards high efficient dye sensitized solar cells,Dyes and Pigments,133,10.1016/j.dyepig.2016.05.052,222--231,,,01/01/2016,Manoharan_2016,,,CCN(c1ccc(cc1)C=CC(=O)O)CC,-,364,450,ethanol
529,2.27,0.59,0.82,"0.5 M LiI, 0.05 M iodine (I2) and 0.5 M 4-tert-butylpyridine (TBP) in 3-methoxypropionitrile",1,-,-,TiO2 film,98 nmol/cm2,-,AM 1.5G 85mW/cm2,-,Subbaiah Manoharan and Jerry J. Wu and Sambandam Anandan,Synthesis of cyanovinyl thiophene with different acceptor containing organic dyes towards high efficient dye sensitized solar cells,Dyes and Pigments,133,10.1016/j.dyepig.2016.05.052,222--231,,,01/01/2016,Manoharan_2016,,,N#CC(=Cc1ccc(cc1)N(CC)CC)c1ccc(s1)C=CC(=O)O,"cyanovinyl, thiophene",458,550,DMF
567,0.54,0.61,0.22,"0.5 M LiI, 0.05 M iodine (I2) and 0.5 M 4-tert-butylpyridine (TBP) in 3-methoxypropionitrile",1,-,-,TiO2 film,112 nmol/cm2,-,AM 1.5G 85mW/cm2,-,Subbaiah Manoharan and Jerry J. Wu and Sambandam Anandan,Synthesis of cyanovinyl thiophene with different acceptor containing organic dyes towards high efficient dye sensitized solar cells,Dyes and Pigments,133,10.1016/j.dyepig.2016.05.052,222--231,,,01/01/2016,Manoharan_2016,,,CCN(c1ccc(cc1)C=C1SC(=S)N(C1=O)CC(=O)O)CC,-,469,543,ethanol
633,13.4,0.688,5.8,cobalt,0.12,-,-,TiO2 thin film (10 um thick with scattering layer 4um),-,-,AM 1.5G 100mW/cm2,-,Cheng Chen and Xichuan Yang and Ming Cheng and Fuguo Zhang and Jianghua Zhao and Licheng Sun,Efficient Panchromatic Organic Sensitizers with Dihydrothiazole Derivative as $\uppi$-Bridge for Dye-Sensitized Solar Cells,{ACS} Applied Materials {\&} Interfaces,5,10.1021/am403210v,10960--10965,21,,01/01/2013,Chen_2013,,,CCCCCCOc1cc(OCCCCCC)ccc1c1ccc(cc1)N(c1ccc(cc1)c1ccc(cc1OCCCCCC)OCCCCCC)c1ccc(cc1)/C=c/1\s/c(=C(/C(=O)O)\C#N)/nc1c1ccccc1,triphenylamine,628,,dichloromethane
596,11.5,0.61,4.2,"LiI (0.1 M), DMPII (0.6 M), I2 (0.05 M), and TBP (0.5 M) in 3-methoxypropionitrile (MPN)/ACN (volume ratio of 1:1)",0.16,-,-,TiO2 film (14 uM thick + 4.5 uM scattering layer),-,24 hours,AM 1.5 100mW/cm2,-,A. Venkateswararao and K. R. Justin{\hspace{0.25em}}Thomas and Chuan-Pei Lee and Kuo-Chuan Ho,"Effect of Auxiliary Chromophores on the Optical, Electrochemical, and Photovoltaic Properties of Carbazole-Based Dyes",Asian Journal of Organic Chemistry,4,10.1002/ajoc.201402235,69--80,1,,01/01/2014,Venkateswararao_2014,,,CCCCn1c2cc(ccc2c2c1cc(cc2)N(c1ccc(cc1)c1ccc2c(c1)C(CC)(CC)c1c2cccc1)c1ccc(cc1)c1ccc2c(c1)C(CC)(CC)c1c2cccc1)c1ccc(s1)c1ccc(s1)/C=C(/C(=O)O)\C#N,carbazole,488,575,dichloromethane
536,6.02,0.53,1.78,"LiI (0.1 M), DMPII (0.6 M), I2 (0.05 M), and TBP (0.5 M) in 3-methoxypropionitrile (MPN)/ACN (volume ratio of 1:1)",0.16,-,-,TiO2 film (14 uM thick + 4.5 uM scattering layer),-,24 hours,AM 1.5 100mW/cm2,-,A. Venkateswararao and K. R. Justin{\hspace{0.25em}}Thomas and Chuan-Pei Lee and Kuo-Chuan Ho,"Effect of Auxiliary Chromophores on the Optical, Electrochemical, and Photovoltaic Properties of Carbazole-Based Dyes",Asian Journal of Organic Chemistry,4,10.1002/ajoc.201402235,69--80,1,,01/01/2014,Venkateswararao_2014,,,CCCCn1c2cc(ccc2c2c1cc(cc2)N(c1ccc(cc1)c1ccc2c(c1)C(CC)(CC)c1c2cccc1)c1ccc(cc1)c1ccc2c(c1)C(CC)(CC)c1c2cccc1)c1ccc(s1)/C=C(/C(=O)O)\C#N,carbazole,500,545,dichloromethane
649,14.37,0.63,5.89,Solaronix Mosalyte TDE-250,0.16,10 mM CDCA,-,TiO2 film (13 um transparent + 4 um scat­tering layer),-,12 hours,AM 1.5G 100mW/cm2,-,Damien Joly and Maxime Godfroy and Laia Pellej{\`{a}} and Yann Kervella and Pascale Maldivi and St{\'{e}}phanie Narbey and Fr{\'{e}}d{\'{e}}ric Oswald and Emilio Palomares and Renaud Demadrille,Side chain engineering of organic sensitizers for dye-sensitized solar cells: a strategy to improve performances and stability,J. Mater. Chem. A,5,10.1039/c7ta00793k,6122--6130,13,,01/01/2017,Joly_2017,,,CCCCCCCCc1cc(sc1c1cc(c(s1)c1ccc(cc1)N(c1ccccc1)c1ccccc1)CCCCCCCC)c1ccc(c2c1nsn2)c1cc(c(s1)c1ccc(s1)c1ccc(cc1)/C=C(/C(=O)O)\C#N)CCCCCCCC,triphenylamine,529,,dichloromethane
540,5.2,0.62,1.7,"LiI (500 mM), iodine (50 mM), 4-tBu pyridine (580 mM) and ethyl-methyl-imidazolium dicyanoimide (600 mM) in MeCN",0.25,5 mM CDCA,-,TiO2 12 um thick,-,12 hours,AM 1.5G 100mW/cm2,-,Shinichiro Fuse and Sakae Sugiyama and Masato M. Maitani and Yuji Wada and Yuhei Ogomi and Shuzi Hayase and Ryuzi Katoh and Tatsuo Kaiho and Takashi Takahashi,Elucidating the Structure-Property Relationships of Donor-$\uppi$-Acceptor Dyes for Dye-Sensitized Solar Cells ({DSSCs}) through Rapid Library Synthesis by a One-Pot Procedure,Chemistry - A European Journal,20,10.1002/chem.201402093,10685--10694,34,,01/01/2014,Fuse_2014,,,OC(=O)CN1C(=S)S/C(=C\c2ccc(s2)c2sc(c3c2OCCO3)c2ccc(cc2)N(c2ccccc2)c2ccccc2)/C1=O,triphenylamine,536,,dichloromethane
650,11.2,0.64,4.6,"LiI (500 mM), iodine (50 mM), 4-tBu pyridine (580 mM) and ethyl-methyl-imidazolium dicyanoimide (600 mM) in MeCN",0.25,5 mM CDCA,-,TiO2 12 um thick,-,12 hours,AM 1.5G 100mW/cm2,-,Shinichiro Fuse and Sakae Sugiyama and Masato M. Maitani and Yuji Wada and Yuhei Ogomi and Shuzi Hayase and Ryuzi Katoh and Tatsuo Kaiho and Takashi Takahashi,Elucidating the Structure-Property Relationships of Donor-$\uppi$-Acceptor Dyes for Dye-Sensitized Solar Cells ({DSSCs}) through Rapid Library Synthesis by a One-Pot Procedure,Chemistry - A European Journal,20,10.1002/chem.201402093,10685--10694,34,,01/01/2014,Fuse_2014,,,N#C/C(=C\c1ccc(s1)c1cc2c(s1)cc(s2)c1ccc(cc1)N(c1ccccc1)c1ccccc1)/C(=O)O,triphenylamine,503,,dichloromethane
13.4,700,0.68,6.4,"0.6 M dimethylpropylimidazolium iodide (DMPII), 0.05 M I2, 0.1 M LiI, and 0.5 M tert-butylpyridine (TBP) in acetonitrile",-,20 mM CDCA,-,TiO2 film (10 um thick + 5 um scattering layer),-,24 hours,AM 1.5G 100mW/cm2,-,Romain Stalder and Dongping Xie and Ashraful Islam and Liyuan Han and John R. Reynolds and Kirk S. Schanze,Panchromatic Donor{\textendash}Acceptor{\textendash}Donor Conjugated Oligomers for Dye-Sensitized Solar Cell Applications,{ACS} Applied Materials {\&} Interfaces,6,10.1021/am501515s,8715--8722,11,,01/01/2014,Stalder_2014,,,CCCCCCc1ccc(s1)c1cc(c(s1)c1ccc(c2c1nsn2)c1sc(cc1CCCCCC)c1ccc(s1)P(=O)(O)O)CCCCCC,isoindigo,504,,chloroform
550,4.48,0.64,1.58,"0.05 M iodine, 0.1 M lithium iodide, and 0.6 M 1,2-dimethyl-3-propylimidazolium iodide in acetonitrile",0.25,-,-,TiO2 film 9 um thick,-,15 hours,"AM 1.5G, 100mW/cm2",1 mM dye solution in THF,Yousuke Ooyama and Koji Uenaka and Joji Ohshita,Development of a functionally separated D{\textendash}$\uppi$-A fluorescent dye with a pyrazyl group as an electron-accepting group for dye-sensitized solar cells,Org. Chem. Front.,2,10.1039/c5qo00050e,552--559,5,,01/01/2015,Ooyama_2015,,,OC(=O)CCCCCCn1c2cc(ccc2c2c1cc(cc2)N(c1ccccc1)c1ccccc1)c1ccc(s1)c1cnccn1,carbazole,402,477,"1,4-dioxane"
448,2.99,0.67,0.89,"0.05 M iodine, 0.1 M lithium iodide, and 0.6 M 1,2-dimethyl-3-propylimidazolium iodide in acetonitrile",0.25,-,-,TiO2 film 9 um thick,-,15 hours,"AM 1.5G, 100mW/cm2",1 mM dye solution in THF,Yousuke Ooyama and Koji Uenaka and Joji Ohshita,Development of a functionally separated D{\textendash}$\uppi$-A fluorescent dye with a pyrazyl group as an electron-accepting group for dye-sensitized solar cells,Org. Chem. Front.,2,10.1039/c5qo00050e,552--559,5,,01/01/2015,Ooyama_2015,,,CCCCn1c2cc(ccc2c2c1cc(cc2)N(c1ccccc1)c1ccccc1)c1ccc(s1)c1cnccn1,carbazole,402,478,"1,4-dioxane"
568,7.04,0.59,2.35,"iodine (0.05 M), lithium iodide (0.1 M), and 1,2-dimethyl-3-propylimidazolium iodide (0.6 M) in acetonitrile",0.25,-,-,TiO2 film 9 um thick,-,-,"AM 1.5G, 100mW/cm2",-,Yousuke Ooyama and Tomoya Nagano and Shogo Inoue and Ichiro Imae and Kenji Komaguchi and Joji Ohshita and Yutaka Harima,Dye-Sensitized Solar Cells Based on Donor-$\uppi$-Acceptor Fluorescent Dyes with a Pyridine Ring as an Electron-Withdrawing-Injecting Anchoring Group,Chemistry - A European Journal,17,10.1002/chem.201101923,14837--14843,52,,01/01/2011,Ooyama_2011,,,OC(=O)CCCCCCn1c2cc(ccc2c2c1cc(cc2)N(c1ccccc1)c1ccccc1)c1ccc(s1)c1ccncc1,carbazole,396,467,"1,4-dioxane"
568,5.16,0.62,1.81,"iodine (0.05 M), lithium iodide (0.1 M), and 1,2-dimethyl-3-propylimidazolium iodide (0.6 M) in acetonitrile",0.25,-,-,TiO2 film 9 um thick,-,-,"AM 1.5G, 100mW/cm2",-,Yousuke Ooyama and Tomoya Nagano and Shogo Inoue and Ichiro Imae and Kenji Komaguchi and Joji Ohshita and Yutaka Harima,Dye-Sensitized Solar Cells Based on Donor-$\uppi$-Acceptor Fluorescent Dyes with a Pyridine Ring as an Electron-Withdrawing-Injecting Anchoring Group,Chemistry - A European Journal,17,10.1002/chem.201101923,14837--14843,52,,01/01/2011,Ooyama_2011,,,OC(=O)CCCCCCn1c2cc(ccc2c2c1cc(cc2)c1ccncc1)N(c1ccccc1)c1ccccc1,carbazole,375,425,"1,4-dioxane"
548,5.63,0.6,1.84,"iodine (0.05 M), lithium iodide (0.1 M), and 1,2-dimethyl-3-propylimidazolium iodide (0.6 M) in acetonitrile",0.25,-,-,TiO2 film 9 um thick,-,-,"AM 1.5G, 100mW/cm2",-,Yousuke Ooyama and Tomoya Nagano and Shogo Inoue and Ichiro Imae and Kenji Komaguchi and Joji Ohshita and Yutaka Harima,Dye-Sensitized Solar Cells Based on Donor-$\uppi$-Acceptor Fluorescent Dyes with a Pyridine Ring as an Electron-Withdrawing-Injecting Anchoring Group,Chemistry - A European Journal,17,10.1002/chem.201101923,14837--14843,52,,01/01/2011,Ooyama_2011,,,CCCCn1c2cc(ccc2c2c1cc(cc2)N(c1ccccc1)c1ccccc1)c1ccc(s1)c1ccncc1,carbazole,396,464,"1,4-dioxane"
540,5.8,0.6,1.89,"iodine (0.05 M), lithium iodide (0.1 M), and 1,2-dimethyl-3-propylimidazolium iodide (0.6 M) in acetonitrile",0.25,-,-,TiO2 film 9 um thick,-,-,"AM 1.5G, 100mW/cm2",-,Yousuke Ooyama and Tomoya Nagano and Shogo Inoue and Ichiro Imae and Kenji Komaguchi and Joji Ohshita and Yutaka Harima,Dye-Sensitized Solar Cells Based on Donor-$\uppi$-Acceptor Fluorescent Dyes with a Pyridine Ring as an Electron-Withdrawing-Injecting Anchoring Group,Chemistry - A European Journal,17,10.1002/chem.201101923,14837--14843,52,,01/01/2011,Ooyama_2011,,,c1ccc(cc1)N(c1ccc2c(c1)[nH]c1c2ccc(c1)c1ccc(s1)c1ccncc1)c1ccccc1,carbazole,394,465,"1,4-dioxane"
522,3.35,0.62,1.15,"iodine (0.05 M), lithium iodide (0.1 M), and 1,2-dimethyl-3-propylimidazolium iodide (0.6 M) in acetonitrile",0.25,-,-,TiO2 film 9 um thick,-,-,"AM 1.5G, 100mW/cm2",-,Yousuke Ooyama and Tomoya Nagano and Shogo Inoue and Ichiro Imae and Kenji Komaguchi and Joji Ohshita and Yutaka Harima,Dye-Sensitized Solar Cells Based on Donor-$\uppi$-Acceptor Fluorescent Dyes with a Pyridine Ring as an Electron-Withdrawing-Injecting Anchoring Group,Chemistry - A European Journal,17,10.1002/chem.201101923,14837--14843,52,,01/01/2011,Ooyama_2011,,,CCCCn1c2cc(ccc2c2c1cc(cc2)c1ccncc1)N(c1ccccc1)c1ccccc1,carbazole,375,423,"1,4-dioxane"
524,3.16,0.63,1.04,"iodine (0.05 M), lithium iodide (0.1 M), and 1,2-dimethyl-3-propylimidazolium iodide (0.6 M) in acetonitrile",0.25,-,-,TiO2 film 9 um thick,-,-,"AM 1.5G, 100mW/cm2",-,Yousuke Ooyama and Tomoya Nagano and Shogo Inoue and Ichiro Imae and Kenji Komaguchi and Joji Ohshita and Yutaka Harima,Dye-Sensitized Solar Cells Based on Donor-$\uppi$-Acceptor Fluorescent Dyes with a Pyridine Ring as an Electron-Withdrawing-Injecting Anchoring Group,Chemistry - A European Journal,17,10.1002/chem.201101923,14837--14843,52,,01/01/2011,Ooyama_2011,,,c1ccc(cc1)N(c1ccc2c(c1)[nH]c1c2ccc(c1)c1ccncc1)c1ccccc1,carbazole,372,423,"1,4-dioxane"
520,3.07,0.61,0.97,"iodine (0.05 M), lithium iodide (0.1 M), and 1,2-dimethyl-3-propylimidazolium iodide (0.6 M) in acetonitrile",0.25,-,-,TiO2 film 9 um thick,-,-,"AM 1.5G, 100mW/cm2",0.1 mM THF,Yousuke Ooyama and Tomoya Nagano and Shogo Inoue and Ichiro Imae and Kenji Komaguchi and Joji Ohshita and Yutaka Harima,Dye-Sensitized Solar Cells Based on Donor-$\uppi$-Acceptor Fluorescent Dyes with a Pyridine Ring as an Electron-Withdrawing-Injecting Anchoring Group,Chemistry - A European Journal,17,10.1002/chem.201101923,14837--14843,52,,01/01/2011,Ooyama_2011,,,CCCCn1c2cc(ccc2c2c1cc(cc2)N(c1ccccc1)c1ccccc1)c1ccc(cc1)C(=O)O,carbazole,376,442,"1,4-dioxane"
517,1.8,0.6,0.56,"iodine (0.05 M), lithium iodide (0.1 M), and 1,2-dimethyl-3-propylimidazolium iodide (0.6 M) in acetonitrile",0.25,-,-,TiO2 film 9 um thick,-,-,"AM 1.5G, 100mW/cm2",-,Yousuke Ooyama and Tomoya Nagano and Shogo Inoue and Ichiro Imae and Kenji Komaguchi and Joji Ohshita and Yutaka Harima,Dye-Sensitized Solar Cells Based on Donor-$\uppi$-Acceptor Fluorescent Dyes with a Pyridine Ring as an Electron-Withdrawing-Injecting Anchoring Group,Chemistry - A European Journal,17,10.1002/chem.201101923,14837--14843,52,,01/01/2011,Ooyama_2011,,,CCCCn1c2cc(ccc2c2c1cc(cc2)N(c1ccccc1)c1ccccc1)c1ccc(cc1)C(=O)O,carbazole,376,442,"1,4-dioxane"
207,3.3,0.269,0.36,"I2 (0.05 M), LiI (0.5 M), 4tBP (0.1 M), and HCl (0.15 M) in CH3CN:H 2 O (80:1 v:v)",0.478,-,-,TiO2 5 um thick,-,-,AM 1.5G,-,Mark W. Kryman and Justin N. Nasca and David F. Watson and Michael R. Detty,"Selenorhodamine Dye-Sensitized Solar Cells: Influence of Structure and Surface-Anchoring Mode on Aggregation, Persistence, and Photoelectrochemical Performance",Langmuir,32,10.1021/acs.langmuir.5b04275,1521--1532,6,,01/01/2016,Kryman_2016,,,F[P-](F)(F)(F)(F)F.OP(=O)(c1ccc(s1)C1=c2cc3CCC[N+]4=c3c(c2[Se]c2c1cc1CCCN3c1c2CCC3)CCC4)O,Selenorhodamine,629,643,ethanol
503,2.96,0.61,0.91,"iodine (0.05 M), lithium iodide (0.1 M), and 1,2-dimethyl-3-propylimidazolium iodide (0.6 M) in acetonitrile",0.25,-,-,TiO2 film 9 um thick,-,-,"AM 1.5G, 100mW/cm2",0.1 mM THF,Yousuke Ooyama and Tomoya Nagano and Shogo Inoue and Ichiro Imae and Kenji Komaguchi and Joji Ohshita and Yutaka Harima,Dye-Sensitized Solar Cells Based on Donor-$\uppi$-Acceptor Fluorescent Dyes with a Pyridine Ring as an Electron-Withdrawing-Injecting Anchoring Group,Chemistry - A European Journal,17,10.1002/chem.201101923,14837--14843,52,,01/01/2011,Ooyama_2011,,,OC(=O)c1ccc(cc1)c1ccc2c(c1)[nH]c1c2ccc(c1)N(c1ccccc1)c1ccccc1,carbazole,374,438,"1,4-dioxane"
516,1.99,0.59,0.6,"iodine (0.05 M), lithium iodide (0.1 M), and 1,2-dimethyl-3-propylimidazolium iodide (0.6 M) in acetonitrile",0.25,-,-,TiO2 film 9 um thick,-,-,"AM 1.5G, 100mW/cm2",-,Yousuke Ooyama and Tomoya Nagano and Shogo Inoue and Ichiro Imae and Kenji Komaguchi and Joji Ohshita and Yutaka Harima,Dye-Sensitized Solar Cells Based on Donor-$\uppi$-Acceptor Fluorescent Dyes with a Pyridine Ring as an Electron-Withdrawing-Injecting Anchoring Group,Chemistry - A European Journal,17,10.1002/chem.201101923,14837--14843,52,,01/01/2011,Ooyama_2011,,,OC(=O)c1ccc(cc1)c1ccc2c(c1)[nH]c1c2ccc(c1)N(c1ccccc1)c1ccccc1,carbazole,374,438,"1,4-dioxane"
1.42,640,0.76,0.69,"0.6 M dimethylpropylimidazolium iodide (DMPII), 0.05 M I2, 0.1 M LiI, and 0.5 M tert-butylpyridine (TBP) in acetonitrile",-,20 mM CDCA,-,TiO2 film (10 um thick + 5 um scattering layer),-,24 hours,AM 1.5G 100mW/cm2,-,Romain Stalder and Dongping Xie and Ashraful Islam and Liyuan Han and John R. Reynolds and Kirk S. Schanze,Panchromatic Donor{\textendash}Acceptor{\textendash}Donor Conjugated Oligomers for Dye-Sensitized Solar Cell Applications,{ACS} Applied Materials {\&} Interfaces,6,10.1021/am501515s,8715--8722,11,,01/01/2014,Stalder_2014,,,CCCCCCc1ccc(s1)c1ccc(s1)c1ccc2c(c1)N(CC(CCCC)CC)C(=O)/C/2=C\1/C(=O)N(c2c1cccc2c1sc(cc1CCCCCC)c1ccc(s1)P(=O)(O)O)CC(CCCC)CC,isoindigo,580,,chloroform
487,9.15,0.68,3.02,"0.6 M 1,2-dimethyl-3-propylimidazolium iodide (DMPII), 0.1 M LiI, and 0.1 M I2 in CH3CN",0.25,-,-,TiO2 film (10.5 um thick),900 nmol/cm2,-,"AM 1.5G, 100mW/cm2",-,Mao Mao and Qing-Song Li and Xiao-Lin Zhang and Guo-Hua Wu and Chun-Guang Dai and Yong Ding and Song-Yuan Dai and Qin-Hua Song,Effects of donors of bodipy dyes on the performance of dye-sensitized solar cells,Dyes and Pigments,141,10.1016/j.dyepig.2017.02.017,148--160,,,01/01/2017,Mao_2017,,,CCCCCC1=C2C(=C(C(=[N+]2[B-](n2c1c(C)c(c2C)/C=C(\C(=O)O)/C#N)(F)F)C)c1ccc(cc1)N(c1ccccc1)c1ccccc1)C,"carbazole,bodipy",552,,chloroform
710,6,0.64,3.1,solid organic ionic conductors,0.25,-,-,TiO2 9 um thick,-,-,"AM 1.5G, 100 mW/cm2",ss-DSSC,Jayraj V. Vaghasiya and Keval K. Sonigara and Jyoti Prasad and Thomas Beuvier and Alain Gibaud and Saurabh S. Soni,Role of a phenothiazine/phenoxazine donor in solid ionic conductors for efficient solid state dye sensitized solar cells,J. Mater. Chem. A,5,10.1039/c6ta09777d,5373--5382,11,,01/01/2017,Vaghasiya_2017,,,N#C/C(=C/c1ccc(cc1)/C=C/c1ccc2c(c1)c1ccccc1n2c1ccc(cc1)C)/C(=O)O,carbazole,,,-
560,7.8,0.54,2.5,solid organic ionic conductors,0.25,-,-,TiO2 9 um thick,-,-,"AM 1.5G, 100 mW/cm2",ss-DSSC,Jayraj V. Vaghasiya and Keval K. Sonigara and Jyoti Prasad and Thomas Beuvier and Alain Gibaud and Saurabh S. Soni,Role of a phenothiazine/phenoxazine donor in solid ionic conductors for efficient solid state dye sensitized solar cells,J. Mater. Chem. A,5,10.1039/c6ta09777d,5373--5382,11,,01/01/2017,Vaghasiya_2017,,,N#C/C(=C/c1ccc(cc1)/C=C/c1ccc2c(c1)c1ccccc1n2c1ccc(cc1)C)/C(=O)O,carbazole,,,-
320,1.19,0.53,0.2,"0.05 M iodine, 0.1 M lithium iodide, and 0.6 M 1,2-dimethyl-3-propylimidazolium iodide in acetonitrile",0.25,5 mM CDCA,-,TiO2 film 9 um thick,-,-,"AM 1.5G, 100mW/cm2",0.1 mM dye solution in Acetonitrile,Yousuke Ooyama and Yuta Hagiwara and Tomonobu Mizumo and Yutaka Harima and Joji Ohshita,Photovoltaic performance of dye-sensitized solar cells based on D{\textendash}$\uppi${\textendash}A type {BODIPY} dye with two pyridyl groups,New Journal of Chemistry,37,10.1039/c3nj00456b,2479,8,,01/01/2013,Ooyama_2013,,,CCCCn1c2cc(ccc2c2c1cc(cc2)c1ccc(s1)C1=C2C=CC(=[N+]2[B-](n2c1ccc2c1ccc(s1)c1ccncc1)(F)F)c1ccc(s1)c1ccncc1)N(c1ccccc1)c1ccccc1,"carbazole,bodipy",673,696,"1,4-dioxane"
352,0.66,0.53,0.12,"0.05 M iodine, 0.1 M lithium iodide, and 0.6 M 1,2-dimethyl-3-propylimidazolium iodide in acetonitrile",0.25,-,-,TiO2 film 9 um thick,-,-,"AM 1.5G, 100mW/cm2",0.1 mM dye solution in Acetonitrile,Yousuke Ooyama and Yuta Hagiwara and Tomonobu Mizumo and Yutaka Harima and Joji Ohshita,Photovoltaic performance of dye-sensitized solar cells based on D{\textendash}$\uppi${\textendash}A type {BODIPY} dye with two pyridyl groups,New Journal of Chemistry,37,10.1039/c3nj00456b,2479,8,,01/01/2013,Ooyama_2013,,,CCCCn1c2cc(ccc2c2c1cc(cc2)c1ccc(s1)C1=C2C=CC(=[N+]2[B-](n2c1ccc2c1ccc(s1)c1ccncc1)(F)F)c1ccc(s1)c1ccncc1)N(c1ccccc1)c1ccccc1,"carbazole,bodipy",673,696,"1,4-dioxane"
9.89,570,0.59,3.3,"0.6 M dimethylpropylimidazolium iodide (DMPII), 0.05 M I2, and 0.1 M LiI in acetonitrile",-,20 mM CDCA,-,TiO2 film (10 um thick + 5 um scattering layer),-,24 hours,AM 1.5G 100mW/cm2,-,Romain Stalder and Dongping Xie and Ashraful Islam and Liyuan Han and John R. Reynolds and Kirk S. Schanze,Panchromatic Donor{\textendash}Acceptor{\textendash}Donor Conjugated Oligomers for Dye-Sensitized Solar Cell Applications,{ACS} Applied Materials {\&} Interfaces,6,10.1021/am501515s,8715--8722,11,,01/01/2014,Stalder_2014,,,CCCCCCc1ccc(s1)c1ccc(s1)c1ccc2c(c1)N(CC(CCCC)CC)C(=O)/C/2=C\1/C(=O)N(c2c1cccc2c1sc(cc1CCCCCC)c1ccc(s1)P(=O)(O)O)CC(CCCC)CC,isoindigo,580,,chloroform
540,6.94,0.62,2.34,"0.05 M I2, 0.5 M LiI, 0.5 M tert-butylpyridine in acetonitrile",0.25,-,-,TiO2 film (12 + 6 um thick),662 nmol/cm2,12 hours,AM 1.5G 100mW/cm2,-,Ting-Hui Lee and Chih-Yu Hsu and You-Ya Liao and Hsien-Hsin Chou and Heather Hughes and Jiann T. Lin,Dye-Sensitized Solar Cells Based on (Donor-$\uppi$-Acceptor)2Dyes With Dithiafulvalene as the Donor,Chemistry - An Asian Journal,9,10.1002/asia.201402232,1933--1942,7,,01/01/2014,Lee_2014,,,CCCCSC1=C(SCCCC)SC(=Cc2ccc(s2)c2ccc(s2)/C=C(/C(=O)O)\C#N)S1,dithiafulvalene,461,584,THF
550,6.76,0.57,2.11,"0.05 M I2, 0.5 M LiI, 0.5 M tert-butylpyridine in acetonitrile",0.25,-,-,TiO2 film (12 + 6 um thick),556 nmol/cm2,12 hours,AM 1.5G 100mW/cm2,-,Ting-Hui Lee and Chih-Yu Hsu and You-Ya Liao and Hsien-Hsin Chou and Heather Hughes and Jiann T. Lin,Dye-Sensitized Solar Cells Based on (Donor-$\uppi$-Acceptor)2Dyes With Dithiafulvalene as the Donor,Chemistry - An Asian Journal,9,10.1002/asia.201402232,1933--1942,7,,01/01/2014,Lee_2014,,,CCCCSC1=C(SCCCC)SC(=C(C(=C2SC(=C(S2)SCCCC)SCCCC)c2ccc(s2)c2ccc(s2)/C=C(/C(=O)O)\C#N)c2ccc(s2)c2ccc(s2)/C=C(/C(=O)O)\C#N)S1,dithiafulvalene,488,653,THF
590,6.66,0.7,2.75,"0.05 M I2, 0.5 M LiI, 0.5 M tert-butylpyridine in acetonitrile",0.25,-,-,TiO2 film (12 + 6 um thick),486 nmol/cm2,12 hours,AM 1.5G 100mW/cm2,-,Ting-Hui Lee and Chih-Yu Hsu and You-Ya Liao and Hsien-Hsin Chou and Heather Hughes and Jiann T. Lin,Dye-Sensitized Solar Cells Based on (Donor-$\uppi$-Acceptor)2Dyes With Dithiafulvalene as the Donor,Chemistry - An Asian Journal,9,10.1002/asia.201402232,1933--1942,7,,01/01/2014,Lee_2014,,,CCCCSC1=C(SCCCC)SC(=C(C(=C2SC(=C(S2)SCCCC)SCCCC)c2ccc(cc2)c2ccc(s2)C=C(C(=O)O)C#N)c2ccc(cc2)c2ccc(s2)C=C(C(=O)O)C#N)S1,dithiafulvalene,447,611,THF
650,11.33,0.71,5.24,"0.05 M I2, 0.5 M LiI, 0.5 M tert-butylpyridine in acetonitrile",0.25,-,-,TiO2 film (12 + 6 um thick),301 nmol/cm2,12 hours,AM 1.5G 100mW/cm2,-,Ting-Hui Lee and Chih-Yu Hsu and You-Ya Liao and Hsien-Hsin Chou and Heather Hughes and Jiann T. Lin,Dye-Sensitized Solar Cells Based on (Donor-$\uppi$-Acceptor)2Dyes With Dithiafulvalene as the Donor,Chemistry - An Asian Journal,9,10.1002/asia.201402232,1933--1942,7,,01/01/2014,Lee_2014,,,CCCCSC1=C(SCCCC)SC(=Cc2ccc(cc2)c2ccc(s2)c2ccc(cc2)/C=C(/C(=O)O)\C#N)S1,dithiafulvalene,438,559,THF
670,6.95,0.75,3.48,"0.05 M I2, 0.5 M LiI, 0.5 M tert-butylpyridine in acetonitrile",0.25,-,-,TiO2 film (12 + 6 um thick),494 nmol/cm2,12 hours,AM 1.5G 100mW/cm2,-,Ting-Hui Lee and Chih-Yu Hsu and You-Ya Liao and Hsien-Hsin Chou and Heather Hughes and Jiann T. Lin,Dye-Sensitized Solar Cells Based on (Donor-$\uppi$-Acceptor)2Dyes With Dithiafulvalene as the Donor,Chemistry - An Asian Journal,9,10.1002/asia.201402232,1933--1942,7,,01/01/2014,Lee_2014,,,CCCCSC1=C(SCCCC)SC(=C(C(=C2SC(=C(S2)SCCCC)SCCCC)c2ccc(cc2)c2ccc(s2)c2ccc(cc2)/C=C(/C(=O)O)\C#N)c2ccc(cc2)c2ccc(s2)c2ccc(cc2)/C=C(/C(=O)O)\C#N)S1,dithiafulvalene,436,611,THF
630,5.02,0.72,2.28,"0.05 M I2, 0.5 M LiI, 0.5 M tert-butylpyridine in acetonitrile",0.25,-,-,TiO2 film (12 + 6 um thick),464 nmol/cm2,12 hours,AM 1.5G 100mW/cm2,-,Ting-Hui Lee and Chih-Yu Hsu and You-Ya Liao and Hsien-Hsin Chou and Heather Hughes and Jiann T. Lin,Dye-Sensitized Solar Cells Based on (Donor-$\uppi$-Acceptor)2Dyes With Dithiafulvalene as the Donor,Chemistry - An Asian Journal,9,10.1002/asia.201402232,1933--1942,7,,01/01/2014,Lee_2014,,,CCCCSC1=C(SCCCC)SC(=C(C(=C2SC(=C(S2)SCCCC)SCCCC)c2ccc3c(c2)C(CC)(CC)c2c3ccc(c2)c2ccc(s2)/C=C(/C(=O)O)\C#N)c2ccc3c(c2)C(CC)(CC)c2c3ccc(c2)c2ccc(s2)/C=C(/C(=O)O)\C#N)S1,dithiafulvalene,439,617,THF
688,14.28,0.69,7,Solaronix Iodolyte HI-30,0.16,2 mM CDCA,-,TiO2 film (12 um transparent + 3 um scat­tering layer),-,12 hours,AM 1.5G 100mW/cm2,-,Damien Joly and Maxime Godfroy and Laia Pellej{\`{a}} and Yann Kervella and Pascale Maldivi and St{\'{e}}phanie Narbey and Fr{\'{e}}d{\'{e}}ric Oswald and Emilio Palomares and Renaud Demadrille,Side chain engineering of organic sensitizers for dye-sensitized solar cells: a strategy to improve performances and stability,J. Mater. Chem. A,5,10.1039/c7ta00793k,6122--6130,13,,01/01/2017,Joly_2017,,,CCCCCCCCc1cc(sc1c1ccc(s1)c1ccc(cc1)N(c1ccc(cc1)CCCCCC)c1ccc(cc1)CCCCCC)c1ccc(c2c1nsn2)c1sc(c(c1)CCCCCCCC)c1ccc(s1)c1ccc(cc1)/C=C(/C(=O)O)\C#N,triphenylamine,543,,dichloromethane
600,13.7,0.42,3.4,"0.05 M iodine, 0.1 M lithium iodide, and 0.6 M 1,2-dimethyl-3-propylimidazolium iodide (DMPrII) in acetonitrile",0.25,-,-,TiO2 film 9 um thick,-,18 hours,"AM 1.5G, 100 mW/cm2",-,Ichiro Imae and Yohei Ito and Shun Matsuura and Yutaka Harima,Panchromatic dyes having diketopyrrolopyrrole and ethylenedioxythiophene applied to dye-sensitized solar cells,Organic Electronics,37,10.1016/j.orgel.2016.07.022,465--473,,,01/01/2016,Imae_2016,,,CCCCCCc1cc(sc1c1sc(cc1CCCCCC)c1sc(c(c1)CCCCCC)/C=C(\C(=O)O)/C#N)c1sc(cc1CCCCCC)c1ccc2c(c1)c1ccccc1n2CC,carbazole,,,-
700,10.3,0.68,4.9,"0.6 M DMPII, 0.5 M LiI, 0.05 M I2, 0.5 M TBP in an acetonitrrile",-,1 mM HC-A1,-,TiO2 14 um thick,-,-,"AM 1.5G, 100 mW/cm2",-,Kang Deuk Seo and Ban Seok You and In Taek Choi and Myung Jong Ju and Mi You and Hong Seok Kang and Hwan Kyu Kim,Dye-Sensitized Solar Cells based on Organic Dual-Channel Anchorable Dyes with Well-Defined Core Bridge Structures,ChemSusChem,6,10.1002/cssc.201300365,2069--2073,11,,01/01/2013,Seo_2013,,,CCCCCCn1c2ccc(cc2c2c1ccc(c2)N(c1ccc(cc1)c1ccc(s1)c1ccc(s1)/C=C(/C(=O)O)\C#N)c1ccc(cc1)OCCCCCC)N(c1ccc(cc1)c1ccc(s1)c1ccc(s1)/C=C(/C(=O)O)\C#N)c1ccc(cc1)OCCCCCC,carbazole,497,647,THF
640,9.12,0.68,3.96,"0.6 M DMPII, 0.5 M LiI, 0.05 M I2, 0.5 M TBP in an acetonitrrile",-,40 mM DCA,-,TiO2 14 um thick,-,-,"AM 1.5G, 100 mW/cm2",-,Kang Deuk Seo and Ban Seok You and In Taek Choi and Myung Jong Ju and Mi You and Hong Seok Kang and Hwan Kyu Kim,Dye-Sensitized Solar Cells based on Organic Dual-Channel Anchorable Dyes with Well-Defined Core Bridge Structures,ChemSusChem,6,10.1002/cssc.201300365,2069--2073,11,,01/01/2013,Seo_2013,,,CCCCCCn1c2ccc(cc2c2c1ccc(c2)N(c1ccc(cc1)c1ccc(s1)c1ccc(s1)/C=C(/C(=O)O)\C#N)c1ccc(cc1)OCCCCCC)N(c1ccc(cc1)c1ccc(s1)c1ccc(s1)/C=C(/C(=O)O)\C#N)c1ccc(cc1)OCCCCCC,carbazole,497,647,THF
