Repository: PaulC61/Cheminformatics

# Cheminformatics
Repository for:
Cheminformatics Masters students of University of Strasbourg 2020 - 2022
+ My own projects related to the course

File: InternshipM2_BIU/rawDSSCDBdata.csv (part 15 of 77)
VOC,JSC,FF,PCE,Electrolyte,Active area,Co-adsorbent,Co-sensitizer,Semiconductor,Dye loading,Exposure time,Solar simulator,Performance comment,Article author,Article title,Article journal,Article volume,Article DOI,Article pages,Article issue nr,Article EID,Article year,Article year,Article electronic id,Article keywords,Molecule SMILE,Molecule keywords,Molecule spectrum absorption maxima,Molecule spectrum emission maxima,Molecule spectrum solvent
620,7.92,0.68,3.34,"0.6 M DMPII, 0.5 M LiI, 0.05 M I2, 0.5 M TBP in an acetonitrrile",-,-,-,TiO2 14 um thick,-,-,"AM 1.5G, 100 mW/cm2",-,Kang Deuk Seo and Ban Seok You and In Taek Choi and Myung Jong Ju and Mi You and Hong Seok Kang and Hwan Kyu Kim,Dye-Sensitized Solar Cells based on Organic Dual-Channel Anchorable Dyes with Well-Defined Core Bridge Structures,ChemSusChem,6,10.1002/cssc.201300365,2069--2073,11,,01/01/2013,Seo_2013,,,CCCCCCn1c2ccc(cc2c2c1ccc(c2)N(c1ccc(cc1)c1ccc(s1)c1ccc(s1)/C=C(/C(=O)O)\C#N)c1ccc(cc1)OCCCCCC)N(c1ccc(cc1)c1ccc(s1)c1ccc(s1)/C=C(/C(=O)O)\C#N)c1ccc(cc1)OCCCCCC,carbazole,497,647,THF
883,16.71,0.722,10.7,"0.25 M tris(1,10-phenanthroline)cobalt(II) di[bis(trifluoromethanesulfonyl)imide], 0.05 M tris(1,10-phenanthroline)cobalt(III ) tris[bis(triuoromethanesulfonyl)imide], 0.7 M TBP, and 0.05 M LiTFSI in acetonitrile",-,-,-,TiO2 film (4.5 um + 5 um scattering layer),-,-,"AM 1.5G, 100mW/cm2",-,Heng Wu and Lin Yang and Yang Li and Min Zhang and Jing Zhang and Yanchun Guo and Peng Wang,Unlocking the effects of ancillary electron-donors on light absorption and charge recombination in phenanthrocarbazole dye-sensitized solar cells,J. Mater. Chem. A,4,10.1039/c5ta09136e,519--528,2,,01/01/2016,Wu_2016,,,CCCCCCCCC(Cn1c2cc(C#Cc3ccc(c4c3nsn4)c3ccc(cc3)C(=O)O)c3c4c2c2c1cc(c1ccc5c(c1)c1ccccc1n5CC(CCCCCCCC)CCCCCC)c1c2c(c4ccc3)ccc1)CCCCCC,carbazole,517,,THF
887,14.78,0.749,9.8,"0.25 M tris(1,10-phenanthroline)cobalt(II) di[bis(trifluoromethanesulfonyl)imide], 0.05 M tris(1,10-phenanthroline)cobalt(III ) tris[bis(triuoromethanesulfonyl)imide], 0.7 M TBP, and 0.05 M LiTFSI in acetonitrile",-,-,-,TiO2 film (4.5 um + 5 um scattering layer),-,-,"AM 1.5G, 100mW/cm2",-,Heng Wu and Lin Yang and Yang Li and Min Zhang and Jing Zhang and Yanchun Guo and Peng Wang,Unlocking the effects of ancillary electron-donors on light absorption and charge recombination in phenanthrocarbazole dye-sensitized solar cells,J. Mater. Chem. A,4,10.1039/c5ta09136e,519--528,2,,01/01/2016,Wu_2016,,,CCCCCCCCC(Cn1c2cc(C#Cc3ccc(c4c3nsn4)c3ccc(cc3)C(=O)O)c3c4c2c2c1cc(c1ccc5c(c1)c1ccccc1C5(CC(CCCCCCCC)CCCCCC)CC(CCCCCCCC)CCCCCC)c1c2c(c4ccc3)ccc1)CCCCCC,carbazole,512,,THF
824,12.06,0.76,7.6,"0.25 M tris(1,10-phenanthroline)cobalt(II) di[bis(trifluoromethanesulfonyl)imide], 0.05 M tris(1,10-phenanthroline)cobalt(III ) tris[bis(triuoromethanesulfonyl)imide], 0.7 M TBP, and 0.05 M LiTFSI in acetonitrile",-,-,-,TiO2 film (4.5 um + 5 um scattering layer),-,-,"AM 1.5G, 100mW/cm2",-,Heng Wu and Lin Yang and Yang Li and Min Zhang and Jing Zhang and Yanchun Guo and Peng Wang,Unlocking the effects of ancillary electron-donors on light absorption and charge recombination in phenanthrocarbazole dye-sensitized solar cells,J. Mater. Chem. A,4,10.1039/c5ta09136e,519--528,2,,01/01/2016,Wu_2016,,,CCCCCCCCC(Cn1c2ccc3c4c2c2c1cc(C#Cc1ccc(c5c1nsn5)c1ccc(cc1)C(=O)O)c1c2c(c4ccc3)ccc1)CCCCCC,carbazole,498,,THF
910,5.29,0.69,3.35,"bromide/tribromide, propyl isonicotinate",0.18,-,-,TiO2 film,-,8 hours,"AM 1.5G, 100mW/cm2",-,Omid Bagheri and Hossein Dehghani and Malihe Afrooz,Pyridine derivatives$\mathsemicolon$ new efficient additives in bromide/tribromide electrolyte for dye sensitized solar cells,{RSC} Adv.,5,10.1039/c5ra15894j,86191--86198,105,,01/01/2015,Bagheri_2015,,,N#CC(=Cc1ccc(cc1)n1c2ccc(cc2c2c1ccc(c2)C(C)(C)C)C(C)(C)C)C(=O)O,carbazole,,,-
940,5.69,0.7,3.76,"bromide/tribromide, isopropyl isonicotinate",0.18,-,-,TiO2 film,-,8 hours,"AM 1.5G, 100mW/cm2",-,Omid Bagheri and Hossein Dehghani and Malihe Afrooz,Pyridine derivatives$\mathsemicolon$ new efficient additives in bromide/tribromide electrolyte for dye sensitized solar cells,{RSC} Adv.,5,10.1039/c5ra15894j,86191--86198,105,,01/01/2015,Bagheri_2015,,,N#CC(=Cc1ccc(cc1)n1c2ccc(cc2c2c1ccc(c2)C(C)(C)C)C(C)(C)C)C(=O)O,carbazole,,,-
1000,4.37,0.68,2.99,"bromide/tribromide, TBP",0.18,-,-,TiO2 film,-,8 hours,"AM 1.5G, 100mW/cm2",-,Omid Bagheri and Hossein Dehghani and Malihe Afrooz,Pyridine derivatives$\mathsemicolon$ new efficient additives in bromide/tribromide electrolyte for dye sensitized solar cells,{RSC} Adv.,5,10.1039/c5ra15894j,86191--86198,105,,01/01/2015,Bagheri_2015,,,N#CC(=Cc1ccc(cc1)n1c2ccc(cc2c2c1ccc(c2)C(C)(C)C)C(C)(C)C)C(=O)O,carbazole,,,-
950,4.93,0.7,3.3,"bromide/tribromide, isopropyl isonicotinate",0.18,-,-,TiO2 film,-,8 hours,"AM 1.5G, 100mW/cm2",-,Omid Bagheri and Hossein Dehghani and Malihe Afrooz,Pyridine derivatives$\mathsemicolon$ new efficient additives in bromide/tribromide electrolyte for dye sensitized solar cells,{RSC} Adv.,5,10.1039/c5ra15894j,86191--86198,105,,01/01/2015,Bagheri_2015,,,N#CC(=Cc1ccc(cc1)n1c2ccccc2c2c1cccc2)C(=O)O,carbazole,374,527,CH3CN
1060,3.74,0.67,2.68,"bromide/tribromide, TBP",0.18,-,-,TiO2 film,-,8 hours,"AM 1.5G, 100mW/cm2",-,Omid Bagheri and Hossein Dehghani and Malihe Afrooz,Pyridine derivatives$\mathsemicolon$ new efficient additives in bromide/tribromide electrolyte for dye sensitized solar cells,{RSC} Adv.,5,10.1039/c5ra15894j,86191--86198,105,,01/01/2015,Bagheri_2015,,,N#CC(=Cc1ccc(cc1)n1c2ccccc2c2c1cccc2)C(=O)O,carbazole,374,527,CH3CN
790,3.08,0.65,1.58,bromide/tribromide,0.18,-,-,TiO2 film,-,8 hours,"AM 1.5G, 100mW/cm2",-,Omid Bagheri and Hossein Dehghani and Malihe Afrooz,Pyridine derivatives$\mathsemicolon$ new efficient additives in bromide/tribromide electrolyte for dye sensitized solar cells,{RSC} Adv.,5,10.1039/c5ra15894j,86191--86198,105,,01/01/2015,Bagheri_2015,,,N#CC(=Cc1ccc(cc1)n1c2ccccc2c2c1cccc2)C(=O)O,carbazole,374,527,CH3CN
529,2.27,0.59,0.82,0.05 M I2/0.1 M LiI/0.5 M 4-tert-butylpyridine in 2-methoxypropionitrile solution,-,-,-,TiO2 film,0.98  nmol/cm2,-,AM 1.5 85mW/cm2,-,Manoharan Subbaiah and Ramkumar Sekar and Elumalai Palani and Anandan Sambandam,One-pot synthesis of metal free organic dyes containing different acceptor moieties for fabrication of dye-sensitized solar cells,Tetrahedron Letters,54,10.1016/j.tetlet.2013.04.012,3132--3136,24,,01/01/2013,Subbaiah_2013,,,CCN(c1ccc(cc1)/C=C\1/SC(=S)N(C1=O)CC(=O)O)CC,diethylamine,458,557,ethanol
670,2.83,0.62,1.38,0.05 M I2/0.1 M LiI/0.5 M 4-tert-butylpyridine in 2-methoxypropionitrile solution,1,-,-,TiO2 film,168  nmol/cm2,24 hours,AM 1.5G 85mW/cm2,-,Manoharan Subbaiah and Ramkumar Sekar and Elumalai Palani and Anandan Sambandam,One-pot synthesis of metal free organic dyes containing different acceptor moieties for fabrication of dye-sensitized solar cells,Tetrahedron Letters,54,10.1016/j.tetlet.2013.04.012,3132--3136,24,,01/01/2013,Subbaiah_2013,,,CCN(c1ccc(cc1)C=CC(=O)O)CC,-,364,450,ethanol
529,2.27,0.59,0.82,0.05 M I2/0.1 M LiI/0.5 M 4-tert-butylpyridine in 2-methoxypropionitrile solution,1,-,-,TiO2 film,98 nmol/cm2,24 hours,AM 1.5G 85mW/cm2,-,Manoharan Subbaiah and Ramkumar Sekar and Elumalai Palani and Anandan Sambandam,One-pot synthesis of metal free organic dyes containing different acceptor moieties for fabrication of dye-sensitized solar cells,Tetrahedron Letters,54,10.1016/j.tetlet.2013.04.012,3132--3136,24,,01/01/2013,Subbaiah_2013,,,CCN(c1ccc(cc1)C=C1SC(=S)N(C1=O)CC(=O)O)CC,-,469,543,ethanol
565,6,0.648,2.2,"0.5 M lithium iodide (LiI), 0.05 Miodine (I2), and 0.5 M 4-tert-butylpyridine dissolved in acetonitrile",0.25,-,-,TiO2 film (18 um thick),-,12 hours,AM 1.5G 100mW/cm2,-,K.R. Justin Thomas and Prachi Singh and Abhishek Baheti and Ying-Chan Hsu and Kuo-Chuan Ho and Jiann T'suen Lin,Electro-optical properties of new anthracene based organic dyes for dye-sensitized solar cells,Dyes and Pigments,91,10.1016/j.dyepig.2011.02.006,33--43,1,,01/01/2011,Justin_Thomas_2011,,,N#C/C(=C\c1ccc(s1)c1c2cc(ccc2c(c2c1ccc(c2)C(C)(C)C)N(c1cccc2c1cccc2)c1ccccc1)C(C)(C)C)/C(=O)O,anthracene,434,508,THF
535,8.28,0.657,2.91,"0.5 M lithium iodide (LiI), 0.05 Miodine (I2), and 0.5 M 4-tert-butylpyridine dissolved in acetonitrile",0.25,-,-,TiO2 film (18 um thick),-,12 hours,AM 1.5G 100mW/cm2,-,K.R. Justin Thomas and Prachi Singh and Abhishek Baheti and Ying-Chan Hsu and Kuo-Chuan Ho and Jiann T'suen Lin,Electro-optical properties of new anthracene based organic dyes for dye-sensitized solar cells,Dyes and Pigments,91,10.1016/j.dyepig.2011.02.006,33--43,1,,01/01/2011,Justin_Thomas_2011,,,N#C/C(=C\c1ccc(s1)c1ccc(s1)c1c2cc(ccc2c(c2c1ccc(c2)C(C)(C)C)N(c1cccc2c1cccc2)c1ccccc1)C(C)(C)C)/C(=O)O,anthracene,436,565,THF
520,9.8,0.633,3.23,"0.5 M lithium iodide (LiI), 0.05 Miodine (I2), and 0.5 M 4-tert-butylpyridine dissolved in acetonitrile",0.25,-,-,TiO2 film (18 um thick),-,12 hours,AM 1.5G 100mW/cm2,-,K.R. Justin Thomas and Prachi Singh and Abhishek Baheti and Ying-Chan Hsu and Kuo-Chuan Ho and Jiann T'suen Lin,Electro-optical properties of new anthracene based organic dyes for dye-sensitized solar cells,Dyes and Pigments,91,10.1016/j.dyepig.2011.02.006,33--43,1,,01/01/2011,Justin_Thomas_2011,,,N#C/C(=C\c1ccc(s1)c1ccc(c2c1nsn2)c1ccc(s1)c1c2cc(ccc2c(c2c1ccc(c2)C(C)(C)C)N(c1cccc2c1cccc2)c1ccccc1)C(C)(C)C)/C(=O)O,anthracene,486,633,THF
657,10.67,0.68,4.8,"0.1 MLiI, 0.6 MMPII, 0.1 MI2, 1.0 M 4-TBP in the mixed solvent of acetonitrile and 3-methoxypropionitrile (7:3)",0.158,-,-,TiO2 film (8 um thick + 4 um scattering layer),-,-,AM 1.5G 100mW/cm2,-,Chengyou Wang and Jing Li and Shengyun Cai and Zhijun Ning and Dongmei Zhao and Qiong Zhang and Jian-Hua Su,Performance improvement of dye-sensitizing solar cell by semi-rigid triarylamine-based donors,Dyes and Pigments,94,10.1016/j.dyepig.2011.11.002,40--48,1,,01/01/2012,Wang_2012,,,N#CC(=Cc1ccc(s1)c1ccc(cc1)N1c2ccccc2CCc2c1cccc2)C(=O)O,iminodibenzyl,422,,dichloromethane
1036,15.6,0.774,12.5,"0.25 M [Co(Cl-phen)3]2+(PF6-)2, 0.035 M [Co(Cl-phen)3]3+(PF6-)2, 0.07 M LiClO4, 0.02 M NaClO4, 0.03 M TBAPF, 0.01 M TBPPF, 0.01 M HMImPF, 0.30 M TBP, 0.10 M TMSP, 0.10 M MP in acetonitrile",0.102,0.1 mM isooctyltrimethoxysilane,-,TiO2 film 11 um thick,-,24 hours,"AM 1.5G, 100 mW/cm2",hierarchical multi-capping,Kenji Kakiage and Yohei Aoyama and Toru Yano and Takahiro Otsuka and Toru Kyomen and Masafumi Unno and Minoru Hanaya,An achievement of over 12 percent efficiency in an organic dye-sensitized solar cell,Chemical Communications,50,10.1039/c4cc02192d,6379,48,,01/01/2014,Kakiage_2014,,,CCCCCCc1cc(sc1c1cc(c(s1)/C=C(/C(=O)Nc1ccc(cc1)[Si](OC)(OC)OC)\C#N)CCCCCC)c1sc(cc1CCCCCC)c1sc(cc1CCCCCC)c1ccc2c(c1)c1ccccc1n2CC,carbazole,498,,toluene
1034,14.9,0.777,12,"0.25 M [Co(Cl-phen)3]2+(PF6-)2, 0.035 M [Co(Cl-phen)3]3+(PF6-)2, 0.07 M LiClO4, 0.02 M NaClO4, 0.03 M TBAPF, 0.01 M TBPPF, 0.01 M HMImPF, 0.30 M TBP, 0.10 M TMSP, 0.10 M MP in acetonitrile",0.102,0.1 mM isooctyltrimethoxysilane,-,TiO2 film 11 um thick,-,24 hours,"AM 1.5G, 100 mW/cm2",hierarchical multi-capping,Kenji Kakiage and Yohei Aoyama and Toru Yano and Takahiro Otsuka and Toru Kyomen and Masafumi Unno and Minoru Hanaya,An achievement of over 12 percent efficiency in an organic dye-sensitized solar cell,Chemical Communications,50,10.1039/c4cc02192d,6379,48,,01/01/2014,Kakiage_2014,,,CCCCCCc1cc(sc1c1cc(c(s1)/C=C(/C(=O)Nc1ccc(cc1)[Si](OC)(OC)OC)\C#N)CCCCCC)c1sc(cc1CCCCCC)c1sc(cc1CCCCCC)c1ccc2c(c1)c1ccccc1n2CC,carbazole,498,,toluene
958,15.8,0.748,11.3,"0.25 M [Co(Cl-phen)3]2+(PF6-)2, 0.035 M [Co(Cl-phen)3]3+(PF6-)2, 0.10 M LiClO4, 0.50 M 4-tert-butylpyridine (TBP) in acetonitrile",0.102,0.1 mM isooctyltrimethoxysilane,-,TiO2 film 11 um thick,-,24 hours,"AM 1.5G, 100 mW/cm2",hierarchical multi-capping,Kenji Kakiage and Yohei Aoyama and Toru Yano and Takahiro Otsuka and Toru Kyomen and Masafumi Unno and Minoru Hanaya,An achievement of over 12 percent efficiency in an organic dye-sensitized solar cell,Chemical Communications,50,10.1039/c4cc02192d,6379,48,,01/01/2014,Kakiage_2014,,,CCCCCCc1cc(sc1c1cc(c(s1)/C=C(/C(=O)Nc1ccc(cc1)[Si](OC)(OC)OC)\C#N)CCCCCC)c1sc(cc1CCCCCC)c1sc(cc1CCCCCC)c1ccc2c(c1)c1ccccc1n2CC,carbazole,498,,toluene
811,8.8,0.752,5.37,"0.25 M [Co(Cl-phen)3]2+(PF6-)2, 0.035 M [Co(Cl-phen)3]3+(PF6-)2, 0.10 M LiClO4, 0.50 M 4-tert-butylpyridine (TBP) in acetonitrile",0.102,0.1 mM isooctyltrimethoxysilane,-,TiO2 film 11 um thick,-,24 hours,"AM 1.5G, 100 mW/cm2",capping with heptanoic acid,Kenji Kakiage and Yohei Aoyama and Toru Yano and Takahiro Otsuka and Toru Kyomen and Masafumi Unno and Minoru Hanaya,An achievement of over 12 percent efficiency in an organic dye-sensitized solar cell,Chemical Communications,50,10.1039/c4cc02192d,6379,48,,01/01/2014,Kakiage_2014,,,CCCCCCc1cc(sc1c1sc(c(c1)CCCCCC)c1sc(c(c1)CCCCCC)/C=C(/C(=O)O)\C#N)c1sc(cc1CCCCCC)c1ccc2c(c1)c1ccccc1n2CC,carbazole,,,-
897,15.6,0.764,10.7,"0.25 M Co2+(PF6-)2, 0.035 M Co3+(PF6-)3, 0.10 M LiClO4, 0.50 M 4-tert-butylpyridine (TBP) in acetonitrile",0.102,0.1 mM isooctyltrimethoxysilane,-,TiO2 film 11 um thick,-,24 hours,"AM 1.5G, 100 mW/cm2",capping with heptanoic acid,Kenji Kakiage and Yohei Aoyama and Toru Yano and Takahiro Otsuka and Toru Kyomen and Masafumi Unno and Minoru Hanaya,An achievement of over 12 percent efficiency in an organic dye-sensitized solar cell,Chemical Communications,50,10.1039/c4cc02192d,6379,48,,01/01/2014,Kakiage_2014,,,CCCCCCc1cc(sc1c1cc(c(s1)/C=C(/C(=O)Nc1ccc(cc1)[Si](OC)(OC)OC)\C#N)CCCCCC)c1sc(cc1CCCCCC)c1sc(cc1CCCCCC)c1ccc2c(c1)c1ccccc1n2CC,carbazole,498,,toluene
814,15.8,0.753,9.68,"0.25 M Co2+(PF6-)2, 0.035 M Co3+(PF6-)3, 0.10 M LiClO4, 0.50 M 4-tert-butylpyridine (TBP) in acetonitrile",0.102,0.1 mM isooctyltrimethoxysilane,-,TiO2 film 11 um thick,-,24 hours,"AM 1.5G, 100 mW/cm2",capping with heptanoic acid,Kenji Kakiage and Yohei Aoyama and Toru Yano and Takahiro Otsuka and Toru Kyomen and Masafumi Unno and Minoru Hanaya,An achievement of over 12 percent efficiency in an organic dye-sensitized solar cell,Chemical Communications,50,10.1039/c4cc02192d,6379,48,,01/01/2014,Kakiage_2014,,,CCCCCCc1cc(sc1c1sc(c(c1)CCCCCC)c1sc(c(c1)CCCCCC)/C=C(/C(=O)O)\C#N)c1sc(cc1CCCCCC)c1ccc2c(c1)c1ccccc1n2CC,carbazole,,,-
821,15.1,0.752,9.32,"0.25 M Co2+(PF6-)2, 0.035 M Co3+(PF6-)3, 0.10 M LiClO4, 0.50 M 4-tert-butylpyridine (TBP) in acetonitrile",0.102,0.1 mM isooctyltrimethoxysilane,-,TiO2 film 11 um thick,-,24 hours,"AM 1.5G, 100 mW/cm2",capping with heptanoic acid,Kenji Kakiage and Yohei Aoyama and Toru Yano and Takahiro Otsuka and Toru Kyomen and Masafumi Unno and Minoru Hanaya,An achievement of over 12 percent efficiency in an organic dye-sensitized solar cell,Chemical Communications,50,10.1039/c4cc02192d,6379,48,,01/01/2014,Kakiage_2014,,,CCCCCCc1cc(sc1c1sc(c(c1)CCCCCC)/C=C(/C(=O)Nc1ccc(cc1)C(=O)O)\C#N)c1sc(cc1CCCCCC)c1sc(cc1CCCCCC)c1ccc2c(c1)c1ccccc1n2CC,carbazole,504,,toluene
848,16.1,0.762,10.4,"0.25 M Co2+(PF6-)2, 0.035 M Co3+(PF6-)3, 0.10 M LiClO4, 0.50 M 4-tert-butylpyridine (TBP) in acetonitrile",0.102,0.1 mM isooctyltrimethoxysilane,-,TiO2 film 11 um thick,-,24 hours,"AM 1.5G, 100 mW/cm2",capping with heptanoic acid,Kenji Kakiage and Yohei Aoyama and Toru Yano and Takahiro Otsuka and Toru Kyomen and Masafumi Unno and Minoru Hanaya,An achievement of over 12 percent efficiency in an organic dye-sensitized solar cell,Chemical Communications,50,10.1039/c4cc02192d,6379,48,,01/01/2014,Kakiage_2014,,,CCCCCCc1cc(sc1c1cc(c(s1)/C=C(/C(=O)Nc1ccc(cc1)[Si](OC)(OC)OC)\C#N)CCCCCC)c1sc(cc1CCCCCC)c1sc(cc1CCCCCC)c1ccc2c(c1)c1ccccc1n2CC,carbazole,498,,toluene
700,12.6,0.71,6.18,"0.5 M lithium iodide (LiI), 0.05 M iodine (I2), and 0.5 M 4-tert-butylpyridine in acetonitrile",0.16,-,-,TiO2 film (12 um + 6 um scattering layer),150 nmol/cm2,12 hours,AM 1.5G 100mW/cm2,-,Jen-Shyang Ni and Jian-Hao You and Wei-I Hung and Wei-Siang Kao and Hsien-Hsin Chou and Jiann T. Lin,"Organic Dyes Incorporating the Dithieno[3$\prime$,2$\prime$:3,4$\mathsemicolon$2$\dprime$,3$\dprime$:5,6]benzo[1,2-c]furazan Moiety for Dye-Sensitized Solar Cells",{ACS} Applied Materials {\&} Interfaces,6,10.1021/am5067145,22612--22621,24,,01/01/2014,Ni_2014,,,CCCCCCC(Cc1cc(sc1c1cc2c(s1)c1sc(cc1c1c2non1)c1sc(cc1CC(CCCCCC)CCCC)/C=C(/C(=O)O)\C#N)c1ccc(cc1)N(c1ccccc1)c1ccccc1)CCCC,triphenylamine,462,658,THF
6.43,660,0.61,2.56,"0.6 M dimethylpropylimidazolium iodide (DMPII), 0.05 M I2, 0.1 M LiI, and 0.5 M tert-butylpyridine (TBP) in acetonitrile",-,20 mM CDCA,-,TiO2 film (10 um thick + 5 um scattering layer),-,24 hours,AM 1.5G 100mW/cm2,-,Romain Stalder and Dongping Xie and Ashraful Islam and Liyuan Han and John R. Reynolds and Kirk S. Schanze,Panchromatic Donor{\textendash}Acceptor{\textendash}Donor Conjugated Oligomers for Dye-Sensitized Solar Cell Applications,{ACS} Applied Materials {\&} Interfaces,6,10.1021/am501515s,8715--8722,11,,01/01/2014,Stalder_2014,,,CCCCCCc1ccc(s1)c1cc(c(s1)c1ccc(s1)c1ccc(s1)c1sc(cc1CCCCCC)c1ccc(s1)P(=O)(O)O)CCCCCC,isoindigo,426,,chloroform
12.8,450,0.59,3.39,"0.6 M dimethylpropylimidazolium iodide (DMPII), 0.05 M I2, and 0.5 M LiI in acetonitrile",-,20 mM CDCA,-,TiO2 film (10 um thick + 5 um scattering layer),-,24 hours,AM 1.5G 100mW/cm2,-,Romain Stalder and Dongping Xie and Ashraful Islam and Liyuan Han and John R. Reynolds and Kirk S. Schanze,Panchromatic Donor{\textendash}Acceptor{\textendash}Donor Conjugated Oligomers for Dye-Sensitized Solar Cell Applications,{ACS} Applied Materials {\&} Interfaces,6,10.1021/am501515s,8715--8722,11,,01/01/2014,Stalder_2014,,,CCCCCCc1ccc(s1)c1ccc(s1)c1ccc2c(c1)N(CC(CCCC)CC)C(=O)/C/2=C\1/C(=O)N(c2c1cccc2c1sc(cc1CCCCCC)c1ccc(s1)P(=O)(O)O)CC(CCCC)CC,isoindigo,580,,chloroform
665,11.04,0.72,5.27,"0.1 MLiI, 0.6 MMPII, 0.1 MI2, 1.0 M 4-TBP in the mixed solvent of acetonitrile and 3-methoxypropionitrile (7:3)",0.158,-,-,TiO2 film (8 um thick + 4 um scattering layer),-,-,AM 1.5G 100mW/cm2,-,Chengyou Wang and Jing Li and Shengyun Cai and Zhijun Ning and Dongmei Zhao and Qiong Zhang and Jian-Hua Su,Performance improvement of dye-sensitizing solar cell by semi-rigid triarylamine-based donors,Dyes and Pigments,94,10.1016/j.dyepig.2011.11.002,40--48,1,,01/01/2012,Wang_2012,,,N#CC(=Cc1ccc(s1)c1ccc(cc1)N1c2ccccc2C=Cc2c1cccc2)C(=O)O,iminostilbene,470,,dichloromethane
665,11.3,0.69,5.21,"0.1 MLiI, 0.6 MMPII, 0.1 MI2, 1.0 M 4-TBP in the mixed solvent of acetonitrile and 3-methoxypropionitrile (7:3)",0.158,-,-,TiO2 film (8 um thick + 4 um scattering layer),-,-,AM 1.5G 100mW/cm2,-,Chengyou Wang and Jing Li and Shengyun Cai and Zhijun Ning and Dongmei Zhao and Qiong Zhang and Jian-Hua Su,Performance improvement of dye-sensitizing solar cell by semi-rigid triarylamine-based donors,Dyes and Pigments,94,10.1016/j.dyepig.2011.11.002,40--48,1,,01/01/2012,Wang_2012,,,N#CC(=Cc1ccc(s1)C=Cc1ccc(cc1)N1c2ccccc2CCc2c1cccc2)C(=O)O,iminodibenzyl,467,,dichloromethane
649,13.14,0.68,5.83,"0.1 MLiI, 0.6 MMPII, 0.1 MI2, 1.0 M 4-TBP in the mixed solvent of acetonitrile and 3-methoxypropionitrile (7:3)",0.158,-,-,TiO2 film (8 um thick + 4 um scattering layer),-,-,AM 1.5G 100mW/cm2,-,Chengyou Wang and Jing Li and Shengyun Cai and Zhijun Ning and Dongmei Zhao and Qiong Zhang and Jian-Hua Su,Performance improvement of dye-sensitizing solar cell by semi-rigid triarylamine-based donors,Dyes and Pigments,94,10.1016/j.dyepig.2011.11.002,40--48,1,,01/01/2012,Wang_2012,,,N#CC(=Cc1ccc(s1)C=Cc1ccc(cc1)N1c2ccccc2C=Cc2c1cccc2)C(=O)O,iminostilbene,498,,dichloromethane
710,11.46,0.68,6.16,"1.0 M of 1,2-dimethyl-3-propylimidazolium iodide (DMPII), 0.03 M I2, 0.05 LiI, 0.1 M guanidinium  thiocyanate (GuSCN) and 0.5 M 4-TBP in a solvent mixture of acetonitrile and valeronitrile (85:15 v/v)",0.237,CDCA 0.75mM,-,TiO2 12 uM thickness,-,-,AM 1.5 G,-,Hua Lai and Jia Hong and Ping Liu and Chao Yuan and Yuxue Li and Qiang Fang,Multi-carbazole derivatives: new dyes for highly efficient dye-sensitized solar cells,{RSC} Advances,2,10.1039/c2ra01002j,2427,6,,01/01/2012,Lai_2012,,,CCCCn1c2ccc(cc2c2c1ccc(c2)c1ccc2c(c1)c1cc(ccc1n2CCCC)c1sc(c2c1OCCO2)/C=C(/C(=O)O)\C#N)c1ccc2c(c1)c1cc(ccc1n2CCCC)c1ccc2c(c1)c1ccccc1n2CCCC,carbazole,456,,THF
740,11.67,0.68,6.33,"1.0 M of 1,2-dimethyl-3-propylimidazolium iodide (DMPII), 0.03 M I2, 0.05 LiI, 0.1 M guanidinium  thiocyanate (GuSCN) and 0.5 M 4-TBP in a solvent mixture of acetonitrile and valeronitrile (85:15 v/v)",0.237,CDCA 0.75mM,-,TiO2 12 uM thickness,-,-,AM 1.5 G,-,Hua Lai and Jia Hong and Ping Liu and Chao Yuan and Yuxue Li and Qiang Fang,Multi-carbazole derivatives: new dyes for highly efficient dye-sensitized solar cells,{RSC} Advances,2,10.1039/c2ra01002j,2427,6,,01/01/2012,Lai_2012,,,CCCCn1c2ccc(cc2c2c1ccc(c2)c1ccc2c(c1)c1ccccc1n2CCCC)c1ccc2c(c1)c1cc(ccc1n2CCCC)c1sc(c2c1OCCO2)/C=C(/C(=O)O)\C#N,carbazole,444,,THF
720,11.47,0.67,5.87,"1.0 M of 1,2-dimethyl-3-propylimidazolium iodide (DMPII), 0.03 M I2, 0.05 LiI, 0.1 M guanidinium  thiocyanate (GuSCN) and 0.5 M 4-TBP in a solvent mixture of acetonitrile and valeronitrile (85:15 v/v)",0.237,CDCA 0.75mM,-,TiO2 12 uM thickness,-,-,AM 1.5 G,-,Hua Lai and Jia Hong and Ping Liu and Chao Yuan and Yuxue Li and Qiang Fang,Multi-carbazole derivatives: new dyes for highly efficient dye-sensitized solar cells,{RSC} Advances,2,10.1039/c2ra01002j,2427,6,,01/01/2012,Lai_2012,,,CCCCn1c2ccc(cc2c2c1ccc(c2)c1sc(c2c1OCCO2)/C=C(/C(=O)O)\C#N)c1ccc2c(c1)c1ccccc1n2CCCC,carbazole,448,,THF
580,2.09,0.62,0.75,"0.6 M 1,2-dimethyl-3-n-propylimidazolium iodide (DMPII), 0.1 M LiI, 0.05 M I2 and 0.5 M tert-butylpyridine (TBP) in CH3CN",0.25,-,-,TiO2 film 12 um thick,201 nmol/cm2,12 hours,"AM 1.5G, 100 mw/cm2",-,Mao Mao and Jian-Bo Wang and Xiu-Lin Liu and Guo-Hua Wu and Xia-Qin Fang and Qin-Hua Song,Insight into the effects of modifying chromophores on the performance of quinoline-based dye-sensitized solar cells,Spectrochimica Acta Part A: Molecular and Biomolecular Spectroscopy,190,10.1016/j.saa.2017.09.002,23--32,,,01/01/2018,Mao_2018,,,N#C/C(=C\c1ccc2c(n1)ccc(c2)n1c2ccc(cc2c2c1ccc(c2)OC)OC)/C(=O)O,carbazole,452,550,chloroform
600,5.84,0.62,2.17,"0.6 M 1-butyl-3-methyl-imidazolium iodide (BMII), 0.1 M lithium iodide (LiI), 0.05 M iodine (I2) and 0.5 M tert-butyl pyridine (TBP) in 3-methoxypropionitrile",0.36,-,-,TiO2 film 10 um thick,-,12 hours,AM 1.5G,-,Deniz Kiymaz and Meryem Sezgin and Emre Sefer and Ceylan Zafer and Sermet Koyuncu,Carbazole based D-A-$\uppi$-A chromophores for dye sensitized solar cells: Effect of the side alkyl chain length on device performance,International Journal of Hydrogen Energy,42,10.1016/j.ijhydene.2016.09.161,8569--8575,12,,01/01/2017,Kiymaz_2017,,,CCCCCCCCCCCCn1c2ccccc2c2c1ccc(c2)c1nc2ccc(cc2nc1c1ccc2c(c1)c1ccccc1n2CCCCCCCCCCCC)c1ccc(s1)C=C(C(=O)O)C#N,carbazole,445,,dichloromethane
660,8.91,0.55,3.17,"0.6 M 1-butyl-3-methyl-imidazolium iodide (BMII), 0.1 M lithium iodide (LiI), 0.05 M iodine (I2) and 0.5 M tert-butyl pyridine (TBP) in 3-methoxypropionitrile",0.36,-,-,TiO2 film 10 um thick,-,12 hours,AM 1.5G,-,Deniz Kiymaz and Meryem Sezgin and Emre Sefer and Ceylan Zafer and Sermet Koyuncu,Carbazole based D-A-$\uppi$-A chromophores for dye sensitized solar cells: Effect of the side alkyl chain length on device performance,International Journal of Hydrogen Energy,42,10.1016/j.ijhydene.2016.09.161,8569--8575,12,,01/01/2017,Kiymaz_2017,,,CCCCCCn1c2ccccc2c2c1ccc(c2)c1nc2ccc(cc2nc1c1ccc2c(c1)c1ccccc1n2CCCCCC)c1ccc(s1)C=C(C(=O)O)C#N,carbazole,425,,dichloromethane
680,10.41,0.6,4.27,"0.6 M 1-butyl-3-methyl-imidazolium iodide (BMII), 0.1 M lithium iodide (LiI), 0.05 M iodine (I2) and 0.5 M tert-butyl pyridine (TBP) in 3-methoxypropionitrile",0.36,-,-,TiO2 film 10 um thick,-,12 hours,AM 1.5G,-,Deniz Kiymaz and Meryem Sezgin and Emre Sefer and Ceylan Zafer and Sermet Koyuncu,Carbazole based D-A-$\uppi$-A chromophores for dye sensitized solar cells: Effect of the side alkyl chain length on device performance,International Journal of Hydrogen Energy,42,10.1016/j.ijhydene.2016.09.161,8569--8575,12,,01/01/2017,Kiymaz_2017,,,CCCCn1c2ccc(cc2c2c1cccc2)c1nc2cc(ccc2nc1c1ccc2c(c1)c1ccccc1n2CCCC)c1ccc(s1)C=C(C(=O)O)C#N,carbazole,435,,dichloromethane
620,7.31,0.57,2.58,"0.6 M 1-butyl-3-methyl-imidazolium iodide (BMII), 0.1 M lithium iodide (LiI), 0.05 M iodine (I2) and 0.5 M tert-butyl pyridine (TBP) in 3-methoxypropionitrile",0.36,-,-,TiO2 film 10 um thick,-,12 hours,AM 1.5G,-,Deniz Kiymaz and Meryem Sezgin and Emre Sefer and Ceylan Zafer and Sermet Koyuncu,Carbazole based D-A-$\uppi$-A chromophores for dye sensitized solar cells: Effect of the side alkyl chain length on device performance,International Journal of Hydrogen Energy,42,10.1016/j.ijhydene.2016.09.161,8569--8575,12,,01/01/2017,Kiymaz_2017,,,N#CC(=Cc1ccc(s1)c1ccc2c(c1)nc(c(n2)c1ccc2c(c1)c1ccccc1n2CC)c1ccc2c(c1)c1ccccc1n2CC)C(=O)O,carbazole,445,,dichloromethane
353,7.53,0.57,1.52,"0.6 mol/L 1,2-dimethyl-3-propylimidazolium iodide (DMPII), 0.1 mol/L Lithium iodide (LiI) and 0.1 mol/L iodine (I2) in acetonitrile",-,-,-,TiO2 film (10 um thick),-,-,AM 1.5G 100mW/cm2,-,Guohua Wu and Fantai Kong and Jingzhe Li and Wangchao Chen and Changneng Zhang and Qianqian Chen and Xianxi Zhang and Songyuan Dai,"Julolidine dyes with different acceptors and thiophene-conjugation bridge: Design, synthesis and their application in dye-sensitized solar cells",Synthetic Metals,180,10.1016/j.synthmet.2013.07.028,9--15,,,01/01/2013,Wu_2013,,,N#C/C(=C\c1ccc(s1)c1cc2CCCN3c2c(c1)CCC3)/C(=O)O,julolidine,458,618,ethanol
314,3.47,0.61,0.66,"0.6 mol/L 1,2-dimethyl-3-propylimidazolium iodide (DMPII), 0.1 mol/L Lithium iodide (LiI) and 0.1 mol/L iodine (I2) in acetonitrile",-,-,-,TiO2 film (10 um thick),-,-,AM 1.5G 100mW/cm2,-,Guohua Wu and Fantai Kong and Jingzhe Li and Wangchao Chen and Changneng Zhang and Qianqian Chen and Xianxi Zhang and Songyuan Dai,"Julolidine dyes with different acceptors and thiophene-conjugation bridge: Design, synthesis and their application in dye-sensitized solar cells",Synthetic Metals,180,10.1016/j.synthmet.2013.07.028,9--15,,,01/01/2013,Wu_2013,,,OC(=O)CN1C(=S)S/C(=C\c2cc3CCCN4c3c(c2)CCC4)/C1=O,julolidine,540,765,ethanol
844,10.18,0.776,6.7,"0.25 M tris(1,10-phenanthroline)cobalt(II) di[bis(trifluoromethanesulfonyl)imide], 0.05 M tris(1,10-phenanthroline) cobalt(III) tris[bis(trifluoromethanesulfonyl)imide], 0.7 M tert-butylpyridine (TBP), and 0.05 M lithium bis(trifluoromethanesulfonyl)imide in acetonitrile",0.16,-,-,TiO2 film (4.2 um thick + 5 um scattering layer),-,-,AM 1.5G 100mW/cm2,-,Zhaoyang Yao and Heng Wu and Yameng Ren and Yanchun Guo and Peng Wang,A structurally simple perylene dye with ethynylbenzothiadiazole-benzoic acid as the electron acceptor achieves an over 10{\%} power conversion efficiency,Energy Environ. Sci.,8,10.1039/c4ee03934c,1438--1442,5,,01/01/2015,Yao_2015,,,CCCCCCCCC(COc1ccc(cc1)c1cc2n(CC(CCCCCCCC)CCCCCC)c3c4c2c2c1cccc2c1c4c(c(c3)C=C(C(=O)O)C#N)ccc1)CCCCCC,perylene,508,,THF
669,13.76,0.691,6.36,"0.6 M 1-methyl-3-propylimidazoliumiodide (PMII), 0.05 M LiI, 0.10 M guanidinium thiocyanate, 0.03 M I2 and 0.5 M tert-butylpyridine) in acetonitrile/valeronitrile (85:15)",0.16,-,-,TiO2 film 16 um thick,145 nmol/cm2,16 hours,AM 1.5G 100mW/cm2,-,Hai Zhang and Jie Fan and Zafar Iqbal and Dai-Bin Kuang and Lingyun Wang and Herbert Meier and Derong Cao,"Novel dithieno[3,2-b:2$\prime$,3$\prime$-d]pyrrole-based organic dyes with high molar extinction coefficient for dye-sensitized solar cells",Organic Electronics,14,10.1016/j.orgel.2013.04.046,2071--2081,8,,01/01/2013,Zhang_2013,,,CCCCCCC1(CCCCCC)c2cc(ccc2c2c1cc(cc2)c1sc2c(c1)n(c1c2sc(c1)/C=C(/C(=O)O)\C#N)c1ccc(cc1)OC)c1sc2c(c1)n(c1c2sc(c1)/C=C(\C(=O)O)/C#N)c1ccc(cc1)OC,fluorene,514,,THF
660,6.4,0.71,3,"0.5 M LiI, 0.05 M I2, and 0.5 M 4-tert-butylpytidine (TPB) in 3-methoxypropionitrile",-,-,-,TiO2 film (10 um thick + 4 um scattering layer),-,-,"AM 1.5G, 100mW/cm2",-,Wang Gang and Tan Haijun and Zhang Yiping and Wu Yingying and Hu Zhubin and Yu Guipeng and Pan Chunyue,"Series of D-$\uppi$-A system based on isoindigo dyes for {DSSC}: Synthesis, electrochemical and photovoltaic properties",Synthetic Metals,187,10.1016/j.synthmet.2013.09.039,17--23,,,01/01/2014,Gang_2014,,,CCCCCCN1C(=O)/C(=C/2\c3ccc(cc3N(C2=O)CCCCCC)Br)/c2c1cc(cc2)c1ccc(s1)/C=C(/C(=O)O)\C#N,isoindigo,400,,chloroform
630,6.24,0.65,2.57,"0.5 M LiI, 0.05 M I2, and 0.5 M 4-tert-butylpytidine (TPB) in 3-methoxypropionitrile",-,-,-,TiO2 film (10 um thick + 4 um scattering layer),-,-,"AM 1.5G, 100mW/cm2",-,Wang Gang and Tan Haijun and Zhang Yiping and Wu Yingying and Hu Zhubin and Yu Guipeng and Pan Chunyue,"Series of D-$\uppi$-A system based on isoindigo dyes for {DSSC}: Synthesis, electrochemical and photovoltaic properties",Synthetic Metals,187,10.1016/j.synthmet.2013.09.039,17--23,,,01/01/2014,Gang_2014,,,CCCCCCN1C(=O)/C(=C/2\c3ccc(cc3N(C2=O)CCCCCC)c2ccc(s2)/C=C(/C(=O)O)\C#N)/c2c1cc(cc2)c1ccc(s1)/C=C(/C(=O)O)\C#N,isoindigo,400,,chloroform
120,0.12,0.42,0.0058,2 M LiI and 0.025 M I2 in CH3CN,0.25,20 mM DCA,-,TiO2 film (15 um transparent + 10 um scat­tering layer),-,-,AM 1.5G 100mW/cm2,-,Tsuyoshi Michinobu and Norifusa Satoh and Jinhua Cai and Yongrong Li and Liyuan Han,Novel design of organic donor{\textendash}acceptor dyes without carboxylic acid anchoring groups for dye-sensitized solar cells,Journal of Materials Chemistry C,2,10.1039/c3tc32165g,3367,17,,01/01/2014,Michinobu_2014,,,CN(c1ccc(cc1)C(=C(C#N)C#N)C=C(C#N)C#N)C,tetracyanoethylene,570,,dichloromethane
660,8.4,0.57,3.18,"0.6 M N-methyl-N-propyl imidasolium iodide (PMII), 0.1 M LiI, 0.05 M I2, 0.5 M 4-tert-butyl pyridine (TBP) in 3-Methoxypropionitrile",1,-,-,TiO2 film (6 uM thick),-,-,AM 1.5G 100mW/cm2,-,Ceylan Zafer and Burak Gultekin and Cihan Ozsoy and Cem Tozlu and Banu Aydin and Siddik Icli,Carbazole-based organic dye sensitizers for efficient molecular photovoltaics,Solar Energy Materials and Solar Cells,94,10.1016/j.solmat.2009.11.014,655--661,4,,01/01/2010,Zafer_2010,,,CCCCCCCCn1c2ccccc2c2c1ccc1c2c2c3cc(ccc3n(c2cc1)CCCCCCCC)/C=C(/C(=O)O)\C#N,carbazole,435,556,chloroform
660,10.52,0.69,4.78,0.5 M lithium iodide (LiI) and 0.05 M iodine (I2) in acetonitrile,0.16,15 mM CDCA,-,TiO2 film (12 uM thick),9.5 nmol/cm2,-,AM 1.5 100mW/cm2,-,Chun-Guey Wu and Wei-Tsung Shieh and Chin-Sheng Yang and Chun-Jui Tan and Chiao-Hsin Chang and Su-Chien Chen and Chia-Yin Wu and Hui-Hsu Gavin Tsai,Molecular engineering of cyclopentadithiophene-containing organic dyes for dye-sensitized solar cell: Experimental results vs theoretical calculation,Dyes and Pigments,99,10.1016/j.dyepig.2013.08.016,1091--1100,3,,01/01/2013,Wu_2013,,,N#C/C(=C\c1sc2c(c1)C(c1c2sc(c1)c1ccc(s1)n1c2ccc(cc2c2c1ccc(c2)C(C)(C)C)C(C)(C)C)(C)C)/C(=O)O,carbazole,490,,THF
620,9.74,0.71,4.33,0.5 M lithium iodide (LiI) and 0.05 M iodine (I2) in acetonitrile,0.16,15 mM CDCA,-,TiO2 film (12 uM thick),9.4  nmol/cm2,-,AM 1.5 100mW/cm2,-,Chun-Guey Wu and Wei-Tsung Shieh and Chin-Sheng Yang and Chun-Jui Tan and Chiao-Hsin Chang and Su-Chien Chen and Chia-Yin Wu and Hui-Hsu Gavin Tsai,Molecular engineering of cyclopentadithiophene-containing organic dyes for dye-sensitized solar cell: Experimental results vs theoretical calculation,Dyes and Pigments,99,10.1016/j.dyepig.2013.08.016,1091--1100,3,,01/01/2013,Wu_2013,,,N#C/C(=C\c1sc2c(c1)C(c1c2sc(c1)c1ccc(s1)c1ccc(s1)n1c2ccc(cc2c2c1ccc(c2)C(C)(C)C)C(C)(C)C)(C)C)/C(=O)O,carbazole,501,,THF
660,7.21,0.71,3.38,0.5 M lithium iodide (LiI) and 0.05 M iodine (I2) in acetonitrile,0.16,15 mM CDCA,-,TiO2 film (12 uM thick),4 nmol/cm2,-,AM 1.5 100mW/cm2,-,Chun-Guey Wu and Wei-Tsung Shieh and Chin-Sheng Yang and Chun-Jui Tan and Chiao-Hsin Chang and Su-Chien Chen and Chia-Yin Wu and Hui-Hsu Gavin Tsai,Molecular engineering of cyclopentadithiophene-containing organic dyes for dye-sensitized solar cell: Experimental results vs theoretical calculation,Dyes and Pigments,99,10.1016/j.dyepig.2013.08.016,1091--1100,3,,01/01/2013,Wu_2013,,,CCCCCCCCc1cc(sc1c1sc2c(c1)C(c1c2sc(c1)/C=C(/C(=O)O)\C#N)(C)C)n1c2ccc(cc2c2c1ccc(c2)C(C)(C)C)C(C)(C)C,carbazole,485,,THF
696,6.3,0.7,3.2,"0.5M LiI, 0.05 M I2, 0.5 M TBP, 0.5M GSCN in 3-methoxy propionitrile",0.25,-,-,TiO2 film,-,18 hours,"AM 1.5G, 100mW/cm2",-,Telugu Bhim Raju and Jayraj V. Vaghasiya and Mohammad Adil Afroz and Saurabh S. Soni and Parameswar Krishnan Iyer,Twisted donor substituted simple thiophene dyes retard the dye aggregation and charge recombination in dye-sensitized solar cells,Organic Electronics,50,10.1016/j.orgel.2017.07.019,25--32,,,01/01/2017,Raju_2017,,,CCCCCCn1c2ccc(cc2c2c1cccc2)c1c(/C=C(/C(=O)O)\C#N)sc(c1c1ccc2c(c1)c1ccccc1n2CCCCCC)/C=C(/C(=O)O)\C#N,carbazole,393,,chloroform
643,5.5,0.67,2.6,cobalt (II/III) redox,0.25,-,-,TiO2 film,-,18 hours,"AM 1.5G, 100mW/cm2",-,Telugu Bhim Raju and Jayraj V. Vaghasiya and Mohammad Adil Afroz and Saurabh S. Soni and Parameswar Krishnan Iyer,Twisted donor substituted simple thiophene dyes retard the dye aggregation and charge recombination in dye-sensitized solar cells,Organic Electronics,50,10.1016/j.orgel.2017.07.019,25--32,,,01/01/2017,Raju_2017,,,CCCCCCn1c2ccc(cc2c2c1cccc2)c1c(/C=C(/C(=O)O)\C#N)sc(c1c1ccc2c(c1)c1ccccc1n2CCCCCC)/C=C(/C(=O)O)\C#N,carbazole,393,,chloroform
335,1.08,0.53,0.19,"iodine (0.05 M), lithium iodide (0.1 M), and 1,2-dimethyl-3-propylimidazolium iodide (0.6 M) in acetonitrile",0.25,-,-,TiO2 film 9 um thick,-,-,"AM 1.5G, 100mW/cm2",-,Yousuke Ooyama and Masahiro Kanda and Toshiaki EnoKi and Yohei Adachi and Joji Ohshita,"Synthesis, optical and electrochemical properties, and photovoltaic performance of a panchromatic and near-infrared (D)2{\textendash}$\uppi${\textendash}A type {BODIPY} dye with pyridyl group or cyanoacrylic acid",{RSC} Adv.,7,10.1039/c7ra00799j,13072--13081,22,,01/01/2017,Ooyama_2017,,,CCCCn1c2cc(ccc2c2c1cc(cc2)c1ccc(s1)c1ccc2n1[B-](F)(F)[N+]1=C(C=CC1=C2c1ccc(s1)/C=C(/c1ccncc1)\C#N)c1ccc(s1)c1ccc2c(c1)n(CCCC)c1c2ccc(c1)N(c1ccccc1)c1ccccc1)N(c1ccccc1)c1ccccc1,"carbazole,bodipy, triphenylamine",753,,THF
530,0.81,0.65,0.28,"0.24 M 1,2-dimethyl-3-n-propylimidazolium iodide (DMPImI), 0.07 M LiI, and 0.018 M I2 in CHCl3/acetonitrile (1/1, v/v)",0.25,CDCA 6mM,-,TiO2 12uM,-,-,AM 1.5G  100 mW/cm2,-,Takeshi Maeda and Hidekazu Nakao and Hisashi Kito and Hirokazu Ichinose and Shigeyuki Yagi and Hiroyuki Nakazumi,Far-red absorbing squarylium dyes with terminally connected electron-accepting units for organic dye-sensitized solar cells,Dyes and Pigments,90,10.1016/j.dyepig.2011.01.006,275--283,3,,01/01/2011,Maeda_2011,,,CCCCN(c1ccc(cc1)[C+]1C([O-])[C+](C1[O-])c1ccc(cc1)N(CCOC(=O)CCc1cc(=C(C#N)C#N)ccc1=C(C#N)C#N)C)CCCC,squarylium,633,656,CHCl3
570,7.6,0.63,2.7,"LiI (500 mM), iodine (50 mM), 4-tBu pyridine (580 mM) and ethyl-methyl-imidazolium dicyanoimide (600 mM) in MeCN",0.25,5 mM CDCA,-,TiO2 12 um thick,-,12 hours,AM 1.5G 100mW/cm2,-,Shinichiro Fuse and Sakae Sugiyama and Masato M. Maitani and Yuji Wada and Yuhei Ogomi and Shuzi Hayase and Ryuzi Katoh and Tatsuo Kaiho and Takashi Takahashi,Elucidating the Structure-Property Relationships of Donor-$\uppi$-Acceptor Dyes for Dye-Sensitized Solar Cells ({DSSCs}) through Rapid Library Synthesis by a One-Pot Procedure,Chemistry - A European Journal,20,10.1002/chem.201402093,10685--10694,34,,01/01/2014,Fuse_2014,,,N#C/C(=C\c1ccc(s1)c1ccc(s1)c1ccc(cc1)N(c1ccc2c(c1)OCCO2)c1ccc2c(c1)OCCO2)/C(=O)O,triphenylamine,503,,dichloromethane
580,8.1,0.68,3.2,"LiI (500 mM), iodine (50 mM), 4-tBu pyridine (580 mM) and ethyl-methyl-imidazolium dicyanoimide (600 mM) in MeCN",0.25,5 mM CDCA,-,TiO2 12 um thick,-,12 hours,AM 1.5G 100mW/cm2,-,Shinichiro Fuse and Sakae Sugiyama and Masato M. Maitani and Yuji Wada and Yuhei Ogomi and Shuzi Hayase and Ryuzi Katoh and Tatsuo Kaiho and Takashi Takahashi,Elucidating the Structure-Property Relationships of Donor-$\uppi$-Acceptor Dyes for Dye-Sensitized Solar Cells ({DSSCs}) through Rapid Library Synthesis by a One-Pot Procedure,Chemistry - A European Journal,20,10.1002/chem.201402093,10685--10694,34,,01/01/2014,Fuse_2014,,,N#C/C(=C\c1cc2c(s1)cc(s2)c1ccc(s1)c1ccc(cc1)N(c1ccc2c(c1)OCCO2)c1ccc2c(c1)OCCO2)/C(=O)O,triphenylamine,499,,dichloromethane
660,9.4,0.65,4,"LiI (500 mM), iodine (50 mM), 4-tBu pyridine (580 mM) and ethyl-methyl-imidazolium dicyanoimide (600 mM) in MeCN",0.25,5 mM CDCA,-,TiO2 12 um thick,-,12 hours,AM 1.5G 100mW/cm2,-,Shinichiro Fuse and Sakae Sugiyama and Masato M. Maitani and Yuji Wada and Yuhei Ogomi and Shuzi Hayase and Ryuzi Katoh and Tatsuo Kaiho and Takashi Takahashi,Elucidating the Structure-Property Relationships of Donor-$\uppi$-Acceptor Dyes for Dye-Sensitized Solar Cells ({DSSCs}) through Rapid Library Synthesis by a One-Pot Procedure,Chemistry - A European Journal,20,10.1002/chem.201402093,10685--10694,34,,01/01/2014,Fuse_2014,,,N#C/C(=C\c1ccc(cc1)c1ccc(s1)c1ccc(cc1)N(c1ccc2c(c1)OCCO2)c1ccc2c(c1)OCCO2)/C(=O)O,triphenylamine,471,,dichloromethane
756,9.54,0.62,4.45,"0.6 M DMPImI, 0.1 M LiI, 0.05 M I2, and 0.5 M 4-tertbutylpyridine in acetonitrile",0.13,-,-,TiO2 4.6 um thick,71 nmol/cm2,-,AM 1.5G 100mW/cm2,-,Yanliang Liang and Bo Peng and Jing Liang and Zhanliang Tao and Jun Chen,"Triphenylamine-Based Dyes Bearing Functionalized 3,4-Propylenedioxythiophene Linkers with Enhanced Performance for Dye-Sensitized Solar Cells",Organic Letters,12,10.1021/ol902973r,1204--1207,6,,01/01/2010,Liang_2010,,,N#C/C(=C\c1sc(c2c1OCC(CO2)(C)C)c1sc(c2c1OCC(CO2)(C)C)c1ccc(cc1)N(c1ccccc1)c1ccccc1)/C(=O)O,triphenylamine,499,,THF
649,5.6,0.674,2.45,"0.2 M LiI, 0.05 M I2, 0.7 M PMII and 0.5 M 4-tBupy in anhydrous acetonitrile",0.25,-,-,TiO2 film (13 + 5 um),-,48 hours,AM 1.5G 100mW/cm2,-,Anthony C. Onicha and Krishna Panthi and Thomas H. Kinstle and Felix N. Castellano,Carbazole donor and carbazole or bithiophene bridged sensitizers for dye-sensitized solar cells,Journal of Photochemistry and Photobiology A: Chemistry,223,10.1016/j.jphotochem.2011.08.001,57--64,1,,01/01/2011,Onicha_2011,,,N#CC(=Cc1ccc(cc1)C#Cc1ccc2c(c1)n(c1ccc(cc1)C(F)(F)F)c1c2ccc(c1)n1c2ccc(cc2c2c1ccc(c2)C(C)(C)C)C(C)(C)C)C(=O)O,Carbazole,395,524,dichloromethane
615,5.77,0.687,2.44,"0.2 M LiI, 0.05 M I2, 0.7 M PMII and 0.5 M 4-tBupy in anhydrous acetonitrile",0.25,-,-,TiO2 film (16 um),-,48 hours,AM 1.5G 100mW/cm2,-,Anthony C. Onicha and Krishna Panthi and Thomas H. Kinstle and Felix N. Castellano,Carbazole donor and carbazole or bithiophene bridged sensitizers for dye-sensitized solar cells,Journal of Photochemistry and Photobiology A: Chemistry,223,10.1016/j.jphotochem.2011.08.001,57--64,1,,01/01/2011,Onicha_2011,,,N#CC(=Cc1ccc(cc1)C#Cc1ccc2c(c1)n(c1ccc(cc1)C(F)(F)F)c1c2ccc(c1)n1c2ccc(cc2c2c1ccc(c2)C(C)(C)C)C(C)(C)C)C(=O)O,Carbazole,395,524,dichloromethane
617,6.24,0.702,2.7,"0.2 M LiI, 0.05 M I2, 0.7 M PMII and 0.5 M 4-tBupy in anhydrous acetonitrile",0.25,-,-,TiO2 film (16 + 5 um),-,48 hours,AM 1.5G 100mW/cm2,-,Anthony C. Onicha and Krishna Panthi and Thomas H. Kinstle and Felix N. Castellano,Carbazole donor and carbazole or bithiophene bridged sensitizers for dye-sensitized solar cells,Journal of Photochemistry and Photobiology A: Chemistry,223,10.1016/j.jphotochem.2011.08.001,57--64,1,,01/01/2011,Onicha_2011,,,N#CC(=Cc1ccc(cc1)C#Cc1ccc2c(c1)n(c1ccc(cc1)C(F)(F)F)c1c2ccc(c1)n1c2ccc(cc2c2c1ccc(c2)C(C)(C)C)C(C)(C)C)C(=O)O,Carbazole,395,524,dichloromethane
664,4.72,0.715,2.24,"0.2 M LiI, 0.05 M I2, 0.7 M PMII and 0.5 M 4-tBupy in anhydrous acetonitrile",0.25,-,-,TiO2 film (13 + 5 um),-,48 hours,AM 1.5G 100mW/cm2,-,Anthony C. Onicha and Krishna Panthi and Thomas H. Kinstle and Felix N. Castellano,Carbazole donor and carbazole or bithiophene bridged sensitizers for dye-sensitized solar cells,Journal of Photochemistry and Photobiology A: Chemistry,223,10.1016/j.jphotochem.2011.08.001,57--64,1,,01/01/2011,Onicha_2011,,,N#CC(=Cc1ccc(cc1)C#Cc1ccc2c(c1)n(c1ccc(cc1)C(F)(F)F)c1c2ccc(c1)C#Cc1ccc(cc1)n1c2ccc(cc2c2c1ccc(c2)C(C)(C)C)C(C)(C)C)C(=O)O,Carbazole,385,545,dichloromethane
636,5.73,0.674,2.44,"0.2 M LiI, 0.05 M I2, 0.7 M PMII and 0.5 M 4-tBupy in anhydrous acetonitrile",0.25,-,-,TiO2 film (16 um),-,48 hours,AM 1.5G 100mW/cm2,-,Anthony C. Onicha and Krishna Panthi and Thomas H. Kinstle and Felix N. Castellano,Carbazole donor and carbazole or bithiophene bridged sensitizers for dye-sensitized solar cells,Journal of Photochemistry and Photobiology A: Chemistry,223,10.1016/j.jphotochem.2011.08.001,57--64,1,,01/01/2011,Onicha_2011,,,N#CC(=Cc1ccc(cc1)C#Cc1ccc2c(c1)n(c1ccc(cc1)C(F)(F)F)c1c2ccc(c1)C#Cc1ccc(cc1)n1c2ccc(cc2c2c1ccc(c2)C(C)(C)C)C(C)(C)C)C(=O)O,Carbazole,385,545,dichloromethane
