Repository: PaulC61/Cheminformatics

# Cheminformatics
Repository for:
Cheminformatics Masters students of University of Strasbourg 2020 - 2022
+ My own projects related to the course

File: InternshipM2_BIU/rawDSSCDBdata.csv (part 16 of 77)
VOC,JSC,FF,PCE,Electrolyte,Active area,Co-adsorbent,Co-sensitizer,Semiconductor,Dye loading,Exposure time,Solar simulator,Performance comment,Article author,Article title,Article journal,Article volume,Article DOI,Article pages,Article issue nr,Article EID,Article year,Article year,Article electronic id,Article keywords,Molecule SMILE,Molecule keywords,Molecule spectrum absorption maxima,Molecule spectrum emission maxima,Molecule spectrum solvent
642,5.96,0.705,2.7,"0.2 M LiI, 0.05 M I2, 0.7 M PMII and 0.5 M 4-tBupy in anhydrous acetonitrile",0.25,-,-,TiO2 film (16 + 5 um),-,48 hours,AM 1.5G 100mW/cm2,-,Anthony C. Onicha and Krishna Panthi and Thomas H. Kinstle and Felix N. Castellano,Carbazole donor and carbazole or bithiophene bridged sensitizers for dye-sensitized solar cells,Journal of Photochemistry and Photobiology A: Chemistry,223,10.1016/j.jphotochem.2011.08.001,57--64,1,,01/01/2011,Onicha_2011,,,N#CC(=Cc1ccc(cc1)C#Cc1ccc2c(c1)n(c1ccc(cc1)C(F)(F)F)c1c2ccc(c1)C#Cc1ccc(cc1)n1c2ccc(cc2c2c1ccc(c2)C(C)(C)C)C(C)(C)C)C(=O)O,Carbazole,385,545,dichloromethane
523,7.03,0.605,2.23,"0.2 M LiI, 0.05 M I2, 0.7 M PMII and 0.5 M 4-tBupy in anhydrous acetonitrile",0.25,-,-,TiO2 film (16 + 5 um),-,48 hours,AM 1.5G 100mW/cm2,-,Anthony C. Onicha and Krishna Panthi and Thomas H. Kinstle and Felix N. Castellano,Carbazole donor and carbazole or bithiophene bridged sensitizers for dye-sensitized solar cells,Journal of Photochemistry and Photobiology A: Chemistry,223,10.1016/j.jphotochem.2011.08.001,57--64,1,,01/01/2011,Onicha_2011,,,N#CC(=Cc1ccc(cc1)C#Cc1ccc(s1)c1ccc(s1)C#Cc1ccc(cc1)n1c2ccc(cc2c2c1ccc(c2)C(C)(C)C)C(C)(C)C)C(=O)O,Carbazole,420,540,dichloromethane
673,12.11,0.66,5.38,"0.1 M lithium iodide, 0.6 M methylpropylimidazolium iodide (MPII), 0.05 M I2 and 0.5 M 4-tert-butylpyridine (4-TBP) in the mixed solvent of acetonitrile and 3-methoxypropionitrile (7:3, v/v)",-,-,-,TiO2 film (7 um thick + 6 um scattering layer),-,12 hours,AM 1.5G 100mW/cm2,-,Chengyou Wang and Minjing Wu and Yue Hu and Wenjun Wu and Jianhua Su and Jing Li,5-Phenyl-iminostilbene based organic dyes for efficient dye-sensitized solar cells,Tetrahedron,70,10.1016/j.tet.2014.02.074,6241--6248,36,,01/01/2014,Wang_2014,,,N#C/C(=C\c1ccc(cc1)c1ccc(c2c1nsn2)c1ccc(cc1)N1c2ccccc2C=Cc2c1cccc2)/C(=O)O,iminostilbene,450,,dichloromethane
545,3.6,0.71,1.39,"0.1 M lithium iodide, 0.6 M methylpropylimidazolium iodide (MPII), 0.05 M I2 and 0.5 M 4-tert-butylpyridine (4-TBP) in the mixed solvent of acetonitrile and 3-methoxypropionitrile (7:3, v/v)",-,-,-,TiO2 film (7 um thick + 6 um scattering layer),-,12 hours,AM 1.5G 100mW/cm2,-,Chengyou Wang and Minjing Wu and Yue Hu and Wenjun Wu and Jianhua Su and Jing Li,5-Phenyl-iminostilbene based organic dyes for efficient dye-sensitized solar cells,Tetrahedron,70,10.1016/j.tet.2014.02.074,6241--6248,36,,01/01/2014,Wang_2014,,,N#C/C(=C\c1ccc(s1)c1ccc(c2c1nsn2)C#Cc1ccc(cc1)N1c2ccccc2C=Cc2c1cccc2)/C(=O)O,iminostilbene,474,,dichloromethane
636,7.37,0.61,2.86,"0.1 M lithium iodide, 0.6 M methylpropylimidazolium iodide (MPII), 0.05 M I2 and 0.5 M 4-tert-butylpyridine (4-TBP) in the mixed solvent of acetonitrile and 3-methoxypropionitrile (7:3, v/v)",-,-,-,TiO2 film (7 um thick + 6 um scattering layer),-,12 hours,AM 1.5G 100mW/cm2,-,Chengyou Wang and Minjing Wu and Yue Hu and Wenjun Wu and Jianhua Su and Jing Li,5-Phenyl-iminostilbene based organic dyes for efficient dye-sensitized solar cells,Tetrahedron,70,10.1016/j.tet.2014.02.074,6241--6248,36,,01/01/2014,Wang_2014,,,N#C/C(=C\c1ccc(cc1)c1ccc(c2c1nsn2)C#Cc1ccc(cc1)N1c2ccccc2C=Cc2c1cccc2)/C(=O)O,iminostilbene,455,,dichloromethane
545,8.8,0.71,3.41,"0.1 M LiI, 0.6 M DMPII, 0.05 M I2 , and 0.5 M TBP in 3-methoxypropionitrile (MPN)/ACN (volume ratio of 1:1)",0.16,-,-,TiO2 film (14 um transparent + 4.5 um scat­tering layer),-,24 hours,AM 1.5G 100mW/cm2,-,Dhirendra Kumar and K. R. Justin Thomas and Chuan-Pei Lee and Kuo-Chuan Ho,Novel Pyrenoimidazole-Based Organic Dyes for Dye-Sensitized Solar Cells,Organic Letters,13,10.1021/ol2006874,2622--2625,10,,01/01/2011,Kumar_2011,,,CCCCn1c(nc2c1c1cccc3c1c1c2cccc1cc3)c1ccc(cc1)c1ccc(s1)/C=C(/C(=O)O)\C#N,Pyrenoimidazole,405,597,THF
238,3.67,0.28,0.47,"I2 (0.05 M), LiI (0.5 M), 4tBP (0.1 M), and HCl (0.15 M) in CH3CN:H 2 O (80:1 v:v)",0.478,-,-,TiO2 5 um thick,-,-,AM 1.5G,-,Mark W. Kryman and Justin N. Nasca and David F. Watson and Michael R. Detty,"Selenorhodamine Dye-Sensitized Solar Cells: Influence of Structure and Surface-Anchoring Mode on Aggregation, Persistence, and Photoelectrochemical Performance",Langmuir,32,10.1021/acs.langmuir.5b04275,1521--1532,6,,01/01/2016,Kryman_2016,,,F[P-](F)(F)(F)(F)F.CN1CCC(c2c1cc1[Se]c3cc4=[N+](C)CCCc4cc3=C(c1c2)c1ccc(s1)P(=O)(O)O)(C)C,Selenorhodamine,616,630,ethanol
689,5.71,0.65,3.01,"0.5 M LiI, 0.05 M iodine (I2) and 0.5 M 4-tert-butylpyridine (TBP) in 3-methoxypropionitrile",1,-,-,TiO2 film,235 nmol/cm2,-,AM 1.5G 85mW/cm2,-,Subbaiah Manoharan and Jerry J. Wu and Sambandam Anandan,Synthesis of cyanovinyl thiophene with different acceptor containing organic dyes towards high efficient dye sensitized solar cells,Dyes and Pigments,133,10.1016/j.dyepig.2016.05.052,222--231,,,01/01/2016,Manoharan_2016,,,CCN(c1ccc(cc1)C=C(c1ccc(s1)C=C1SC(=S)N(C1=O)CC(=O)O)C#N)CC,"cyanovinyl, thiophene",470,570,DMF
597,3.88,0.63,1.73,"0.5 M LiI, 0.05 M iodine (I2) and 0.5 M 4-tert-butylpyridine (TBP) in 3-methoxypropionitrile",1,-,-,TiO2 film,135 nmol/cm2,-,AM 1.5G 85mW/cm2,-,Subbaiah Manoharan and Jerry J. Wu and Sambandam Anandan,Synthesis of cyanovinyl thiophene with different acceptor containing organic dyes towards high efficient dye sensitized solar cells,Dyes and Pigments,133,10.1016/j.dyepig.2016.05.052,222--231,,,01/01/2016,Manoharan_2016,,,CCN(c1ccc(cc1)c1nc2c([nH]1)cc(cc2)C(=O)O)CC,benzimidazole,352,421,DMF
614,1.5,0.58,0.63,"0.5 M LiI, 0.05 M iodine (I2) and 0.5 M 4-tert-butylpyridine (TBP) in 3-methoxypropionitrile",1,-,-,TiO2 film,157 nmol/cm2,-,AM 1.5G 85mW/cm2,-,Subbaiah Manoharan and Jerry J. Wu and Sambandam Anandan,Synthesis of cyanovinyl thiophene with different acceptor containing organic dyes towards high efficient dye sensitized solar cells,Dyes and Pigments,133,10.1016/j.dyepig.2016.05.052,222--231,,,01/01/2016,Manoharan_2016,,,CCN(c1ccc(cc1)C=C(c1ccc(s1)c1nc2c([nH]1)ccc(c2)C(=O)O)C#N)CC,"cyanovinyl, thiophene",460,540,DMF
565.1,4.62,0.745,1.95,"30 mM I2, 0.1 M LiI, 0.6 M N-tert-N'-ethyl-methylimidazolium iodide, 0.1 M guanidinium thiocyanate and 0.1 M 4-terbutylpyridine in acetonitrile",0.25,-,-,TiO2 film (12 + 4 um thick),-,-,AM 1.5G,-,Emilie Ferreira and Pascal Le Poul and Nolwenn Cabon and Bertrand Caro and Fran{\c{c}}oise Robin-Le Guen and Yann Pellegrin and Aur{\'{e}}lien Planchat and Fabrice Odobel,New D-$\uppi$-A-conjugated organic sensitizers based on $\upalpha$-pyranylidene donors for dye-sensitized solar cells,Tetrahedron Letters,58,10.1016/j.tetlet.2017.01.094,995--999,10,,01/01/2017,Ferreira_2017,,,N#C/C(=C\C1=C2OC(=CC(=C2CCC1)c1ccccc1)c1ccccc1)/C(=O)O,pyranylidene,549,,dichloromethane
587,2.91,0.781,1.33,"30 mM I2, 0.1 M LiI, 0.6 M N-tert-N'-ethyl-methylimidazolium iodide, 0.1 M guanidinium thiocyanate and 0.1 M 4-terbutylpyridine in acetonitrile",0.25,5 mM CDCA,-,TiO2 film (12 + 4 um thick),-,-,AM 1.5G,-,Emilie Ferreira and Pascal Le Poul and Nolwenn Cabon and Bertrand Caro and Fran{\c{c}}oise Robin-Le Guen and Yann Pellegrin and Aur{\'{e}}lien Planchat and Fabrice Odobel,New D-$\uppi$-A-conjugated organic sensitizers based on $\upalpha$-pyranylidene donors for dye-sensitized solar cells,Tetrahedron Letters,58,10.1016/j.tetlet.2017.01.094,995--999,10,,01/01/2017,Ferreira_2017,,,N#C/C(=C\C1=C2OC(=CC(=C2CCC1)c1ccccc1)c1ccccc1)/C(=O)O,pyranylidene,549,,dichloromethane
573,1.39,0.781,0.62,"30 mM I2, 0.1 M LiI, 0.6 M N-tert-N'-ethyl-methylimidazolium iodide, 0.1 M guanidinium thiocyanate and 0.1 M 4-terbutylpyridine in acetonitrile",0.25,20 mM CDCA,-,TiO2 film (12 + 4 um thick),-,-,AM 1.5G,-,Emilie Ferreira and Pascal Le Poul and Nolwenn Cabon and Bertrand Caro and Fran{\c{c}}oise Robin-Le Guen and Yann Pellegrin and Aur{\'{e}}lien Planchat and Fabrice Odobel,New D-$\uppi$-A-conjugated organic sensitizers based on $\upalpha$-pyranylidene donors for dye-sensitized solar cells,Tetrahedron Letters,58,10.1016/j.tetlet.2017.01.094,995--999,10,,01/01/2017,Ferreira_2017,,,N#C/C(=C\C1=C2OC(=CC(=C2CCC1)c1ccccc1)c1ccccc1)/C(=O)O,pyranylidene,549,,dichloromethane
488.7,2.45,0.69,0.83,"30 mM I2, 0.1 M LiI, 0.6 M N-tert-N'-ethyl-methylimidazolium iodide, 0.1 M guanidinium thiocyanate and 0.1 M 4-terbutylpyridine in acetonitrile",0.25,-,-,TiO2 film (12 + 4 um thick),-,-,AM 1.5G,-,Emilie Ferreira and Pascal Le Poul and Nolwenn Cabon and Bertrand Caro and Fran{\c{c}}oise Robin-Le Guen and Yann Pellegrin and Aur{\'{e}}lien Planchat and Fabrice Odobel,New D-$\uppi$-A-conjugated organic sensitizers based on $\upalpha$-pyranylidene donors for dye-sensitized solar cells,Tetrahedron Letters,58,10.1016/j.tetlet.2017.01.094,995--999,10,,01/01/2017,Ferreira_2017,,,N#C/C(=C\C=C\C1=C2OC(=CC(=C2CCC1)c1ccccc1)c1ccccc1)/C(=O)O,pyranylidene,604,,dichloromethane
469,0.58,0.692,0.19,"30 mM I2, 0.1 M LiI, 0.6 M N-tert-N'-ethyl-methylimidazolium iodide, 0.1 M guanidinium thiocyanate and 0.1 M 4-terbutylpyridine in acetonitrile",0.25,-,-,TiO2 film (12 + 4 um thick),-,-,AM 1.5G,-,Emilie Ferreira and Pascal Le Poul and Nolwenn Cabon and Bertrand Caro and Fran{\c{c}}oise Robin-Le Guen and Yann Pellegrin and Aur{\'{e}}lien Planchat and Fabrice Odobel,New D-$\uppi$-A-conjugated organic sensitizers based on $\upalpha$-pyranylidene donors for dye-sensitized solar cells,Tetrahedron Letters,58,10.1016/j.tetlet.2017.01.094,995--999,10,,01/01/2017,Ferreira_2017,,,N#C/C(=C\C1=C2SC(=CC(=C2CCC1)c1ccccc1)c1ccccc1)/C(=O)O,pyranylidene,557,,dichloromethane
381.8,1.13,0.693,0.3,"30 mM I2, 0.1 M LiI, 0.6 M N-tert-N'-ethyl-methylimidazolium iodide, 0.1 M guanidinium thiocyanate in acetonitrile",0.25,-,-,TiO2 film (12 + 4 um thick),-,-,AM 1.5G,-,Emilie Ferreira and Pascal Le Poul and Nolwenn Cabon and Bertrand Caro and Fran{\c{c}}oise Robin-Le Guen and Yann Pellegrin and Aur{\'{e}}lien Planchat and Fabrice Odobel,New D-$\uppi$-A-conjugated organic sensitizers based on $\upalpha$-pyranylidene donors for dye-sensitized solar cells,Tetrahedron Letters,58,10.1016/j.tetlet.2017.01.094,995--999,10,,01/01/2017,Ferreira_2017,,,N#C/C(=C\C1=C2SC(=CC(=C2CCC1)c1ccccc1)c1ccccc1)/C(=O)O,pyranylidene,557,,dichloromethane
434.3,1.17,0.693,0.36,"30 mM I2, 0.1 M LiI, 0.6 M N-tert-N'-ethyl-methylimidazolium iodide, 0.1 M guanidinium thiocyanate and 0.1 M 4-terbutylpyridine in acetonitrile",0.25,-,-,TiO2 film (12 + 4 um thick),-,-,AM 1.5G,-,Emilie Ferreira and Pascal Le Poul and Nolwenn Cabon and Bertrand Caro and Fran{\c{c}}oise Robin-Le Guen and Yann Pellegrin and Aur{\'{e}}lien Planchat and Fabrice Odobel,New D-$\uppi$-A-conjugated organic sensitizers based on $\upalpha$-pyranylidene donors for dye-sensitized solar cells,Tetrahedron Letters,58,10.1016/j.tetlet.2017.01.094,995--999,10,,01/01/2017,Ferreira_2017,,,N#C/C(=C\C=C\C1=C2SC(=CC(=C2CCC1)c1ccccc1)c1ccccc1)/C(=O)O,pyranylidene,596,,dichloromethane
370.7,1.9,0.656,0.46,"30 mM I2, 0.1 M LiI, 0.6 M N-tert-N'-ethyl-methylimidazolium iodide, 0.1 M guanidinium thiocyanate in acetonitrile",0.25,-,-,TiO2 film (12 + 4 um thick),-,-,AM 1.5G,-,Emilie Ferreira and Pascal Le Poul and Nolwenn Cabon and Bertrand Caro and Fran{\c{c}}oise Robin-Le Guen and Yann Pellegrin and Aur{\'{e}}lien Planchat and Fabrice Odobel,New D-$\uppi$-A-conjugated organic sensitizers based on $\upalpha$-pyranylidene donors for dye-sensitized solar cells,Tetrahedron Letters,58,10.1016/j.tetlet.2017.01.094,995--999,10,,01/01/2017,Ferreira_2017,,,N#C/C(=C\C=C\C1=C2SC(=CC(=C2CCC1)c1ccccc1)c1ccccc1)/C(=O)O,pyranylidene,596,,dichloromethane
598.3,4.53,0.751,2.03,"30 mM I2, 0.1 M LiI, 0.6 M N-tert-N'-ethyl-methylimidazolium iodide, 0.1 M guanidinium thiocyanate and 0.1 M 4-terbutylpyridine in acetonitrile",0.25,-,-,TiO2 film (12 + 4 um thick),-,-,AM 1.5G,-,Emilie Ferreira and Pascal Le Poul and Nolwenn Cabon and Bertrand Caro and Fran{\c{c}}oise Robin-Le Guen and Yann Pellegrin and Aur{\'{e}}lien Planchat and Fabrice Odobel,New D-$\uppi$-A-conjugated organic sensitizers based on $\upalpha$-pyranylidene donors for dye-sensitized solar cells,Tetrahedron Letters,58,10.1016/j.tetlet.2017.01.094,995--999,10,,01/01/2017,Ferreira_2017,,,N#C/C(=C\C1=C2OC(=CC(=C2CC(C1)C(C)(C)C)c1ccccc1)c1ccccc1)/C(=O)O,pyranylidene,548,,dichloromethane
523.2,1.61,0.731,0.61,"30 mM I2, 0.1 M LiI, 0.6 M N-tert-N'-ethyl-methylimidazolium iodide, 0.1 M guanidinium thiocyanate and 0.1 M 4-terbutylpyridine in acetonitrile",0.25,-,-,TiO2 film (12 + 4 um thick),-,-,AM 1.5G,-,Emilie Ferreira and Pascal Le Poul and Nolwenn Cabon and Bertrand Caro and Fran{\c{c}}oise Robin-Le Guen and Yann Pellegrin and Aur{\'{e}}lien Planchat and Fabrice Odobel,New D-$\uppi$-A-conjugated organic sensitizers based on $\upalpha$-pyranylidene donors for dye-sensitized solar cells,Tetrahedron Letters,58,10.1016/j.tetlet.2017.01.094,995--999,10,,01/01/2017,Ferreira_2017,,,N#C/C(=C\C=C\C1=C2OC(=CC(=C2CC(C1)C(C)(C)C)c1ccccc1)c1ccccc1)/C(=O)O,pyranylidene,588,,dichloromethane
720,12.86,0.72,6.65,"0.5 M lithium iodide (LiI), 0.05 M iodine (I2), and 0.5 M 4-tert-butylpyridine in acetonitrile",0.16,10 mM CDCA,-,TiO2 film (12 um + 6 um scattering layer),150 nmol/cm2,12 hours,AM 1.5G 100mW/cm2,-,Jen-Shyang Ni and Jian-Hao You and Wei-I Hung and Wei-Siang Kao and Hsien-Hsin Chou and Jiann T. Lin,"Organic Dyes Incorporating the Dithieno[3$\prime$,2$\prime$:3,4$\mathsemicolon$2$\dprime$,3$\dprime$:5,6]benzo[1,2-c]furazan Moiety for Dye-Sensitized Solar Cells",{ACS} Applied Materials {\&} Interfaces,6,10.1021/am5067145,22612--22621,24,,01/01/2014,Ni_2014,,,CCCCCCC(Cc1cc(sc1c1cc2c(s1)c1sc(cc1c1c2non1)c1sc(cc1CC(CCCCCC)CCCC)/C=C(/C(=O)O)\C#N)c1ccc(cc1)N(c1ccccc1)c1ccccc1)CCCC,triphenylamine,462,658,THF
560,7.46,0.6,2.49,"0.6 M N-methyl-N-propyl imidasolium iodide (PMII), 0.1 M LiI, 0.05 M I2, 0.5 M 4-tert-butyl pyridine (TBP) in 3-Methoxypropionitrile",1,-,-,TiO2 film (6 uM thick),-,-,AM 1.5G 100mW/cm2,-,Ceylan Zafer and Burak Gultekin and Cihan Ozsoy and Cem Tozlu and Banu Aydin and Siddik Icli,Carbazole-based organic dye sensitizers for efficient molecular photovoltaics,Solar Energy Materials and Solar Cells,94,10.1016/j.solmat.2009.11.014,655--661,4,,01/01/2010,Zafer_2010,,,N#C/C(=C\c1ccc2c(c1)c1c(n2C)ccc2c1c1c3ccccc3n(c1cc2)C)/C(=O)O,carbazole,435,561,chloroform
319,0.68,0.51,0.11,"iodine (0.05 M), lithium iodide (0.1 M), and 1,2-dimethyl-3-propylimidazolium iodide (0.6 M) in acetonitrile",0.25,-,-,TiO2 film 9 um thick,-,-,"AM 1.5G, 100mW/cm2",-,Yousuke Ooyama and Masahiro Kanda and Toshiaki EnoKi and Yohei Adachi and Joji Ohshita,"Synthesis, optical and electrochemical properties, and photovoltaic performance of a panchromatic and near-infrared (D)2{\textendash}$\uppi${\textendash}A type {BODIPY} dye with pyridyl group or cyanoacrylic acid",{RSC} Adv.,7,10.1039/c7ra00799j,13072--13081,22,,01/01/2017,Ooyama_2017,,,CCCCn1c2cc(ccc2c2c1cc(cc2)c1ccc(s1)c1ccc2n1[B-](F)(F)[N+]1=C(C=CC1=C2c1ccc(s1)/C=C(/C(=O)O)\C#N)c1ccc(s1)c1ccc2c(c1)n(CCCC)c1c2ccc(c1)N(c1ccccc1)c1ccccc1)N(c1ccccc1)c1ccccc1,"carbazole,bodipy, triphenylamine",754,,THF
590,15.3,0.44,4.7,"0.05 M I2, 0.1 M LiI, 0.5 M 4-tert-butyl pyridine in 3-methoxypropionitrile",-,-,-,TiO2 film,40000 nmol/cm2,24 hours,"AM 1.5G, 85mW/cm2",-,Gachumale Saritha Reddy and Sekar Ramkumar and Abdullah M. Asiri and Sambandam Anandan,Bi-anchoring organic sensitizers of type D-($\uppi$-A)2 comprising thiophene-2-acetonitrile as $\uppi$-spacer and malonic acid as electron acceptor for dye sensitized solar cell applications,Spectrochimica Acta Part A: Molecular and Biomolecular Spectroscopy,145,10.1016/j.saa.2015.03.032,531--539,,,01/01/2015,Reddy_2015,,,CCCCCCn1c2ccc(cc2c2c1ccc(c2)/C=C(/c1ccc(s1)C=C(C(=O)O)C(=O)O)\C#N)/C=C(/c1ccc(s1)C=C(C(=O)O)C(=O)O)\C#N,carbazole,537,661,DMF
730,11.72,0.67,5.75,"0.1 M LiI, 0.6 M MPII, 0.05 M I2, 1.0 M 4-TBP in the mixed solvent of acetonitrile and 3-methoxypropionitrile",-,-,-,TiO2 film (7 um thick + 6 um scattering layer),-,12 hours,AM 1.5G 100mW/cm2,-,Chengyou Wang and Minjing Wu and Yue Hu and Wenjun Wu and Jianhua Su and Jing Li,5-Phenyl-iminostilbene based organic dyes for efficient dye-sensitized solar cells,Tetrahedron,70,10.1016/j.tet.2014.02.074,6241--6248,36,,01/01/2014,Wang_2014,,,N#C/C(=C\c1ccc(cc1)c1ccc(c2c1nsn2)c1ccc(cc1)N1c2ccccc2C=Cc2c1cccc2)/C(=O)O,iminostilbene,450,,dichloromethane
640,9.2,0.66,4.1,"LiI (500 mM), iodine (50 mM), 4-tBu pyridine (580 mM) and ethyl-methyl-imidazolium dicyanoimide (600 mM) in MeCN",0.25,5 mM CDCA,-,TiO2 12 um thick,-,12 hours,AM 1.5G 100mW/cm2,-,Shinichiro Fuse and Sakae Sugiyama and Masato M. Maitani and Yuji Wada and Yuhei Ogomi and Shuzi Hayase and Ryuzi Katoh and Tatsuo Kaiho and Takashi Takahashi,Elucidating the Structure-Property Relationships of Donor-$\uppi$-Acceptor Dyes for Dye-Sensitized Solar Cells ({DSSCs}) through Rapid Library Synthesis by a One-Pot Procedure,Chemistry - A European Journal,20,10.1002/chem.201402093,10685--10694,34,,01/01/2014,Fuse_2014,,,N#C/C(=C\c1ccc(s1)c1ccc(s1)c1ccc(s1)c1ccc(cc1)N(c1ccc2c(c1)OCCO2)c1ccc2c(c1)OCCO2)/C(=O)O,triphenylamine,526,,dichloromethane
480,4.6,0.62,1.37,"iodine (0.05 M), lithium iodide (0.1 M), and 1,2-dimethyl-3-propylimidazolium iodide (0.6 M) in acetonitrile",0.25,-,-,TiO2 film 9 um thick,-,15 hours,"AM 1.5G, 100mW/cm2",-,Yousuke Ooyama and Kensuke Furue and Toshiaki Enoki and Masahiro Kanda and Yohei Adachi and Joji Ohshita,Development of type-I/type-{II} hybrid dye sensitizer with both pyridyl group and catechol unit as anchoring group for type-I/type-{II} dye-sensitized solar cell,Phys. Chem. Chem. Phys.,18,10.1039/c6cp06513a,30662--30676,44,,01/01/2016,Ooyama_2016,,,CCCCn1c2ccc(cc2c2c1ccc(c2)c1ccc(s1)c1ccc(cc1)C(=O)O)c1ccc(s1)c1ccc(cc1)C(=O)O,carbazole,383,461,"1,4-dioxane"
542,5.88,0.64,2.04,"iodine (0.05 M), lithium iodide (0.1 M), and 1,2-dimethyl-3-propylimidazolium iodide (0.6 M) in acetonitrile",0.25,-,-,TiO2 film 9 um thick,-,15 hours,"AM 1.5G, 100mW/cm2",-,Yousuke Ooyama and Kensuke Furue and Toshiaki Enoki and Masahiro Kanda and Yohei Adachi and Joji Ohshita,Development of type-I/type-{II} hybrid dye sensitizer with both pyridyl group and catechol unit as anchoring group for type-I/type-{II} dye-sensitized solar cell,Phys. Chem. Chem. Phys.,18,10.1039/c6cp06513a,30662--30676,44,,01/01/2016,Ooyama_2016,,,CCCCn1c2ccc(cc2c2c1ccc(c2)c1ccc(s1)c1ccncc1)c1ccc(s1)c1ccncc1,carbazole,378,448,"1,4-dioxane"
304,0.47,0.49,0.07,"iodine (0.05 M), lithium iodide (0.1 M), and 1,2-dimethyl-3-propylimidazolium iodide (0.6 M) in acetonitrile",0.25,-,-,TiO2 film 9 um thick,-,15 hours,"AM 1.5G, 100mW/cm2",-,Yousuke Ooyama and Kensuke Furue and Toshiaki Enoki and Masahiro Kanda and Yohei Adachi and Joji Ohshita,Development of type-I/type-{II} hybrid dye sensitizer with both pyridyl group and catechol unit as anchoring group for type-I/type-{II} dye-sensitized solar cell,Phys. Chem. Chem. Phys.,18,10.1039/c6cp06513a,30662--30676,44,,01/01/2016,Ooyama_2016,,,CCCCn1c2ccc(cc2c2c1ccc(c2)c1ccc(s1)c1ccc(c(c1)O)O)c1ccc(s1)c1ccc(c(c1)O)O,carbazole,370,412,"1,4-dioxane"
485,5.28,0.62,1.51,"iodine (0.05 M), lithium iodide (0.1 M), and 1,2-dimethyl-3-propylimidazolium iodide (0.6 M) in acetonitrile",0.25,-,-,TiO2 film 9 um thick,-,15 hours,"AM 1.5G, 100mW/cm2",-,Yousuke Ooyama and Kensuke Furue and Toshiaki Enoki and Masahiro Kanda and Yohei Adachi and Joji Ohshita,Development of type-I/type-{II} hybrid dye sensitizer with both pyridyl group and catechol unit as anchoring group for type-I/type-{II} dye-sensitized solar cell,Phys. Chem. Chem. Phys.,18,10.1039/c6cp06513a,30662--30676,44,,01/01/2016,Ooyama_2016,,,CCCCn1c2ccc(cc2c2c1ccc(c2)c1ccc(s1)c1ccncc1)c1ccc(s1)c1ccc(cc1)C(=O)O,carbazole,378,464,"1,4-dioxane"
299,0.4,0.48,0.06,"iodine (0.05 M), lithium iodide (0.1 M), and 1,2-dimethyl-3-propylimidazolium iodide (0.6 M) in acetonitrile",0.25,-,-,TiO2 film 9 um thick,-,15 hours,"AM 1.5G, 100mW/cm2",-,Yousuke Ooyama and Kensuke Furue and Toshiaki Enoki and Masahiro Kanda and Yohei Adachi and Joji Ohshita,Development of type-I/type-{II} hybrid dye sensitizer with both pyridyl group and catechol unit as anchoring group for type-I/type-{II} dye-sensitized solar cell,Phys. Chem. Chem. Phys.,18,10.1039/c6cp06513a,30662--30676,44,,01/01/2016,Ooyama_2016,,,CCCCn1c2ccc(cc2c2c1ccc(c2)c1ccc(s1)c1ccncc1)c1ccc(s1)c1ccc(c(c1)O)O,carbazole,373,465,"1,4-dioxane"
416,1.51,0.5,0.31,"iodine (0.05 M), lithium iodide (0.1 M), and 1,2-dimethyl-3-propylimidazolium iodide (0.6 M)",0.25,-,-,TiO2 film 9 um thick,-,15 hours,"AM 1.5G, 100mW/cm2",0.1 mM dye,Yousuke Ooyama and Koji Uenaka and Masahiro Kanda and Takehiro Yamada and Naoyuki Shibayama and Joji Ohshita,A new co-sensitization method employing D{\textendash}$\uppi${\textendash}A dye with pyridyl group and D{\textendash}$\uppi${\textendash}Cat dye with catechol unit for dye-sensitized solar cells,Dyes and Pigments,122,10.1016/j.dyepig.2015.06.009,40--45,,,01/01/2015,Ooyama_2015,,,CCCCn1c2ccc(cc2c2c1ccc(c2)N(c1ccccc1)c1ccccc1)c1ccc(c(c1)O)O,carbazole,364,,THF
523,4.76,0.59,1.47,"iodine (0.05 M), lithium iodide (0.1 M), and 1,2-dimethyl-3-propylimidazolium iodide (0.6 M)",0.25,-,-,TiO2 film 9 um thick,-,15 hours,"AM 1.5G, 100mW/cm2",0.1 mM dye,Yousuke Ooyama and Koji Uenaka and Masahiro Kanda and Takehiro Yamada and Naoyuki Shibayama and Joji Ohshita,A new co-sensitization method employing D{\textendash}$\uppi${\textendash}A dye with pyridyl group and D{\textendash}$\uppi${\textendash}Cat dye with catechol unit for dye-sensitized solar cells,Dyes and Pigments,122,10.1016/j.dyepig.2015.06.009,40--45,,,01/01/2015,Ooyama_2015,,,CCCCn1c2ccc(cc2c2c1ccc(c2)N(c1ccccc1)c1ccccc1)c1ccc(s1)c1ccncc1,carbazole,395,,THF
543,5.64,0.66,2.02,"iodine (0.05 M), lithium iodide (0.1 M), and 1,2-dimethyl-3-propylimidazolium iodide (0.6 M)",0.25,-,-,TiO2 film 9 um thick,-,15 hours,"AM 1.5G, 100mW/cm2",0.1 mM dye,Yousuke Ooyama and Koji Uenaka and Masahiro Kanda and Takehiro Yamada and Naoyuki Shibayama and Joji Ohshita,A new co-sensitization method employing D{\textendash}$\uppi${\textendash}A dye with pyridyl group and D{\textendash}$\uppi${\textendash}Cat dye with catechol unit for dye-sensitized solar cells,Dyes and Pigments,122,10.1016/j.dyepig.2015.06.009,40--45,,,01/01/2015,Ooyama_2015,,,CCCCn1c2ccc(cc2c2c1ccc(c2)c1ccc(s1)c1ccncc1)c1ccc(s1)c1ccncc1,carbazole,378,448,"1,4-dioxane"
400,1,0.51,0.21,"iodine (0.05 M), lithium iodide (0.1 M), and 1,2-dimethyl-3-propylimidazolium iodide (0.6 M)",0.25,-,-,TiO2 film 9 um thick,-,15 hours,"AM 1.5G, 100mW/cm2",0.1 mM dye,Yousuke Ooyama and Koji Uenaka and Masahiro Kanda and Takehiro Yamada and Naoyuki Shibayama and Joji Ohshita,A new co-sensitization method employing D{\textendash}$\uppi${\textendash}A dye with pyridyl group and D{\textendash}$\uppi${\textendash}Cat dye with catechol unit for dye-sensitized solar cells,Dyes and Pigments,122,10.1016/j.dyepig.2015.06.009,40--45,,,01/01/2015,Ooyama_2015,,,CCCCn1c2ccc(cc2c2c1ccc(c2)N(c1ccccc1)c1ccccc1)c1ccc(c(c1)O)O.CCCCn1c2ccc(cc2c2c1ccc(c2)N(c1ccccc1)c1ccccc1)c1ccc(s1)c1ccncc1,carbazole,,,-
392,1.02,0.49,0.2,"iodine (0.05 M), lithium iodide (0.1 M), and 1,2-dimethyl-3-propylimidazolium iodide (0.6 M)",0.25,-,-,TiO2 film 9 um thick,-,15 hours,"AM 1.5G, 100mW/cm2",0.1 mM dye,Yousuke Ooyama and Koji Uenaka and Masahiro Kanda and Takehiro Yamada and Naoyuki Shibayama and Joji Ohshita,A new co-sensitization method employing D{\textendash}$\uppi${\textendash}A dye with pyridyl group and D{\textendash}$\uppi${\textendash}Cat dye with catechol unit for dye-sensitized solar cells,Dyes and Pigments,122,10.1016/j.dyepig.2015.06.009,40--45,,,01/01/2015,Ooyama_2015,,,CCCCn1c2ccc(cc2c2c1ccc(c2)N(c1ccccc1)c1ccccc1)c1ccc(c(c1)O)O.CCCCn1c2ccc(cc2c2c1ccc(c2)N(c1ccccc1)c1ccccc1)c1ccc(s1)c1ccncc1,carbazole,,,-
416,1,0.48,0.2,"iodine (0.05 M), lithium iodide (0.1 M), and 1,2-dimethyl-3-propylimidazolium iodide (0.6 M)",0.25,-,-,TiO2 film 9 um thick,-,15 hours,"AM 1.5G, 100mW/cm2",0.1 mM dye,Yousuke Ooyama and Koji Uenaka and Masahiro Kanda and Takehiro Yamada and Naoyuki Shibayama and Joji Ohshita,A new co-sensitization method employing D{\textendash}$\uppi${\textendash}A dye with pyridyl group and D{\textendash}$\uppi${\textendash}Cat dye with catechol unit for dye-sensitized solar cells,Dyes and Pigments,122,10.1016/j.dyepig.2015.06.009,40--45,,,01/01/2015,Ooyama_2015,,,CCCCn1c2ccc(cc2c2c1ccc(c2)N(c1ccccc1)c1ccccc1)c1ccc(c(c1)O)O.CCCCn1c2ccc(cc2c2c1ccc(c2)N(c1ccccc1)c1ccccc1)c1ccc(s1)c1ccncc1,carbazole,,,-
443,1.38,0.56,0.34,"iodine (0.05 M), lithium iodide (0.1 M), and 1,2-dimethyl-3-propylimidazolium iodide (0.6 M)",0.25,-,-,TiO2 film 9 um thick,-,15 hours,"AM 1.5G, 100mW/cm2",0.1 mM dye,Yousuke Ooyama and Koji Uenaka and Masahiro Kanda and Takehiro Yamada and Naoyuki Shibayama and Joji Ohshita,A new co-sensitization method employing D{\textendash}$\uppi${\textendash}A dye with pyridyl group and D{\textendash}$\uppi${\textendash}Cat dye with catechol unit for dye-sensitized solar cells,Dyes and Pigments,122,10.1016/j.dyepig.2015.06.009,40--45,,,01/01/2015,Ooyama_2015,,,CCCCn1c2ccc(cc2c2c1ccc(c2)c1ccc(s1)c1ccncc1)c1ccc(s1)c1ccncc1.CCCCn1c2ccc(cc2c2c1ccc(c2)N(c1ccccc1)c1ccccc1)c1ccc(c(c1)O)O,carbazole,,,-
716,16.2,0.63,7.39,HPE electrolyte (triiodide/iodide),0.25,-,-,TiO2 5.5 um thick,119 nmol/cm2,-,AM 1.5G 100mW/cm2,-,Alessio Dess{\`{\i}} and Massimo Calamante and Alessandro Mordini and Maurizio Peruzzini and Adalgisa Sinicropi and Riccardo Basosi and Fabrizia Fabrizi de Biani and Maurizio Taddei and Daniele Colonna and Aldo di Carlo and Gianna Reginato and Lorenzo Zani,"Thiazolo[5,4-d]thiazole-based organic sensitizers with strong visible light absorption for transparent, efficient and stable dye-sensitized solar cells",{RSC} Adv.,5,10.1039/c5ra03530a,32657--32668,41,,01/01/2015,Dess__2015,,,CCCCCCSc1ccc(cc1)N(c1ccc(cc1)SCCCCCC)c1ccc(cc1)c1sc(c2c1OCC(CO2)(CCCCC)CCCCC)c1sc2c(n1)sc(n2)c1sc(c2c1OCC(CO2)(CCCCC)CCCCC)c1ccc(s1)C=C(C(=O)O)C#N,triphenylamine,510,573,THF
492,1.61,0.55,0.43,"iodine (0.05 M), lithium iodide (0.1 M), and 1,2-dimethyl-3-propylimidazolium iodide (0.6 M)",0.25,-,-,TiO2 film 9 um thick,-,15 hours,"AM 1.5G, 100mW/cm2",0.1 mM dye,Yousuke Ooyama and Koji Uenaka and Masahiro Kanda and Takehiro Yamada and Naoyuki Shibayama and Joji Ohshita,A new co-sensitization method employing D{\textendash}$\uppi${\textendash}A dye with pyridyl group and D{\textendash}$\uppi${\textendash}Cat dye with catechol unit for dye-sensitized solar cells,Dyes and Pigments,122,10.1016/j.dyepig.2015.06.009,40--45,,,01/01/2015,Ooyama_2015,,,CCCCn1c2ccc(cc2c2c1ccc(c2)c1ccc(s1)c1ccncc1)c1ccc(s1)c1ccncc1.CCCCn1c2ccc(cc2c2c1ccc(c2)N(c1ccccc1)c1ccccc1)c1ccc(c(c1)O)O,carbazole,,,-
480,1.55,0.53,0.4,"iodine (0.05 M), lithium iodide (0.1 M), and 1,2-dimethyl-3-propylimidazolium iodide (0.6 M)",0.25,-,-,TiO2 film 9 um thick,-,15 hours,"AM 1.5G, 100mW/cm2",0.1 mM dye,Yousuke Ooyama and Koji Uenaka and Masahiro Kanda and Takehiro Yamada and Naoyuki Shibayama and Joji Ohshita,A new co-sensitization method employing D{\textendash}$\uppi${\textendash}A dye with pyridyl group and D{\textendash}$\uppi${\textendash}Cat dye with catechol unit for dye-sensitized solar cells,Dyes and Pigments,122,10.1016/j.dyepig.2015.06.009,40--45,,,01/01/2015,Ooyama_2015,,,CCCCn1c2ccc(cc2c2c1ccc(c2)c1ccc(s1)c1ccncc1)c1ccc(s1)c1ccncc1.CCCCn1c2ccc(cc2c2c1ccc(c2)N(c1ccccc1)c1ccccc1)c1ccc(c(c1)O)O,carbazole,,,-
610,7.5,0.707,3.23,"0.60 M butylmethylimidazolium iodide (BMIM-I), 0.03 M I2, 0.50 M 4-tertbutylpyridine (TBP) and 0.10 M guanidinium thiocyanate (GTC) in acetonitrile/valeronitrile 85/15 (v/v),",0.25,-,-,TiO2 film (20 um thick),-,24 hours,AM 1.5G 100mW/cm2,-,Manal Al-Eid and SungHwan Lim and Kwang-Won Park and Brian Fitzpatrick and Chi-Hwan Han and Kyungwon Kwak and Jongin Hong and Graeme Cooke,Facile synthesis of metal-free organic dyes featuring a thienylethynyl spacer for dye sensitized solar cells,Dyes and Pigments,104,10.1016/j.dyepig.2014.01.004,197--203,,,01/01/2014,Al_Eid_2014,,,N#C/C(=C\c1ccc(s1)C#Cc1ccc(cc1)N(C)C)/C(=O)O,"thienylethynyl,dimethylaniline",408,,DMF
630,10.5,0.677,4.49,"0.60 M butylmethylimidazolium iodide (BMIM-I), 0.03 M I2, 0.50 M 4-tertbutylpyridine (TBP) and 0.10 M guanidinium thiocyanate (GTC) in acetonitrile/valeronitrile 85/15 (v/v),",0.25,-,-,TiO2 film (20 um thick),-,24 hours,AM 1.5G 100mW/cm2,-,Manal Al-Eid and SungHwan Lim and Kwang-Won Park and Brian Fitzpatrick and Chi-Hwan Han and Kyungwon Kwak and Jongin Hong and Graeme Cooke,Facile synthesis of metal-free organic dyes featuring a thienylethynyl spacer for dye sensitized solar cells,Dyes and Pigments,104,10.1016/j.dyepig.2014.01.004,197--203,,,01/01/2014,Al_Eid_2014,,,N#C/C(=C\c1ccc(s1)c1ccc(s1)C#Cc1ccc(cc1)N(C)C)/C(=O)O,"thienylethynyl,dimethylaniline",426,,DMF
516,1.99,0.61,0.62,"0.1 M LiI, 0.6 M DMPII, 0.05 M I2, and 0.5 M TBP in 3-methoxypropionitrile/ACN (volume ratio of 1:1)",0.16,-,-,TiO2 film (14 um thick + 4.5 um scattering layer),-,24 hours,AM 1.5G 100mW/cm2,-,M.N.K. Prasad Bolisetty and Chun-Ting Li and K.R. Justin Thomas and Govardhana Babu Bodedla and Kuo-Chuan Ho,Benzothiadiazole-based organic dyes with pyridine anchors for dye-sensitized solar cells: effect of donor on optical properties,Tetrahedron,71,10.1016/j.tet.2015.04.089,4203--4212,24,,01/01/2015,Bolisetty_2015,,,C1CCN(CC1)c1ccc(c2c1nsn2)/C=C/c1ccncc1,"Benzothiadiazole, pyridine",470,,dichloromethane
552,2.42,0.66,0.89,"0.1 M LiI, 0.6 M DMPII, 0.05 M I2, and 0.5 M TBP in 3-methoxypropionitrile/ACN (volume ratio of 1:1)",0.16,-,-,TiO2 film (14 um thick + 4.5 um scattering layer),-,24 hours,AM 1.5G 100mW/cm2,-,M.N.K. Prasad Bolisetty and Chun-Ting Li and K.R. Justin Thomas and Govardhana Babu Bodedla and Kuo-Chuan Ho,Benzothiadiazole-based organic dyes with pyridine anchors for dye-sensitized solar cells: effect of donor on optical properties,Tetrahedron,71,10.1016/j.tet.2015.04.089,4203--4212,24,,01/01/2015,Bolisetty_2015,,,O1CCN(CC1)c1ccc(c2c1nsn2)/C=C/c1ccncc1,"Benzothiadiazole, pyridine",454,,dichloromethane
445,0.56,0.58,0.14,"0.1 M LiI, 0.6 M DMPII, 0.05 M I2, and 0.5 M TBP in 3-methoxypropionitrile/ACN (volume ratio of 1:1)",0.16,-,-,TiO2 film (14 um thick + 4.5 um scattering layer),-,24 hours,AM 1.5G 100mW/cm2,-,M.N.K. Prasad Bolisetty and Chun-Ting Li and K.R. Justin Thomas and Govardhana Babu Bodedla and Kuo-Chuan Ho,Benzothiadiazole-based organic dyes with pyridine anchors for dye-sensitized solar cells: effect of donor on optical properties,Tetrahedron,71,10.1016/j.tet.2015.04.089,4203--4212,24,,01/01/2015,Bolisetty_2015,,,n1ccc(cc1)/C=C/c1ccc(c2c1nsn2)/C=C/c1ccncc1,"Benzothiadiazole, pyridine",428,,dichloromethane
516,3.96,0.64,1.31,"0.1 M LiI, 0.6 M DMPII, 0.05 M I2, and 0.5 M TBP in 3-methoxypropionitrile/ACN (volume ratio of 1:1)",0.16,-,-,TiO2 film (14 um thick + 4.5 um scattering layer),-,24 hours,AM 1.5G 100mW/cm2,-,M.N.K. Prasad Bolisetty and Chun-Ting Li and K.R. Justin Thomas and Govardhana Babu Bodedla and Kuo-Chuan Ho,Benzothiadiazole-based organic dyes with pyridine anchors for dye-sensitized solar cells: effect of donor on optical properties,Tetrahedron,71,10.1016/j.tet.2015.04.089,4203--4212,24,,01/01/2015,Bolisetty_2015,,,CCCCn1c2ccc(cc2c2c1cccc2)/C=C/c1ccc(c2c1nsn2)/C=C/c1ccncc1,"Benzothiadiazole, pyridine",482,,dichloromethane
564,5.65,0.62,1.97,"0.1 M LiI, 0.6 M DMPII, 0.05 M I2, and 0.5 M TBP in 3-methoxypropionitrile/ACN (volume ratio of 1:1)",0.16,-,-,TiO2 film (14 um thick + 4.5 um scattering layer),-,24 hours,AM 1.5G 100mW/cm2,-,M.N.K. Prasad Bolisetty and Chun-Ting Li and K.R. Justin Thomas and Govardhana Babu Bodedla and Kuo-Chuan Ho,Benzothiadiazole-based organic dyes with pyridine anchors for dye-sensitized solar cells: effect of donor on optical properties,Tetrahedron,71,10.1016/j.tet.2015.04.089,4203--4212,24,,01/01/2015,Bolisetty_2015,,,CCCCN1c2ccc(cc2Sc2c1cccc2)/C=C/c1ccc(c2c1nsn2)/C=C/c1ccncc1,"Benzothiadiazole, pyridine",488,,dichloromethane
387,0.4,0.51,0.08,"0.1 M LiI, 0.6 M DMPII, 0.05 M I2, and 0.5 M TBP in 3-methoxypropionitrile/ACN (volume ratio of 1:1)",0.16,-,-,TiO2 film (14 um thick + 4.5 um scattering layer),-,24 hours,AM 1.5G 100mW/cm2,-,M.N.K. Prasad Bolisetty and Chun-Ting Li and K.R. Justin Thomas and Govardhana Babu Bodedla and Kuo-Chuan Ho,Benzothiadiazole-based organic dyes with pyridine anchors for dye-sensitized solar cells: effect of donor on optical properties,Tetrahedron,71,10.1016/j.tet.2015.04.089,4203--4212,24,,01/01/2015,Bolisetty_2015,,,C1CCCC1.C1CCC(C1)/C=C/c1ccc(c2c1nsn2)/C=C/c1ccncc1.C[Fe]C,"Benzothiadiazole, pyridine",548,,dichloromethane
530,2.46,0.55,0.72,"0.6 M 1,2-dimethyl-3-n-propylimidazolium iodide (DMPII), 0.1 M LiI, 0.05 M I2 and 0.5 M tert-butylpyridine (TBP) in CH3CN",0.25,-,-,TiO2 film 12 um thick,207 nmol/cm2,-,"AM 1.5G, 100 mw/cm2",12 hours,Mao Mao and Jian-Bo Wang and Xiu-Lin Liu and Guo-Hua Wu and Xia-Qin Fang and Qin-Hua Song,Insight into the effects of modifying chromophores on the performance of quinoline-based dye-sensitized solar cells,Spectrochimica Acta Part A: Molecular and Biomolecular Spectroscopy,190,10.1016/j.saa.2017.09.002,23--32,,,01/01/2018,Mao_2018,,,CCN(c1ccc2c(c1)ccc(n2)/C=C(/C(=O)O)\C#N)CC,diethylamine,459,566,chloroform
370,0.14,0.5,0.03,iodide/triiodide,-,-,-,TiO2 film,-,-,"AM 1.5G, 100 mw/cm2",-,Lei Zhang and Jacqueline M. Cole,Can nitro groups really anchor onto {TiO}2? Case study of dye-to-{TiO}2adsorption using azo dyes with {NO}2substituents,Phys. Chem. Chem. Phys.,18,10.1039/c6cp02294d,19062--19069,28,,01/01/2016,Zhang_2016,,,CCN(c1ccc(cc1)N=Nc1ccc(cc1)[N+](=O)[O-])CC,azobenzene,486,,acetonitrile
380,0.15,0.51,0.03,iodide/triiodide,-,-,-,TiO2 film,-,-,"AM 1.5G, 100 mw/cm2",-,Lei Zhang and Jacqueline M. Cole,Can nitro groups really anchor onto {TiO}2? Case study of dye-to-{TiO}2adsorption using azo dyes with {NO}2substituents,Phys. Chem. Chem. Phys.,18,10.1039/c6cp02294d,19062--19069,28,,01/01/2016,Zhang_2016,,,CCN(c1ccc(cc1)N=Nc1ccc(cc1OC)[N+](=O)[O-])CC,azobenzene,496,,acetonitrile
600,3.23,0.72,1.42,"0.5 M lithium iodide (LiI), 0.05 M iodine (I2), and 0.5 M 4-tert-butylpyridine in acetonitrile",0.16,-,-,TiO2 film (12 um + 6 um scattering layer),220 nmol/cm2,12 hours,AM 1.5G 100mW/cm2,-,Jen-Shyang Ni and Jian-Hao You and Wei-I Hung and Wei-Siang Kao and Hsien-Hsin Chou and Jiann T. Lin,"Organic Dyes Incorporating the Dithieno[3$\prime$,2$\prime$:3,4$\mathsemicolon$2$\dprime$,3$\dprime$:5,6]benzo[1,2-c]furazan Moiety for Dye-Sensitized Solar Cells",{ACS} Applied Materials {\&} Interfaces,6,10.1021/am5067145,22612--22621,24,,01/01/2014,Ni_2014,,,CCCCCCC(Cc1cc(sc1c1sc2c(c1)c1nonc1c1c2sc(c1)c1sc(cc1CC(CCCCCC)CCCC)/C=C(/C(=O)O)\C#N)c1ccc2c(c1)Sc1c(N2CC)cccc1)CCCC,phenothiazine,462,698,THF
390,0.18,0.53,0.04,iodide/triiodide,-,-,-,TiO2 film,-,-,"AM 1.5G, 100 mw/cm2",-,Lei Zhang and Jacqueline M. Cole,Can nitro groups really anchor onto {TiO}2? Case study of dye-to-{TiO}2adsorption using azo dyes with {NO}2substituents,Phys. Chem. Chem. Phys.,18,10.1039/c6cp02294d,19062--19069,28,,01/01/2016,Zhang_2016,,,CCN(c1ccc(cc1)N=Nc1ccc(cc1[N+](=O)[O-])[N+](=O)[O-])CC,azobenzene,528,,acetonitrile
674,10.99,0.77,5.67,HI-30,0.16,-,-,TiO2 film (12 um transparent + 3.5 um scat­tering layer),-,12 hours,AM 1.5G 100mW/cm2,-,Damien Joly and Maxime Godfroy and Laia Pellej{\`{a}} and Yann Kervella and Pascale Maldivi and St{\'{e}}phanie Narbey and Fr{\'{e}}d{\'{e}}ric Oswald and Emilio Palomares and Renaud Demadrille,Side chain engineering of organic sensitizers for dye-sensitized solar cells: a strategy to improve performances and stability,J. Mater. Chem. A,5,10.1039/c7ta00793k,6122--6130,13,,01/01/2017,Joly_2017,,,CCCCCCCCc1cc(sc1c1ccc(s1)c1ccc(cc1)N(c1ccccc1)c1ccccc1)c1ccc(c2c1nsn2)c1cc(c(s1)c1ccc(s1)c1ccc(cc1)/C=C(/C(=O)O)\C#N)CCCCCCCC,triphenylamine,534,,dichloromethane
527,6.6,0.589,2.1,"EL-HSE, Dyesol",0.25,-,-,TiO2 film (8 um thick),-,2 hours,AM 1.5G 100mW/cm2,-,Carmela Bonaccorso and Francesca De Rossi and Monica Panigati and Cosimo G. Fortuna and Giuseppe Forte and Thomas M. Brown and Gianluca M. Farinola and Giuseppe Musumarra,Metal-free synthesis of bisthiophene-core donor acceptor organic photosensitizers for dye-sensitized solar cells,Tetrahedron,71,10.1016/j.tet.2015.03.100,7260--7266,39,,01/01/2015,Bonaccorso_2015,,,N#C/C(=C\c1ccc(s1)c1ccc(s1)N1CCCCC1)/C(=O)O,bisthiophene,452,,acetonitrile
525,6.9,0.584,2.1,"EL-HSE, Dyesol",0.25,CDCA 3mM,-,TiO2 film (8 um thick),-,2 hours,AM 1.5G 100mW/cm2,-,Carmela Bonaccorso and Francesca De Rossi and Monica Panigati and Cosimo G. Fortuna and Giuseppe Forte and Thomas M. Brown and Gianluca M. Farinola and Giuseppe Musumarra,Metal-free synthesis of bisthiophene-core donor acceptor organic photosensitizers for dye-sensitized solar cells,Tetrahedron,71,10.1016/j.tet.2015.03.100,7260--7266,39,,01/01/2015,Bonaccorso_2015,,,N#C/C(=C\c1ccc(s1)c1ccc(s1)N1CCCCC1)/C(=O)O,bisthiophene,452,,acetonitrile
535,8.2,0.624,2.7,"EL-HSE, Dyesol",0.25,-,-,TiO2 film (8 um thick),-,2 hours,AM 1.5G 100mW/cm2,-,Carmela Bonaccorso and Francesca De Rossi and Monica Panigati and Cosimo G. Fortuna and Giuseppe Forte and Thomas M. Brown and Gianluca M. Farinola and Giuseppe Musumarra,Metal-free synthesis of bisthiophene-core donor acceptor organic photosensitizers for dye-sensitized solar cells,Tetrahedron,71,10.1016/j.tet.2015.03.100,7260--7266,39,,01/01/2015,Bonaccorso_2015,,,CCCCN(c1ccc(s1)c1ccc(s1)/C=C/C(C(=O)O)C#N)CCCC,bisthiophene,478,,acetonitrile
523,6.5,0.629,2.1,"EL-HSE, Dyesol",0.25,CDCA 3mM,-,TiO2 film (8 um thick),-,2 hours,AM 1.5G 100mW/cm2,-,Carmela Bonaccorso and Francesca De Rossi and Monica Panigati and Cosimo G. Fortuna and Giuseppe Forte and Thomas M. Brown and Gianluca M. Farinola and Giuseppe Musumarra,Metal-free synthesis of bisthiophene-core donor acceptor organic photosensitizers for dye-sensitized solar cells,Tetrahedron,71,10.1016/j.tet.2015.03.100,7260--7266,39,,01/01/2015,Bonaccorso_2015,,,CCCCN(c1ccc(s1)c1ccc(s1)/C=C/C(C(=O)O)C#N)CCCC,bisthiophene,478,,acetonitrile
471,2.8,0.609,0.8,"EL-HSE, Dyesol",0.25,-,-,TiO2 film (8 um thick),-,2 hours,AM 1.5G 100mW/cm2,-,Carmela Bonaccorso and Francesca De Rossi and Monica Panigati and Cosimo G. Fortuna and Giuseppe Forte and Thomas M. Brown and Gianluca M. Farinola and Giuseppe Musumarra,Metal-free synthesis of bisthiophene-core donor acceptor organic photosensitizers for dye-sensitized solar cells,Tetrahedron,71,10.1016/j.tet.2015.03.100,7260--7266,39,,01/01/2015,Bonaccorso_2015,,,CCCCN(c1ccc(s1)c1ccc(s1)/C=C/c1ccc(c[n+]1C)C(=O)[O-])CCCC,bisthiophene,555,,acetonitrile
486,3.6,0.632,1.1,"EL-HSE, Dyesol",0.25,CDCA 3mM,-,TiO2 film (8 um thick),-,2 hours,AM 1.5G 100mW/cm2,-,Carmela Bonaccorso and Francesca De Rossi and Monica Panigati and Cosimo G. Fortuna and Giuseppe Forte and Thomas M. Brown and Gianluca M. Farinola and Giuseppe Musumarra,Metal-free synthesis of bisthiophene-core donor acceptor organic photosensitizers for dye-sensitized solar cells,Tetrahedron,71,10.1016/j.tet.2015.03.100,7260--7266,39,,01/01/2015,Bonaccorso_2015,,,CCCCN(c1ccc(s1)c1ccc(s1)/C=C/c1ccc(c[n+]1C)C(=O)[O-])CCCC,bisthiophene,555,,acetonitrile
582,7.8,0.65,2.93,"0.6 M 1,2-dimethyl-3-propylimidazolinium iodine, 0.1 M LiI, 0.05 M I2, and 0.5 M 4-tert-butylpyridine (TBP) in 3-methoxypropionitrile",0.159,-,-,TiO2 film (10 um thick),-,-,AM 1.5G 100mW/cm2,-,Ruikui Chen and Xichuan Yang and Haining Tian and Xiuna Wang and Anders Hagfeldt and Licheng Sun,Effect of Tetrahydroquinoline Dyes Structure on the Performance of Organic Dye-Sensitized Solar Cells,Chemistry of Materials,19,10.1021/cm070617g,4007--4015,16,,01/01/2007,Chen_2007,,,N#CC(=Cc1ccc(s1)C=Cc1ccc2c(c1)C(C)CC(N2C)(C)C)C(=O)O,Tetrahydroquinoline,468,647,ethanol
