Repository: PaulC61/Cheminformatics

# Cheminformatics
Repository for:
Cheminformatics Masters students of University of Strasbourg 2020 - 2022
+ My own projects related to the course

File: InternshipM2_BIU/rawDSSCDBdata.csv (part 17 of 77)
VOC,JSC,FF,PCE,Electrolyte,Active area,Co-adsorbent,Co-sensitizer,Semiconductor,Dye loading,Exposure time,Solar simulator,Performance comment,Article author,Article title,Article journal,Article volume,Article DOI,Article pages,Article issue nr,Article EID,Article year,Article year,Article electronic id,Article keywords,Molecule SMILE,Molecule keywords,Molecule spectrum absorption maxima,Molecule spectrum emission maxima,Molecule spectrum solvent
583,8.48,0.64,3.17,"0.6 M 1,2-dimethyl-3-propylimidazolinium iodine, 0.1 M LiI, 0.05 M I2, and 0.5 M 4-tert-butylpyridine (TBP) in 3-methoxypropionitrile",0.159,0.003 M CDCA,-,TiO2 film (10 um thick),-,-,AM 1.5G 100mW/cm2,-,Ruikui Chen and Xichuan Yang and Haining Tian and Xiuna Wang and Anders Hagfeldt and Licheng Sun,Effect of Tetrahydroquinoline Dyes Structure on the Performance of Organic Dye-Sensitized Solar Cells,Chemistry of Materials,19,10.1021/cm070617g,4007--4015,16,,01/01/2007,Chen_2007,,,N#CC(=Cc1ccc(s1)C=Cc1ccc2c(c1)C(C)CC(N2C)(C)C)C(=O)O,Tetrahydroquinoline,468,647,ethanol
516,5.01,0.6,1.56,"0.6 M 1,2-dimethyl-3-propylimidazolinium iodine, 0.1 M LiI, 0.05 M I2, and 0.5 M 4-tert-butylpyridine (TBP) in 3-methoxypropionitrile",0.159,-,-,TiO2 film (10 um thick),-,-,AM 1.5G 100mW/cm2,-,Ruikui Chen and Xichuan Yang and Haining Tian and Xiuna Wang and Anders Hagfeldt and Licheng Sun,Effect of Tetrahydroquinoline Dyes Structure on the Performance of Organic Dye-Sensitized Solar Cells,Chemistry of Materials,19,10.1021/cm070617g,4007--4015,16,,01/01/2007,Chen_2007,,,N#CC(=Cc1ccc(s1)c1ccc(s1)C=Cc1ccc2c(c1)C(C)CC(N2C)(C)C)C(=O)O,Tetrahydroquinoline,472,670,ethanol
543,6.99,0.62,2.35,"0.6 M 1,2-dimethyl-3-propylimidazolinium iodine, 0.1 M LiI, 0.05 M I2, and 0.5 M 4-tert-butylpyridine (TBP) in 3-methoxypropionitrile",0.159,0.003 M CDCA,-,TiO2 film (10 um thick),-,-,AM 1.5G 100mW/cm2,-,Ruikui Chen and Xichuan Yang and Haining Tian and Xiuna Wang and Anders Hagfeldt and Licheng Sun,Effect of Tetrahydroquinoline Dyes Structure on the Performance of Organic Dye-Sensitized Solar Cells,Chemistry of Materials,19,10.1021/cm070617g,4007--4015,16,,01/01/2007,Chen_2007,,,N#CC(=Cc1ccc(s1)c1ccc(s1)C=Cc1ccc2c(c1)C(C)CC(N2C)(C)C)C(=O)O,Tetrahydroquinoline,472,670,ethanol
500,4.68,0.56,1.32,"0.6 M 1,2-dimethyl-3-propylimidazolinium iodine, 0.1 M LiI, 0.05 M I2, and 0.5 M 4-tert-butylpyridine (TBP) in 3-methoxypropionitrile",0.159,-,-,TiO2 film (10 um thick),-,-,AM 1.5G 100mW/cm2,-,Ruikui Chen and Xichuan Yang and Haining Tian and Xiuna Wang and Anders Hagfeldt and Licheng Sun,Effect of Tetrahydroquinoline Dyes Structure on the Performance of Organic Dye-Sensitized Solar Cells,Chemistry of Materials,19,10.1021/cm070617g,4007--4015,16,,01/01/2007,Chen_2007,,,N#CC(=Cc1ccc(s1)c1ccc(s1)c1ccc(s1)C=Cc1ccc2c(c1)C(C)CC(N2C)(C)C)C(=O)O,Tetrahydroquinoline,475,615,ethanol
521,6.39,0.57,1.91,"0.6 M 1,2-dimethyl-3-propylimidazolinium iodine, 0.1 M LiI, 0.05 M I2, and 0.5 M 4-tert-butylpyridine (TBP) in 3-methoxypropionitrile",0.159,0.003 M CDCA,-,TiO2 film (10 um thick),-,-,AM 1.5G 100mW/cm2,-,Ruikui Chen and Xichuan Yang and Haining Tian and Xiuna Wang and Anders Hagfeldt and Licheng Sun,Effect of Tetrahydroquinoline Dyes Structure on the Performance of Organic Dye-Sensitized Solar Cells,Chemistry of Materials,19,10.1021/cm070617g,4007--4015,16,,01/01/2007,Chen_2007,,,N#CC(=Cc1ccc(s1)c1ccc(s1)c1ccc(s1)C=Cc1ccc2c(c1)C(C)CC(N2C)(C)C)C(=O)O,Tetrahydroquinoline,475,615,ethanol
495,6.38,0.56,1.78,"0.6 M 1,2-dimethyl-3-propylimidazolinium iodine, 0.1 M LiI, 0.05 M I2, and 0.5 M 4-tert-butylpyridine (TBP) in 3-methoxypropionitrile",0.159,-,-,TiO2 film (10 um thick),-,-,AM 1.5G 100mW/cm2,-,Ruikui Chen and Xichuan Yang and Haining Tian and Xiuna Wang and Anders Hagfeldt and Licheng Sun,Effect of Tetrahydroquinoline Dyes Structure on the Performance of Organic Dye-Sensitized Solar Cells,Chemistry of Materials,19,10.1021/cm070617g,4007--4015,16,,01/01/2007,Chen_2007,,,N#C/C(=C\c1cc2c(s1)c1c(s2)cc(s1)/C=C/c1ccc2c(c1)C(C)CC(N2C)(C)C)/C(=O)O,Tetrahydroquinoline,467,643,DMF
514,6.87,0.66,2.34,"0.6 M 1,2-dimethyl-3-propylimidazolinium iodine, 0.1 M LiI, 0.05 M I2, and 0.5 M 4-tert-butylpyridine (TBP) in 3-methoxypropionitrile",0.159,0.003 M CDCA,-,TiO2 film (10 um thick),-,-,AM 1.5G 100mW/cm2,-,Ruikui Chen and Xichuan Yang and Haining Tian and Xiuna Wang and Anders Hagfeldt and Licheng Sun,Effect of Tetrahydroquinoline Dyes Structure on the Performance of Organic Dye-Sensitized Solar Cells,Chemistry of Materials,19,10.1021/cm070617g,4007--4015,16,,01/01/2007,Chen_2007,,,N#C/C(=C\c1cc2c(s1)c1c(s2)cc(s1)/C=C/c1ccc2c(c1)C(C)CC(N2C)(C)C)/C(=O)O,Tetrahydroquinoline,467,643,DMF
532,3.39,0.66,1.19,"0.6 M 1,2-dimethyl-3-propylimidazolinium iodine, 0.1 M LiI, 0.05 M I2, and 0.5 M 4-tert-butylpyridine (TBP) in 3-methoxypropionitrile",0.159,-,-,TiO2 film (10 um thick),-,-,AM 1.5G 100mW/cm2,-,Ruikui Chen and Xichuan Yang and Haining Tian and Xiuna Wang and Anders Hagfeldt and Licheng Sun,Effect of Tetrahydroquinoline Dyes Structure on the Performance of Organic Dye-Sensitized Solar Cells,Chemistry of Materials,19,10.1021/cm070617g,4007--4015,16,,01/01/2007,Chen_2007,,,N#CC(=Cc1ccc(s1)C=Cc1ccc(s1)C=Cc1ccc2c(c1)C(C)CC(N2C)(C)C)C(=O)O,Tetrahydroquinoline,492,656,ethanol
542,7.22,0.59,2.32,"0.6 M 1,2-dimethyl-3-propylimidazolinium iodine, 0.1 M LiI, 0.05 M I2, and 0.5 M 4-tert-butylpyridine (TBP) in 3-methoxypropionitrile",0.159,0.003 M CDCA,-,TiO2 film (10 um thick),-,-,AM 1.5G 100mW/cm2,-,Ruikui Chen and Xichuan Yang and Haining Tian and Xiuna Wang and Anders Hagfeldt and Licheng Sun,Effect of Tetrahydroquinoline Dyes Structure on the Performance of Organic Dye-Sensitized Solar Cells,Chemistry of Materials,19,10.1021/cm070617g,4007--4015,16,,01/01/2007,Chen_2007,,,N#CC(=Cc1ccc(s1)C=Cc1ccc(s1)C=Cc1ccc2c(c1)C(C)CC(N2C)(C)C)C(=O)O,Tetrahydroquinoline,492,656,ethanol
338,2.61,0.4,0.71,"I2 (0.05 M), LiI (0.5 M), 4tBP (0.1 M), and HCl (0.15 M) in CH3CN:H 2 O (80:1 v:v)",0.478,-,-,TiO2 5 um thick,-,-,AM 1.5G,-,Mark W. Kryman and Justin N. Nasca and David F. Watson and Michael R. Detty,"Selenorhodamine Dye-Sensitized Solar Cells: Influence of Structure and Surface-Anchoring Mode on Aggregation, Persistence, and Photoelectrochemical Performance",Langmuir,32,10.1021/acs.langmuir.5b04275,1521--1532,6,,01/01/2016,Kryman_2016,,,F[P-](F)(F)(F)(F)F.OC(=O)c1ccc(s1)C1=c2cc3CCC[N+](=c3cc2[Se]c2c1cc1c(c2)N(C)CCC1(C)C)C,Selenorhodamine,609,641,ethanol
600,11.3,0.66,4.47,"0.6 M 1,2-dimethyl-3-propylimidazolinium iodine, 0.1 M LiI, 0.05 M I2, and 0.5 M 4-tert-butylpyridine (TBP) in 3-methoxypropionitrile",0.159,-,-,TiO2 film (10 um thick),-,-,AM 1.5G 100mW/cm2,-,Ruikui Chen and Xichuan Yang and Haining Tian and Xiuna Wang and Anders Hagfeldt and Licheng Sun,Effect of Tetrahydroquinoline Dyes Structure on the Performance of Organic Dye-Sensitized Solar Cells,Chemistry of Materials,19,10.1021/cm070617g,4007--4015,16,,01/01/2007,Chen_2007,,,N#CC(=Cc1ccc(s1)c1ccc2c(c1)C(C)CC(N2C)(C)C)C(=O)O,Tetrahydroquinoline,441,594,ethanol
600,11.2,0.67,4.49,"0.6 M 1,2-dimethyl-3-propylimidazolinium iodine, 0.1 M LiI, 0.05 M I2, and 0.5 M 4-tert-butylpyridine (TBP) in 3-methoxypropionitrile",0.159,0.003 M CDCA,-,TiO2 film (10 um thick),-,-,AM 1.5G 100mW/cm2,-,Ruikui Chen and Xichuan Yang and Haining Tian and Xiuna Wang and Anders Hagfeldt and Licheng Sun,Effect of Tetrahydroquinoline Dyes Structure on the Performance of Organic Dye-Sensitized Solar Cells,Chemistry of Materials,19,10.1021/cm070617g,4007--4015,16,,01/01/2007,Chen_2007,,,N#CC(=Cc1ccc(s1)c1ccc2c(c1)C(C)CC(N2C)(C)C)C(=O)O,Tetrahydroquinoline,441,594,ethanol
590,9.82,0.65,3.74,"0.6 M 1,2-dimethyl-3-propylimidazolinium iodine, 0.1 M LiI, 0.05 M I2, and 0.5 M 4-tert-butylpyridine (TBP) in 3-methoxypropionitrile",0.159,-,-,TiO2 film (10 um thick),-,-,AM 1.5G 100mW/cm2,-,Ruikui Chen and Xichuan Yang and Haining Tian and Xiuna Wang and Anders Hagfeldt and Licheng Sun,Effect of Tetrahydroquinoline Dyes Structure on the Performance of Organic Dye-Sensitized Solar Cells,Chemistry of Materials,19,10.1021/cm070617g,4007--4015,16,,01/01/2007,Chen_2007,,,N#CC(=Cc1ccc(s1)c1ccc(s1)c1ccc2c(c1)C(C)CC(N2C)(C)C)C(=O)O,Tetrahydroquinoline,462,652,ethanol
597,12,0.63,4.53,"0.6 M 1,2-dimethyl-3-propylimidazolinium iodine, 0.1 M LiI, 0.05 M I2, and 0.5 M 4-tert-butylpyridine (TBP) in 3-methoxypropionitrile",0.159,0.003 M CDCA,-,TiO2 film (10 um thick),-,-,AM 1.5G 100mW/cm2,-,Ruikui Chen and Xichuan Yang and Haining Tian and Xiuna Wang and Anders Hagfeldt and Licheng Sun,Effect of Tetrahydroquinoline Dyes Structure on the Performance of Organic Dye-Sensitized Solar Cells,Chemistry of Materials,19,10.1021/cm070617g,4007--4015,16,,01/01/2007,Chen_2007,,,N#CC(=Cc1ccc(s1)c1ccc(s1)c1ccc2c(c1)C(C)CC(N2C)(C)C)C(=O)O,Tetrahydroquinoline,462,652,ethanol
537,10,0.64,3.44,"0.6 M 1,2-dimethyl-3-propylimidazolinium iodine, 0.1 M LiI, 0.05 M I2, and 0.5 M 4-tert-butylpyridine (TBP) in 3-methoxypropionitrile",0.159,-,-,TiO2 film (10 um thick),-,-,AM 1.5G 100mW/cm2,-,Ruikui Chen and Xichuan Yang and Haining Tian and Xiuna Wang and Anders Hagfeldt and Licheng Sun,Effect of Tetrahydroquinoline Dyes Structure on the Performance of Organic Dye-Sensitized Solar Cells,Chemistry of Materials,19,10.1021/cm070617g,4007--4015,16,,01/01/2007,Chen_2007,,,N#CC(=Cc1ccc(s1)c1ccc(s1)c1ccc(s1)c1ccc2c(c1)C(C)CC(N2C)(C)C)C(=O)O,Tetrahydroquinoline,455,652,ethanol
527,8.53,0.67,3,"0.6 M 1,2-dimethyl-3-propylimidazolinium iodine, 0.1 M LiI, 0.05 M I2, and 0.5 M 4-tert-butylpyridine (TBP) in 3-methoxypropionitrile",0.159,0.003 M CDCA,-,TiO2 film (10 um thick),-,-,AM 1.5G 100mW/cm2,-,Ruikui Chen and Xichuan Yang and Haining Tian and Xiuna Wang and Anders Hagfeldt and Licheng Sun,Effect of Tetrahydroquinoline Dyes Structure on the Performance of Organic Dye-Sensitized Solar Cells,Chemistry of Materials,19,10.1021/cm070617g,4007--4015,16,,01/01/2007,Chen_2007,,,N#CC(=Cc1ccc(s1)c1ccc(s1)c1ccc(s1)c1ccc2c(c1)C(C)CC(N2C)(C)C)C(=O)O,Tetrahydroquinoline,455,652,ethanol
524,8.35,0.63,2.77,"0.6 M 1,2-dimethyl-3-propylimidazolinium iodine, 0.1 M LiI, 0.05 M I2, and 0.5 M 4-tert-butylpyridine (TBP) in 3-methoxypropionitrile",0.159,-,-,TiO2 film (10 um thick),-,-,AM 1.5G 100mW/cm2,-,Ruikui Chen and Xichuan Yang and Haining Tian and Xiuna Wang and Anders Hagfeldt and Licheng Sun,Effect of Tetrahydroquinoline Dyes Structure on the Performance of Organic Dye-Sensitized Solar Cells,Chemistry of Materials,19,10.1021/cm070617g,4007--4015,16,,01/01/2007,Chen_2007,,,N#C/C(=C\c1cc2c(s1)c1c(s2)cc(s1)c1ccc2c(c1)C(C)CC(N2C)(C)C)/C(=O)O,Tetrahydroquinoline,444,612,ethanol
522,8.84,0.63,2.92,"0.6 M 1,2-dimethyl-3-propylimidazolinium iodine, 0.1 M LiI, 0.05 M I2, and 0.5 M 4-tert-butylpyridine (TBP) in 3-methoxypropionitrile",0.159,0.003 M CDCA,-,TiO2 film (10 um thick),-,-,AM 1.5G 100mW/cm2,-,Ruikui Chen and Xichuan Yang and Haining Tian and Xiuna Wang and Anders Hagfeldt and Licheng Sun,Effect of Tetrahydroquinoline Dyes Structure on the Performance of Organic Dye-Sensitized Solar Cells,Chemistry of Materials,19,10.1021/cm070617g,4007--4015,16,,01/01/2007,Chen_2007,,,N#C/C(=C\c1cc2c(s1)c1c(s2)cc(s1)c1ccc2c(c1)C(C)CC(N2C)(C)C)/C(=O)O,Tetrahydroquinoline,444,612,ethanol
560,7.5,0.64,2.7,"0.6 M 1,2-dimethyl-3-propylimidazolinium iodine, 0.1 M LiI, 0.05 M I2, and 0.5 M 4-tert-butylpyridine (TBP) in 3-methoxypropionitrile",0.159,-,-,TiO2 film (10 um thick),-,-,AM 1.5G 100mW/cm2,-,Ruikui Chen and Xichuan Yang and Haining Tian and Xiuna Wang and Anders Hagfeldt and Licheng Sun,Effect of Tetrahydroquinoline Dyes Structure on the Performance of Organic Dye-Sensitized Solar Cells,Chemistry of Materials,19,10.1021/cm070617g,4007--4015,16,,01/01/2007,Chen_2007,,,N#CC(=Cc1ccc(s1)C=Cc1ccc2c(c1)C(C)CC(N2Cc1ccccc1)(C)C)C(=O)O,Tetrahydroquinoline,470,635,ethanol
580,9.27,0.67,3.61,"0.6 M 1,2-dimethyl-3-propylimidazolinium iodine, 0.1 M LiI, 0.05 M I2, and 0.5 M 4-tert-butylpyridine (TBP) in 3-methoxypropionitrile",0.159,0.003 M CDCA,-,TiO2 film (10 um thick),-,-,AM 1.5G 100mW/cm2,-,Ruikui Chen and Xichuan Yang and Haining Tian and Xiuna Wang and Anders Hagfeldt and Licheng Sun,Effect of Tetrahydroquinoline Dyes Structure on the Performance of Organic Dye-Sensitized Solar Cells,Chemistry of Materials,19,10.1021/cm070617g,4007--4015,16,,01/01/2007,Chen_2007,,,N#CC(=Cc1ccc(s1)C=Cc1ccc2c(c1)C(C)CC(N2Cc1ccccc1)(C)C)C(=O)O,Tetrahydroquinoline,470,635,ethanol
554,4.79,0.67,1.79,"0.6 M 1,2-dimethyl-3-propylimidazolinium iodine, 0.1 M LiI, 0.05 M I2, and 0.5 M 4-tert-butylpyridine (TBP) in 3-methoxypropionitrile",0.159,-,-,TiO2 film (10 um thick),-,-,AM 1.5G 100mW/cm2,-,Ruikui Chen and Xichuan Yang and Haining Tian and Xiuna Wang and Anders Hagfeldt and Licheng Sun,Effect of Tetrahydroquinoline Dyes Structure on the Performance of Organic Dye-Sensitized Solar Cells,Chemistry of Materials,19,10.1021/cm070617g,4007--4015,16,,01/01/2007,Chen_2007,,,N#CC(=Cc1ccc(s1)C=Cc1ccc2c(c1)C(C)CC(N2C)(C)C)P(=O)(O)O,Tetrahydroquinoline,445,611,ethanol
568,8.54,0.67,3.27,"0.6 M 1,2-dimethyl-3-propylimidazolinium iodine, 0.1 M LiI, 0.05 M I2, and 0.5 M 4-tert-butylpyridine (TBP) in 3-methoxypropionitrile",0.159,0.003 M CDCA,-,TiO2 film (10 um thick),-,-,AM 1.5G 100mW/cm2,-,Ruikui Chen and Xichuan Yang and Haining Tian and Xiuna Wang and Anders Hagfeldt and Licheng Sun,Effect of Tetrahydroquinoline Dyes Structure on the Performance of Organic Dye-Sensitized Solar Cells,Chemistry of Materials,19,10.1021/cm070617g,4007--4015,16,,01/01/2007,Chen_2007,,,N#CC(=Cc1ccc(s1)C=Cc1ccc2c(c1)C(C)CC(N2C)(C)C)P(=O)(O)O,Tetrahydroquinoline,445,611,ethanol
646,15.8,0.75,7.66,"0.5 M I2, 0.1 M LiI, 0.6 M DMII and 0.5 M TBP in acetonitrile",0.25,-,-,TiO2 film (11 um thick + 6 um scattering layer),-,16 hours,"AM 1.5G, 100mW/cm2",-,Fu-Ling Guo and Zhao-Qian Li and Xue-Peng Liu and Li Zhou and Fan-Tai Kong and Wang-Chao Chen and Song-Yuan Dai,Metal-Free Sensitizers Containing Hydantoin Acceptor as High Performance Anchoring Group for Dye-Sensitized Solar Cells,Advanced Functional Materials,26,10.1002/adfm.201601305,5733--5740,31,,01/01/2016,Guo_2016,,,COc1ccc(cc1)N(c1ccc(cc1)OC)c1ccc(cc1)c1ccc(c2c1nsn2)c1ccc(s1)C=C(C(=O)O)C#N,triphenylamine,494,,chloroform
620,6.5,0.7,2.8,"LiI (500 mM), iodine (50 mM), 4-tBu pyridine (580 mM) and ethyl-methyl-imidazolium dicyanoimide (600 mM) in MeCN",0.25,5 mM CDCA,-,TiO2 12 um thick,-,12 hours,AM 1.5G 100mW/cm2,-,Shinichiro Fuse and Sakae Sugiyama and Masato M. Maitani and Yuji Wada and Yuhei Ogomi and Shuzi Hayase and Ryuzi Katoh and Tatsuo Kaiho and Takashi Takahashi,Elucidating the Structure-Property Relationships of Donor-$\uppi$-Acceptor Dyes for Dye-Sensitized Solar Cells ({DSSCs}) through Rapid Library Synthesis by a One-Pot Procedure,Chemistry - A European Journal,20,10.1002/chem.201402093,10685--10694,34,,01/01/2014,Fuse_2014,,,CCCCCCc1cc(sc1c1ccc(cc1)/C=C(/C(=O)O)\C#N)c1ccc(cc1)N(c1ccc2c(c1)OCCO2)c1ccc2c(c1)OCCO2,triphenylamine,457,,dichloromethane
385,5.76,0.55,1.23,"0.05 M iodine, and 0.5 M lithium iodide in acetonitrile/3-methoxypropionitrole (7:3, v/v)",0.25,-,-,TiO2 film,-,12 hours,AM 1.5G 100mW/cm2,-,Weijiang Ying and Xiaoyu Zhang and Xin Li and Wenjun Wu and Fuling Guo and Jing Li and Hans {\AA}gren and Jianli Hua,"Synthesis and photovoltaic properties of new [1,2,5]thiadiazolo[3,4-c]pyridine-based organic Broadly absorbing sensitizers for dye-sensitized solar cells",Tetrahedron,70,10.1016/j.tet.2014.04.039,3901--3908,25,,01/01/2014,Ying_2014,,,N#CC(=Cc1ccc(cc1)c1cnc(c2c1nsn2)c1ccc(s1)N(c1ccccc1)c1ccccc1)C(=O)O,Triphenylamine,575,,dichloromethane
657,11.94,0.66,5.16,"0.1 M lithium iodide, 0.6 M methylpropylimidazolium iodide (MPII), 0.05 M I2 and 0.5 M 4-tert-butylpyridine (4-TBP) in the mixed solvent of acetonitrile and 3-methoxypropionitrile (7:3, v/v)",-,-,-,TiO2 film (7 um thick + 6 um scattering layer),-,12 hours,AM 1.5G 100mW/cm2,-,Chengyou Wang and Minjing Wu and Yue Hu and Wenjun Wu and Jianhua Su and Jing Li,5-Phenyl-iminostilbene based organic dyes for efficient dye-sensitized solar cells,Tetrahedron,70,10.1016/j.tet.2014.02.074,6241--6248,36,,01/01/2014,Wang_2014,,,N#C/C(=C\c1ccc(s1)c1ccc(c2c1nsn2)c1ccc(cc1)N1c2ccccc2C=Cc2c1cccc2)/C(=O)O,iminostilbene,494,,dichloromethane
665,11.04,0.72,5.27,"0.1 M lithium iodide, 0.6 M methylpropylimidazolium iodide (MPII), 0.05 M I2 and 0.5 M 4-tert-butylpyridine (4-TBP) in the mixed solvent of acetonitrile and 3-methoxypropionitrile (7:3, v/v)",-,-,-,TiO2 film (7 um thick + 6 um scattering layer),-,12 hours,AM 1.5G 100mW/cm2,-,Chengyou Wang and Minjing Wu and Yue Hu and Wenjun Wu and Jianhua Su and Jing Li,5-Phenyl-iminostilbene based organic dyes for efficient dye-sensitized solar cells,Tetrahedron,70,10.1016/j.tet.2014.02.074,6241--6248,36,,01/01/2014,Wang_2014,,,N#C/C(=C\c1ccc(s1)c1ccc(cc1)N1c2ccccc2C=Cc2c1cccc2)/C(=O)O,iminostilbene,470,,dichloromethane
738,12.56,0.68,6.26,"0.1 M LiI, 0.6 M MPII, 0.05 M I2, 1.0 M 4-TBP in the mixed solvent of acetonitrile and 3-methoxypropionitrile",-,5 mM CDCA,-,TiO2 film (7 um thick + 6 um scattering layer),-,12 hours,AM 1.5G 100mW/cm2,-,Chengyou Wang and Minjing Wu and Yue Hu and Wenjun Wu and Jianhua Su and Jing Li,5-Phenyl-iminostilbene based organic dyes for efficient dye-sensitized solar cells,Tetrahedron,70,10.1016/j.tet.2014.02.074,6241--6248,36,,01/01/2014,Wang_2014,,,N#C/C(=C\c1ccc(cc1)c1ccc(c2c1nsn2)c1ccc(cc1)N1c2ccccc2C=Cc2c1cccc2)/C(=O)O,iminostilbene,450,,dichloromethane
683,17.87,0.66,8.01,"0.6 M 1-methyl-3-propylimidazolium iodine (PMII), 0.03 M I2, 0.05 M LiI, 0.1 M guanidinium thiocyanate (GuSCN), and 0.5 M 4-tert-butylpyridine (TBP) in acetonitrile
and valeronitrile (85 : 15, v/v)",0.16,-,-,TiO2 film (15 um thick),4150 nmol/cm2,12 hours,AM 1.5G 100mW/cm2,-,Yi-Fan Chen and Jun-Min Liu and Jian-Feng Huang and Li-Lin Tan and Yong Shen and Li-Min Xiao and Dai-Bin Kuang and Cheng-Yong Su,"Stable organic dyes based on the benzo[1,2-b:4,5-b$\prime$]dithiophene donor for efficient dye-sensitized solar cells",J. Mater. Chem. A,3,10.1039/c5ta00332f,8083--8090,15,,01/01/2015,Chen_2015,,,CCCCCCc1cc(sc1c1sc(c(c1)CCCCCC)c1sc(c2c1OCCO2)/C=C(/C(=O)O)\C#N)c1sc2c(c1)c(c1ccc(s1)CC(CCCC)CC)c1c(c2c2ccc(s2)CC(CCCC)CC)ccs1,benzodithiophene,501,,THF
592,14.64,0.68,5.85,"0.6 M 1-methyl-3-propylimidazolium iodine (PMII), 0.03 M I2, 0.05 M LiI, 0.1 M guanidinium thiocyanate (GuSCN), and 0.5 M 4-tert-butylpyridine (TBP) in acetonitrile
and valeronitrile (85 : 15, v/v)",0.16,-,-,TiO2 film (15 um thick),2090 nmol/cm2,12 hours,AM 1.5G 100mW/cm2,-,Yi-Fan Chen and Jun-Min Liu and Jian-Feng Huang and Li-Lin Tan and Yong Shen and Li-Min Xiao and Dai-Bin Kuang and Cheng-Yong Su,"Stable organic dyes based on the benzo[1,2-b:4,5-b$\prime$]dithiophene donor for efficient dye-sensitized solar cells",J. Mater. Chem. A,3,10.1039/c5ta00332f,8083--8090,15,,01/01/2015,Chen_2015,,,CCCCC(Cc1ccc(s1)c1c2sc(cc2c(c2c1cc(s2)c1cc(c(s1)c1cc(c(s1)c1sc(c2c1OCCO2)/C=C(/C(=O)O)\C#N)CCCCCC)CCCCCC)c1ccc(s1)CC(CCCC)CC)c1cc(c(s1)c1cc(c(s1)c1sc(c2c1OCCO2)/C=C(\C(=O)O)/C#N)CCCCCC)CCCCCC)CC,benzodithiophene,484,,THF
680,12.59,0.71,6.04,"0.6 M 1-butyl-3-methylimidazolium iodide (BMII), 0.05 M LiI, 0.03 M I2, 0.5 M 4-tert -butylpyridine, and 0.1 M guanidinium thiocyanate in a mixture of acetonitrile and valeronitrile (85/15, v/v)",0.125,-,-,TiO2 film (12 um thick + 4 um scattering layer),-,24 hours,AM 1.5G 100mW/cm2,-,Jia-Hung Chen and Chih-Hung Tsai and Shao-An Wang and Ya-Yan Lin and Tsung-Wei Huang and Shih-Feng Chiu and Chung-Chih Wu and Ken-Tsung Wong,Organic Dyes Containing a Coplanar Indacenodithiophene Bridge for High-Performance Dye-Sensitized Solar Cells,The Journal of Organic Chemistry,76,10.1021/jo201730a,8977--8985,21,,01/01/2011,Chen_2011,,,CCCCCCOc1ccc(cc1)C1(c2ccc(cc2)OCCCCCC)c2cc3c4sc(cc4C(c3cc2c2c1cc(s2)/C=C(/C(=O)O)\C#N)(c1ccc(cc1)OCCCCCC)c1ccc(cc1)OCCCCCC)N(c1ccccc1)c1ccccc1,indacenodithiophene,490,628,THF
690,13.54,0.71,6.67,"0.6 M 1-butyl-3-methylimidazolium iodide (BMII), 0.05 M LiI, 0.03 M I2, 0.5 M 4-tert -butylpyridine, and 0.1 M guanidinium thiocyanate in a mixture of acetonitrile and valeronitrile (85/15, v/v)",0.125,-,-,TiO2 film (12 um thick + 4 um scattering layer),-,24 hours,AM 1.5G 100mW/cm2,-,Jia-Hung Chen and Chih-Hung Tsai and Shao-An Wang and Ya-Yan Lin and Tsung-Wei Huang and Shih-Feng Chiu and Chung-Chih Wu and Ken-Tsung Wong,Organic Dyes Containing a Coplanar Indacenodithiophene Bridge for High-Performance Dye-Sensitized Solar Cells,The Journal of Organic Chemistry,76,10.1021/jo201730a,8977--8985,21,,01/01/2011,Chen_2011,,,CCCCCCOc1ccc(cc1)C1(c2ccc(cc2)OCCCCCC)c2cc3c4sc(cc4C(c3cc2c2c1cc(s2)/C=C(/C(=O)O)\C#N)(c1ccc(cc1)OCCCCCC)c1ccc(cc1)OCCCCCC)N(c1cccc(c1)C)c1ccc(cc1)C,indacenodithiophene,500,648,THF
680,13.12,0.71,6.33,"0.6 M 1-butyl-3-methylimidazolium iodide (BMII), 0.05 M LiI, 0.03 M I2, 0.5 M 4-tert -butylpyridine, and 0.1 M guanidinium thiocyanate in a mixture of acetonitrile and valeronitrile (85/15, v/v)",0.125,-,-,TiO2 film (12 um thick + 4 um scattering layer),-,24 hours,AM 1.5G 100mW/cm2,-,Jia-Hung Chen and Chih-Hung Tsai and Shao-An Wang and Ya-Yan Lin and Tsung-Wei Huang and Shih-Feng Chiu and Chung-Chih Wu and Ken-Tsung Wong,Organic Dyes Containing a Coplanar Indacenodithiophene Bridge for High-Performance Dye-Sensitized Solar Cells,The Journal of Organic Chemistry,76,10.1021/jo201730a,8977--8985,21,,01/01/2011,Chen_2011,,,CCCCCCOc1ccc(cc1)C1(c2ccc(cc2)OCCCCCC)c2cc3c4sc(cc4C(c3cc2c2c1cc(s2)/C=C(/C(=O)O)\C#N)(c1ccc(cc1)OCCCCCC)c1ccc(cc1)OCCCCCC)N(c1cccc(c1)OC)c1ccc(cc1)OC,indacenodithiophene,520,660,THF
582,7.8,0.65,2.93,"0.6M 1,2-dimethyl-3-propylimidazolinium iodine (DMPII), 0.1M LiI, 0.05M I2 and 0.5M 4-tert-butylpyridine (TBP) in 3-methoxypropionitrile",0.159,-,-,TiO2 film (10 um thick),-,-,AM 1.5G 100mW/cm2,-,Ruikui Chen and Xichuan Yang and Haining Tian and Licheng Sun,Tetrahydroquinoline dyes with different spacers for organic dye-sensitized solar cells,Journal of Photochemistry and Photobiology A: Chemistry,189,10.1016/j.jphotochem.2007.02.018,295--300,02-Mar,,01/01/2007,Chen_2007,,,N#CC(=Cc1ccc(s1)C=Cc1ccc2c(c1)C(C)CC(N2C)(C)C)C(=O)O,Tetrahydroquinoline,468,647,ethanol
583,8.48,0.64,3.17,"0.6M 1,2-dimethyl-3-propylimidazolinium iodine (DMPII), 0.1M LiI, 0.05M I2 and 0.5M 4-tert-butylpyridine (TBP) in 3-methoxypropionitrile",0.159,3 mM CDCA,-,TiO2 film (10 um thick),-,-,AM 1.5G 100mW/cm2,-,Ruikui Chen and Xichuan Yang and Haining Tian and Licheng Sun,Tetrahydroquinoline dyes with different spacers for organic dye-sensitized solar cells,Journal of Photochemistry and Photobiology A: Chemistry,189,10.1016/j.jphotochem.2007.02.018,295--300,02-Mar,,01/01/2007,Chen_2007,,,N#CC(=Cc1ccc(s1)C=Cc1ccc2c(c1)C(C)CC(N2C)(C)C)C(=O)O,Tetrahydroquinoline,468,647,ethanol
532,3.39,0.66,1.19,"0.6M 1,2-dimethyl-3-propylimidazolinium iodine (DMPII), 0.1M LiI, 0.05M I2 and 0.5M 4-tert-butylpyridine (TBP) in 3-methoxypropionitrile",0.159,-,-,TiO2 film (10 um thick),-,-,AM 1.5G 100mW/cm2,-,Ruikui Chen and Xichuan Yang and Haining Tian and Licheng Sun,Tetrahydroquinoline dyes with different spacers for organic dye-sensitized solar cells,Journal of Photochemistry and Photobiology A: Chemistry,189,10.1016/j.jphotochem.2007.02.018,295--300,02-Mar,,01/01/2007,Chen_2007,,,N#CC(=Cc1ccc(s1)C=Cc1ccc(s1)C=Cc1ccc2c(c1)C(C)CC(N2C)(C)C)C(=O)O,Tetrahydroquinoline,492,656,ethanol
542,7.22,0.59,2.32,"0.6M 1,2-dimethyl-3-propylimidazolinium iodine (DMPII), 0.1M LiI, 0.05M I2 and 0.5M 4-tert-butylpyridine (TBP) in 3-methoxypropionitrile",0.159,3 mM CDCA,-,TiO2 film (10 um thick),-,-,AM 1.5G 100mW/cm2,-,Ruikui Chen and Xichuan Yang and Haining Tian and Licheng Sun,Tetrahydroquinoline dyes with different spacers for organic dye-sensitized solar cells,Journal of Photochemistry and Photobiology A: Chemistry,189,10.1016/j.jphotochem.2007.02.018,295--300,02-Mar,,01/01/2007,Chen_2007,,,N#CC(=Cc1ccc(s1)C=Cc1ccc(s1)C=Cc1ccc2c(c1)C(C)CC(N2C)(C)C)C(=O)O,Tetrahydroquinoline,492,656,ethanol
600,11.3,0.66,4.47,"0.6M 1,2-dimethyl-3-propylimidazolinium iodine (DMPII), 0.1M LiI, 0.05M I2 and 0.5M 4-tert-butylpyridine (TBP) in 3-methoxypropionitrile",0.159,-,-,TiO2 film (10 um thick),-,-,AM 1.5G 100mW/cm2,-,Ruikui Chen and Xichuan Yang and Haining Tian and Licheng Sun,Tetrahydroquinoline dyes with different spacers for organic dye-sensitized solar cells,Journal of Photochemistry and Photobiology A: Chemistry,189,10.1016/j.jphotochem.2007.02.018,295--300,02-Mar,,01/01/2007,Chen_2007,,,N#CC(=Cc1ccc(s1)c1ccc2c(c1)C(C)CC(N2C)(C)C)C(=O)O,Tetrahydroquinoline,441,594,ethanol
600,11.2,0.67,4.49,"0.6M 1,2-dimethyl-3-propylimidazolinium iodine (DMPII), 0.1M LiI, 0.05M I2 and 0.5M 4-tert-butylpyridine (TBP) in 3-methoxypropionitrile",0.159,3 mM CDCA,-,TiO2 film (10 um thick),-,-,AM 1.5G 100mW/cm2,-,Ruikui Chen and Xichuan Yang and Haining Tian and Licheng Sun,Tetrahydroquinoline dyes with different spacers for organic dye-sensitized solar cells,Journal of Photochemistry and Photobiology A: Chemistry,189,10.1016/j.jphotochem.2007.02.018,295--300,02-Mar,,01/01/2007,Chen_2007,,,N#CC(=Cc1ccc(s1)c1ccc2c(c1)C(C)CC(N2C)(C)C)C(=O)O,Tetrahydroquinoline,441,594,ethanol
746,12.38,0.66,6.04,"0.1 M LiI, 0.6 M MPII, 0.05 M I2, 1.0 M 4-TBP in the mixed solvent of acetonitrile and 3-methoxypropionitrile",-,10 mM CDCA,-,TiO2 film (7 um thick + 6 um scattering layer),-,12 hours,AM 1.5G 100mW/cm2,-,Chengyou Wang and Minjing Wu and Yue Hu and Wenjun Wu and Jianhua Su and Jing Li,5-Phenyl-iminostilbene based organic dyes for efficient dye-sensitized solar cells,Tetrahedron,70,10.1016/j.tet.2014.02.074,6241--6248,36,,01/01/2014,Wang_2014,,,N#C/C(=C\c1ccc(cc1)c1ccc(c2c1nsn2)c1ccc(cc1)N1c2ccccc2C=Cc2c1cccc2)/C(=O)O,iminostilbene,450,,dichloromethane
649,12.33,0.65,5.23,"0.1 M lithium iodide, 0.6 M methylpropylimidazolium iodide (MPII), 0.05 M I2 and 0.25 M 4-tert-butylpyridine (4-TBP) in the mixed solvent of acetonitrile and 3-methoxypropionitrile (7:3, v/v)",-,-,-,TiO2 film (7 um thick + 6 um scattering layer),-,12 hours,AM 1.5G 100mW/cm2,-,Chengyou Wang and Minjing Wu and Yue Hu and Wenjun Wu and Jianhua Su and Jing Li,5-Phenyl-iminostilbene based organic dyes for efficient dye-sensitized solar cells,Tetrahedron,70,10.1016/j.tet.2014.02.074,6241--6248,36,,01/01/2014,Wang_2014,,,N#C/C(=C\c1ccc(cc1)c1ccc(c2c1nsn2)c1ccc(cc1)N1c2ccccc2C=Cc2c1cccc2)/C(=O)O,iminostilbene,450,,dichloromethane
706,12,0.67,5.65,"0.1 M lithium iodide, 0.6 M methylpropylimidazolium iodide (MPII), 0.05 M I2 and 0.8 M 4-tert-butylpyridine (4-TBP) in the mixed solvent of acetonitrile and 3-methoxypropionitrile (7:3, v/v)",-,-,-,TiO2 film (7 um thick + 6 um scattering layer),-,12 hours,AM 1.5G 100mW/cm2,-,Chengyou Wang and Minjing Wu and Yue Hu and Wenjun Wu and Jianhua Su and Jing Li,5-Phenyl-iminostilbene based organic dyes for efficient dye-sensitized solar cells,Tetrahedron,70,10.1016/j.tet.2014.02.074,6241--6248,36,,01/01/2014,Wang_2014,,,N#C/C(=C\c1ccc(cc1)c1ccc(c2c1nsn2)c1ccc(cc1)N1c2ccccc2C=Cc2c1cccc2)/C(=O)O,iminostilbene,450,,dichloromethane
738,9.96,0.71,5.24,"0.1 M lithium iodide, 0.6 M methylpropylimidazolium iodide (MPII), 0.05 M I2 and 1.2 M 4-tert-butylpyridine (4-TBP) in the mixed solvent of acetonitrile and 3-methoxypropionitrile (7:3, v/v)",-,-,-,TiO2 film (7 um thick + 6 um scattering layer),-,12 hours,AM 1.5G 100mW/cm2,-,Chengyou Wang and Minjing Wu and Yue Hu and Wenjun Wu and Jianhua Su and Jing Li,5-Phenyl-iminostilbene based organic dyes for efficient dye-sensitized solar cells,Tetrahedron,70,10.1016/j.tet.2014.02.074,6241--6248,36,,01/01/2014,Wang_2014,,,N#C/C(=C\c1ccc(cc1)c1ccc(c2c1nsn2)c1ccc(cc1)N1c2ccccc2C=Cc2c1cccc2)/C(=O)O,iminostilbene,450,,dichloromethane
722,13.69,0.68,6.71,"0.3 M 1, 2-dimethyl-3-n-propylimidazolium iodide (DMPII), 0.25 M LiI, 0.01 M I2, 0.05 M tetrabutyl ammonium iodide (TBAI), 0.1 M 4-tertbutyl pyridine in acetonitrile/valeronitrile (AN/VN:85/15,v/v)",-,-,-,TiO2 film (10 um thick + 6 um scattering layer),-,12 hours,AM 1.5G 100mW/cm2,-,Chengyou Wang and Minjing Wu and Yue Hu and Wenjun Wu and Jianhua Su and Jing Li,5-Phenyl-iminostilbene based organic dyes for efficient dye-sensitized solar cells,Tetrahedron,70,10.1016/j.tet.2014.02.074,6241--6248,36,,01/01/2014,Wang_2014,,,N#C/C(=C\c1ccc(cc1)c1ccc(c2c1nsn2)c1ccc(cc1)N1c2ccccc2C=Cc2c1cccc2)/C(=O)O,iminostilbene,450,,dichloromethane
410,10.01,0.64,2.6,"0.6 mol/L 1,2-dimethyl-3-propylimidazolium iodide (DMPII), 0.1 mol/L Lithium iodide (LiI) and 0.1 mol/L iodine (I2) in acetonitrile",0.25,-,-,TiO2 film (10 um thick),-,12 hours,AM 1.5G 100mW/cm2,-,Guohua Wu and Fantai Kong and Jingzhe Li and Wangchao Chen and Xiaqin Fang and Changneng Zhang and Qianqian Chen and Xianxi Zhang and Songyuan Dai,Influence of different acceptor groups in julolidine-based organic dye-sensitized solar cells,Dyes and Pigments,99,10.1016/j.dyepig.2013.06.023,653--660,3,,01/01/2013,Wu_2013,,,N#C/C(=C\c1ccc(s1)c1ccc(s1)c1ccc(cc1)c1cc2CCCN3c2c(c1)CCC3)/C(=O)O,julolidine,457,508,ethanol
329,9.48,0.64,2,"0.6 mol/L 1,2-dimethyl-3-propylimidazolium iodide (DMPII), 0.1 mol/L Lithium iodide (LiI) and 0.1 mol/L iodine (I2) in acetonitrile",0.25,-,-,TiO2 film (10 um thick),-,12 hours,AM 1.5G 100mW/cm2,-,Guohua Wu and Fantai Kong and Jingzhe Li and Wangchao Chen and Xiaqin Fang and Changneng Zhang and Qianqian Chen and Xianxi Zhang and Songyuan Dai,Influence of different acceptor groups in julolidine-based organic dye-sensitized solar cells,Dyes and Pigments,99,10.1016/j.dyepig.2013.06.023,653--660,3,,01/01/2013,Wu_2013,,,OC(=O)CN1C(=S)S/C(=C\c2ccc(s2)c2ccc(s2)c2ccc(cc2)c2cc3CCCN4c3c(c2)CCC4)/C1=O,julolidine,501,581,ethanol
520,4.16,0.7,1.51,iodide/triiodide,-,-,-,TiO2 film,113 nmol/cm2,24 hours,AM 1.5G 100mW/cm2,-,Jong Ho Park and Bo Youn Jang and Suresh Thogiti and Jang-Hyun Ryu and Sung-Hyun Kim and Young-A Son and Jae Hong Kim,A comparison of the optical and photovoltaic properties of novel double branched organic dyes in dye sensitized solar cells,Synthetic Metals,203,10.1016/j.synthmet.2015.02.016,235--242,,,01/01/2015,Park_2015,,,CCN(c1ccc(cc1)/C=C\1/SC(=S)N(C1=O)CC(=O)O)CC,diethylamine,458,557,ethanol
600,5.2,0.64,2.03,iodide/triiodide,-,-,-,TiO2 film,136 nmol/cm2,24 hours,AM 1.5G 100mW/cm2,-,Jong Ho Park and Bo Youn Jang and Suresh Thogiti and Jang-Hyun Ryu and Sung-Hyun Kim and Young-A Son and Jae Hong Kim,A comparison of the optical and photovoltaic properties of novel double branched organic dyes in dye sensitized solar cells,Synthetic Metals,203,10.1016/j.synthmet.2015.02.016,235--242,,,01/01/2015,Park_2015,,,CCN(c1ccc(c(c1)OCCCCOc1cc(ccc1N(CC)CC)/C=C(/C(=O)O)\C#N)/C=C(/C(=O)O)\C#N)CC,diethylamino,399,,EtOH:DMF
630,4.36,0.69,1.91,"0.5 M lithium iodide (LiI), 0.05 M iodine (I2), and 0.5 M 4-tert-butylpyridine in acetonitrile",0.16,10 mM CDCA,-,TiO2 film (12 um + 6 um scattering layer),180  nmol/cm2,12 hours,AM 1.5G 100mW/cm2,-,Jen-Shyang Ni and Jian-Hao You and Wei-I Hung and Wei-Siang Kao and Hsien-Hsin Chou and Jiann T. Lin,"Organic Dyes Incorporating the Dithieno[3$\prime$,2$\prime$:3,4$\mathsemicolon$2$\dprime$,3$\dprime$:5,6]benzo[1,2-c]furazan Moiety for Dye-Sensitized Solar Cells",{ACS} Applied Materials {\&} Interfaces,6,10.1021/am5067145,22612--22621,24,,01/01/2014,Ni_2014,,,CCCCCCC(Cc1cc(sc1c1sc2c(c1)c1nonc1c1c2sc(c1)c1sc(cc1CC(CCCCCC)CCCC)/C=C(/C(=O)O)\C#N)c1ccc2c(c1)Sc1c(N2CC)cccc1)CCCC,phenothiazine,462,698,THF
560,7,0.62,2.4,"LiI (500 mM), iodine (50 mM), 4-tBu pyridine (580 mM) and ethyl-methyl-imidazolium dicyanoimide (600 mM) in MeCN",0.25,5 mM CDCA,-,TiO2 12 um thick,-,12 hours,AM 1.5G 100mW/cm2,-,Shinichiro Fuse and Sakae Sugiyama and Masato M. Maitani and Yuji Wada and Yuhei Ogomi and Shuzi Hayase and Ryuzi Katoh and Tatsuo Kaiho and Takashi Takahashi,Elucidating the Structure-Property Relationships of Donor-$\uppi$-Acceptor Dyes for Dye-Sensitized Solar Cells ({DSSCs}) through Rapid Library Synthesis by a One-Pot Procedure,Chemistry - A European Journal,20,10.1002/chem.201402093,10685--10694,34,,01/01/2014,Fuse_2014,,,N#C/C(=C\c1cc2c(s1)cc(s2)c1cc2c(s1)cc(s2)c1ccc(cc1)N(c1ccc2c(c1)OCCO2)c1ccc2c(c1)OCCO2)/C(=O)O,triphenylamine,510,,dichloromethane
580,12.9,0.67,5.01,"0.6 M 1-butyl-3-methylimidazolium iodide (BMII), 0.05 M LiI, 0.03 M I2, 0.5 M 4-tert-butylpyridine, and 0.1 M guanidinium thiocyanate in a mixture of acetonitrile–valeronitrile (85:15, v/v)",0.125,-,-,TiO2 film (12 um thick + 4 um scattering layer),-,24 hours,AM 1.5G 100mW/cm2,-,Chin-Lung Chung and Chih-Han Chen and Chih-Hung Tsai and Ken-Tsung Wong,Novel organic dyes containing N-bridged oligothiophene coplanar cores for dye-sensitized solar cells,Organic Electronics,18,10.1016/j.orgel.2015.01.005,8--16,,,01/01/2015,Chung_2015,,,CCCCC(Cn1c2c3sc4c(c3sc2c2c1cc(s2)/C=C(\C(=O)O)/C#N)n(c1c4sc(c1)/C=C(/C(=O)O)\C#N)CC(CCCC)CC)CC,oligothiophene,549,,THF
560,11.71,0.63,4.13,"0.6 M 1-butyl-3-methylimidazolium iodide (BMII), 0.05 M LiI, 0.03 M I2, 0.5 M 4-tert-butylpyridine, and 0.1 M guanidinium thiocyanate in a mixture of acetonitrile–valeronitrile (85:15, v/v)",0.125,-,-,TiO2 film (12 um thick + 4 um scattering layer),-,24 hours,AM 1.5G 100mW/cm2,-,Chin-Lung Chung and Chih-Han Chen and Chih-Hung Tsai and Ken-Tsung Wong,Novel organic dyes containing N-bridged oligothiophene coplanar cores for dye-sensitized solar cells,Organic Electronics,18,10.1016/j.orgel.2015.01.005,8--16,,,01/01/2015,Chung_2015,,,CCCCCCCCC(n1c2c3sc4c(c3sc2c2c1cc(s2)/C=C(\C(=O)O)/C#N)n(c1c4sc(c1)/C=C(/C(=O)O)\C#N)C(CCCCCCCC)CCCCCCCC)CCCCCCCC,oligothiophene,556,,THF
453,5.62,0.7,1.79,"0.6 M dimethylpropylimidazolium iodide, 0.05 M I2, 0.1 M LiI and 0.5 M tert-butyl pyridine in acetonitrile",0.25,-,-,TiO2 film (10 um thick + 5 um scattering layer),-,24 hours,AM 1.5G 100mW/cm2,-,Lai-Fan Lai and Chuanjiang Qin and Chung-Hin Chui and Ashraful Islam and Liyuan Han and Cheuk-Lam Ho and Wai-Yeung Wong,New fluorenone-containing organic photosensitizers for dye-sensitized solar cells,Dyes and Pigments,98,10.1016/j.dyepig.2013.03.007,428--436,3,,01/01/2013,Lai_2013,,,N#C/C(=C\c1ccc(s1)c1ccc(s1)c1ccc2c(c1)C(=O)c1c2cccc1)/C(=O)O,fluorenone,376,574,THF
512,6.88,0.72,2.54,"0.6 M dimethylpropylimidazolium iodide, 0.05 M I2, 0.1 M LiI and 0.5 M tert-butyl pyridine in acetonitrile",0.25,-,-,TiO2 film (10 um thick + 5 um scattering layer),-,24 hours,AM 1.5G 100mW/cm2,-,Lai-Fan Lai and Chuanjiang Qin and Chung-Hin Chui and Ashraful Islam and Liyuan Han and Cheuk-Lam Ho and Wai-Yeung Wong,New fluorenone-containing organic photosensitizers for dye-sensitized solar cells,Dyes and Pigments,98,10.1016/j.dyepig.2013.03.007,428--436,3,,01/01/2013,Lai_2013,,,CCCCC1(CCCC)c2cc(ccc2c2c1cccc2)c1ccc2c(c1)C(=O)c1c2ccc(c1)c1ccc(s1)/C=C(/C(=O)O)\C#N,fluorenone,366,547,THF
549,10.9,0.68,4.06,"0.6 M dimethylpropylimidazolium iodide, 0.05 M I2, 0.1 M LiI and 0.5 M tert-butyl pyridine in acetonitrile",0.25,-,-,TiO2 film (10 um thick + 5 um scattering layer),-,24 hours,AM 1.5G 100mW/cm2,-,Lai-Fan Lai and Chuanjiang Qin and Chung-Hin Chui and Ashraful Islam and Liyuan Han and Cheuk-Lam Ho and Wai-Yeung Wong,New fluorenone-containing organic photosensitizers for dye-sensitized solar cells,Dyes and Pigments,98,10.1016/j.dyepig.2013.03.007,428--436,3,,01/01/2013,Lai_2013,,,CCCCC1(CCCC)c2cc(ccc2c2c1cccc2)c1ccc2c(c1)C(=O)c1c2ccc(c1)c1ccc(s1)c1ccc(s1)/C=C(/C(=O)O)\C#N,fluorenone,398,572,THF
605,2.57,0.76,1.18,"0.5 M lithium iodide (LiI), 0.05 M iodine (I2), and 0.5 M 4-tert-butylpyridine dissolved in acetonitrile",0.25,-,-,TiO2 film (12 um thick + 5 um scattering layer),-,12 hours,AM 1.5G 100mW/cm2,-,Lai-Fan Lai and Cheuk-Lam Ho and Yung-Chung Chen and Wen-Jun Wu and Feng-Rong Dai and Chung-Hin Chui and Shu-Ping Huang and Kun-Peng Guo and Jiann-T{\textquotesingle}suen Lin and He Tian and Shi-He Yang and Wai-Yeung Wong,New bithiazole-functionalized organic photosensitizers for dye-sensitized solar cells,Dyes and Pigments,96,10.1016/j.dyepig.2012.10.002,516--524,2,,01/01/2013,Lai_2013,,,CCCCCCCCCCc1csc(n1)c1nc(c(s1)c1ccc(s1)/C=C(/C(=O)O)\C#N)CCCCCCCCC,bithiazole,413,502,THF
583,6.49,0.68,2.58,"0.5 M lithium iodide (LiI), 0.05 M iodine (I2), and 0.5 M 4-tert-butylpyridine dissolved in acetonitrile",0.25,-,-,TiO2 film (12 um thick + 5 um scattering layer),-,12 hours,AM 1.5G 100mW/cm2,-,Lai-Fan Lai and Cheuk-Lam Ho and Yung-Chung Chen and Wen-Jun Wu and Feng-Rong Dai and Chung-Hin Chui and Shu-Ping Huang and Kun-Peng Guo and Jiann-T{\textquotesingle}suen Lin and He Tian and Shi-He Yang and Wai-Yeung Wong,New bithiazole-functionalized organic photosensitizers for dye-sensitized solar cells,Dyes and Pigments,96,10.1016/j.dyepig.2012.10.002,516--524,2,,01/01/2013,Lai_2013,,,CCCCCCCCCCc1nc(sc1c1cccs1)c1nc(c(s1)c1ccc(s1)/C=C(/C(=O)O)\C#N)CCCCCCCCC,bithiazole,425,534,THF
695,9.61,0.7,4.65,"0.5 M lithium iodide (LiI), 0.05 M iodine (I2), and 0.5 M 4-tert-butylpyridine dissolved in acetonitrile",0.25,-,-,TiO2 film (12 um thick + 5 um scattering layer),-,12 hours,AM 1.5G 100mW/cm2,-,Lai-Fan Lai and Cheuk-Lam Ho and Yung-Chung Chen and Wen-Jun Wu and Feng-Rong Dai and Chung-Hin Chui and Shu-Ping Huang and Kun-Peng Guo and Jiann-T{\textquotesingle}suen Lin and He Tian and Shi-He Yang and Wai-Yeung Wong,New bithiazole-functionalized organic photosensitizers for dye-sensitized solar cells,Dyes and Pigments,96,10.1016/j.dyepig.2012.10.002,516--524,2,,01/01/2013,Lai_2013,,,CCCCCCCCCCc1nc(sc1c1ccc2c(c1)n(CCCC)c1c2cccc1)c1nc(c(s1)c1ccc(s1)/C=C(/C(=O)O)\C#N)CCCCCCCCC,"bithiazole, carbazole",428,539,THF
655,7.08,0.67,3.12,"0.5 M lithium iodide (LiI), 0.05 M iodine (I2), and 0.5 M 4-tert-butylpyridine dissolved in acetonitrile",0.25,-,-,TiO2 film (12 um thick + 5 um scattering layer),-,12 hours,AM 1.5G 100mW/cm2,-,Lai-Fan Lai and Cheuk-Lam Ho and Yung-Chung Chen and Wen-Jun Wu and Feng-Rong Dai and Chung-Hin Chui and Shu-Ping Huang and Kun-Peng Guo and Jiann-T{\textquotesingle}suen Lin and He Tian and Shi-He Yang and Wai-Yeung Wong,New bithiazole-functionalized organic photosensitizers for dye-sensitized solar cells,Dyes and Pigments,96,10.1016/j.dyepig.2012.10.002,516--524,2,,01/01/2013,Lai_2013,,,CCCCCCCCCCc1nc(sc1c1ccc2c(c1)C(CCCC)(CCCC)c1c2cccc1)c1nc(c(s1)c1ccc(s1)/C=C(/C(=O)O)\C#N)CCCCCCCCC,bithiazole,427,530,THF
567,0.536,0.6082,0.22,"0.5 M LiI, 0.05 M iodine (I2) and 0.5 M 4-tert-butylpyridine (TBP) in 3-methoxypropionitrile",1,-,-,TiO2 film,112 nmol/cm2,24 hours,AM 1.5 85mW/cm2,-,Subbaiah Manoharan and Sambandam Anandan,Cyanovinyl substituted benzimidazole based (D{\textendash}$\uppi${\textendash}A) organic dyes for fabrication of dye sensitized solar cells,Dyes and Pigments,105,10.1016/j.dyepig.2014.02.010,223--231,,,01/01/2014,Manoharan_2014,,,CCN(c1ccc(cc1)c1nc2c([nH]1)cc(cc2)C(=O)O)CC,benzimidazole,352,421,DMF
590,3.453,0.6519,1.56,"0.5 M LiI, 0.05 M iodine (I2) and 0.5 M 4-tert-butylpyridine (TBP) in 3-methoxypropionitrile",1,-,-,TiO2 film,157 nmol/cm2,24 hours,AM 1.5 85mW/cm2,-,Subbaiah Manoharan and Sambandam Anandan,Cyanovinyl substituted benzimidazole based (D{\textendash}$\uppi${\textendash}A) organic dyes for fabrication of dye sensitized solar cells,Dyes and Pigments,105,10.1016/j.dyepig.2014.02.010,223--231,,,01/01/2014,Manoharan_2014,,,OC(=O)c1ccc2c(c1)[nH]c(n2)c1ccc(cc1)N(c1ccccc1)c1ccccc1,benzimidazole,362,442,DMF
581,1.253,0.6345,0.54,"0.5 M LiI, 0.05 M iodine (I2) and 0.5 M 4-tert-butylpyridine (TBP) in 3-methoxypropionitrile",1,-,-,TiO2 film,142 nmol/cm2,24 hours,AM 1.5 85mW/cm2,-,Subbaiah Manoharan and Sambandam Anandan,Cyanovinyl substituted benzimidazole based (D{\textendash}$\uppi${\textendash}A) organic dyes for fabrication of dye sensitized solar cells,Dyes and Pigments,105,10.1016/j.dyepig.2014.02.010,223--231,,,01/01/2014,Manoharan_2014,,,CCN(c1ccc(cc1)C=C(c1nc2c([nH]1)cc(cc2)C(=O)O)C#N)CC,benzimidazole,421,474,DMF
620,7.547,0.6304,3.47,"0.5 M LiI, 0.05 M iodine (I2) and 0.5 M 4-tert-butylpyridine (TBP) in 3-methoxypropionitrile",1,-,-,TiO2 film,193 nmol/cm2,24 hours,AM 1.5 85mW/cm2,-,Subbaiah Manoharan and Sambandam Anandan,Cyanovinyl substituted benzimidazole based (D{\textendash}$\uppi${\textendash}A) organic dyes for fabrication of dye sensitized solar cells,Dyes and Pigments,105,10.1016/j.dyepig.2014.02.010,223--231,,,01/01/2014,Manoharan_2014,,,N#CC(=Cc1ccc(cc1)N(c1ccccc1)c1ccccc1)c1nc2c([nH]1)cc(cc2)C(=O)O,benzimidazole,413,489,DMF
