Repository: PaulC61/Cheminformatics

# Cheminformatics
Repository for:
Cheminformatics Masters students of University of Strasbourg 2020 - 2022
+ My own projects related to the course

File: InternshipM2_BIU/rawDSSCDBdata.csv (part 18 of 77)
VOC,JSC,FF,PCE,Electrolyte,Active area,Co-adsorbent,Co-sensitizer,Semiconductor,Dye loading,Exposure time,Solar simulator,Performance comment,Article author,Article title,Article journal,Article volume,Article DOI,Article pages,Article issue nr,Article EID,Article year,Article year,Article electronic id,Article keywords,Molecule SMILE,Molecule keywords,Molecule spectrum absorption maxima,Molecule spectrum emission maxima,Molecule spectrum solvent
347,0.99,0.52,0.18,"0.6 mol/L 1,2-dimethyl-3-propylimidazolium iodide (DMPII), 0.1 mol/L Lithium iodide (LiI) and 0.1 mol/L iodine (I2) in acetonitrile",-,-,-,TiO2 film (10 um thick),-,-,AM 1.5G 100mW/cm2,-,Guohua Wu and Fantai Kong and Jingzhe Li and Wangchao Chen and Changneng Zhang and Qianqian Chen and Xianxi Zhang and Songyuan Dai,"Julolidine dyes with different acceptors and thiophene-conjugation bridge: Design, synthesis and their application in dye-sensitized solar cells",Synthetic Metals,180,10.1016/j.synthmet.2013.07.028,9--15,,,01/01/2013,Wu_2013,,,N#C/C(=C\c1cc2CCCN3c2c(c1)CCC3)/C(=O)O,julolidine,430,490,ethanol
308,1.18,0.58,0.21,"0.6 mol/L 1,2-dimethyl-3-propylimidazolium iodide (DMPII), 0.1 mol/L Lithium iodide (LiI) and 0.1 mol/L iodine (I2) in acetonitrile",-,-,-,TiO2 film (10 um thick),-,-,AM 1.5G 100mW/cm2,-,Guohua Wu and Fantai Kong and Jingzhe Li and Wangchao Chen and Changneng Zhang and Qianqian Chen and Xianxi Zhang and Songyuan Dai,"Julolidine dyes with different acceptors and thiophene-conjugation bridge: Design, synthesis and their application in dye-sensitized solar cells",Synthetic Metals,180,10.1016/j.synthmet.2013.07.028,9--15,,,01/01/2013,Wu_2013,,,OC(=O)CN1C(=S)S/C(=C\c2ccc(s2)c2cc3CCCN4c3c(c2)CCC4)/C1=O,julolidine,493,575,ethanol
240,1.41,0.61,0.2,2 M LiI and 0.025 M I2 in CH3CN,0.25,20 mM DCA,-,TiO2 film (15 um transparent + 10 um scat­tering layer),-,-,AM 1.5G 100mW/cm2,-,Tsuyoshi Michinobu and Norifusa Satoh and Jinhua Cai and Yongrong Li and Liyuan Han,Novel design of organic donor{\textendash}acceptor dyes without carboxylic acid anchoring groups for dye-sensitized solar cells,Journal of Materials Chemistry C,2,10.1039/c3tc32165g,3367,17,,01/01/2014,Michinobu_2014,,,N#CC(=CC(=c1ccc(=C(C#N)C#N)cc1)c1ccc(cc1)N(C)C)C#N,tetracyanoethylene,759,,dichloromethane
676,8.9,0.68,4.1,"0.3 M DMPII, 0.1 M LiI, 0.05 M I2 and 0.5 M 4-tert-butylpyridine",0.16,-,-,TiO2 film (12 + 4 um thick),162 nmol/cm2,12 hours,AM 1.5G 100mW/cm2,-,Xing Qian and Xiaoying Wang and Li Shao and Hongmei Li and Rucai Yan and Linxi Hou,Molecular engineering of D{\textendash}D{\textendash}$\uppi${\textendash}A type organic dyes incorporating indoloquinoxaline and phenothiazine for highly efficient dye-sensitized solar cells,Journal of Power Sources,326,10.1016/j.jpowsour.2016.06.127,129--136,,,01/01/2016,Qian_2016,,,CCCCC(Cn1c2nc3ccccc3nc2c2c1cc(cc2)c1ccc(s1)/C=C(/C(=O)O)\C#N)CC,indoloquinoxaline,439,,dichloromethane
610,5.78,0.68,2.42,"0.1 M LiI, 0.6 M DMPII, 0.05 M I2, and 0.5 M TBP in 3-methoxypropionitrile (MPN)/ACN (volume ratio of 1:1)",0.16,-,-,TiO2 film (14 + 4.5 um thick),-,24 hours,AM 1.5G 100mW/cm2,-,Dhirendra Kumar and K. R. Justin Thomas and Chuan-Pei Lee and Kuo-Chuan Ho,Organic Dyes Containing Fluorene Decorated with Imidazole Units for Dye-Sensitized Solar Cells,The Journal of Organic Chemistry,79,10.1021/jo500330r,3159--3172,7,,01/01/2014,Kumar_2014,,,N#C/C(=C\c1ccc(s1)c1ccc2c(c1)C(CC)(CC)c1c2ccc(c1)c1nc(c(n1CC)c1ccccc1)c1ccccc1)/C(=O)O,imidazole,425,558,THF
570,9.25,0.66,3.44,"0.1 M LiI, 0.6 M DMPII, 0.05 M I2, and 0.5 M TBP in 3-methoxypropionitrile (MPN)/ACN (volume ratio of 1:1)",0.16,-,-,TiO2 film (14 + 4.5 um thick),-,24 hours,AM 1.5G 100mW/cm2,-,Dhirendra Kumar and K. R. Justin Thomas and Chuan-Pei Lee and Kuo-Chuan Ho,Organic Dyes Containing Fluorene Decorated with Imidazole Units for Dye-Sensitized Solar Cells,The Journal of Organic Chemistry,79,10.1021/jo500330r,3159--3172,7,,01/01/2014,Kumar_2014,,,N#C/C(=C\c1ccc(s1)c1ccc(s1)c1ccc2c(c1)C(CC)(CC)c1c2ccc(c1)c1nc(c(n1CC)c1ccccc1)c1ccccc1)/C(=O)O,imidazole,458,562,THF
600,4.16,0.68,1.67,"0.1 M LiI, 0.6 M DMPII, 0.05 M I2, and 0.5 M TBP in 3-methoxypropionitrile (MPN)/ACN (volume ratio of 1:1)",0.16,-,-,TiO2 film (14 + 4.5 um thick),-,24 hours,AM 1.5G 100mW/cm2,-,Dhirendra Kumar and K. R. Justin Thomas and Chuan-Pei Lee and Kuo-Chuan Ho,Organic Dyes Containing Fluorene Decorated with Imidazole Units for Dye-Sensitized Solar Cells,The Journal of Organic Chemistry,79,10.1021/jo500330r,3159--3172,7,,01/01/2014,Kumar_2014,,,N#C/C(=C\c1ccc(s1)c1ccc2c(c1)C(CC)(CC)c1c2c(cc(c1)c1nc(c(n1CC)c1ccccc1)c1ccccc1)c1nc(c(n1CC)c1ccccc1)c1ccccc1)/C(=O)O,imidazole,424,543,THF
580,7.13,0.67,2.75,"0.1 M LiI, 0.6 M DMPII, 0.05 M I2, and 0.5 M TBP in 3-methoxypropionitrile (MPN)/ACN (volume ratio of 1:1)",0.16,-,-,TiO2 film (14 + 4.5 um thick),-,24 hours,AM 1.5G 100mW/cm2,-,Dhirendra Kumar and K. R. Justin Thomas and Chuan-Pei Lee and Kuo-Chuan Ho,Organic Dyes Containing Fluorene Decorated with Imidazole Units for Dye-Sensitized Solar Cells,The Journal of Organic Chemistry,79,10.1021/jo500330r,3159--3172,7,,01/01/2014,Kumar_2014,,,N#C/C(=C\c1ccc(s1)c1ccc(s1)c1ccc2c(c1)C(CC)(CC)c1c2c(cc(c1)c1nc(c(n1CC)c1ccccc1)c1ccccc1)c1nc(c(n1CC)c1ccccc1)c1ccccc1)/C(=O)O,imidazole,457,558,THF
570,3.76,0.65,1.39,"0.1 M LiI, 0.6 M DMPII, 0.05 M I2, and 0.5 M TBP in 3-methoxypropionitrile (MPN)/ACN (volume ratio of 1:1)",0.16,-,-,TiO2 film (14 + 4.5 um thick),-,24 hours,AM 1.5G 100mW/cm2,-,Dhirendra Kumar and K. R. Justin Thomas and Chuan-Pei Lee and Kuo-Chuan Ho,Organic Dyes Containing Fluorene Decorated with Imidazole Units for Dye-Sensitized Solar Cells,The Journal of Organic Chemistry,79,10.1021/jo500330r,3159--3172,7,,01/01/2014,Kumar_2014,,,N#C/C(=C\c1ccc(s1)c1ccc2c(c1)C(CC)(CC)c1c2c(cc(c1)c1nc(c(n1CC)c1ccc2c(c1)C(CC)(CC)c1c2cccc1)c1ccc2c(c1)C(CC)(CC)c1c2cccc1)c1nc(c(n1CC)c1ccc2c(c1)C(CC)(CC)c1c2cccc1)c1ccc2c(c1)C(CC)(CC)c1c2cccc1)/C(=O)O,imidazole,425,530,THF
630,7.88,0.66,3.27,"0.1 M LiI, 0.6 M DMPII, 0.05 M I2, and 0.5 M TBP in 3-methoxypropionitrile (MPN)/ACN (volume ratio of 1:1)",0.16,-,-,TiO2 film (14 + 4.5 um thick),-,24 hours,AM 1.5G 100mW/cm2,-,Dhirendra Kumar and K. R. Justin Thomas and Chuan-Pei Lee and Kuo-Chuan Ho,Organic Dyes Containing Fluorene Decorated with Imidazole Units for Dye-Sensitized Solar Cells,The Journal of Organic Chemistry,79,10.1021/jo500330r,3159--3172,7,,01/01/2014,Kumar_2014,,,N#C/C(=C\c1ccc(s1)c1ccc(s1)c1ccc2c(c1)C(CC)(CC)c1c2c(cc(c1)c1nc(c(n1CC)c1ccc2c(c1)C(CC)(CC)c1c2cccc1)c1ccc2c(c1)C(CC)(CC)c1c2cccc1)c1nc(c(n1CC)c1ccc2c(c1)C(CC)(CC)c1c2cccc1)c1ccc2c(c1)C(CC)(CC)c1c2cccc1)/C(=O)O,imidazole,459,562,THF
582,5.89,0.72,2.47,"0.3 M DMPII, 0.1 M LiI, 0.05 M I2, and 0.5 M 4-tert-butylpyridine in acetonitrile",0.16,10 mM CDCA,-,TiO2 film (10 + 4 um thick),-,24 hours,AM 1.5G 100mW/cm2,-,Xing Qian and Lin Lu and Yi-Zhou Zhu and Huan-Huan Gao and Jian-Yu Zheng,Triazatruxene-based organic dyes containing a rhodanine-3-acetic acid acceptor for dye-sensitized solar cells,Dyes and Pigments,113,10.1016/j.dyepig.2014.10.007,737--742,,,01/01/2015,Qian_2015,,,CCn1c2ccc(cc2c2c1c1c(c3c2n(CC)c2c3cccc2)n(c2c1cccc2)CC)c1ccc(s1)/C=C/1\SC(=S)N(C1=O)CC(=O)O,truxene,507,,THF
617,8.33,0.7,3.6,"0.3 M DMPII, 0.1 M LiI, 0.05 M I2, and 0.5 M 4-tert-butylpyridine in acetonitrile",0.16,10 mM CDCA,-,TiO2 film (10 + 4 um thick),-,24 hours,AM 1.5G 100mW/cm2,-,Xing Qian and Lin Lu and Yi-Zhou Zhu and Huan-Huan Gao and Jian-Yu Zheng,Triazatruxene-based organic dyes containing a rhodanine-3-acetic acid acceptor for dye-sensitized solar cells,Dyes and Pigments,113,10.1016/j.dyepig.2014.10.007,737--742,,,01/01/2015,Qian_2015,,,CCn1c2ccc(cc2c2c1c1c(c3c2n(CC)c2c3cccc2)n(c2c1cccc2)CC)c1ccc(cc1)/C=C\1/SC(=S)N(C1=O)CC(=O)O,truxene,456,,THF
566,1.06,0.57,0.34,"0.1 M LiI, 0.6 M 1-propyl-2,3-dimethylimidazolium iodide (DMPII), 0.05 M I2 and 0.5 M tert-butylpyridine in a solvent mixture of acetonitrile and 3-methoxypropionitrile (volume ratio 1:1)",0.16,-,-,TiO2 film (13 + 4 um thick),-,24 hours,AM 1.5G,-,Durai Karthik and Vijay Kumar and K.R. Justin Thomas and Chun-Ting Li and Kuo-Chuan Ho,"Synthesis and characterization of thieno[3,4- d ]imidazole-based organic sensitizers for photoelectrochemical cells",Dyes and Pigments,129,10.1016/j.dyepig.2016.02.009,60--70,,,01/01/2016,Karthik_2016,,,N#C/C(=C\c1ccc(s1)c1ccc(cc1)c1[nH]c2c(n1)c(sc2c1ccc(cc1)C(C)(C)C)c1ccc(cc1)C(C)(C)C)/C(=O)O,imidazole,392,,THF
601,6.93,0.64,2.67,"0.1 M LiI, 0.6 M 1-propyl-2,3-dimethylimidazolium iodide (DMPII), 0.05 M I2 and 0.5 M tert-butylpyridine in a solvent mixture of acetonitrile and 3-methoxypropionitrile (volume ratio 1:1)",0.16,-,-,TiO2 film (13 + 4 um thick),-,24 hours,AM 1.5G,-,Durai Karthik and Vijay Kumar and K.R. Justin Thomas and Chun-Ting Li and Kuo-Chuan Ho,"Synthesis and characterization of thieno[3,4- d ]imidazole-based organic sensitizers for photoelectrochemical cells",Dyes and Pigments,129,10.1016/j.dyepig.2016.02.009,60--70,,,01/01/2016,Karthik_2016,,,N#C/C(=C\c1ccc(s1)c1ccc(s1)c1[nH]c2c(n1)c(sc2c1ccc(cc1)C(C)(C)C)c1ccc(cc1)C(C)(C)C)/C(=O)O,imidazole,428,,THF
645,1.7,0.767,8.32,"0.5 M I2, 0.1 M LiI, 0.6 M DMII and 0.5 M TBP in acetonitrile",0.25,-,-,TiO2 film (11 um thick + 6 um scattering layer),-,16 hours,"AM 1.5G, 10mW/cm2",-,Fu-Ling Guo and Zhao-Qian Li and Xue-Peng Liu and Li Zhou and Fan-Tai Kong and Wang-Chao Chen and Song-Yuan Dai,Metal-Free Sensitizers Containing Hydantoin Acceptor as High Performance Anchoring Group for Dye-Sensitized Solar Cells,Advanced Functional Materials,26,10.1002/adfm.201601305,5733--5740,31,,01/01/2016,Guo_2016,,,COc1ccc(cc1)N(c1ccc(cc1)OC)c1ccc(cc1)c1ccc(c2c1nsn2)c1ccc(s1)C=C(C(=O)O)C#N,triphenylamine,494,,chloroform
580,10.89,0.6,3.75,"LiI (0.5 M), I2 (0.05 M), and 4-tert-butylpyridine (0.5 M) in acetonitrile",0.25,-,-,TiO2 16-18 um thick,-,12 hours,"AM 1.5G, 100mW/cm2",-,Yuan Jay Chang and Tahsin J. Chow,Dye-sensitized solar cell utilizing organic dyads containing triarylene conjugates,Tetrahedron,65,10.1016/j.tet.2009.04.024,4726--4734,24,,01/01/2009,Chang_2009,,,N#C/C(=C\c1ccc(s1)c1ccc(s1)c1ccc(s1)N(c1ccccc1)c1ccccc1)/C(=O)O,diphenylamine,468,,THF
580,8.9,0.65,3.3,"LiI (500 mM), iodine (50 mM), 4-tBu pyridine (580 mM) and ethyl-methyl-imidazolium dicyanoimide (600 mM) in MeCN",0.25,5 mM CDCA,-,TiO2 12 um thick,-,12 hours,AM 1.5G 100mW/cm2,-,Shinichiro Fuse and Sakae Sugiyama and Masato M. Maitani and Yuji Wada and Yuhei Ogomi and Shuzi Hayase and Ryuzi Katoh and Tatsuo Kaiho and Takashi Takahashi,Elucidating the Structure-Property Relationships of Donor-$\uppi$-Acceptor Dyes for Dye-Sensitized Solar Cells ({DSSCs}) through Rapid Library Synthesis by a One-Pot Procedure,Chemistry - A European Journal,20,10.1002/chem.201402093,10685--10694,34,,01/01/2014,Fuse_2014,,,N#C/C(=C\c1ccc(s1)c1cc2c(s1)c1c(s2)cc(s1)c1ccc(cc1)N(c1ccc2c(c1)OCCO2)c1ccc2c(c1)OCCO2)/C(=O)O,triphenylamine,512,,dichloromethane
550,6.3,0.65,2.3,"LiI (500 mM), iodine (50 mM), 4-tBu pyridine (580 mM) and ethyl-methyl-imidazolium dicyanoimide (600 mM) in MeCN",0.25,5 mM CDCA,-,TiO2 12 um thick,-,12 hours,AM 1.5G 100mW/cm2,-,Shinichiro Fuse and Sakae Sugiyama and Masato M. Maitani and Yuji Wada and Yuhei Ogomi and Shuzi Hayase and Ryuzi Katoh and Tatsuo Kaiho and Takashi Takahashi,Elucidating the Structure-Property Relationships of Donor-$\uppi$-Acceptor Dyes for Dye-Sensitized Solar Cells ({DSSCs}) through Rapid Library Synthesis by a One-Pot Procedure,Chemistry - A European Journal,20,10.1002/chem.201402093,10685--10694,34,,01/01/2014,Fuse_2014,,,N#C/C(=C\c1cc2c(s1)cc(s2)c1cc2c(s1)c1c(s2)cc(s1)c1ccc(cc1)N(c1ccc2c(c1)OCCO2)c1ccc2c(c1)OCCO2)/C(=O)O,triphenylamine,495,,dichloromethane
610,10.3,0.58,3.5,"LiI (500 mM), iodine (50 mM), 4-tBu pyridine (580 mM) and ethyl-methyl-imidazolium dicyanoimide (600 mM) in MeCN",0.25,5 mM CDCA,-,TiO2 12 um thick,-,12 hours,AM 1.5G 100mW/cm2,-,Shinichiro Fuse and Sakae Sugiyama and Masato M. Maitani and Yuji Wada and Yuhei Ogomi and Shuzi Hayase and Ryuzi Katoh and Tatsuo Kaiho and Takashi Takahashi,Elucidating the Structure-Property Relationships of Donor-$\uppi$-Acceptor Dyes for Dye-Sensitized Solar Cells ({DSSCs}) through Rapid Library Synthesis by a One-Pot Procedure,Chemistry - A European Journal,20,10.1002/chem.201402093,10685--10694,34,,01/01/2014,Fuse_2014,,,N#C/C(=C\c1ccc(s1)c1ccc(s1)c1ccc2c(c1)N(c1ccccc1)C1C2C2CCC1C2)/C(=O)O,triphenylamine,528,,dichloromethane
580,8,0.6,2.8,"LiI (500 mM), iodine (50 mM), 4-tBu pyridine (580 mM) and ethyl-methyl-imidazolium dicyanoimide (600 mM) in MeCN",0.25,5 mM CDCA,-,TiO2 12 um thick,-,12 hours,AM 1.5G 100mW/cm2,-,Shinichiro Fuse and Sakae Sugiyama and Masato M. Maitani and Yuji Wada and Yuhei Ogomi and Shuzi Hayase and Ryuzi Katoh and Tatsuo Kaiho and Takashi Takahashi,Elucidating the Structure-Property Relationships of Donor-$\uppi$-Acceptor Dyes for Dye-Sensitized Solar Cells ({DSSCs}) through Rapid Library Synthesis by a One-Pot Procedure,Chemistry - A European Journal,20,10.1002/chem.201402093,10685--10694,34,,01/01/2014,Fuse_2014,,,N#C/C(=C\c1ccc(s1)c1ccc(s1)c1ccc(s1)c1ccc2c(c1)N(c1ccccc1)C1C2C2CCC1C2)/C(=O)O,triphenylamine,519,,dichloromethane
640,9.7,0.65,4,"LiI (500 mM), iodine (50 mM), 4-tBu pyridine (580 mM) and ethyl-methyl-imidazolium dicyanoimide (600 mM) in MeCN",0.25,5 mM CDCA,-,TiO2 12 um thick,-,12 hours,AM 1.5G 100mW/cm2,-,Shinichiro Fuse and Sakae Sugiyama and Masato M. Maitani and Yuji Wada and Yuhei Ogomi and Shuzi Hayase and Ryuzi Katoh and Tatsuo Kaiho and Takashi Takahashi,Elucidating the Structure-Property Relationships of Donor-$\uppi$-Acceptor Dyes for Dye-Sensitized Solar Cells ({DSSCs}) through Rapid Library Synthesis by a One-Pot Procedure,Chemistry - A European Journal,20,10.1002/chem.201402093,10685--10694,34,,01/01/2014,Fuse_2014,,,CCCCCCc1cc(sc1c1ccc(s1)/C=C(/C(=O)O)\C#N)c1ccc2c(c1)N(c1ccccc1)C1C2C2CCC1C2,triphenylamine,529,,dichloromethane
570,3.4,0.7,1.4,"LiI (500 mM), iodine (50 mM), 4-tBu pyridine (580 mM) and ethyl-methyl-imidazolium dicyanoimide (600 mM) in MeCN",0.25,5 mM CDCA,-,TiO2 12 um thick,-,12 hours,AM 1.5G 100mW/cm2,-,Shinichiro Fuse and Sakae Sugiyama and Masato M. Maitani and Yuji Wada and Yuhei Ogomi and Shuzi Hayase and Ryuzi Katoh and Tatsuo Kaiho and Takashi Takahashi,Elucidating the Structure-Property Relationships of Donor-$\uppi$-Acceptor Dyes for Dye-Sensitized Solar Cells ({DSSCs}) through Rapid Library Synthesis by a One-Pot Procedure,Chemistry - A European Journal,20,10.1002/chem.201402093,10685--10694,34,,01/01/2014,Fuse_2014,,,CCCCCCc1cc(sc1c1ccc(s1)C=C1SC(=S)N(C1=O)CC(=O)O)c1ccc2c(c1)N(c1ccccc1)C1C2C2CCC1C2,triphenylamine,542,,dichloromethane
524,11.4,0.63,3.75,"0.1 M LiI, 0.6 M DMPII, 0.05 M I2 , and 0.5 M TBP in 3-methoxypropionitrile (MPN)/ACN (volume ratio of 1:1)",0.16,-,-,TiO2 film (14 um transparent + 4.5 um scat­tering layer),-,24 hours,AM 1.5G 100mW/cm2,-,Dhirendra Kumar and K. R. Justin Thomas and Chuan-Pei Lee and Kuo-Chuan Ho,Novel Pyrenoimidazole-Based Organic Dyes for Dye-Sensitized Solar Cells,Organic Letters,13,10.1021/ol2006874,2622--2625,10,,01/01/2011,Kumar_2011,,,CCCCn1c(nc2c1c1cccc3c1c1c2cccc1cc3)c1ccc(s1)c1ccc(s1)/C=C(/C(=O)O)\C#N,Pyrenoimidazole,452,626,THF
543,15.5,0.67,5.65,"0.1 M LiI, 0.6 M DMPII, 0.05 M I2 , and 0.5 M TBP in 3-methoxypropionitrile (MPN)/ACN (volume ratio of 1:1)",0.16,-,-,TiO2 film (14 um transparent + 4.5 um scat­tering layer),-,24 hours,AM 1.5G 100mW/cm2,-,Dhirendra Kumar and K. R. Justin Thomas and Chuan-Pei Lee and Kuo-Chuan Ho,Novel Pyrenoimidazole-Based Organic Dyes for Dye-Sensitized Solar Cells,Organic Letters,13,10.1021/ol2006874,2622--2625,10,,01/01/2011,Kumar_2011,,,CCCCn1c(nc2c1c1cccc3c1c1c2cccc1cc3)c1ccc(s1)c1ccc(s1)c1ccc(s1)/C=C(/C(=O)O)\C#N,Pyrenoimidazole,464,624,THF
675,15.29,0.723,7.46,"0.5 M MPII (1-methyl-3-propyl-imidazolium iodide), 0.05 M I2, 0.1 M LiI, 0.1 M GuSCN (guanidiniumthiocyanate) and 0.5 M 4-tertbutylpyridinein acetonitrile and 3-methoxypropionitrile (v:v= 7:3)",0.12,-,-,TiO2 15 um thick,-,18 hours,AM 1.5G 100mW/cm2,-,Xiangguang Li and Zhiwei Zheng and Wei Jiang and Wenjun Wu and Zhaohui Wang and He Tian,New D{\textendash}A{\textendash}$\uppi${\textendash}A organic sensitizers for efficient dye-sensitized solar cells,Chem. Commun.,51,10.1039/c4cc08539f,3590--3592,17,,01/01/2015,Li_2015,,,CCCCC(Cn1c(c2ccc(cc2)c2cc3n(CC(CCCC)CC)c4c5c3c3c2cccc3c2c5c(cc4)ccc2)c2c(c1=O)c(n(c2=O)CC(CCCC)CC)c1ccc(cc1)c1ccc(s1)/C=C(\C(=O)O)/C#N)CC,perylene,522,,chloroform
698,17.14,0.694,8.3,"0.5 M MPII (1-methyl-3-propyl-imidazolium iodide), 0.05 M I2, 0.1 M LiI, 0.1 M GuSCN (guanidiniumthiocyanate) and 0.5 M 4-tertbutylpyridinein acetonitrile and 3-methoxypropionitrile (v:v= 7:3)",0.12,-,-,TiO2 15 um thick,-,18 hours,AM 1.5G 100mW/cm2,-,Xiangguang Li and Zhiwei Zheng and Wei Jiang and Wenjun Wu and Zhaohui Wang and He Tian,New D{\textendash}A{\textendash}$\uppi${\textendash}A organic sensitizers for efficient dye-sensitized solar cells,Chem. Commun.,51,10.1039/c4cc08539f,3590--3592,17,,01/01/2015,Li_2015,,,CCCCC(Cn1c(c2ccc(cc2)c2cc3n(CC(CCCC)CC)c4c5c3c3c2cccc3c2c5c(c(c4)c3ccc(cc3)OC)ccc2)c2c(c1=O)c(n(c2=O)CC(CCCC)CC)c1ccc(cc1)c1ccc(s1)/C=C(\C(=O)O)/C#N)CC,perylene,526,,chloroform
639,14.6,0.717,6.69,"0.5 M MPII (1-methyl-3-propyl-imidazolium iodide), 0.05 M I2, 0.1 M LiI, 0.1 M GuSCN (guanidiniumthiocyanate) and 0.5 M 4-tertbutylpyridinein acetonitrile and 3-methoxypropionitrile (v:v= 7:3)",0.12,-,-,TiO2 15 um thick,-,18 hours,AM 1.5G 100mW/cm2,-,Xiangguang Li and Zhiwei Zheng and Wei Jiang and Wenjun Wu and Zhaohui Wang and He Tian,New D{\textendash}A{\textendash}$\uppi${\textendash}A organic sensitizers for efficient dye-sensitized solar cells,Chem. Commun.,51,10.1039/c4cc08539f,3590--3592,17,,01/01/2015,Li_2015,,,CCCCC(Cn1c(c2ccc(cc2)c2cc3n(CC(CCCC)CC)c4c5c3c3c2cccc3c2c5c(c(c4)OC)ccc2)c2c(c1=O)c(n(c2=O)CC(CCCC)CC)c1ccc(cc1)c1ccc(s1)/C=C(\C(=O)O)/C#N)CC,perylene,527,,chloroform
643,15.59,0.699,7.01,"0.5 M MPII (1-methyl-3-propyl-imidazolium iodide), 0.05 M I2, 0.1 M LiI, 0.1 M GuSCN (guanidiniumthiocyanate) and 0.5 M 4-tertbutylpyridinein acetonitrile and 3-methoxypropionitrile (v:v= 7:3)",0.12,-,-,TiO2 15 um thick,-,18 hours,AM 1.5G 100mW/cm2,-,Xiangguang Li and Zhiwei Zheng and Wei Jiang and Wenjun Wu and Zhaohui Wang and He Tian,New D{\textendash}A{\textendash}$\uppi${\textendash}A organic sensitizers for efficient dye-sensitized solar cells,Chem. Commun.,51,10.1039/c4cc08539f,3590--3592,17,,01/01/2015,Li_2015,,,CCCCC(Cn1c(c2ccc(cc2)c2cc3n(CC(CCCC)CC)c4c5c3c3c2cccc3c2c5c(c(c4)OCCCCCC)ccc2)c2c(c1=O)c(n(c2=O)CC(CCCC)CC)c1ccc(cc1)c1ccc(s1)/C=C(\C(=O)O)/C#N)CC,perylene,527,,chloroform
186,1.4,0.28,0.15,"I2 (0.05 M), LiI (0.5 M), 4tBP (0.1 M), and HCl (0.15 M) in CH3CN:H 2 O (80:1 v:v)",0.478,-,-,TiO2 5 um thick,-,-,AM 1.5G,-,Mark W. Kryman and Justin N. Nasca and David F. Watson and Michael R. Detty,"Selenorhodamine Dye-Sensitized Solar Cells: Influence of Structure and Surface-Anchoring Mode on Aggregation, Persistence, and Photoelectrochemical Performance",Langmuir,32,10.1021/acs.langmuir.5b04275,1521--1532,6,,01/01/2016,Kryman_2016,,,F[P-](F)(F)(F)(F)F.OC(=O)c1ccc(s1)C1=c2cc3CCC[N+]4=c3c(c2[Se]c2c1cc1CCCN3c1c2CCC3)CCC4,Selenorhodamine,622,648,ethanol
197,2.9,0.273,0.32,"I2 (0.05 M), LiI (0.5 M), 4tBP (0.1 M), and HCl (0.15 M) in CH3CN:H 2 O (80:1 v:v)",0.478,-,-,TiO2 5 um thick,-,-,AM 1.5G,-,Mark W. Kryman and Justin N. Nasca and David F. Watson and Michael R. Detty,"Selenorhodamine Dye-Sensitized Solar Cells: Influence of Structure and Surface-Anchoring Mode on Aggregation, Persistence, and Photoelectrochemical Performance",Langmuir,32,10.1021/acs.langmuir.5b04275,1521--1532,6,,01/01/2016,Kryman_2016,,,F[P-](F)(F)(F)(F)F.ONC(=O)c1ccc(s1)C1=c2cc3CCC[N+]4=c3c(c2[Se]c2c1cc1CCCN3c1c2CCC3)CCC4,Selenorhodamine,621,645,ethanol
692,14.27,0.59,5.85,HPE electrolyte (triiodide/iodide),0.25,1 mM CDCA,-,TiO2 5.5 um thick,-,-,AM 1.5G 100mW/cm2,-,Alessio Dess{\`{\i}} and Massimo Calamante and Alessandro Mordini and Maurizio Peruzzini and Adalgisa Sinicropi and Riccardo Basosi and Fabrizia Fabrizi de Biani and Maurizio Taddei and Daniele Colonna and Aldo di Carlo and Gianna Reginato and Lorenzo Zani,"Thiazolo[5,4-d]thiazole-based organic sensitizers with strong visible light absorption for transparent, efficient and stable dye-sensitized solar cells",{RSC} Adv.,5,10.1039/c5ra03530a,32657--32668,41,,01/01/2015,Dess__2015,,,CCCCCCOc1ccc(cc1)N(c1ccc(cc1)OCCCCCC)c1ccc(cc1)c1sc(c2c1OCC(CO2)(CCCCC)CCCCC)c1sc2c(n1)sc(n2)c1sc(c2c1OCC(CO2)(CCCCC)CCCCC)c1ccc(s1)C=C(C(=O)O)C#N,triphenylamine,518,601,THF
235,2.9,0.29,0.41,"I2 (0.05 M), LiI (0.5 M), 4tBP (0.1 M), and HCl (0.15 M) in CH3CN:H 2 O (80:1 v:v)",0.478,-,-,TiO2 5 um thick,-,-,AM 1.5G,-,Mark W. Kryman and Justin N. Nasca and David F. Watson and Michael R. Detty,"Selenorhodamine Dye-Sensitized Solar Cells: Influence of Structure and Surface-Anchoring Mode on Aggregation, Persistence, and Photoelectrochemical Performance",Langmuir,32,10.1021/acs.langmuir.5b04275,1521--1532,6,,01/01/2016,Kryman_2016,,,F[P-](F)(F)(F)(F)F.ONC(=O)c1ccc(s1)C1=c2cc3CCC[N+](=c3cc2[Se]c2c1cc1c(c2)N(C)CCC1(C)C)C,Selenorhodamine,611,639,ethanol
580,4,0.69,1.6,"LiI (500 mM), iodine (50 mM), 4-tBu pyridine (580 mM) and ethyl-methyl-imidazolium dicyanoimide (600 mM) in MeCN",0.25,5 mM CDCA,-,TiO2 12 um thick,-,12 hours,AM 1.5G 100mW/cm2,-,Shinichiro Fuse and Sakae Sugiyama and Masato M. Maitani and Yuji Wada and Yuhei Ogomi and Shuzi Hayase and Ryuzi Katoh and Tatsuo Kaiho and Takashi Takahashi,Elucidating the Structure-Property Relationships of Donor-$\uppi$-Acceptor Dyes for Dye-Sensitized Solar Cells ({DSSCs}) through Rapid Library Synthesis by a One-Pot Procedure,Chemistry - A European Journal,20,10.1002/chem.201402093,10685--10694,34,,01/01/2014,Fuse_2014,,,CCCCCCCCCCCCc1cc(sc1c1ccc(s1)C=C1SC(=S)N(C1=O)CC(=O)O)c1ccc2c(c1)N(c1ccccc1)C1C2C2CCC1C2,triphenylamine,542,,dichloromethane
520,2.2,0.53,0.6,"LiI (500 mM), iodine (50 mM), 4-tBu pyridine (580 mM) and ethyl-methyl-imidazolium dicyanoimide (600 mM) in MeCN",0.25,5 mM CDCA,-,TiO2 12 um thick,-,12 hours,AM 1.5G 100mW/cm2,-,Shinichiro Fuse and Sakae Sugiyama and Masato M. Maitani and Yuji Wada and Yuhei Ogomi and Shuzi Hayase and Ryuzi Katoh and Tatsuo Kaiho and Takashi Takahashi,Elucidating the Structure-Property Relationships of Donor-$\uppi$-Acceptor Dyes for Dye-Sensitized Solar Cells ({DSSCs}) through Rapid Library Synthesis by a One-Pot Procedure,Chemistry - A European Journal,20,10.1002/chem.201402093,10685--10694,34,,01/01/2014,Fuse_2014,,,N#C/C(=C\c1ccc(s1)c1sc(c2c1OCCO2)c1ccc2c(c1)N(c1ccccc1)C1C2C2CCC1C2)/C(=O)O,triphenylamine,555,,dichloromethane
590,8.2,0.55,2.7,"LiI (500 mM), iodine (50 mM), 4-tBu pyridine (580 mM) and ethyl-methyl-imidazolium dicyanoimide (600 mM) in MeCN",0.25,5 mM CDCA,-,TiO2 12 um thick,-,12 hours,AM 1.5G 100mW/cm2,-,Shinichiro Fuse and Sakae Sugiyama and Masato M. Maitani and Yuji Wada and Yuhei Ogomi and Shuzi Hayase and Ryuzi Katoh and Tatsuo Kaiho and Takashi Takahashi,Elucidating the Structure-Property Relationships of Donor-$\uppi$-Acceptor Dyes for Dye-Sensitized Solar Cells ({DSSCs}) through Rapid Library Synthesis by a One-Pot Procedure,Chemistry - A European Journal,20,10.1002/chem.201402093,10685--10694,34,,01/01/2014,Fuse_2014,,,N#C/C(=C\c1ccc(s1)c1cc2c(s1)cc(s2)c1ccc2c(c1)N(c1ccccc1)C1C2C2CCC1C2)/C(=O)O,triphenylamine,526,,dichloromethane
570,7.8,0.65,2.9,"LiI (500 mM), iodine (50 mM), 4-tBu pyridine (580 mM) and ethyl-methyl-imidazolium dicyanoimide (600 mM) in MeCN",0.25,5 mM CDCA,-,TiO2 12 um thick,-,12 hours,AM 1.5G 100mW/cm2,-,Shinichiro Fuse and Sakae Sugiyama and Masato M. Maitani and Yuji Wada and Yuhei Ogomi and Shuzi Hayase and Ryuzi Katoh and Tatsuo Kaiho and Takashi Takahashi,Elucidating the Structure-Property Relationships of Donor-$\uppi$-Acceptor Dyes for Dye-Sensitized Solar Cells ({DSSCs}) through Rapid Library Synthesis by a One-Pot Procedure,Chemistry - A European Journal,20,10.1002/chem.201402093,10685--10694,34,,01/01/2014,Fuse_2014,,,N#C/C(=C/c1cc2c(s1)cc(s2)c1ccc(s1)c1ccc(cc1)N1c2ccccc2C2C1C1CCC2C1)/C(=O)O,triphenylamine,505,,dichloromethane
570,6.6,0.69,2.6,"LiI (500 mM), iodine (50 mM), 4-tBu pyridine (580 mM) and ethyl-methyl-imidazolium dicyanoimide (600 mM) in MeCN",0.25,5 mM CDCA,-,TiO2 12 um thick,-,12 hours,AM 1.5G 100mW/cm2,-,Shinichiro Fuse and Sakae Sugiyama and Masato M. Maitani and Yuji Wada and Yuhei Ogomi and Shuzi Hayase and Ryuzi Katoh and Tatsuo Kaiho and Takashi Takahashi,Elucidating the Structure-Property Relationships of Donor-$\uppi$-Acceptor Dyes for Dye-Sensitized Solar Cells ({DSSCs}) through Rapid Library Synthesis by a One-Pot Procedure,Chemistry - A European Journal,20,10.1002/chem.201402093,10685--10694,34,,01/01/2014,Fuse_2014,,,N#C/C(=C/c1ccc(cc1)c1ccc(s1)c1ccc(cc1)N1c2ccccc2C2C1C1CCC2C1)/C(=O)O,triphenylamine,467,,dichloromethane
540,6.3,0.69,2.4,"LiI (500 mM), iodine (50 mM), 4-tBu pyridine (580 mM) and ethyl-methyl-imidazolium dicyanoimide (600 mM) in MeCN",0.25,5 mM CDCA,-,TiO2 12 um thick,-,12 hours,AM 1.5G 100mW/cm2,-,Shinichiro Fuse and Sakae Sugiyama and Masato M. Maitani and Yuji Wada and Yuhei Ogomi and Shuzi Hayase and Ryuzi Katoh and Tatsuo Kaiho and Takashi Takahashi,Elucidating the Structure-Property Relationships of Donor-$\uppi$-Acceptor Dyes for Dye-Sensitized Solar Cells ({DSSCs}) through Rapid Library Synthesis by a One-Pot Procedure,Chemistry - A European Journal,20,10.1002/chem.201402093,10685--10694,34,,01/01/2014,Fuse_2014,,,OC(=O)CN1C(=S)S/C(=C\c2ccc(s2)c2ccc(s2)c2ccc(s2)c2ccc(cc2)N2c3ccccc3C3C2C2CCC3C2)/C1=O,triphenylamine,560,,dichloromethane
590,10.5,0.67,4.2,"LiI (500 mM), iodine (50 mM), 4-tBu pyridine (580 mM) and ethyl-methyl-imidazolium dicyanoimide (600 mM) in MeCN",0.25,5 mM CDCA,-,TiO2 12 um thick,-,12 hours,AM 1.5G 100mW/cm2,-,Shinichiro Fuse and Sakae Sugiyama and Masato M. Maitani and Yuji Wada and Yuhei Ogomi and Shuzi Hayase and Ryuzi Katoh and Tatsuo Kaiho and Takashi Takahashi,Elucidating the Structure-Property Relationships of Donor-$\uppi$-Acceptor Dyes for Dye-Sensitized Solar Cells ({DSSCs}) through Rapid Library Synthesis by a One-Pot Procedure,Chemistry - A European Journal,20,10.1002/chem.201402093,10685--10694,34,,01/01/2014,Fuse_2014,,,CCCCCCc1cc(sc1c1ccc(s1)/C=C(/C(=O)O)\C#N)c1ccc(cc1)N1c2ccccc2C2C1C1CCC2C1,triphenylamine,506,,dichloromethane
660,11.9,0.64,4.9,"LiI (500 mM), iodine (50 mM), 4-tBu pyridine (580 mM) and ethyl-methyl-imidazolium dicyanoimide (600 mM) in MeCN",0.25,5 mM CDCA,-,TiO2 12 um thick,-,12 hours,AM 1.5G 100mW/cm2,-,Shinichiro Fuse and Sakae Sugiyama and Masato M. Maitani and Yuji Wada and Yuhei Ogomi and Shuzi Hayase and Ryuzi Katoh and Tatsuo Kaiho and Takashi Takahashi,Elucidating the Structure-Property Relationships of Donor-$\uppi$-Acceptor Dyes for Dye-Sensitized Solar Cells ({DSSCs}) through Rapid Library Synthesis by a One-Pot Procedure,Chemistry - A European Journal,20,10.1002/chem.201402093,10685--10694,34,,01/01/2014,Fuse_2014,,,CCCCCCc1cc(sc1c1sc2c(c1)sc(c2)/C=C(\C(=O)O)/C#N)c1ccc(cc1)N1c2ccccc2C2C1C1CCC2C1,triphenylamine,489,,dichloromethane
740,8.9,0.63,4.2,"LiI (500 mM), iodine (50 mM), 4-tBu pyridine (580 mM) and ethyl-methyl-imidazolium dicyanoimide (600 mM) in MeCN",0.25,5 mM CDCA,-,TiO2 12 um thick,-,12 hours,AM 1.5G 100mW/cm2,-,Shinichiro Fuse and Sakae Sugiyama and Masato M. Maitani and Yuji Wada and Yuhei Ogomi and Shuzi Hayase and Ryuzi Katoh and Tatsuo Kaiho and Takashi Takahashi,Elucidating the Structure-Property Relationships of Donor-$\uppi$-Acceptor Dyes for Dye-Sensitized Solar Cells ({DSSCs}) through Rapid Library Synthesis by a One-Pot Procedure,Chemistry - A European Journal,20,10.1002/chem.201402093,10685--10694,34,,01/01/2014,Fuse_2014,,,CCCCCCc1cc(sc1c1ccc(cc1)/C=C(\C(=O)O)/C#N)c1ccc(cc1)N1c2ccccc2C2C1C1CCC2C1,triphenylamine,455,,dichloromethane
610,7.3,0.72,3.1,"LiI (500 mM), iodine (50 mM), 4-tBu pyridine (580 mM) and ethyl-methyl-imidazolium dicyanoimide (600 mM) in MeCN",0.25,5 mM CDCA,-,TiO2 12 um thick,-,12 hours,AM 1.5G 100mW/cm2,-,Shinichiro Fuse and Sakae Sugiyama and Masato M. Maitani and Yuji Wada and Yuhei Ogomi and Shuzi Hayase and Ryuzi Katoh and Tatsuo Kaiho and Takashi Takahashi,Elucidating the Structure-Property Relationships of Donor-$\uppi$-Acceptor Dyes for Dye-Sensitized Solar Cells ({DSSCs}) through Rapid Library Synthesis by a One-Pot Procedure,Chemistry - A European Journal,20,10.1002/chem.201402093,10685--10694,34,,01/01/2014,Fuse_2014,,,CCCCCCc1cc(sc1c1ccc(s1)/C=C/1\SC(=S)N(C1=O)CC(=O)O)c1ccc(cc1)N1c2ccccc2C2C1C1CCC2C1,triphenylamine,522,,dichloromethane
710,11.3,0.66,5.2,"LiI (500 mM), iodine (50 mM), 4-tBu pyridine (580 mM) and ethyl-methyl-imidazolium dicyanoimide (600 mM) in MeCN",0.25,5 mM CDCA,-,TiO2 12 um thick,-,12 hours,AM 1.5G 100mW/cm2,-,Shinichiro Fuse and Sakae Sugiyama and Masato M. Maitani and Yuji Wada and Yuhei Ogomi and Shuzi Hayase and Ryuzi Katoh and Tatsuo Kaiho and Takashi Takahashi,Elucidating the Structure-Property Relationships of Donor-$\uppi$-Acceptor Dyes for Dye-Sensitized Solar Cells ({DSSCs}) through Rapid Library Synthesis by a One-Pot Procedure,Chemistry - A European Journal,20,10.1002/chem.201402093,10685--10694,34,,01/01/2014,Fuse_2014,,,CCCCCCCCCCCCc1cc(sc1c1ccc(s1)/C=C(/C(=O)O)\C#N)c1ccc(cc1)N1c2ccccc2C2C1C1CCC2C1,triphenylamine,506,,dichloromethane
660,14.2,0.6,5.68,"LiI (0.5 M), I2 (0.05 M), and 4-tert-butylpyridine (0.5 M) in acetonitrile",0.25,-,-,TiO2 16-18 um thick,-,12 hours,"AM 1.5G, 100mW/cm2",-,Yuan Jay Chang and Tahsin J. Chow,Dye-sensitized solar cell utilizing organic dyads containing triarylene conjugates,Tetrahedron,65,10.1016/j.tet.2009.04.024,4726--4734,24,,01/01/2009,Chang_2009,,,N#C/C(=C\c1ccc(s1)c1ccc(cc1)c1ccc(cc1)N(c1cccc2c1cccc2)c1ccccc1)/C(=O)O,triphenylamine,422,,THF
710,12.6,0.57,5,"LiI (500 mM), iodine (50 mM), 4-tBu pyridine (580 mM) and ethyl-methyl-imidazolium dicyanoimide (600 mM) in MeCN",0.25,5 mM CDCA,-,TiO2 12 um thick,-,12 hours,AM 1.5G 100mW/cm2,-,Shinichiro Fuse and Sakae Sugiyama and Masato M. Maitani and Yuji Wada and Yuhei Ogomi and Shuzi Hayase and Ryuzi Katoh and Tatsuo Kaiho and Takashi Takahashi,Elucidating the Structure-Property Relationships of Donor-$\uppi$-Acceptor Dyes for Dye-Sensitized Solar Cells ({DSSCs}) through Rapid Library Synthesis by a One-Pot Procedure,Chemistry - A European Journal,20,10.1002/chem.201402093,10685--10694,34,,01/01/2014,Fuse_2014,,,N#C/C(=C\c1ccc(s1)c1ccc(s1)c1ccc(cc1)N(c1ccccc1)c1ccccc1)/C(=O)O,triphenylamine,467,,dichloromethane
570,10.8,0.65,4,"LiI (500 mM), iodine (50 mM), 4-tBu pyridine (580 mM) and ethyl-methyl-imidazolium dicyanoimide (600 mM) in MeCN",0.25,5 mM CDCA,-,TiO2 12 um thick,-,12 hours,AM 1.5G 100mW/cm2,-,Shinichiro Fuse and Sakae Sugiyama and Masato M. Maitani and Yuji Wada and Yuhei Ogomi and Shuzi Hayase and Ryuzi Katoh and Tatsuo Kaiho and Takashi Takahashi,Elucidating the Structure-Property Relationships of Donor-$\uppi$-Acceptor Dyes for Dye-Sensitized Solar Cells ({DSSCs}) through Rapid Library Synthesis by a One-Pot Procedure,Chemistry - A European Journal,20,10.1002/chem.201402093,10685--10694,34,,01/01/2014,Fuse_2014,,,N#C/C(=C\c1cc2c(s1)cc(s2)c1ccc(s1)c1ccc(cc1)N(c1ccccc1)c1ccccc1)/C(=O)O,triphenylamine,495,,dichloromethane
660,7.2,0.71,3.4,"LiI (500 mM), iodine (50 mM), 4-tBu pyridine (580 mM) and ethyl-methyl-imidazolium dicyanoimide (600 mM) in MeCN",0.25,5 mM CDCA,-,TiO2 12 um thick,-,12 hours,AM 1.5G 100mW/cm2,-,Shinichiro Fuse and Sakae Sugiyama and Masato M. Maitani and Yuji Wada and Yuhei Ogomi and Shuzi Hayase and Ryuzi Katoh and Tatsuo Kaiho and Takashi Takahashi,Elucidating the Structure-Property Relationships of Donor-$\uppi$-Acceptor Dyes for Dye-Sensitized Solar Cells ({DSSCs}) through Rapid Library Synthesis by a One-Pot Procedure,Chemistry - A European Journal,20,10.1002/chem.201402093,10685--10694,34,,01/01/2014,Fuse_2014,,,N#C/C(=C\c1ccc(cc1)c1ccc(s1)c1ccc(cc1)N(c1ccccc1)c1ccccc1)/C(=O)O,triphenylamine,440,,dichloromethane
690,9.5,0.71,4.6,"LiI (500 mM), iodine (50 mM), 4-tBu pyridine (580 mM) and ethyl-methyl-imidazolium dicyanoimide (600 mM) in MeCN",0.25,5 mM CDCA,-,TiO2 12 um thick,-,12 hours,AM 1.5G 100mW/cm2,-,Shinichiro Fuse and Sakae Sugiyama and Masato M. Maitani and Yuji Wada and Yuhei Ogomi and Shuzi Hayase and Ryuzi Katoh and Tatsuo Kaiho and Takashi Takahashi,Elucidating the Structure-Property Relationships of Donor-$\uppi$-Acceptor Dyes for Dye-Sensitized Solar Cells ({DSSCs}) through Rapid Library Synthesis by a One-Pot Procedure,Chemistry - A European Journal,20,10.1002/chem.201402093,10685--10694,34,,01/01/2014,Fuse_2014,,,N#C/C(=C\c1ccc(cc1)c1ccc(s1)c1ccc(s1)c1ccc(cc1)N(c1ccccc1)c1ccccc1)/C(=O)O,triphenylamine,447,,dichloromethane
583,3.09,0.56,1.02,"0.1 M LiI, 0.6 M 1-propyl-2,3-dimethylimidazolium iodide (DMPII), 0.05 M I2 and 0.5 M tert-butylpyridine in a solvent mixture of acetonitrile and 3-methoxypropionitrile (volume ratio 1:1)",0.16,-,-,TiO2 film (13 + 4 um thick),-,24 hours,AM 1.5G,-,Durai Karthik and Vijay Kumar and K.R. Justin Thomas and Chun-Ting Li and Kuo-Chuan Ho,"Synthesis and characterization of thieno[3,4- d ]imidazole-based organic sensitizers for photoelectrochemical cells",Dyes and Pigments,129,10.1016/j.dyepig.2016.02.009,60--70,,,01/01/2016,Karthik_2016,,,N#C/C(=C\c1ccc(cc1)c1ccc(cc1)c1[nH]c2c(n1)c(sc2c1ccc(cc1)C(C)(C)C)c1ccc(cc1)C(C)(C)C)/C(=O)O,imidazole,426,,THF
573,4.07,0.69,1.6,"0.1 M LiI, 0.6 M 1-propyl-2,3-dimethylimidazolium iodide (DMPII), 0.05 M I2 and 0.5 M tert-butylpyridine in a solvent mixture of acetonitrile and 3-methoxypropionitrile (volume ratio 1:1)",0.16,-,-,TiO2 film (13 + 4 um thick),-,24 hours,AM 1.5G,-,Durai Karthik and Vijay Kumar and K.R. Justin Thomas and Chun-Ting Li and Kuo-Chuan Ho,"Synthesis and characterization of thieno[3,4- d ]imidazole-based organic sensitizers for photoelectrochemical cells",Dyes and Pigments,129,10.1016/j.dyepig.2016.02.009,60--70,,,01/01/2016,Karthik_2016,,,CCCCn1c(nc2c1c(sc2c1cccs1)c1cccs1)c1ccc(cc1)c1ccc(cc1)/C=C(/C(=O)O)\C#N,imidazole,404,,THF
575,5.75,0.66,2.19,"0.1 M LiI, 0.6 M 1-propyl-2,3-dimethylimidazolium iodide (DMPII), 0.05 M I2 and 0.5 M tert-butylpyridine in a solvent mixture of acetonitrile and 3-methoxypropionitrile (volume ratio 1:1)",0.16,-,-,TiO2 film (13 + 4 um thick),-,24 hours,AM 1.5G,-,Durai Karthik and Vijay Kumar and K.R. Justin Thomas and Chun-Ting Li and Kuo-Chuan Ho,"Synthesis and characterization of thieno[3,4- d ]imidazole-based organic sensitizers for photoelectrochemical cells",Dyes and Pigments,129,10.1016/j.dyepig.2016.02.009,60--70,,,01/01/2016,Karthik_2016,,,CCCCn1c(nc2c1c(sc2c1cccs1)c1cccs1)c1ccc(cc1)c1ccc(s1)/C=C(/C(=O)O)\C#N,imidazole,388,,THF
558,7.91,0.63,2.78,"0.1 M LiI, 0.6 M 1-propyl-2,3-dimethylimidazolium iodide (DMPII), 0.05 M I2 and 0.5 M tert-butylpyridine in a solvent mixture of acetonitrile and 3-methoxypropionitrile (volume ratio 1:1)",0.16,-,-,TiO2 film (13 + 4 um thick),-,24 hours,AM 1.5G,-,Durai Karthik and Vijay Kumar and K.R. Justin Thomas and Chun-Ting Li and Kuo-Chuan Ho,"Synthesis and characterization of thieno[3,4- d ]imidazole-based organic sensitizers for photoelectrochemical cells",Dyes and Pigments,129,10.1016/j.dyepig.2016.02.009,60--70,,,01/01/2016,Karthik_2016,,,CCCCn1c(nc2c1c(sc2c1cccs1)c1cccs1)c1ccc(s1)c1ccc(s1)/C=C(/C(=O)O)\C#N,imidazole,414,,THF
704,9.18,0.65,4.2,"0.1 M LiI, 0.03 M I2, 0.6 M 1-methyl-3-propylimidazolium iodide, and 0.5 M tert-butylpyridine in dry acetonitrile",0.16,-,-,TiO2 film (10 um thick),290 nmol/cm2,14 hours,AM 1.5G 100mW/cm2,-,Agostina L. Capodilupo and Eduardo Fabiano and Luisa De Marco and Giuseppe Ciccarella and Giuseppe Gigli and Carmela Martinelli and Antonio Cardone,"[1]Benzothieno[3,2-b]benzothiophene-Based Organic Dyes for Dye-Sensitized Solar Cells",The Journal of Organic Chemistry,81,10.1021/acs.joc.6b00192,3235--3245,8,,01/01/2016,Capodilupo_2016,,,CCCCCCCCC1(CCCCCCCC)c2cc(ccc2c2c1cccc2)c1sc(cc1c1ccc2c(c1)C(CCCCCCCC)(CCCCCCCC)c1c2cccc1)c1ccc2c(c1)sc1c2sc2c1ccc(c2)c1cc(c(s1)C=C(C(=O)O)C#N)C,benzothienothiophene,453,,chloroform
735,10.33,0.68,5.16,"0.1 M LiI, 0.03 M I2, 0.6 M 1-methyl-3-propylimidazolium iodide, and 0.5 M tert-butylpyridine in dry acetonitrile",0.16,10 mM CDCA,-,TiO2 film (10 um thick),240 nmol/cm2,14 hours,AM 1.5G 100mW/cm2,-,Agostina L. Capodilupo and Eduardo Fabiano and Luisa De Marco and Giuseppe Ciccarella and Giuseppe Gigli and Carmela Martinelli and Antonio Cardone,"[1]Benzothieno[3,2-b]benzothiophene-Based Organic Dyes for Dye-Sensitized Solar Cells",The Journal of Organic Chemistry,81,10.1021/acs.joc.6b00192,3235--3245,8,,01/01/2016,Capodilupo_2016,,,CCCCCCCCC1(CCCCCCCC)c2cc(ccc2c2c1cccc2)c1sc(cc1c1ccc2c(c1)C(CCCCCCCC)(CCCCCCCC)c1c2cccc1)c1ccc2c(c1)sc1c2sc2c1ccc(c2)c1cc(c(s1)C=C(C(=O)O)C#N)C,benzothienothiophene,453,,chloroform
455,2.3,0.69,0.72,"0.6 M 1,2-dimethyl-3-n-propylimidazolium iodide (DMPImI), 0.1 M LiI, 0.05 M I2, and 0.5 M tertbutylpyridine in acetonitrile",0.19,-,-,TiO2 film (9 + 4 um thick),104 nmol/cm2,24 hours,AM 1.5G 100mW/cm2,-,Ziyi Lu and Mao Liang and Panpan Dai and Kai Miao and Chunyao Zhang and Zhe Sun and Song Xue,A Strategy for Enhancing the Performance of Borondipyrromethene Dye-Sensitized Solar Cells,The Journal of Physical Chemistry C,120,10.1021/acs.jpcc.6b07356,25657--25667,45,,01/01/2016,Lu_2016,,,CCCCCCOc1cc(OCCCCCC)ccc1n1c2cc(sc2c2c1cc(s2)C1=C2C(=CC(=[N+]2[B-](n2c1c(C)cc2C)(F)F)C)C)/C=C(/C(=O)O)\C#N,bodipy,519,538,dichloromethane
553,8.9,0.7,3.45,"0.6 M 1,2-dimethyl-3-n-propylimidazolium iodide (DMPImI), 0.1 M LiI, 0.05 M I2, and 0.5 M tertbutylpyridine in acetonitrile",0.19,-,-,TiO2 film (9 + 4 um thick),91 nmol/cm2,24 hours,AM 1.5G 100mW/cm2,-,Ziyi Lu and Mao Liang and Panpan Dai and Kai Miao and Chunyao Zhang and Zhe Sun and Song Xue,A Strategy for Enhancing the Performance of Borondipyrromethene Dye-Sensitized Solar Cells,The Journal of Physical Chemistry C,120,10.1021/acs.jpcc.6b07356,25657--25667,45,,01/01/2016,Lu_2016,,,CCCCCCOc1ccc(c(c1)OCCCCCC)n1c2cc(sc2c2c1cc(s2)/C=C(/C(=O)O)\C#N)c1cc2c(s1)c1c(n2c2cc(OCCCCCC)cc(c2)OCCCCCC)cc(s1)C1=C2C(=CC(=[N+]2[B-](n2c1c(C)cc2C)(F)F)C)C,bodipy,517,533,dichloromethane
540,8.3,0.71,3.18,"0.6 M 1,2-dimethyl-3-n-propylimidazolium iodide (DMPImI), 0.1 M LiI, 0.05 M I2, and 0.5 M tertbutylpyridine in acetonitrile",0.19,-,-,TiO2 film (9 + 4 um thick),97 nmol/cm2,24 hours,AM 1.5G 100mW/cm2,-,Ziyi Lu and Mao Liang and Panpan Dai and Kai Miao and Chunyao Zhang and Zhe Sun and Song Xue,A Strategy for Enhancing the Performance of Borondipyrromethene Dye-Sensitized Solar Cells,The Journal of Physical Chemistry C,120,10.1021/acs.jpcc.6b07356,25657--25667,45,,01/01/2016,Lu_2016,,,CCCCCCOc1cc(OCCCCCC)ccc1n1c2cc(sc2c2c1cc(s2)/C=C(/C(=O)O)\C#N)c1ccc(cc1)C1=C2C(=CC(=[N+]2[B-](n2c1c(C)cc2C)(F)F)C)C,dipyrromethene,502,536,dichloromethane
560,7.5,0.7,2.94,"0.6 M 1,2-dimethyl-3-n-propylimidazolium iodide (DMPImI), 0.1 M LiI, 0.05 M I2, and 0.5 M tertbutylpyridine in acetonitrile",0.19,-,-,TiO2 film (9 + 4 um thick),156 nmol/cm2,24 hours,AM 1.5G 100mW/cm2,-,Ziyi Lu and Mao Liang and Panpan Dai and Kai Miao and Chunyao Zhang and Zhe Sun and Song Xue,A Strategy for Enhancing the Performance of Borondipyrromethene Dye-Sensitized Solar Cells,The Journal of Physical Chemistry C,120,10.1021/acs.jpcc.6b07356,25657--25667,45,,01/01/2016,Lu_2016,,,CCCCCCOc1cc(OCCCCCC)ccc1n1c2ccsc2c2c1cc(s2)/C=C(/C(=O)O)\C#N,bodipy,460,517,dichloromethane
390,1.1,0.67,0.29,"0.6 M 1,2-dimethyl-3-n-propylimidazolium iodide (DMPImI), 0.1 M LiI, 0.05 M I2, and 0.5 M tertbutylpyridine in acetonitrile",0.19,-,-,TiO2 film (9 + 4 um thick),58 nmol/cm2,24 hours,AM 1.5G 100mW/cm2,-,Ziyi Lu and Mao Liang and Panpan Dai and Kai Miao and Chunyao Zhang and Zhe Sun and Song Xue,A Strategy for Enhancing the Performance of Borondipyrromethene Dye-Sensitized Solar Cells,The Journal of Physical Chemistry C,120,10.1021/acs.jpcc.6b07356,25657--25667,45,,01/01/2016,Lu_2016,,,CC1=CC(=[N+]2C1=C(c1ccc(cc1)C(=O)O)c1c(C)cc(n1[B-]2(F)F)C)C,bodipy,503,519,dichloromethane
