Repository: PaulC61/Cheminformatics

# Cheminformatics
Repository for:
Cheminformatics Masters students of University of Strasbourg 2020 - 2022
+ My own projects related to the course

File: InternshipM2_BIU/rawDSSCDBdata.csv (part 21 of 77)
VOC,JSC,FF,PCE,Electrolyte,Active area,Co-adsorbent,Co-sensitizer,Semiconductor,Dye loading,Exposure time,Solar simulator,Performance comment,Article author,Article title,Article journal,Article volume,Article DOI,Article pages,Article issue nr,Article EID,Article year,Article year,Article electronic id,Article keywords,Molecule SMILE,Molecule keywords,Molecule spectrum absorption maxima,Molecule spectrum emission maxima,Molecule spectrum solvent
697,15.62,0.6,6.55,HPE electrolyte (triiodide/iodide),0.25,1 mM CDCA,-,TiO2 5.5 um thick,-,-,AM 1.5G 100mW/cm2,-,Alessio Dess{\`{\i}} and Massimo Calamante and Alessandro Mordini and Maurizio Peruzzini and Adalgisa Sinicropi and Riccardo Basosi and Fabrizia Fabrizi de Biani and Maurizio Taddei and Daniele Colonna and Aldo di Carlo and Gianna Reginato and Lorenzo Zani,"Thiazolo[5,4-d]thiazole-based organic sensitizers with strong visible light absorption for transparent, efficient and stable dye-sensitized solar cells",{RSC} Adv.,5,10.1039/c5ra03530a,32657--32668,41,,01/01/2015,Dess__2015,,,CCCCCC1(CCCCC)COc2c(OC1)c(sc2c1sc2c(n1)sc(n2)c1sc(c2c1OCC(CO2)(CCCCC)CCCCC)c1ccc(s1)C=C(C(=O)O)C#N)c1ccc(cc1)N(c1ccccc1)c1ccccc1,triphenylamine,510,587,THF
669,12.18,0.6,4.85,HPE electrolyte (triiodide/iodide),0.25,-,-,TiO2 5.5 um thick,108 nmol/cm2,-,AM 1.5G 100mW/cm2,-,Alessio Dess{\`{\i}} and Massimo Calamante and Alessandro Mordini and Maurizio Peruzzini and Adalgisa Sinicropi and Riccardo Basosi and Fabrizia Fabrizi de Biani and Maurizio Taddei and Daniele Colonna and Aldo di Carlo and Gianna Reginato and Lorenzo Zani,"Thiazolo[5,4-d]thiazole-based organic sensitizers with strong visible light absorption for transparent, efficient and stable dye-sensitized solar cells",{RSC} Adv.,5,10.1039/c5ra03530a,32657--32668,41,,01/01/2015,Dess__2015,,,CCCCCCOc1ccc(cc1)N(c1ccc(cc1)OCCCCCC)c1ccc(cc1)c1sc(c2c1OCC(CO2)(CCCCC)CCCCC)c1sc2c(n1)sc(n2)c1sc(c2c1OCC(CO2)(CCCCC)CCCCC)c1ccc(s1)C=C(C(=O)O)C#N,triphenylamine,518,601,THF
717,16.59,0.59,7.08,HPE electrolyte (triiodide/iodide),0.25,1 mM CDCA,-,TiO2 5.5 um thick,-,-,AM 1.5G 100mW/cm2,-,Alessio Dess{\`{\i}} and Massimo Calamante and Alessandro Mordini and Maurizio Peruzzini and Adalgisa Sinicropi and Riccardo Basosi and Fabrizia Fabrizi de Biani and Maurizio Taddei and Daniele Colonna and Aldo di Carlo and Gianna Reginato and Lorenzo Zani,"Thiazolo[5,4-d]thiazole-based organic sensitizers with strong visible light absorption for transparent, efficient and stable dye-sensitized solar cells",{RSC} Adv.,5,10.1039/c5ra03530a,32657--32668,41,,01/01/2015,Dess__2015,,,CCCCCCSc1ccc(cc1)N(c1ccc(cc1)SCCCCCC)c1ccc(cc1)c1sc(c2c1OCC(CO2)(CCCCC)CCCCC)c1sc2c(n1)sc(n2)c1sc(c2c1OCC(CO2)(CCCCC)CCCCC)c1ccc(s1)C=C(C(=O)O)C#N,triphenylamine,510,573,THF
646,12.29,0.63,5.01,HPE electrolyte (triiodide/iodide),0.25,-,-,TiO2 5.5 um thick,125 nmol/cm2,-,AM 1.5G 100mW/cm2,-,Alessio Dess{\`{\i}} and Massimo Calamante and Alessandro Mordini and Maurizio Peruzzini and Adalgisa Sinicropi and Riccardo Basosi and Fabrizia Fabrizi de Biani and Maurizio Taddei and Daniele Colonna and Aldo di Carlo and Gianna Reginato and Lorenzo Zani,"Thiazolo[5,4-d]thiazole-based organic sensitizers with strong visible light absorption for transparent, efficient and stable dye-sensitized solar cells",{RSC} Adv.,5,10.1039/c5ra03530a,32657--32668,41,,01/01/2015,Dess__2015,,,CCCCCC1(CCCCC)COc2c(OC1)c(sc2c1sc2c(n1)sc(n2)c1sc(c2c1OCC(CO2)(CCCCC)CCCCC)c1sc(c2c1OCCO2)C=C(C(=O)O)C#N)c1ccc(cc1)N(c1ccccc1)c1ccccc1,triphenylamine,548,636,THF
640,10.68,0.57,3.9,HPE electrolyte (triiodide/iodide),0.25,1 mM CDCA,-,TiO2 5.5 um thick,-,-,AM 1.5G 100mW/cm2,-,Alessio Dess{\`{\i}} and Massimo Calamante and Alessandro Mordini and Maurizio Peruzzini and Adalgisa Sinicropi and Riccardo Basosi and Fabrizia Fabrizi de Biani and Maurizio Taddei and Daniele Colonna and Aldo di Carlo and Gianna Reginato and Lorenzo Zani,"Thiazolo[5,4-d]thiazole-based organic sensitizers with strong visible light absorption for transparent, efficient and stable dye-sensitized solar cells",{RSC} Adv.,5,10.1039/c5ra03530a,32657--32668,41,,01/01/2015,Dess__2015,,,CCCCCC1(CCCCC)COc2c(OC1)c(sc2c1sc2c(n1)sc(n2)c1sc(c2c1OCC(CO2)(CCCCC)CCCCC)c1sc(c2c1OCCO2)C=C(C(=O)O)C#N)c1ccc(cc1)N(c1ccccc1)c1ccccc1,triphenylamine,548,636,THF
686,14.99,0.62,6.35,HPE electrolyte (triiodide/iodide),0.25,-,-,TiO2 5.5 um thick,175 nmol/cm2,-,AM 1.5G 100mW/cm2,-,Alessio Dess{\`{\i}} and Massimo Calamante and Alessandro Mordini and Maurizio Peruzzini and Adalgisa Sinicropi and Riccardo Basosi and Fabrizia Fabrizi de Biani and Maurizio Taddei and Daniele Colonna and Aldo di Carlo and Gianna Reginato and Lorenzo Zani,"Thiazolo[5,4-d]thiazole-based organic sensitizers with strong visible light absorption for transparent, efficient and stable dye-sensitized solar cells",{RSC} Adv.,5,10.1039/c5ra03530a,32657--32668,41,,01/01/2015,Dess__2015,,,CCCCCC1(CCCCC)COc2c(OC1)c(sc2c1nc2c(s1)nc(s2)c1sc(c2c1OCC(CO2)(CCCCC)CCCCC)c1ccc(s1)C=C(C(=O)O)C#N)c1ccc2c(c1)Sc1c(N2c2ccc(cc2)OC)cccc1,triphenylamine,513,596,THF
694,15.97,0.6,6.61,HPE electrolyte (triiodide/iodide),0.25,1 mM CDCA,-,TiO2 5.5 um thick,-,-,AM 1.5G 100mW/cm2,-,Alessio Dess{\`{\i}} and Massimo Calamante and Alessandro Mordini and Maurizio Peruzzini and Adalgisa Sinicropi and Riccardo Basosi and Fabrizia Fabrizi de Biani and Maurizio Taddei and Daniele Colonna and Aldo di Carlo and Gianna Reginato and Lorenzo Zani,"Thiazolo[5,4-d]thiazole-based organic sensitizers with strong visible light absorption for transparent, efficient and stable dye-sensitized solar cells",{RSC} Adv.,5,10.1039/c5ra03530a,32657--32668,41,,01/01/2015,Dess__2015,,,CCCCCC1(CCCCC)COc2c(OC1)c(sc2c1nc2c(s1)nc(s2)c1sc(c2c1OCC(CO2)(CCCCC)CCCCC)c1ccc(s1)C=C(C(=O)O)C#N)c1ccc2c(c1)Sc1c(N2c2ccc(cc2)OC)cccc1,triphenylamine,513,596,THF
671,13.65,0.6,5.45,HPE electrolyte (triiodide/iodide),0.25,-,-,TiO2 6.5 um thick,-,-,AM 1.5G 100mW/cm2,-,Alessio Dess{\`{\i}} and Massimo Calamante and Alessandro Mordini and Maurizio Peruzzini and Adalgisa Sinicropi and Riccardo Basosi and Fabrizia Fabrizi de Biani and Maurizio Taddei and Daniele Colonna and Aldo di Carlo and Gianna Reginato and Lorenzo Zani,"Thiazolo[5,4-d]thiazole-based organic sensitizers with strong visible light absorption for transparent, efficient and stable dye-sensitized solar cells",{RSC} Adv.,5,10.1039/c5ra03530a,32657--32668,41,,01/01/2015,Dess__2015,,,CCCCCC1(CCCCC)COc2c(OC1)c(sc2c1sc2c(n1)sc(n2)c1sc(c2c1OCC(CO2)(CCCCC)CCCCC)c1ccc(s1)C=C(C(=O)O)C#N)c1ccc(cc1)N(c1ccccc1)c1ccccc1,triphenylamine,510,587,THF
683,16.52,0.58,6.54,HPE electrolyte (triiodide/iodide),0.25,1 mM CDCA,-,TiO2 6.5 um thick,-,-,AM 1.5G 100mW/cm2,-,Alessio Dess{\`{\i}} and Massimo Calamante and Alessandro Mordini and Maurizio Peruzzini and Adalgisa Sinicropi and Riccardo Basosi and Fabrizia Fabrizi de Biani and Maurizio Taddei and Daniele Colonna and Aldo di Carlo and Gianna Reginato and Lorenzo Zani,"Thiazolo[5,4-d]thiazole-based organic sensitizers with strong visible light absorption for transparent, efficient and stable dye-sensitized solar cells",{RSC} Adv.,5,10.1039/c5ra03530a,32657--32668,41,,01/01/2015,Dess__2015,,,CCCCCC1(CCCCC)COc2c(OC1)c(sc2c1sc2c(n1)sc(n2)c1sc(c2c1OCC(CO2)(CCCCC)CCCCC)c1ccc(s1)C=C(C(=O)O)C#N)c1ccc(cc1)N(c1ccccc1)c1ccccc1,triphenylamine,510,587,THF
665,12.99,0.57,4.93,HPE electrolyte (triiodide/iodide),0.25,-,-,TiO2 6.5 um thick,-,-,AM 1.5G 100mW/cm2,-,Alessio Dess{\`{\i}} and Massimo Calamante and Alessandro Mordini and Maurizio Peruzzini and Adalgisa Sinicropi and Riccardo Basosi and Fabrizia Fabrizi de Biani and Maurizio Taddei and Daniele Colonna and Aldo di Carlo and Gianna Reginato and Lorenzo Zani,"Thiazolo[5,4-d]thiazole-based organic sensitizers with strong visible light absorption for transparent, efficient and stable dye-sensitized solar cells",{RSC} Adv.,5,10.1039/c5ra03530a,32657--32668,41,,01/01/2015,Dess__2015,,,CCCCCCOc1ccc(cc1)N(c1ccc(cc1)OCCCCCC)c1ccc(cc1)c1sc(c2c1OCC(CO2)(CCCCC)CCCCC)c1sc2c(n1)sc(n2)c1sc(c2c1OCC(CO2)(CCCCC)CCCCC)c1ccc(s1)C=C(C(=O)O)C#N,triphenylamine,518,601,THF
606,8.18,0.75,3.73,"1.0 M 1,3-dimethylimidazolium iodide, 0.05 M LiI, 0.03 M I2, 0.1 M guanidiniumthiocyanate and 0.5 M 4-tert-butylpyridine in acetonitrile:valeronitrile (85:15, v/v)",0.16,-,-,TiO2 film (8 + 5 um thick),-,-,AM 1.5G 100mW/cm2,-,Yan Geng and Chenyi Yi and Martin Peter Bircher and Silvio Decurtins and Michele Cascella and Michael Grätzel and Shi-Xia Liu,Anthanthrene dye-sensitized solar cells: influence of the number of anchoring groups and substitution motif,{RSC} Adv.,5,10.1039/c5ra21917e,98643--98652,119,,01/01/2015,Geng_2015,,,CCCCCCCCOc1c2cc(c3ccc(s3)/C=C(/C(=O)O)\C#N)c3c4c2c2c5c1cccc5c(cc2c(c4ccc3)OCCCCCCCC)c1ccc(s1)/C=C(/C(=O)O)\C#N,Anthanthrene,464,637,THF
690,10.4,0.73,5.27,"1.0 M 1,3-dimethylimidazolium iodide, 0.05 M LiI, 0.03 M I2, 0.1 M guanidiniumthiocyanate and 0.5 M 4-tert-butylpyridine in acetonitrile:valeronitrile (85:15, v/v)",0.16,-,-,TiO2 film (8 + 5 um thick),-,-,AM 1.5G 100mW/cm2,-,Yan Geng and Chenyi Yi and Martin Peter Bircher and Silvio Decurtins and Michele Cascella and Michael Grätzel and Shi-Xia Liu,Anthanthrene dye-sensitized solar cells: influence of the number of anchoring groups and substitution motif,{RSC} Adv.,5,10.1039/c5ra21917e,98643--98652,119,,01/01/2015,Geng_2015,,,CCCCCCCCOc1c2cccc3c2c2c4c1cc(c1ccc(s1)/C=C(/C(=O)O)\C#N)c1c4c(c(c2cc3c2ccc(cc2)N(c2ccc(cc2)C)c2ccc(cc2)C)OCCCCCCCC)ccc1,Anthanthrene,461,539,THF
658,6.54,0.76,3.28,"1.0 M 1,3-dimethylimidazolium iodide, 0.05 M LiI, 0.03 M I2, 0.1 M guanidiniumthiocyanate and 0.5 M 4-tert-butylpyridine in acetonitrile:valeronitrile (85:15, v/v)",0.16,-,-,TiO2 film (8 + 5 um thick),-,-,AM 1.5G 100mW/cm2,-,Yan Geng and Chenyi Yi and Martin Peter Bircher and Silvio Decurtins and Michele Cascella and Michael Grätzel and Shi-Xia Liu,Anthanthrene dye-sensitized solar cells: influence of the number of anchoring groups and substitution motif,{RSC} Adv.,5,10.1039/c5ra21917e,98643--98652,119,,01/01/2015,Geng_2015,,,CCCCC(COc1ccc(cc1)c1c2cccc3c2c2c4c1cc(c1ccc(s1)/C=C(/C(=O)O)\C#N)c1c4c(c(c2cc3c2ccc(s2)/C=C(/C(=O)O)\C#N)c2ccc(cc2)OCC(CCCC)CC)ccc1)CC,Anthanthrene,463,608,THF
738,8.19,0.76,4.58,"1.0 M 1,3-dimethylimidazolium iodide, 0.05 M LiI, 0.03 M I2, 0.1 M guanidiniumthiocyanate and 0.5 M 4-tert-butylpyridine in acetonitrile:valeronitrile (85:15, v/v)",0.16,-,-,TiO2 film (8 + 5 um thick),-,-,AM 1.5G 100mW/cm2,-,Yan Geng and Chenyi Yi and Martin Peter Bircher and Silvio Decurtins and Michele Cascella and Michael Grätzel and Shi-Xia Liu,Anthanthrene dye-sensitized solar cells: influence of the number of anchoring groups and substitution motif,{RSC} Adv.,5,10.1039/c5ra21917e,98643--98652,119,,01/01/2015,Geng_2015,,,CCCCC(COc1ccc(cc1)c1c2cccc3c2c2c4c1cc(c1ccc(s1)/C=C(/C(=O)O)\C#N)c1c4c(c(c2cc3c2ccc(cc2)N(c2ccc(cc2)C)c2ccc(cc2)C)c2ccc(cc2)OCC(CCCC)CC)ccc1)CC,Anthanthrene,464,548,THF
579,18.79,0.534,5.8,"1-butyl-3-methylimidazolium iodide (0.53 M), LiI (0.10 M), I2 (0.050 M), tert-butylpyridine (0.52 M) in acetonitrile",0.25,0.3 mM CDCA,-,TiO2 film,-,-,AM 1.5G 100mW/cm2,-,Jos{\'{e}} Mar{\'{\i}}a Andr{\'{e}}s-Cast{\'{a}}n and Santiago Franco and Bel{\'{e}}n Villacampa and Jes{\'{u}}s Orduna and Raquel P{\'{e}}rez-Tejada,New efficient tert-butyldiphenyl-4H-pyranylidene sensitizers for {DSSCs},{RSC} Adv.,5,10.1039/c5ra23339a,106706--106709,129,,01/01/2015,Andr_s_Cast_n_2015,,,N#C/C(=C\c1ccc(s1)C=C1C=C(OC(=C1)c1ccc(cc1)C(C)(C)C)c1ccc(cc1)C(C)(C)C)/C(=O)O,pyranylidene,573,,dichloromethane
552,12.31,0.566,3.85,"1-butyl-3-methylimidazolium iodide (0.53 M), LiI (0.10 M), I2 (0.050 M), tert-butylpyridine (0.52 M) in acetonitrile",0.25,0.3 mM CDCA,-,TiO2 film,-,-,AM 1.5G 100mW/cm2,-,Jos{\'{e}} Mar{\'{\i}}a Andr{\'{e}}s-Cast{\'{a}}n and Santiago Franco and Bel{\'{e}}n Villacampa and Jes{\'{u}}s Orduna and Raquel P{\'{e}}rez-Tejada,New efficient tert-butyldiphenyl-4H-pyranylidene sensitizers for {DSSCs},{RSC} Adv.,5,10.1039/c5ra23339a,106706--106709,129,,01/01/2015,Andr_s_Cast_n_2015,,,N#C/C(=C\c1sc(c2c1OCCO2)C=C1C=C(OC(=C1)c1ccc(cc1)C(C)(C)C)c1ccc(cc1)C(C)(C)C)/C(=O)O,pyranylidene,594,,dichloromethane
584,15.37,0.591,5.3,"1-butyl-3-methylimidazolium iodide (0.53 M), LiI (0.10 M), I2 (0.050 M), tert-butylpyridine (0.52 M) in acetonitrile",0.25,0.3 mM CDCA,-,TiO2 film,-,-,AM 1.5G 100mW/cm2,-,Jos{\'{e}} Mar{\'{\i}}a Andr{\'{e}}s-Cast{\'{a}}n and Santiago Franco and Bel{\'{e}}n Villacampa and Jes{\'{u}}s Orduna and Raquel P{\'{e}}rez-Tejada,New efficient tert-butyldiphenyl-4H-pyranylidene sensitizers for {DSSCs},{RSC} Adv.,5,10.1039/c5ra23339a,106706--106709,129,,01/01/2015,Andr_s_Cast_n_2015,,,N#C/C(=C\c1cnc(s1)C=C1C=C(OC(=C1)c1ccc(cc1)C(C)(C)C)c1ccc(cc1)C(C)(C)C)/C(=O)O,pyranylidene,543,,dichloromethane
668,9.65,0.607,3.91,"1-butyl-3-methylimidazolium iodide (0.53 M), LiI (0.10 M), I2 (0.050 M), tert-butylpyridine (0.52 M) in acetonitrile",0.25,0.3 mM CDCA,-,TiO2 film,-,-,AM 1.5G 100mW/cm2,-,Jos{\'{e}} Mar{\'{\i}}a Andr{\'{e}}s-Cast{\'{a}}n and Santiago Franco and Bel{\'{e}}n Villacampa and Jes{\'{u}}s Orduna and Raquel P{\'{e}}rez-Tejada,New efficient tert-butyldiphenyl-4H-pyranylidene sensitizers for {DSSCs},{RSC} Adv.,5,10.1039/c5ra23339a,106706--106709,129,,01/01/2015,Andr_s_Cast_n_2015,,,N#CC(=Cc1ccc(s1)c1ccc(cc1)N(c1ccccc1)c1ccccc1)C(=O)O,triphenylamine,437,,dichloromethane
620,17.15,0.72,7.64,"1-butyl-3-methylimidazolium iodide (1 M), I2 (0.03 M), LiI (0.1 M), 4-tert butylpyridine (0.5 M), guanidine thiocyanate (0.1 M) in acetonitrile and valeronitrile",0.28,-,-,TiO2 film 18 um thick,509 nmol/cm2,-,AM 1.5G 100mW/cm2,-,Yue Hu and Aruna Ivaturi and Miquel Planells and Chiara L. Boldrini and Alessio Orbelli Biroli and Neil Robertson,`Donor-free' oligo(3-hexylthiophene) dyes for efficient dye-sensitized solar cells,J. Mater. Chem. A,4,10.1039/c5ta09133k,2509--2516,7,,01/01/2016,Hu_2016,,,CCCCCCc1cc(sc1c1sc(c(c1)CCCCCC)c1scc(c1)CCCCCC)c1sc(cc1CCCCCC)c1ccc(s1)C=C(C(=O)O)C#N,oligothiophene,478,,dichloromethane
670,16.85,0.628,7.07,"1-butyl-3-methylimidazolium iodide (1 M), I2 (0.03 M), LiI (0.1 M), 4-tert butylpyridine (0.5 M), guanidine thiocyanate (0.1 M) in acetonitrile and valeronitrile",0.28,-,-,TiO2 film 18 um thick,538 nmol/cm2,-,AM 1.5G 100mW/cm2,-,Yue Hu and Aruna Ivaturi and Miquel Planells and Chiara L. Boldrini and Alessio Orbelli Biroli and Neil Robertson,`Donor-free' oligo(3-hexylthiophene) dyes for efficient dye-sensitized solar cells,J. Mater. Chem. A,4,10.1039/c5ta09133k,2509--2516,7,,01/01/2016,Hu_2016,,,CCCCCCc1cc(sc1c1sc(c(c1)CCCCCC)c1scc(c1)CCCCCC)c1sc(cc1CCCCCC)c1sc(cc1CCCCCC)c1ccc(s1)C=C(C(=O)O)C#N,oligothiophene,486,,dichloromethane
885,16.03,0.742,10.5,"0.25 M tris(1,10-phenanthroline)cobalt(II) di[bis(trifluoromethanesulfonyl)imide], 0.05 M tris(1,10-phenanthroline)cobalt( III ) tris[bis(triuoromethanesulfonyl)imide], 0.7 M TBP, and 0.05 M LiTFSI in acetonitrile",-,-,-,TiO2 film (4.5 um + 5 um scattering layer),-,-,"AM 1.5G, 100mW/cm2",-,Heng Wu and Lin Yang and Yang Li and Min Zhang and Jing Zhang and Yanchun Guo and Peng Wang,Unlocking the effects of ancillary electron-donors on light absorption and charge recombination in phenanthrocarbazole dye-sensitized solar cells,J. Mater. Chem. A,4,10.1039/c5ta09136e,519--528,2,,01/01/2016,Wu_2016,,,CCCCCCCCC(Cn1c2cc(C#Cc3ccc(c4c3nsn4)c3ccc(cc3)C(=O)O)c3c4c2c2c1cc(c1ccc(cc1)OCC(CCCCCCCC)CCCCCC)c1c2c(c4ccc3)ccc1)CCCCCC,perylene,512,,THF
672,9.912,0.7027,4.68,"I2 (0.05 M), LiI (0.1 M), 1-methyl-3-propylimidazolium iodide (PMII) (1.0 M), and 4-tert-butylpyridine (0.5 M) in acetonitrile and valeronitrile with a volume ratio of 85/15",0.16,-,-,TiO2 film (12 um transparent + 5 um scattering layer),-,-,"AM 1.5G, 100 mW/cm2",-,Chin-Li Wang and Jia-Wei Shiu and Yen-Ni Hsiao and Pei-Shang Chao and Eric Wei-Guang Diau and Ching-Yao Lin,Co-Sensitization of Zinc and Free-Base Porphyrins with an Organic Dye for Efficient Dye-Sensitized Solar Cells,The Journal of Physical Chemistry C,118,10.1021/jp510057b,27801--27807,48,,01/01/2014,Wang_2014,,,CCCCCCCCN(c1ccc(cc1)C#Cc1c2ccccc2c(c2c1cccc2)C#Cc1ccc(cc1)C(=O)O)CCCCCCCC,anthracene,499,603,THF
780,11.21,0.65,5.67,"0.1 M LiI, 0.05 M I2, 0.6 M 1-methyl-3-propyl-imidazolium iodide (PMII), and 0.5 M 4-tert-butylpyridine (TBP) in acetonitrile and valeronitrile (volume ratio of 85:15)",-,-,-,TiO2 film (12 um transparent + 5 um scattering layer),-,10 hours,"AM 1.5G, 100 mW/cm2",-,Yueqiang Wang and Bin Chen and Wenjun Wu and Xin Li and Weihong Zhu and He Tian and Yongshu Xie,Efficient Solar Cells Sensitized by Porphyrins with an Extended Conjugation Framework and a Carbazole Donor: From Molecular Design to Cosensitization,Angewandte Chemie International Edition,53,10.1002/anie.201406190,10779--10783,40,,01/01/2014,Wang_2014,,,COc1ccc(cc1)N(c1c2ccccc2c(c2c1cccc2)C#Cc1ccc(cc1)C(=O)O)c1ccc(cc1)OC,anthracene,498,635,THF
692,8.85,0.726,4.44,"I2 (0.05 M), LiI (0.1 M), PMII (1.0 M), 4‐t‐butylpyridine (0.5 M) in acetonitrile and valeronitrile with a volume ratio 85/15",0.16,0.75 mM CDCA,-,TiO2 film,-,2-3 hours,"AM 1.5G, 100 mW/cm2",-,Chin-Li Wang and Jyun-Yu Hu and Cheng-Hua Wu and Hshin-Hui Kuo and Yu-Cheng Chang and Zih-Jian Lan and Hui-Ping Wu and Eric Wei-Guang Diau and Ching-Yao Lin,Highly efficient porphyrin-sensitized solar cells with enhanced light harvesting ability beyond 800 nm and efficiency exceeding 10{\%},Energy {\&} Environmental Science,7,10.1039/c3ee44168g,1392,4,,01/01/2014,Wang_2014,,,CCCCCCCCCCCCc1cc(C#Cc2ccc(cc2)C(=O)O)c(cc1C#Cc1c2ccccc2c(c2c1cccc2)C#Cc1ccc(cc1)N(CCCCCCCC)CCCCCCCC)CCCCCCCCCCCC,anthracene,504,597,THF
597,9.95,0.61,3.59,"0.1 mol/L LiI, 0.05  mol/L I2, 0.6 mol/L DMPII, 0.5 mol/L tert-butylpyridine (TBP) in acetonitile (ACN)",0.25,-,-,TiO2 film (12 um + 4 um scattering layer),-,-,"AM 1.5G, 100mW/cm2",-,Tzi-Yi Wu and Ming-Hsiu Tsao and Shyh-Gang Su and H. Paul Wang and Yuan-Chung Lin and Fu-Lin Chen and Cheng-Wen Chang and I-Wen Sun,"Synthesis, Characterization and Photovoltaic Properties of Di-Anchoring Organic Dyes",Journal of the Brazilian Chemical Society,22,10.1590/s0103-50532011000400023,780--789,4,,01/01/2011,Wu_2011,,,CCN1c2ccc(cc2CCc2c1ccc(c2)C=C1SC(=S)N(C1=O)CC(=O)O)C=C1SC(=S)N(C1=O)CC(=O)O,iminodibenzyl,445,558,DMF
897,15.81,0.744,10.6,"0.25 M tris(1,10-phenanthroline)cobalt(II) di[bis(trifluoromethanesulfonyl)imide], 0.05 M tris(1,10-phenanthroline)cobalt(III) tris[bis(trifluoromethanesulfonyl)imide], 0.7 M TBP, and 0.05 M LiTFSI in acetonitrile",0.16,-,-,TiO2 film (5.2 um + 5 um scattering layer),36 nmol/cm2,18 hours,"AM 1.5G, 100mW/cm2",-,Zhaoyang Yao and Min Zhang and Heng Wu and Lin Yang and Renzhi Li and Peng Wang,Donor/Acceptor Indenoperylene Dye for Highly Efficient Organic Dye-Sensitized Solar Cells,Journal of the American Chemical Society,137,10.1021/jacs.5b01537,3799--3802,11,,01/01/2015,Yao_2015,,,CCCCCCCCC(Cn1c2cc(C#Cc3ccc(c4c3nsn4)c3ccc(cc3)C(=O)O)c3c4c2c2c1cc(c1ccc(cc1)OCC(CCCCCCCC)CCCCCC)c1c2c(c4ccc3)ccc1)CCCCCC,perylene,512,,THF
721,16.05,0.6,6.91,HPE electrolyte (triiodide/iodide),0.25,-,-,TiO2 6.5 um thick,-,-,AM 1.5G 100mW/cm2,-,Alessio Dess{\`{\i}} and Massimo Calamante and Alessandro Mordini and Maurizio Peruzzini and Adalgisa Sinicropi and Riccardo Basosi and Fabrizia Fabrizi de Biani and Maurizio Taddei and Daniele Colonna and Aldo di Carlo and Gianna Reginato and Lorenzo Zani,"Thiazolo[5,4-d]thiazole-based organic sensitizers with strong visible light absorption for transparent, efficient and stable dye-sensitized solar cells",{RSC} Adv.,5,10.1039/c5ra03530a,32657--32668,41,,01/01/2015,Dess__2015,,,CCCCCCSc1ccc(cc1)N(c1ccc(cc1)SCCCCCC)c1ccc(cc1)c1sc(c2c1OCC(CO2)(CCCCC)CCCCC)c1sc2c(n1)sc(n2)c1sc(c2c1OCC(CO2)(CCCCC)CCCCC)c1ccc(s1)C=C(C(=O)O)C#N,triphenylamine,510,573,THF
709,18.33,0.59,7.71,HPE electrolyte (triiodide/iodide),0.25,1 mM CDCA,-,TiO2 6.5 um thick,-,-,AM 1.5G 100mW/cm2,-,Alessio Dess{\`{\i}} and Massimo Calamante and Alessandro Mordini and Maurizio Peruzzini and Adalgisa Sinicropi and Riccardo Basosi and Fabrizia Fabrizi de Biani and Maurizio Taddei and Daniele Colonna and Aldo di Carlo and Gianna Reginato and Lorenzo Zani,"Thiazolo[5,4-d]thiazole-based organic sensitizers with strong visible light absorption for transparent, efficient and stable dye-sensitized solar cells",{RSC} Adv.,5,10.1039/c5ra03530a,32657--32668,41,,01/01/2015,Dess__2015,,,CCCCCCSc1ccc(cc1)N(c1ccc(cc1)SCCCCCC)c1ccc(cc1)c1sc(c2c1OCC(CO2)(CCCCC)CCCCC)c1sc2c(n1)sc(n2)c1sc(c2c1OCC(CO2)(CCCCC)CCCCC)c1ccc(s1)C=C(C(=O)O)C#N,triphenylamine,510,573,THF
644,13,0.56,4.7,HPE electrolyte (triiodide/iodide),0.25,-,-,TiO2 6.5 um thick,-,-,AM 1.5G 100mW/cm2,-,Alessio Dess{\`{\i}} and Massimo Calamante and Alessandro Mordini and Maurizio Peruzzini and Adalgisa Sinicropi and Riccardo Basosi and Fabrizia Fabrizi de Biani and Maurizio Taddei and Daniele Colonna and Aldo di Carlo and Gianna Reginato and Lorenzo Zani,"Thiazolo[5,4-d]thiazole-based organic sensitizers with strong visible light absorption for transparent, efficient and stable dye-sensitized solar cells",{RSC} Adv.,5,10.1039/c5ra03530a,32657--32668,41,,01/01/2015,Dess__2015,,,CCCCCC1(CCCCC)COc2c(OC1)c(sc2c1sc2c(n1)sc(n2)c1sc(c2c1OCC(CO2)(CCCCC)CCCCC)c1sc(c2c1OCCO2)C=C(C(=O)O)C#N)c1ccc(cc1)N(c1ccccc1)c1ccccc1,triphenylamine,548,636,THF
646,13.86,0.56,5.03,HPE electrolyte (triiodide/iodide),0.25,1 mM CDCA,-,TiO2 6.5 um thick,-,-,AM 1.5G 100mW/cm2,-,Alessio Dess{\`{\i}} and Massimo Calamante and Alessandro Mordini and Maurizio Peruzzini and Adalgisa Sinicropi and Riccardo Basosi and Fabrizia Fabrizi de Biani and Maurizio Taddei and Daniele Colonna and Aldo di Carlo and Gianna Reginato and Lorenzo Zani,"Thiazolo[5,4-d]thiazole-based organic sensitizers with strong visible light absorption for transparent, efficient and stable dye-sensitized solar cells",{RSC} Adv.,5,10.1039/c5ra03530a,32657--32668,41,,01/01/2015,Dess__2015,,,CCCCCC1(CCCCC)COc2c(OC1)c(sc2c1sc2c(n1)sc(n2)c1sc(c2c1OCC(CO2)(CCCCC)CCCCC)c1sc(c2c1OCCO2)C=C(C(=O)O)C#N)c1ccc(cc1)N(c1ccccc1)c1ccccc1,triphenylamine,548,636,THF
680,15.26,0.59,6.08,HPE electrolyte (triiodide/iodide),0.25,-,-,TiO2 6.5 um thick,-,-,AM 1.5G 100mW/cm2,-,Alessio Dess{\`{\i}} and Massimo Calamante and Alessandro Mordini and Maurizio Peruzzini and Adalgisa Sinicropi and Riccardo Basosi and Fabrizia Fabrizi de Biani and Maurizio Taddei and Daniele Colonna and Aldo di Carlo and Gianna Reginato and Lorenzo Zani,"Thiazolo[5,4-d]thiazole-based organic sensitizers with strong visible light absorption for transparent, efficient and stable dye-sensitized solar cells",{RSC} Adv.,5,10.1039/c5ra03530a,32657--32668,41,,01/01/2015,Dess__2015,,,CCCCCC1(CCCCC)COc2c(OC1)c(sc2c1nc2c(s1)nc(s2)c1sc(c2c1OCC(CO2)(CCCCC)CCCCC)c1ccc(s1)C=C(C(=O)O)C#N)c1ccc2c(c1)Sc1c(N2c2ccc(cc2)OC)cccc1,triphenylamine,513,596,THF
689,17.22,0.58,6.94,HPE electrolyte (triiodide/iodide),0.25,1 mM CDCA,-,TiO2 6.5 um thick,-,-,AM 1.5G 100mW/cm2,-,Alessio Dess{\`{\i}} and Massimo Calamante and Alessandro Mordini and Maurizio Peruzzini and Adalgisa Sinicropi and Riccardo Basosi and Fabrizia Fabrizi de Biani and Maurizio Taddei and Daniele Colonna and Aldo di Carlo and Gianna Reginato and Lorenzo Zani,"Thiazolo[5,4-d]thiazole-based organic sensitizers with strong visible light absorption for transparent, efficient and stable dye-sensitized solar cells",{RSC} Adv.,5,10.1039/c5ra03530a,32657--32668,41,,01/01/2015,Dess__2015,,,CCCCCC1(CCCCC)COc2c(OC1)c(sc2c1nc2c(s1)nc(s2)c1sc(c2c1OCC(CO2)(CCCCC)CCCCC)c1ccc(s1)C=C(C(=O)O)C#N)c1ccc2c(c1)Sc1c(N2c2ccc(cc2)OC)cccc1,triphenylamine,513,596,THF
758,9.93,0.54,4.06,HPE electrolyte (triiodide/iodide),3.6,,-,TiO2 3 um thick,-,-,AM 1.5G 100mW/cm2,transparent strip cells,Alessio Dess{\`{\i}} and Massimo Calamante and Alessandro Mordini and Maurizio Peruzzini and Adalgisa Sinicropi and Riccardo Basosi and Fabrizia Fabrizi de Biani and Maurizio Taddei and Daniele Colonna and Aldo di Carlo and Gianna Reginato and Lorenzo Zani,"Thiazolo[5,4-d]thiazole-based organic sensitizers with strong visible light absorption for transparent, efficient and stable dye-sensitized solar cells",{RSC} Adv.,5,10.1039/c5ra03530a,32657--32668,41,,01/01/2015,Dess__2015,,,CCCCOc1cc(OCCCC)ccc1c1ccc(cc1)N(c1ccc(cc1)c1ccc(cc1OCCCC)OCCCC)c1ccc(cc1)C=Cc1ccc(s1)C=C(C(=O)O)C#N,triphenylamine,,,-
693,14.65,0.53,5.4,HPE electrolyte (triiodide/iodide),3.6,,-,TiO2 3 um thick,-,-,AM 1.5G 100mW/cm2,transparent strip cells,Alessio Dess{\`{\i}} and Massimo Calamante and Alessandro Mordini and Maurizio Peruzzini and Adalgisa Sinicropi and Riccardo Basosi and Fabrizia Fabrizi de Biani and Maurizio Taddei and Daniele Colonna and Aldo di Carlo and Gianna Reginato and Lorenzo Zani,"Thiazolo[5,4-d]thiazole-based organic sensitizers with strong visible light absorption for transparent, efficient and stable dye-sensitized solar cells",{RSC} Adv.,5,10.1039/c5ra03530a,32657--32668,41,,01/01/2015,Dess__2015,,,CCCCCC1(CCCCC)COc2c(OC1)c(sc2c1sc2c(n1)sc(n2)c1sc(c2c1OCC(CO2)(CCCCC)CCCCC)c1ccc(s1)C=C(C(=O)O)C#N)c1ccc(cc1)N(c1ccccc1)c1ccccc1,triphenylamine,510,587,THF
678,15.7,0.52,5.58,HPE electrolyte (triiodide/iodide),3.6,,-,TiO2 5 um thick,-,-,AM 1.5G 100mW/cm2,transparent strip cells,Alessio Dess{\`{\i}} and Massimo Calamante and Alessandro Mordini and Maurizio Peruzzini and Adalgisa Sinicropi and Riccardo Basosi and Fabrizia Fabrizi de Biani and Maurizio Taddei and Daniele Colonna and Aldo di Carlo and Gianna Reginato and Lorenzo Zani,"Thiazolo[5,4-d]thiazole-based organic sensitizers with strong visible light absorption for transparent, efficient and stable dye-sensitized solar cells",{RSC} Adv.,5,10.1039/c5ra03530a,32657--32668,41,,01/01/2015,Dess__2015,,,CCCCCC1(CCCCC)COc2c(OC1)c(sc2c1sc2c(n1)sc(n2)c1sc(c2c1OCC(CO2)(CCCCC)CCCCC)c1ccc(s1)C=C(C(=O)O)C#N)c1ccc(cc1)N(c1ccccc1)c1ccccc1,triphenylamine,510,587,THF
682,13.14,0.52,4.7,HPE electrolyte (triiodide/iodide),3.6,,-,TiO2 3 um thick,-,-,AM 1.5G 100mW/cm2,transparent strip cells,Alessio Dess{\`{\i}} and Massimo Calamante and Alessandro Mordini and Maurizio Peruzzini and Adalgisa Sinicropi and Riccardo Basosi and Fabrizia Fabrizi de Biani and Maurizio Taddei and Daniele Colonna and Aldo di Carlo and Gianna Reginato and Lorenzo Zani,"Thiazolo[5,4-d]thiazole-based organic sensitizers with strong visible light absorption for transparent, efficient and stable dye-sensitized solar cells",{RSC} Adv.,5,10.1039/c5ra03530a,32657--32668,41,,01/01/2015,Dess__2015,,,CCCCCCOc1ccc(cc1)N(c1ccc(cc1)OCCCCCC)c1ccc(cc1)c1sc(c2c1OCC(CO2)(CCCCC)CCCCC)c1sc2c(n1)sc(n2)c1sc(c2c1OCC(CO2)(CCCCC)CCCCC)c1ccc(s1)C=C(C(=O)O)C#N,triphenylamine,518,601,THF
667,13.51,0.52,4.71,HPE electrolyte (triiodide/iodide),3.6,,-,TiO2 5 um thick,-,-,AM 1.5G 100mW/cm2,transparent strip cells,Alessio Dess{\`{\i}} and Massimo Calamante and Alessandro Mordini and Maurizio Peruzzini and Adalgisa Sinicropi and Riccardo Basosi and Fabrizia Fabrizi de Biani and Maurizio Taddei and Daniele Colonna and Aldo di Carlo and Gianna Reginato and Lorenzo Zani,"Thiazolo[5,4-d]thiazole-based organic sensitizers with strong visible light absorption for transparent, efficient and stable dye-sensitized solar cells",{RSC} Adv.,5,10.1039/c5ra03530a,32657--32668,41,,01/01/2015,Dess__2015,,,CCCCCCOc1ccc(cc1)N(c1ccc(cc1)OCCCCCC)c1ccc(cc1)c1sc(c2c1OCC(CO2)(CCCCC)CCCCC)c1sc2c(n1)sc(n2)c1sc(c2c1OCC(CO2)(CCCCC)CCCCC)c1ccc(s1)C=C(C(=O)O)C#N,triphenylamine,518,601,THF
732,15.78,0.53,6.2,HPE electrolyte (triiodide/iodide),3.6,,-,TiO2 3 um thick,-,-,AM 1.5G 100mW/cm2,transparent strip cells,Alessio Dess{\`{\i}} and Massimo Calamante and Alessandro Mordini and Maurizio Peruzzini and Adalgisa Sinicropi and Riccardo Basosi and Fabrizia Fabrizi de Biani and Maurizio Taddei and Daniele Colonna and Aldo di Carlo and Gianna Reginato and Lorenzo Zani,"Thiazolo[5,4-d]thiazole-based organic sensitizers with strong visible light absorption for transparent, efficient and stable dye-sensitized solar cells",{RSC} Adv.,5,10.1039/c5ra03530a,32657--32668,41,,01/01/2015,Dess__2015,,,CCCCCCSc1ccc(cc1)N(c1ccc(cc1)SCCCCCC)c1ccc(cc1)c1sc(c2c1OCC(CO2)(CCCCC)CCCCC)c1sc2c(n1)sc(n2)c1sc(c2c1OCC(CO2)(CCCCC)CCCCC)c1ccc(s1)C=C(C(=O)O)C#N,triphenylamine,510,573,THF
705,17,0.53,6.35,HPE electrolyte (triiodide/iodide),3.6,,-,TiO2 5 um thick,-,-,AM 1.5G 100mW/cm2,transparent strip cells,Alessio Dess{\`{\i}} and Massimo Calamante and Alessandro Mordini and Maurizio Peruzzini and Adalgisa Sinicropi and Riccardo Basosi and Fabrizia Fabrizi de Biani and Maurizio Taddei and Daniele Colonna and Aldo di Carlo and Gianna Reginato and Lorenzo Zani,"Thiazolo[5,4-d]thiazole-based organic sensitizers with strong visible light absorption for transparent, efficient and stable dye-sensitized solar cells",{RSC} Adv.,5,10.1039/c5ra03530a,32657--32668,41,,01/01/2015,Dess__2015,,,CCCCCCSc1ccc(cc1)N(c1ccc(cc1)SCCCCCC)c1ccc(cc1)c1sc(c2c1OCC(CO2)(CCCCC)CCCCC)c1sc2c(n1)sc(n2)c1sc(c2c1OCC(CO2)(CCCCC)CCCCC)c1ccc(s1)C=C(C(=O)O)C#N,triphenylamine,510,573,THF
754,9.52,0.55,3.93,HPE electrolyte (triiodide/iodide),3.6,1 mM CDCA,-,TiO2 3 um thick,-,-,AM 1.5G 100mW/cm2,transparent strip cells,Alessio Dess{\`{\i}} and Massimo Calamante and Alessandro Mordini and Maurizio Peruzzini and Adalgisa Sinicropi and Riccardo Basosi and Fabrizia Fabrizi de Biani and Maurizio Taddei and Daniele Colonna and Aldo di Carlo and Gianna Reginato and Lorenzo Zani,"Thiazolo[5,4-d]thiazole-based organic sensitizers with strong visible light absorption for transparent, efficient and stable dye-sensitized solar cells",{RSC} Adv.,5,10.1039/c5ra03530a,32657--32668,41,,01/01/2015,Dess__2015,,,CCCCOc1cc(OCCCC)ccc1c1ccc(cc1)N(c1ccc(cc1)c1ccc(cc1OCCCC)OCCCC)c1ccc(cc1)C=Cc1ccc(s1)C=C(C(=O)O)C#N,triphenylamine,,,-
696,13.8,0.47,4.52,HPE electrolyte (triiodide/iodide),3.6,1 mM CDCA,-,TiO2 3 um thick,-,-,AM 1.5G 100mW/cm2,transparent strip cells,Alessio Dess{\`{\i}} and Massimo Calamante and Alessandro Mordini and Maurizio Peruzzini and Adalgisa Sinicropi and Riccardo Basosi and Fabrizia Fabrizi de Biani and Maurizio Taddei and Daniele Colonna and Aldo di Carlo and Gianna Reginato and Lorenzo Zani,"Thiazolo[5,4-d]thiazole-based organic sensitizers with strong visible light absorption for transparent, efficient and stable dye-sensitized solar cells",{RSC} Adv.,5,10.1039/c5ra03530a,32657--32668,41,,01/01/2015,Dess__2015,,,CCCCCC1(CCCCC)COc2c(OC1)c(sc2c1sc2c(n1)sc(n2)c1sc(c2c1OCC(CO2)(CCCCC)CCCCC)c1ccc(s1)C=C(C(=O)O)C#N)c1ccc(cc1)N(c1ccccc1)c1ccccc1,triphenylamine,510,587,THF
370,2.81,0.64,0.67,"0.24 M 1,2-dimethyl-3-n-propylimidazolium iodide (DMPImI), 0.07 M LiI, and 0.018 M I2 in CHCl3/acetonitrile (1/1, v/v)",0.25,-,-,TiO2 12uM,-,1 hour,AM 1.5G  100 mW/cm2,60 uM dye concentration,Takeshi Maeda and Hidekazu Nakao and Hisashi Kito and Hirokazu Ichinose and Shigeyuki Yagi and Hiroyuki Nakazumi,Far-red absorbing squarylium dyes with terminally connected electron-accepting units for organic dye-sensitized solar cells,Dyes and Pigments,90,10.1016/j.dyepig.2011.01.006,275--283,3,,01/01/2011,Maeda_2011,,,CCCCN(c1ccc(cc1)[C+]1C([O-])[C+](C1[O-])c1ccc(cc1)N(CCOC(=O)CCC(=O)OCc1ccc2c(c1)c(=C(C#N)C#N)c1c(c2=C(C#N)C#N)cccc1)C)CCCC,squarylium,632,656,CHCl3
494,14.31,68,4.8,"0.05 M I2, 0.1 M LiI, 0.6 M DMII in acetonitrile",0.25,-,-,TiO2 12 um thick,-,12 hours,AM 1.5G 100mW/cm2,-,Fuling Guo and Xuepeng Liu and Yong Ding and Fantai Kong and Wangchao Chen and Li Zhou and Songyuan Dai,Broad spectral-response organic D{\textendash}A{\textendash}$\uppi${\textendash}A sensitizer with pyridine-diketopyrrolopyrrole unit for dye-sensitized solar cells,{RSC} Adv.,6,10.1039/c5ra27288b,13433--13441,16,,01/01/2016,Guo_2016,,,CCCCCCCCn1c(=O)c2c(c1c1ccc(cn1)c1ccc(cc1)N(c1ccccc1)c1ccccc1)c(=O)n(c2c1ccc(cn1)c1ccc(s1)C=C(C(=O)O)C#N)CCCCCCCC,triphenylamine,579,,THF
702,12.85,0.7,9.57,"0.1 M LiI, 0.05M I2, 0.6 M 1-methyl-3-propylimidazolium iodide, and 0.5 M tert-butylpyridine in dry acetonitrile",0.16,10 mM CDCA,-,TiO2 5 um thick,-,4 hours,AM 1.5G 0.66 sun,-,Roberto Grisorio and Luisa De Marco and Roberto Giannuzzi and Giuseppe Gigli and Gian Paolo Suranna,Molecular engineering of largely $\uppi$-extended metal-free sensitizers containing benzothiadiazole units: Approaching 10{\%} efficiency dye-sensitized solar cells using iodine-based electrolytes,Dyes and Pigments,131,10.1016/j.dyepig.2016.04.020,282--292,,,01/01/2016,Grisorio_2016,,,CCCCCCc1cc(sc1c1ccc(cc1)/C=C(/C(=O)O)\C#N)c1ccc(c2c1nsn2)c1ccc(s1)c1ccc(cc1)N(c1ccc(cc1)OCC(CCCCC)CC)c1ccc(cc1)OCC(CCCCC)CC,triphenylamine,527,,THF
638,4.1,0.697,1.82,"0.06 M lithium iodide, 0.60 M 1,2-dimethyl-3-propylimidazolinium iodine (DMPII), 0.03 M I2, 0.5 M 4-tert-butylpyridine (TBP) and 0.10 M GuSCN in acetonitrile",0.2,-,-,TiO2 film 12 um thick,-,10 hours,"AM 1.5G, 100mW/cm2",-,Zhixia Kong and Huizhi Zhou and Jingnan Cui and Tingli Ma and Xichuan Yang and Licheng Sun,A new class of organic dyes based on acenaphthopyrazine for dye-sensitized solar cells,Journal of Photochemistry and Photobiology A: Chemistry,213,10.1016/j.jphotochem.2010.05.017,152--157,02-Mar,,01/01/2010,Kong_2010,,,OC(=O)c1[nH]c2c3cccc4c3c(c2[nH]c1C(=O)O)ccc4N(c1ccccc1)C,acenaphthopyrazine,444,585,t-BuOH-AN
650,6.27,0.699,2.85,"0.06 M lithium iodide, 0.60 M 1,2-dimethyl-3-propylimidazolinium iodine (DMPII), 0.03 M I2, 0.5 M 4-tert-butylpyridine (TBP) and 0.10 M GuSCN in acetonitrile",0.2,-,-,TiO2 film 12 um thick,-,10 hours,"AM 1.5G, 100mW/cm2",-,Zhixia Kong and Huizhi Zhou and Jingnan Cui and Tingli Ma and Xichuan Yang and Licheng Sun,A new class of organic dyes based on acenaphthopyrazine for dye-sensitized solar cells,Journal of Photochemistry and Photobiology A: Chemistry,213,10.1016/j.jphotochem.2010.05.017,152--157,02-Mar,,01/01/2010,Kong_2010,,,OC(=O)c1cc2[nH]c3c4ccc(c5c4c(c3[nH]c2cc1C(=O)O)ccc5)N(c1ccccc1)c1ccccc1,acenaphthopyrazine,444,590,t-BuOH-AN
632,5.89,0.705,2.62,"0.06 M lithium iodide, 0.60 M 1,2-dimethyl-3-propylimidazolinium iodine (DMPII), 0.03 M I2, 0.5 M 4-tert-butylpyridine (TBP) and 0.10 M GuSCN in acetonitrile",0.2,-,-,TiO2 film 12 um thick,-,10 hours,"AM 1.5G, 100mW/cm2",-,Zhixia Kong and Huizhi Zhou and Jingnan Cui and Tingli Ma and Xichuan Yang and Licheng Sun,A new class of organic dyes based on acenaphthopyrazine for dye-sensitized solar cells,Journal of Photochemistry and Photobiology A: Chemistry,213,10.1016/j.jphotochem.2010.05.017,152--157,02-Mar,,01/01/2010,Kong_2010,,,CCCCN(c1ccc2c3c1cccc3c1c2[nH]c2c([nH]1)cc(c(c2)C(=O)O)C(=O)O)c1ccccc1,acenaphthopyrazine,435,608,t-BuOH-AN
589,3.78,0.663,1.48,"0.06 M lithium iodide, 0.60 M 1,2-dimethyl-3-propylimidazolinium iodine (DMPII), 0.03 M I2, 0.5 M 4-tert-butylpyridine (TBP) and 0.10 M GuSCN in acetonitrile",0.2,-,-,TiO2 film 12 um thick,-,10 hours,"AM 1.5G, 100mW/cm2",-,Zhixia Kong and Huizhi Zhou and Jingnan Cui and Tingli Ma and Xichuan Yang and Licheng Sun,A new class of organic dyes based on acenaphthopyrazine for dye-sensitized solar cells,Journal of Photochemistry and Photobiology A: Chemistry,213,10.1016/j.jphotochem.2010.05.017,152--157,02-Mar,,01/01/2010,Kong_2010,,,OC(=O)c1cc2[nH]c3c4ccc(c5c4c(c3[nH]c2cc1C(=O)O)ccc5)N(c1ccccc1)C,acenaphthopyrazine,424,607,t-BuOH-AN
667,16.31,0.5,5.48,HPE electrolyte (triiodide/iodide),3.6,1 mM CDCA,-,TiO2 5 um thick,-,-,AM 1.5G 100mW/cm2,transparent strip cells,Alessio Dess{\`{\i}} and Massimo Calamante and Alessandro Mordini and Maurizio Peruzzini and Adalgisa Sinicropi and Riccardo Basosi and Fabrizia Fabrizi de Biani and Maurizio Taddei and Daniele Colonna and Aldo di Carlo and Gianna Reginato and Lorenzo Zani,"Thiazolo[5,4-d]thiazole-based organic sensitizers with strong visible light absorption for transparent, efficient and stable dye-sensitized solar cells",{RSC} Adv.,5,10.1039/c5ra03530a,32657--32668,41,,01/01/2015,Dess__2015,,,CCCCCC1(CCCCC)COc2c(OC1)c(sc2c1sc2c(n1)sc(n2)c1sc(c2c1OCC(CO2)(CCCCC)CCCCC)c1ccc(s1)C=C(C(=O)O)C#N)c1ccc(cc1)N(c1ccccc1)c1ccccc1,triphenylamine,510,587,THF
690,12.62,0.52,4.55,HPE electrolyte (triiodide/iodide),3.6,1 mM CDCA,-,TiO2 3 um thick,-,-,AM 1.5G 100mW/cm2,transparent strip cells,Alessio Dess{\`{\i}} and Massimo Calamante and Alessandro Mordini and Maurizio Peruzzini and Adalgisa Sinicropi and Riccardo Basosi and Fabrizia Fabrizi de Biani and Maurizio Taddei and Daniele Colonna and Aldo di Carlo and Gianna Reginato and Lorenzo Zani,"Thiazolo[5,4-d]thiazole-based organic sensitizers with strong visible light absorption for transparent, efficient and stable dye-sensitized solar cells",{RSC} Adv.,5,10.1039/c5ra03530a,32657--32668,41,,01/01/2015,Dess__2015,,,CCCCCCOc1ccc(cc1)N(c1ccc(cc1)OCCCCCC)c1ccc(cc1)c1sc(c2c1OCC(CO2)(CCCCC)CCCCC)c1sc2c(n1)sc(n2)c1sc(c2c1OCC(CO2)(CCCCC)CCCCC)c1ccc(s1)C=C(C(=O)O)C#N,triphenylamine,518,601,THF
677,14.31,0.52,5.04,HPE electrolyte (triiodide/iodide),3.6,1 mM CDCA,-,TiO2 5 um thick,-,-,AM 1.5G 100mW/cm2,transparent strip cells,Alessio Dess{\`{\i}} and Massimo Calamante and Alessandro Mordini and Maurizio Peruzzini and Adalgisa Sinicropi and Riccardo Basosi and Fabrizia Fabrizi de Biani and Maurizio Taddei and Daniele Colonna and Aldo di Carlo and Gianna Reginato and Lorenzo Zani,"Thiazolo[5,4-d]thiazole-based organic sensitizers with strong visible light absorption for transparent, efficient and stable dye-sensitized solar cells",{RSC} Adv.,5,10.1039/c5ra03530a,32657--32668,41,,01/01/2015,Dess__2015,,,CCCCCCOc1ccc(cc1)N(c1ccc(cc1)OCCCCCC)c1ccc(cc1)c1sc(c2c1OCC(CO2)(CCCCC)CCCCC)c1sc2c(n1)sc(n2)c1sc(c2c1OCC(CO2)(CCCCC)CCCCC)c1ccc(s1)C=C(C(=O)O)C#N,triphenylamine,518,601,THF
722,15.29,0.54,6.03,HPE electrolyte (triiodide/iodide),3.6,1 mM CDCA,-,TiO2 3 um thick,-,-,AM 1.5G 100mW/cm2,transparent strip cells,Alessio Dess{\`{\i}} and Massimo Calamante and Alessandro Mordini and Maurizio Peruzzini and Adalgisa Sinicropi and Riccardo Basosi and Fabrizia Fabrizi de Biani and Maurizio Taddei and Daniele Colonna and Aldo di Carlo and Gianna Reginato and Lorenzo Zani,"Thiazolo[5,4-d]thiazole-based organic sensitizers with strong visible light absorption for transparent, efficient and stable dye-sensitized solar cells",{RSC} Adv.,5,10.1039/c5ra03530a,32657--32668,41,,01/01/2015,Dess__2015,,,CCCCCCSc1ccc(cc1)N(c1ccc(cc1)SCCCCCC)c1ccc(cc1)c1sc(c2c1OCC(CO2)(CCCCC)CCCCC)c1sc2c(n1)sc(n2)c1sc(c2c1OCC(CO2)(CCCCC)CCCCC)c1ccc(s1)C=C(C(=O)O)C#N,triphenylamine,510,573,THF
711,16.38,0.5,5.88,HPE electrolyte (triiodide/iodide),3.6,1 mM CDCA,-,TiO2 5 um thick,-,-,AM 1.5G 100mW/cm2,transparent strip cells,Alessio Dess{\`{\i}} and Massimo Calamante and Alessandro Mordini and Maurizio Peruzzini and Adalgisa Sinicropi and Riccardo Basosi and Fabrizia Fabrizi de Biani and Maurizio Taddei and Daniele Colonna and Aldo di Carlo and Gianna Reginato and Lorenzo Zani,"Thiazolo[5,4-d]thiazole-based organic sensitizers with strong visible light absorption for transparent, efficient and stable dye-sensitized solar cells",{RSC} Adv.,5,10.1039/c5ra03530a,32657--32668,41,,01/01/2015,Dess__2015,,,CCCCCCSc1ccc(cc1)N(c1ccc(cc1)SCCCCCC)c1ccc(cc1)c1sc(c2c1OCC(CO2)(CCCCC)CCCCC)c1sc2c(n1)sc(n2)c1sc(c2c1OCC(CO2)(CCCCC)CCCCC)c1ccc(s1)C=C(C(=O)O)C#N,triphenylamine,510,573,THF
810,11.78,0.6,5.73,"0.6M1,2-dimethyl-3-propylimidazolium iodide (DMPII), 0.1 M LiI, 0.05 M I2, and 0.5 M 4-tertbutylpyridine (TBP) in a mixture of acetonitrile and methoxypropionitrile (volume ratio, 7:3)",0.196,-,-,TiO2 film (10 um transparent + 4 um scat­tering layer),-,12 hours,AM 1.5G 100mW/cm2,-,Jinxiang He and Wenjun Wu and Jianli Hua and Yihua Jiang and Sanyin Qu and Jing Li and Yitao Long and He Tian,Bithiazole-bridged dyes for dye-sensitized solar cells with high open circuit voltage performance,Journal of Materials Chemistry,21,10.1039/c0jm03811c,6054,16,,01/01/2011,He_2011,,,CCCCCCc1nc(sc1c1ccc(cc1)N(c1ccccc1)c1ccccc1)c1sc(c(n1)CCCCCC)c1ccc(s1)/C=C(/C(=O)O)\C#N,triphenylamine,457,,dichloromethane
754,12.06,0.62,5.6,"0.6M1,2-dimethyl-3-propylimidazolium iodide (DMPII), 0.1 M LiI, 0.05 M I2, and 0.5 M 4-tertbutylpyridine (TBP) in a mixture of acetonitrile and methoxypropionitrile (volume ratio, 7:3)",0.196,-,-,TiO2 film (10 um transparent + 4 um scat­tering layer),-,12 hours,AM 1.5G 100mW/cm2,-,Jinxiang He and Wenjun Wu and Jianli Hua and Yihua Jiang and Sanyin Qu and Jing Li and Yitao Long and He Tian,Bithiazole-bridged dyes for dye-sensitized solar cells with high open circuit voltage performance,Journal of Materials Chemistry,21,10.1039/c0jm03811c,6054,16,,01/01/2011,He_2011,,,CCCCCCc1nc(sc1C#Cc1ccc(cc1)N(c1ccccc1)c1ccccc1)c1nc(c(s1)c1ccc(s1)/C=C(/C(=O)O)\C#N)CCCCCC,triphenylamine,465,,dichloromethane
