Repository: PaulC61/Cheminformatics

# Cheminformatics
Repository for:
Cheminformatics Masters students of University of Strasbourg 2020 - 2022
+ My own projects related to the course

File: InternshipM2_BIU/rawDSSCDBdata.csv (part 22 of 77)
VOC,JSC,FF,PCE,Electrolyte,Active area,Co-adsorbent,Co-sensitizer,Semiconductor,Dye loading,Exposure time,Solar simulator,Performance comment,Article author,Article title,Article journal,Article volume,Article DOI,Article pages,Article issue nr,Article EID,Article year,Article year,Article electronic id,Article keywords,Molecule SMILE,Molecule keywords,Molecule spectrum absorption maxima,Molecule spectrum emission maxima,Molecule spectrum solvent
730,12.9,0.67,6.23,"0.1 M lithium iodide, 0.6 M butylmethylimidazolium iodide (BMII), 0.05 M I2 and 0.5 M 4-tertbutylpyridine (4-TBP) in the mixed solvent of acetonitrile and 3-methoxypropionitrile (7:3, v/v)",0.28,-,-,TiO2 13 um thick,-,24 hours,AM 1.5G 100mW/cm2,-,Huiyang Li and Luying Yang and Runli Tang and Yingqin Hou and Yizhou Yang and Heng Wang and Hongwei Han and Jingui Qin and Qianqian Li and Zhen Li,"Organic dyes incorporating N-functionalized pyrrole as conjugated bridge for dye-sensitized solar cells: Convenient synthesis, additional withdrawing group on the $\uppi$-bridge and the suppressed aggregation",Dyes and Pigments,99,10.1016/j.dyepig.2013.05.030,863--870,3,,01/01/2013,Li_2013,,,N#C/C(=C\c1ccc(n1c1c(F)c(F)c(c(c1F)F)F)/C=C/c1ccc(cc1)N(c1ccccc1)c1ccccc1)/C(=O)O,triphenylamine,493,,dichloromethane
563,18.2,0.57,5.84,"0.6 M DMPImI, 0.1 M LiI, 0.05 M I2 in acetonitrile",0.16,-,-,TiO2 12 um thick,-,24 hours,AM 1.5G 100mW/cm2,-,Mao Liang and Wei Xu and Fengshi Cai and Peiquan Chen and Bo Peng and Jun Chen and Zhengming Li,New Triphenylamine-Based Organic Dyes for Efficient Dye-Sensitized Solar Cells,The Journal of Physical Chemistry C,111,10.1021/jp067930a,4465--4472,11,,01/01/2007,Liang_2007,,,C=Cc1ccc(cc1)N(c1ccccc1)c1ccc(cc1)/C=C\1/SC(=S)N(C1=O)CC(=O)O,triphenylamine,461,602,methanol
456,4.5,0.62,1.27,"0.6 M DMPImI, 0.1 M LiI, 0.05 M I2 in acetonitrile",0.16,-,-,TiO2 12 um thick,-,24 hours,AM 1.5G 100mW/cm2,-,Mao Liang and Wei Xu and Fengshi Cai and Peiquan Chen and Bo Peng and Jun Chen and Zhengming Li,New Triphenylamine-Based Organic Dyes for Efficient Dye-Sensitized Solar Cells,The Journal of Physical Chemistry C,111,10.1021/jp067930a,4465--4472,11,,01/01/2007,Liang_2007,,,C=Cc1ccc(cc1)N(c1ccccc1)c1ccc(cc1)/C=C/C=C\1/SC(=S)N(C1=O)CC(=O)O,triphenylamine,474,640,methanol
605,9.7,0.62,3.64,"0.6 M DMPImI, 0.1 M LiI, 0.05 M I2, 0.025 M TBP in acetonitrile",0.16,-,-,TiO2 12 um thick,-,24 hours,AM 1.5G 100mW/cm2,-,Mao Liang and Wei Xu and Fengshi Cai and Peiquan Chen and Bo Peng and Jun Chen and Zhengming Li,New Triphenylamine-Based Organic Dyes for Efficient Dye-Sensitized Solar Cells,The Journal of Physical Chemistry C,111,10.1021/jp067930a,4465--4472,11,,01/01/2007,Liang_2007,,,OC(=O)CN1C(=S)S/C(=C/c2ccc(cc2)N(c2ccccc2)c2ccccc2)/C1=O,triphenylamine,458,540,methanol
625,8.3,0.64,3.32,"0.6 M DMPImI, 0.1 M LiI, 0.05 M I2, 0.05 M TBP in acetonitrile",0.16,-,-,TiO2 12 um thick,-,24 hours,AM 1.5G 100mW/cm2,-,Mao Liang and Wei Xu and Fengshi Cai and Peiquan Chen and Bo Peng and Jun Chen and Zhengming Li,New Triphenylamine-Based Organic Dyes for Efficient Dye-Sensitized Solar Cells,The Journal of Physical Chemistry C,111,10.1021/jp067930a,4465--4472,11,,01/01/2007,Liang_2007,,,OC(=O)CN1C(=S)S/C(=C/c2ccc(cc2)N(c2ccccc2)c2ccccc2)/C1=O,triphenylamine,458,540,methanol
639,6.5,0.67,2.78,"0.6 M DMPImI, 0.1 M LiI, 0.05 M I2, 0.1 M TBP in acetonitrile",0.16,-,-,TiO2 12 um thick,-,24 hours,AM 1.5G 100mW/cm2,-,Mao Liang and Wei Xu and Fengshi Cai and Peiquan Chen and Bo Peng and Jun Chen and Zhengming Li,New Triphenylamine-Based Organic Dyes for Efficient Dye-Sensitized Solar Cells,The Journal of Physical Chemistry C,111,10.1021/jp067930a,4465--4472,11,,01/01/2007,Liang_2007,,,OC(=O)CN1C(=S)S/C(=C/c2ccc(cc2)N(c2ccccc2)c2ccccc2)/C1=O,triphenylamine,458,540,methanol
650,5.3,0.69,2.37,"0.6 M DMPImI, 0.1 M LiI, 0.05 M I2, 0.2 M TBP in acetonitrile",0.16,-,-,TiO2 12 um thick,-,24 hours,AM 1.5G 100mW/cm2,-,Mao Liang and Wei Xu and Fengshi Cai and Peiquan Chen and Bo Peng and Jun Chen and Zhengming Li,New Triphenylamine-Based Organic Dyes for Efficient Dye-Sensitized Solar Cells,The Journal of Physical Chemistry C,111,10.1021/jp067930a,4465--4472,11,,01/01/2007,Liang_2007,,,OC(=O)CN1C(=S)S/C(=C/c2ccc(cc2)N(c2ccccc2)c2ccccc2)/C1=O,triphenylamine,458,540,methanol
600,12.3,0.61,4.5,"0.6 M DMPImI, 0.1 M LiI, 0.05 M I2, 0.025 M TBP in acetonitrile",0.16,-,-,TiO2 12 um thick,-,24 hours,AM 1.5G 100mW/cm2,-,Mao Liang and Wei Xu and Fengshi Cai and Peiquan Chen and Bo Peng and Jun Chen and Zhengming Li,New Triphenylamine-Based Organic Dyes for Efficient Dye-Sensitized Solar Cells,The Journal of Physical Chemistry C,111,10.1021/jp067930a,4465--4472,11,,01/01/2007,Liang_2007,,,C=Cc1ccc(cc1)N(c1ccccc1)c1ccc(cc1)/C=C\1/SC(=S)N(C1=O)CC(=O)O,triphenylamine,461,602,methanol
619,8.9,0.66,3.64,"0.6 M DMPImI, 0.1 M LiI, 0.05 M I2, 0.05 M TBP in acetonitrile",0.16,-,-,TiO2 12 um thick,-,24 hours,AM 1.5G 100mW/cm2,-,Mao Liang and Wei Xu and Fengshi Cai and Peiquan Chen and Bo Peng and Jun Chen and Zhengming Li,New Triphenylamine-Based Organic Dyes for Efficient Dye-Sensitized Solar Cells,The Journal of Physical Chemistry C,111,10.1021/jp067930a,4465--4472,11,,01/01/2007,Liang_2007,,,C=Cc1ccc(cc1)N(c1ccccc1)c1ccc(cc1)/C=C\1/SC(=S)N(C1=O)CC(=O)O,triphenylamine,461,602,methanol
632,7.6,0.67,3.22,"0.6 M DMPImI, 0.1 M LiI, 0.05 M I2, 0.1 M TBP in acetonitrile",0.16,-,-,TiO2 12 um thick,-,24 hours,AM 1.5G 100mW/cm2,-,Mao Liang and Wei Xu and Fengshi Cai and Peiquan Chen and Bo Peng and Jun Chen and Zhengming Li,New Triphenylamine-Based Organic Dyes for Efficient Dye-Sensitized Solar Cells,The Journal of Physical Chemistry C,111,10.1021/jp067930a,4465--4472,11,,01/01/2007,Liang_2007,,,C=Cc1ccc(cc1)N(c1ccccc1)c1ccc(cc1)/C=C\1/SC(=S)N(C1=O)CC(=O)O,triphenylamine,461,602,methanol
655,7,0.69,3.16,"0.6 M DMPImI, 0.1 M LiI, 0.05 M I2, 0.2 M TBP in acetonitrile",0.16,-,-,TiO2 12 um thick,-,24 hours,AM 1.5G 100mW/cm2,-,Mao Liang and Wei Xu and Fengshi Cai and Peiquan Chen and Bo Peng and Jun Chen and Zhengming Li,New Triphenylamine-Based Organic Dyes for Efficient Dye-Sensitized Solar Cells,The Journal of Physical Chemistry C,111,10.1021/jp067930a,4465--4472,11,,01/01/2007,Liang_2007,,,C=Cc1ccc(cc1)N(c1ccccc1)c1ccc(cc1)/C=C\1/SC(=S)N(C1=O)CC(=O)O,triphenylamine,461,602,methanol
730,11.4,0.69,5.7,"0.6 M 1-butyl-3-methylimidazolium iodide (BMII), 30 mM I2, 50 mM LiI, 0.5 M tertbutylpyridine and 0.1 M guanidiniumthiocyanate (GuNCS) in a mixed acetonitrile and valeronitrile (85:15, V/V)",-,-,-,TiO2 film,1320 nmol/cm2,18 hours,AM 1.5G 100mW/cm2,-,Shuguang Chen and Hailang Jia and Mengxi Zheng and Kang Shen and Hegen Zheng,Insight into the effects of modifying $\uppi$-bridges on the performance of dye-sensitized solar cells containing triphenylamine dyes,Phys. Chem. Chem. Phys.,18,10.1039/c6cp05173a,29555--29560,42,,01/01/2016,Chen_2016,,,CCCCCCCCOc1ccc(cc1)c1ccc(cc1)N(c1ccc(cc1)c1ccc(c2c1nsn2)c1ccc(cc1)C(=O)O)c1ccc(cc1)c1ccc(cc1)OCCCCCCCC,triphenylamine,456,,THF
681,12,0.62,5.1,"5 wt% poly(vinylideneuoride-co-hexafluoropropylene) in a redox solution containing 0.1 M LiI, 0.1 M I2, 0.1 M TBP and 0.6 M DMPImI in 3-methoxypropionitrile (MPN)",0.2304,-,-,TiO2 film (6 um transparent + 6 um scat­tering layer),-,24 hours,AM 1.5G 100mW/cm2,quasi-solid-state electrolyte,Xuefeng Lu and Xiaowei Jia and Zhong-Sheng Wang and Gang Zhou,X-shaped organic dyes with a quinoxaline bridge for use in dye-sensitized solar cells,Journal of Materials Chemistry A,1,10.1039/c3ta11398a,9697,34,,01/01/2013,Lu_2013,,,CCCCCCOc1ccc(cc1)N(c1ccc(cc1)OCCCCCC)c1ccc(cc1)c1ccc(s1)c1scc(c1)c1nc2cccc(c2nc1c1ccc(s1)/C=C(/C(=O)O)\C#N)c1ccc(s1)c1ccc(cc1)N(c1ccc(cc1)OCCCCCC)c1ccc(cc1)OCCCCCC,triphenylamine,542,,toluene
725,11.6,0.63,5.2,"0.6 M 1,2-dimethyl-3-n-propylimidazolium iodide (DMPImI), 0.1 M LiI,0.05 M I2, and 0.5 M 4-tert-butylpyridine (TBP) in acetonitrile",0.2304,-,-,TiO2 film (6 um transparent + 6 um scat­tering layer),-,24 hours,AM 1.5G 100mW/cm2,-,Xuefeng Lu and Xiaowei Jia and Zhong-Sheng Wang and Gang Zhou,X-shaped organic dyes with a quinoxaline bridge for use in dye-sensitized solar cells,Journal of Materials Chemistry A,1,10.1039/c3ta11398a,9697,34,,01/01/2013,Lu_2013,,,CCCCCCOc1ccc(cc1)N(c1ccc(cc1)OCCCCCC)c1ccc(cc1)c1ccc(s1)c1ccc(c2c1nc(c1ccc(s1)/C=C(\C(=O)O)/C#N)c(n2)c1ccc(s1)/C=C(\C(=O)O)/C#N)c1ccc(s1)c1ccc(cc1)N(c1ccc(cc1)OCCCCCC)c1ccc(cc1)OCCCCCC,triphenylamine,528,,toluene
720,13.2,0.65,6.1,"0.6 M 1,2-dimethyl-3-n-propylimidazolium iodide (DMPImI), 0.1 M LiI,0.05 M I2, and 0.5 M 4-tert-butylpyridine (TBP) in acetonitrile",0.2304,-,-,TiO2 film (6 um transparent + 6 um scat­tering layer),-,24 hours,AM 1.5G 100mW/cm2,-,Xuefeng Lu and Xiaowei Jia and Zhong-Sheng Wang and Gang Zhou,X-shaped organic dyes with a quinoxaline bridge for use in dye-sensitized solar cells,Journal of Materials Chemistry A,1,10.1039/c3ta11398a,9697,34,,01/01/2013,Lu_2013,,,CCCCCCOc1ccc(cc1)N(c1ccc(cc1)OCCCCCC)c1ccc(cc1)c1ccc(s1)c1scc(c1)c1nc2cccc(c2nc1c1ccc(s1)/C=C(/C(=O)O)\C#N)c1ccc(s1)c1ccc(cc1)N(c1ccc(cc1)OCCCCCC)c1ccc(cc1)OCCCCCC,triphenylamine,542,,toluene
750,12.23,0.73,6.74,"0.5 M LiI, 0.05 M I2, and 0.5 M 4-tert-butylpyridine (TBP) in 3-methoxypropionitrile",-,-,-,TiO2 film,-,-,AM 1.5G 100mW/cm2,-,Xunshan Liu and Zhencai Cao and Hongli Huang and Xuxu Liu and Yingzi Tan and Huajie Chen and Yong Pei and Songting Tan,Novel D{\textendash}D{\textendash}$\uppi$-A organic dyes based on triphenylamine and indole-derivatives for high performance dye-sensitized solar cells,Journal of Power Sources,248,10.1016/j.jpowsour.2013.09.106,400--406,,,01/01/2014,Liu_2014,,,N#CSc1cn(c2c1cc(cc2)c1cc(c(s1)/C=C(/C(=O)O)\C#N)C)c1ccc(cc1)N(c1ccc(cc1)C)c1ccc(cc1)C,triphenylamine,426,606,chloroform
760,9.78,0.74,5.53,"0.5 M LiI, 0.05 M I2, and 0.5 M 4-tert-butylpyridine (TBP) in 3-methoxypropionitrile",-,-,-,TiO2 film,-,-,AM 1.5G 100mW/cm2,-,Xunshan Liu and Zhencai Cao and Hongli Huang and Xuxu Liu and Yingzi Tan and Huajie Chen and Yong Pei and Songting Tan,Novel D{\textendash}D{\textendash}$\uppi$-A organic dyes based on triphenylamine and indole-derivatives for high performance dye-sensitized solar cells,Journal of Power Sources,248,10.1016/j.jpowsour.2013.09.106,400--406,,,01/01/2014,Liu_2014,,,N#C/C(=C\c1sc(cc1C)c1ccc2c(c1)ccn2c1ccc(cc1)N(c1ccc(cc1)C)c1ccc(cc1)C)/C(=O)O,triphenylamine,430,613,chloroform
523,14.72,68,5.26,"0.05 M I2, 0.1 M LiI, 0.6 M DMII in acetonitrile",0.25,-,-,TiO2 12 um thick,-,12 hours,AM 1.5G 100mW/cm2,-,Fuling Guo and Xuepeng Liu and Yong Ding and Fantai Kong and Wangchao Chen and Li Zhou and Songyuan Dai,Broad spectral-response organic D{\textendash}A{\textendash}$\uppi${\textendash}A sensitizer with pyridine-diketopyrrolopyrrole unit for dye-sensitized solar cells,{RSC} Adv.,6,10.1039/c5ra27288b,13433--13441,16,,01/01/2016,Guo_2016,,,CCCCC(Cn1c(c2ccc(cn2)c2ccc(cc2)N(c2ccccc2)c2ccccc2)c2c(c1=O)c(n(c2=O)CC(CCCC)CC)c1ccc(cn1)c1ccc(s1)C=C(C(=O)O)C#N)CC,triphenylamine,564,,THF
722,15.53,0.68,7.68,"0.1 M LiI, 0.05M I2, 0.6 M 1-methyl-3-propylimidazolium iodide, and 0.5 M tert-butylpyridine in dry acetonitrile",0.16,5 mM CDCA,-,TiO2 5 um thick,-,4 hours,AM 1.5G 100mW/cm2,-,Roberto Grisorio and Luisa De Marco and Roberto Giannuzzi and Giuseppe Gigli and Gian Paolo Suranna,Molecular engineering of largely $\uppi$-extended metal-free sensitizers containing benzothiadiazole units: Approaching 10{\%} efficiency dye-sensitized solar cells using iodine-based electrolytes,Dyes and Pigments,131,10.1016/j.dyepig.2016.04.020,282--292,,,01/01/2016,Grisorio_2016,,,CCCCCCc1cc(sc1c1ccc(cc1)/C=C(/C(=O)O)\C#N)c1ccc(c2c1nsn2)c1ccc(s1)c1ccc(cc1)N(c1ccc(cc1)c1ccc(cc1)OCC(CCCCC)CC)c1ccc(cc1)c1ccc(cc1)OCC(CCCCC)CC,triphenylamine,524,,THF
714,11.54,0.67,5.49,"0.1 M LiI, 0.05M I2, 0.6 M 1-methyl-3-propylimidazolium iodide, and 0.5 M tert-butylpyridine in dry acetonitrile",0.16,-,-,TiO2 5 um thick,300 nmol/cm2,4 hours,AM 1.5G 100mW/cm2,-,Roberto Grisorio and Luisa De Marco and Roberto Giannuzzi and Giuseppe Gigli and Gian Paolo Suranna,Molecular engineering of largely $\uppi$-extended metal-free sensitizers containing benzothiadiazole units: Approaching 10{\%} efficiency dye-sensitized solar cells using iodine-based electrolytes,Dyes and Pigments,131,10.1016/j.dyepig.2016.04.020,282--292,,,01/01/2016,Grisorio_2016,,,CCCCCCc1cc(sc1c1ccc(cc1)/C=C(/C(=O)O)\C#N)c1ccc(c2c1nsn2)c1ccc(s1)c1ccc(cc1)N(c1ccc(cc1)c1ccc(cc1)OCC(CCCCC)CC)c1ccc(cc1)c1ccc(cc1)OCC(CCCCC)CC,triphenylamine,524,,THF
708,19.23,0.7,9.52,"0.1 M LiI, 0.05M I2, 0.6 M 1-methyl-3-propylimidazolium iodide, and 0.5 M tert-butylpyridine in dry acetonitrile",0.16,15 mM CDCA,-,TiO2 5 um thick,-,4 hours,AM 1.5G 100mW/cm2,-,Roberto Grisorio and Luisa De Marco and Roberto Giannuzzi and Giuseppe Gigli and Gian Paolo Suranna,Molecular engineering of largely $\uppi$-extended metal-free sensitizers containing benzothiadiazole units: Approaching 10{\%} efficiency dye-sensitized solar cells using iodine-based electrolytes,Dyes and Pigments,131,10.1016/j.dyepig.2016.04.020,282--292,,,01/01/2016,Grisorio_2016,,,CCCCCCc1cc(sc1c1ccc(cc1)/C=C(/C(=O)O)\C#N)c1ccc(c2c1nsn2)c1ccc(s1)c1ccc(cc1)N(c1ccc(cc1)OCC(CCCCC)CC)c1ccc(cc1)OCC(CCCCC)CC,triphenylamine,527,,THF
745,10.22,0.59,4.48,"0.6M1,2-dimethyl-3-propylimidazolium iodide (DMPII), 0.1 M LiI, 0.05 M I2, and 0.5 M 4-tertbutylpyridine (TBP) in a mixture of acetonitrile and methoxypropionitrile (volume ratio, 7:3)",0.196,-,-,TiO2 film (10 um transparent + 4 um scat­tering layer),-,12 hours,AM 1.5G 100mW/cm2,-,Jinxiang He and Wenjun Wu and Jianli Hua and Yihua Jiang and Sanyin Qu and Jing Li and Yitao Long and He Tian,Bithiazole-bridged dyes for dye-sensitized solar cells with high open circuit voltage performance,Journal of Materials Chemistry,21,10.1039/c0jm03811c,6054,16,,01/01/2011,He_2011,,,CCCCCCc1nc(sc1c1ccc(cc1)N(c1ccc(cc1)OC)c1ccc(cc1)OC)c1nc(c(s1)c1ccc(s1)/C=C(/C(=O)O)\C#N)CCCCCC,triphenylamine,460,,dichloromethane
782,8.92,0.6,4.2,"0.6M1,2-dimethyl-3-propylimidazolium iodide (DMPII), 0.1 M LiI, 0.05 M I2, and 0.5 M 4-tertbutylpyridine (TBP) in a mixture of acetonitrile and methoxypropionitrile (volume ratio, 7:3)",0.196,-,-,TiO2 film (10 um transparent + 4 um scat­tering layer),-,12 hours,AM 1.5G 100mW/cm2,-,Jinxiang He and Wenjun Wu and Jianli Hua and Yihua Jiang and Sanyin Qu and Jing Li and Yitao Long and He Tian,Bithiazole-bridged dyes for dye-sensitized solar cells with high open circuit voltage performance,Journal of Materials Chemistry,21,10.1039/c0jm03811c,6054,16,,01/01/2011,He_2011,,,CCCCCCc1nc(sc1c1ccc(cc1)N(c1ccc(cc1)OC)c1ccc(cc1)OC)c1nc(c(s1)c1ccc(cc1)/C=C(/C(=O)O)\C#N)CCCCCC,triphenylamine,410,,dichloromethane
790,10.51,0.61,5.05,"0.6M1,2-dimethyl-3-propylimidazolium iodide (DMPII), 0.1 M LiI, 0.05 M I2, and 0.5 M 4-tertbutylpyridine (TBP) in a mixture of acetonitrile and methoxypropionitrile (volume ratio, 7:3)",0.196,-,-,TiO2 film (10 um transparent + 4 um scat­tering layer),-,12 hours,AM 1.5G 100mW/cm2,-,Jinxiang He and Wenjun Wu and Jianli Hua and Yihua Jiang and Sanyin Qu and Jing Li and Yitao Long and He Tian,Bithiazole-bridged dyes for dye-sensitized solar cells with high open circuit voltage performance,Journal of Materials Chemistry,21,10.1039/c0jm03811c,6054,16,,01/01/2011,He_2011,,,CCCCCCc1nc(sc1c1ccc(cc1)N(c1ccc(cc1)OC)c1ccc(cc1)OC)c1sc(c(n1)CCCCCC)C#Cc1ccc(cc1)/C=C(/C(=O)O)\C#N,triphenylamine,426,,dichloromethane
665,6.47,0.672,2.86,"0.6 M 1,2-dimethyl-3-propylimidazolium iodide
(DMPII), 0.1 M LiI, 0.05 M I2 acetonitrile:tert-butyl alcohol (1:1, v/v)",0.24,-,-,TiO2 film (12 um transparent + 6 um scat­tering layer),-,16 hours,AM 1.5G 100mW/cm2,-,Yong Hua and Jian He and Caishun Zhang and Chunjiang Qin and Liyuan Han and Jianzhang Zhao and Tao Chen and Wai-Yeung Wong and Wai-Kwok Wong and Xunjin Zhu,"Effects of various $\uppi$-conjugated spacers in thiadiazole[3,4-c]pyridine-cored panchromatic organic dyes for dye-sensitized solar cells",J. Mater. Chem. A,3,10.1039/c4ta05350h,3103--3112,6,,01/01/2015,Hua_2015,,,CCCCCCc1cc(sc1c1cnc(c2c1nsn2)c1ccc(cc1)N(c1ccc(cc1)OCCCCCC)c1ccc(cc1)OCCCCCC)c1ccc(s1)/C=C(/C(=O)O)\C#N,triphenylamine,554,,dichloromethane
657,8.42,0.694,3.84,"0.6 M 1,2-dimethyl-3-propylimidazolium iodide
(DMPII), 0.1 M LiI, 0.05 M I2 acetonitrile:tert-butyl alcohol (1:1, v/v)",0.24,-,-,TiO2 film (12 um transparent + 6 um scat­tering layer),-,16 hours,AM 1.5G 100mW/cm2,-,Yong Hua and Jian He and Caishun Zhang and Chunjiang Qin and Liyuan Han and Jianzhang Zhao and Tao Chen and Wai-Yeung Wong and Wai-Kwok Wong and Xunjin Zhu,"Effects of various $\uppi$-conjugated spacers in thiadiazole[3,4-c]pyridine-cored panchromatic organic dyes for dye-sensitized solar cells",J. Mater. Chem. A,3,10.1039/c4ta05350h,3103--3112,6,,01/01/2015,Hua_2015,,,CCCCCCOc1ccc(cc1)N(c1ccc(cc1)OCCCCCC)c1ccc(cc1)c1ncc(c2c1nsn2)c1sc(cc1CCCCCC)c1sc(c(c1)CCCCCC)/C=C(/C(=O)O)\C#N,triphenylamine,548,,dichloromethane
717,9.05,0.687,4.46,"0.6 M 1,2-dimethyl-3-propylimidazolium iodide
(DMPII), 0.1 M LiI, 0.05 M I2 acetonitrile:tert-butyl alcohol (1:1, v/v)",0.24,-,-,TiO2 film (12 um transparent + 6 um scat­tering layer),-,16 hours,AM 1.5G 100mW/cm2,-,Yong Hua and Jian He and Caishun Zhang and Chunjiang Qin and Liyuan Han and Jianzhang Zhao and Tao Chen and Wai-Yeung Wong and Wai-Kwok Wong and Xunjin Zhu,"Effects of various $\uppi$-conjugated spacers in thiadiazole[3,4-c]pyridine-cored panchromatic organic dyes for dye-sensitized solar cells",J. Mater. Chem. A,3,10.1039/c4ta05350h,3103--3112,6,,01/01/2015,Hua_2015,,,CCCCCCc1cc(sc1c1cnc(c2c1nsn2)c1ccc(cc1)N(c1ccc(cc1)OCCCCCC)c1ccc(cc1)OCCCCCC)c1ccc(cc1)/C=C(/C(=O)O)\C#N,triphenylamine,540,,dichloromethane
749,12.54,0.671,6.3,"0.6 M 1,2-dimethyl-3-propylimidazolium iodide
(DMPII), 0.1 M LiI, 0.05 M I2 acetonitrile:tert-butyl alcohol (1:1, v/v)",0.24,-,-,TiO2 film (12 um transparent + 6 um scat­tering layer),-,16 hours,AM 1.5G 100mW/cm2,-,Yong Hua and Jian He and Caishun Zhang and Chunjiang Qin and Liyuan Han and Jianzhang Zhao and Tao Chen and Wai-Yeung Wong and Wai-Kwok Wong and Xunjin Zhu,"Effects of various $\uppi$-conjugated spacers in thiadiazole[3,4-c]pyridine-cored panchromatic organic dyes for dye-sensitized solar cells",J. Mater. Chem. A,3,10.1039/c4ta05350h,3103--3112,6,,01/01/2015,Hua_2015,,,CCCCCCc1cc(sc1c1ncc(c2c1nsn2)c1sc(cc1CCCCCC)c1ccc(cc1)/C=C(/C(=O)O)\C#N)c1ccc(cc1)N(c1ccc(cc1)OCCCCCC)c1ccc(cc1)OCCCCCC,triphenylamine,563,,dichloromethane
650,3.24,0.627,1.32,"0.6 M 1,2-dimethyl-3-propylimidazolium iodide
(DMPII), 0.1 M LiI, 0.05 M I2 acetonitrile:tert-butyl alcohol (1:1, v/v)",0.24,-,-,TiO2 film (12 um transparent + 6 um scat­tering layer),-,16 hours,AM 1.5G 100mW/cm2,-,Yong Hua and Jian He and Caishun Zhang and Chunjiang Qin and Liyuan Han and Jianzhang Zhao and Tao Chen and Wai-Yeung Wong and Wai-Kwok Wong and Xunjin Zhu,"Effects of various $\uppi$-conjugated spacers in thiadiazole[3,4-c]pyridine-cored panchromatic organic dyes for dye-sensitized solar cells",J. Mater. Chem. A,3,10.1039/c4ta05350h,3103--3112,6,,01/01/2015,Hua_2015,,,CCCCCCOc1ccc(cc1)N(c1ccc(cc1)OCCCCCC)c1ccc(cc1)c1ccc(s1)c1ncc(c2c1nsn2)c1ccc(s1)c1ccc(cc1)/C=C(/C(=O)O)\C#N,triphenylamine,591,,dichloromethane
597,2.51,0.73,1.1,"0.6 mol/L BMII (1-butyl-3-methyl imidazolium iodide), 0.1 mol/L LiI, 0.05 mol/L I2, 0.5 mol/L TBP (4-tertbutylpyridine) in acetonitrile",0.159,-,-,TiO2 film (3 um transparent + 4 um scat­tering layer),-,12 hours,AM 1.5G 100mW/cm2,-,Xiaomei Huang and Yi Fang and Xin Li and Yongshu Xie and Weihong Zhu,Novel dyes based on naphthalimide moiety as electron acceptor for efficient dye-sensitized solar cells,Dyes and Pigments,90,10.1016/j.dyepig.2011.01.010,297--303,3,,01/01/2011,Huang_2011,,,OC(=O)Cn1c(=O)c2ccc(c3c2c(c1=O)ccc3)c1ccc(cc1)N(c1ccccc1)c1ccccc1,triphenylamine,419,,Methanol-chloroform
662,4.62,0.74,2.27,"0.6 mol/L BMII (1-butyl-3-methyl imidazolium iodide), 0.1 mol/L LiI, 0.05 mol/L I2, 0.5 mol/L TBP (4-tertbutylpyridine) in acetonitrile",0.159,-,-,TiO2 film (3 um transparent + 4 um scat­tering layer),-,12 hours,AM 1.5G 100mW/cm2,-,Xiaomei Huang and Yi Fang and Xin Li and Yongshu Xie and Weihong Zhu,Novel dyes based on naphthalimide moiety as electron acceptor for efficient dye-sensitized solar cells,Dyes and Pigments,90,10.1016/j.dyepig.2011.01.010,297--303,3,,01/01/2011,Huang_2011,,,OC(=O)Cn1c(=O)c2ccc(c3c2c(c1=O)ccc3c1ccc(cc1)N(c1ccccc1)c1ccccc1)c1ccc(cc1)N(c1ccccc1)c1ccccc1,triphenylamine,438,,Methanol-chloroform
785,12.34,0.7,6.74,"0.6 M DMHII, 0.06 M LiI, 0.04 M I2 , 0.4 M 4-TBP in acetonitrile",0.25,-,-,TiO2 film (10 um transparent + 3 um scat­tering layer),-,16-17 hours,AM 1.5G 100mW/cm2,-,Xiao Jiang and Karl Martin Karlsson and Erik Gabrielsson and Erik M. J. Johansson and Maria Quintana and Martin Karlsson and Licheng Sun and Gerrit Boschloo and Anders Hagfeldt,Highly Efficient Solid-State Dye-Sensitized Solar Cells Based on Triphenylamine Dyes,Advanced Functional Materials,21,10.1002/adfm.201002319,2944--2952,15,,01/01/2011,Jiang_2011,,,CCCCOc1ccc(c(c1)OCCCC)c1ccc(cc1)N(c1ccc(cc1)c1ccc(cc1OCCCC)OCCCC)c1ccc(cc1)c1ccc(s1)/C=C(/C(=O)O)\C#N,triphenylamine,500,658,dichloromethane
663,12.25,0.68,5.51,"0.6 M DMHII, 0.06 M LiI, 0.04 M I2 , 0.4 M 4-TBP in acetonitrile",0.25,-,-,TiO2 film (10 um transparent + 3 um scat­tering layer),-,16-17 hours,AM 1.5G 100mW/cm2,-,Xiao Jiang and Karl Martin Karlsson and Erik Gabrielsson and Erik M. J. Johansson and Maria Quintana and Martin Karlsson and Licheng Sun and Gerrit Boschloo and Anders Hagfeldt,Highly Efficient Solid-State Dye-Sensitized Solar Cells Based on Triphenylamine Dyes,Advanced Functional Materials,21,10.1002/adfm.201002319,2944--2952,15,,01/01/2011,Jiang_2011,,,CCCCOc1cc(OCCCC)ccc1c1ccc(cc1)N(c1ccc(cc1)c1ccc(s1)/C=C(/C(=O)O)\C#N)c1ccc(cc1)c1ccc(s1)/C=C(/C(=O)O)\C#N,triphenylamine,504,646,dichloromethane
855,7.21,0.73,4.5,"120 mM Spiro-OMeTAD, 60 mM 4-TBP, and 15 mM LiN(CF3SO2)2 (Li-TFSI) in chlorobenzene",0.25,-,-,TiO2 2.7 um thick,-,-,AM 1.5G 100mW/cm2,solid state DSSC,Xiao Jiang and Karl Martin Karlsson and Erik Gabrielsson and Erik M. J. Johansson and Maria Quintana and Martin Karlsson and Licheng Sun and Gerrit Boschloo and Anders Hagfeldt,Highly Efficient Solid-State Dye-Sensitized Solar Cells Based on Triphenylamine Dyes,Advanced Functional Materials,21,10.1002/adfm.201002319,2944--2952,15,,01/01/2011,Jiang_2011,,,CCCCOc1ccc(c(c1)OCCCC)c1ccc(cc1)N(c1ccc(cc1)c1ccc(cc1OCCCC)OCCCC)c1ccc(cc1)c1ccc(s1)/C=C(/C(=O)O)\C#N,triphenylamine,500,658,dichloromethane
815,8.08,0.67,4.37,"120 mM Spiro-OMeTAD, 60 mM 4-TBP, and 15 mM LiN(CF3SO2)2 (Li-TFSI) in chlorobenzene",0.25,-,-,TiO2 2.7 um thick,-,-,AM 1.5G 100mW/cm2,solid state DSSC,Xiao Jiang and Karl Martin Karlsson and Erik Gabrielsson and Erik M. J. Johansson and Maria Quintana and Martin Karlsson and Licheng Sun and Gerrit Boschloo and Anders Hagfeldt,Highly Efficient Solid-State Dye-Sensitized Solar Cells Based on Triphenylamine Dyes,Advanced Functional Materials,21,10.1002/adfm.201002319,2944--2952,15,,01/01/2011,Jiang_2011,,,CCCCOc1cc(OCCCC)ccc1c1ccc(cc1)N(c1ccc(cc1)c1ccc(s1)/C=C(/C(=O)O)\C#N)c1ccc(cc1)c1ccc(s1)/C=C(/C(=O)O)\C#N,triphenylamine,504,646,dichloromethane
765,14.2,0.66,7.17,ioidide/triiodide,-,-,-,TiO2 film (6 um transparent + 4 um scat­tering layer),440 nmol/mm3,20 hours,AM 1.5G 100mW/cm2,-,Erika Kozma and Isabella Concina and Antonio Braga and Laura Borgese and Laura E. Depero and Alberto Vomiero and Giorgio Sberveglieri and Marinella Catellani,Metal-free organic sensitizers with a sterically hindered thiophene unit for efficient dye-sensitized solar cells,Journal of Materials Chemistry,21,10.1039/c1jm12181b,13785,36,,01/01/2011,Kozma_2011,,,CCCCc1c(sc(c1CCCC)c1ccc(s1)c1ccc(s1)/C=C(\C(=O)O)/C#N)c1ccc(s1)c1ccc(cc1)N(c1ccccc1)c1ccccc1,triphenylamine,477,,chloroform
777,12.3,0.666,6.37,ioidide/triiodide,-,50 mM DCA,-,TiO2 film (6 um transparent + 4 um scat­tering layer),-,20 hours,AM 1.5G 100mW/cm2,-,Erika Kozma and Isabella Concina and Antonio Braga and Laura Borgese and Laura E. Depero and Alberto Vomiero and Giorgio Sberveglieri and Marinella Catellani,Metal-free organic sensitizers with a sterically hindered thiophene unit for efficient dye-sensitized solar cells,Journal of Materials Chemistry,21,10.1039/c1jm12181b,13785,36,,01/01/2011,Kozma_2011,,,CCCCc1c(sc(c1CCCC)c1ccc(s1)c1ccc(s1)/C=C(\C(=O)O)/C#N)c1ccc(s1)c1ccc(cc1)N(c1ccccc1)c1ccccc1,triphenylamine,477,,chloroform
875,3.5,0.648,1.99,ioidide/triiodide,-,100 mM DCA,-,TiO2 film (6 um transparent + 4 um scat­tering layer),-,20 hours,AM 1.5G 100mW/cm2,-,Erika Kozma and Isabella Concina and Antonio Braga and Laura Borgese and Laura E. Depero and Alberto Vomiero and Giorgio Sberveglieri and Marinella Catellani,Metal-free organic sensitizers with a sterically hindered thiophene unit for efficient dye-sensitized solar cells,Journal of Materials Chemistry,21,10.1039/c1jm12181b,13785,36,,01/01/2011,Kozma_2011,,,CCCCc1c(sc(c1CCCC)c1ccc(s1)c1ccc(s1)/C=C(\C(=O)O)/C#N)c1ccc(s1)c1ccc(cc1)N(c1ccccc1)c1ccccc1,triphenylamine,477,,chloroform
715,13.5,0.65,6.27,ioidide/triiodide,-,-,-,TiO2 film (6 um transparent + 4 um scat­tering layer),350 nmol/mm3,20 hours,AM 1.5G 100mW/cm2,-,Erika Kozma and Isabella Concina and Antonio Braga and Laura Borgese and Laura E. Depero and Alberto Vomiero and Giorgio Sberveglieri and Marinella Catellani,Metal-free organic sensitizers with a sterically hindered thiophene unit for efficient dye-sensitized solar cells,Journal of Materials Chemistry,21,10.1039/c1jm12181b,13785,36,,01/01/2011,Kozma_2011,,,CCCCc1c(sc(c1CCCC)c1ccc(s1)/C=C(\C(=O)O)/C#N)c1cc2c(s1)c1c(s2)cc(s1)c1ccc(s1)c1ccc(cc1)N(c1ccccc1)c1ccccc1,triphenylamine,465,,chloroform
715,13,0.627,5.83,ioidide/triiodide,-,50 mM DCA,-,TiO2 film (6 um transparent + 4 um scat­tering layer),-,20 hours,AM 1.5G 100mW/cm2,-,Erika Kozma and Isabella Concina and Antonio Braga and Laura Borgese and Laura E. Depero and Alberto Vomiero and Giorgio Sberveglieri and Marinella Catellani,Metal-free organic sensitizers with a sterically hindered thiophene unit for efficient dye-sensitized solar cells,Journal of Materials Chemistry,21,10.1039/c1jm12181b,13785,36,,01/01/2011,Kozma_2011,,,CCCCc1c(sc(c1CCCC)c1ccc(s1)/C=C(\C(=O)O)/C#N)c1cc2c(s1)c1c(s2)cc(s1)c1ccc(s1)c1ccc(cc1)N(c1ccccc1)c1ccccc1,triphenylamine,465,,chloroform
875,3.5,0.648,1.99,ioidide/triiodide,-,100 mM DCA,-,TiO2 film (6 um transparent + 4 um scat­tering layer),-,20 hours,AM 1.5G 100mW/cm2,-,Erika Kozma and Isabella Concina and Antonio Braga and Laura Borgese and Laura E. Depero and Alberto Vomiero and Giorgio Sberveglieri and Marinella Catellani,Metal-free organic sensitizers with a sterically hindered thiophene unit for efficient dye-sensitized solar cells,Journal of Materials Chemistry,21,10.1039/c1jm12181b,13785,36,,01/01/2011,Kozma_2011,,,CCCCc1c(sc(c1CCCC)c1ccc(s1)/C=C(\C(=O)O)/C#N)c1cc2c(s1)c1c(s2)cc(s1)c1ccc(s1)c1ccc(cc1)N(c1ccccc1)c1ccccc1,triphenylamine,465,,chloroform
540,11.9,0.59,3.81,"0.6 M DMPII, 0.1 M LiI, 0.05 M I2, 0.5 M TBP in acetonitrile",0.16,-,-,TiO2 film (8 um transparent + 8 um scat­tering layer),-,24 hours,AM 1.5G 100mW/cm2,-,Dong Hyun Lee and Myung Jun Lee and Hae Min Song and Bok Joo Song and Kang Deuk Seo and Mariachiara Pastore and Chiara Anselmi and Simona Fantacci and Filippo De Angelis and Mohammad K. Nazeeruddin and Michael Gräetzel and Hwan Kyu Kim,Organic dyes incorporating low-band-gap chromophores based on $\uppi$-extended benzothiadiazole for dye-sensitized solar cells,Dyes and Pigments,91,10.1016/j.dyepig.2011.03.015,192--198,2,,01/01/2011,Lee_2011,,,N#C/C(=C\c1ccc(s1)c1ccc(c2c1nsn2)c1ccc(s1)c1ccc(cc1)N(c1ccccc1)c1ccccc1)/C(=O)O,triphenylamine,533,745,THF
560,13.9,0.61,4.81,"0.6 M DMPII, 0.1 M LiI, 0.05 M I2, 0.5 M TBP in acetonitrile",0.16,40 mM DCA,-,TiO2 film (8 um transparent + 8 um scat­tering layer),-,24 hours,AM 1.5G 100mW/cm2,-,Dong Hyun Lee and Myung Jun Lee and Hae Min Song and Bok Joo Song and Kang Deuk Seo and Mariachiara Pastore and Chiara Anselmi and Simona Fantacci and Filippo De Angelis and Mohammad K. Nazeeruddin and Michael Gräetzel and Hwan Kyu Kim,Organic dyes incorporating low-band-gap chromophores based on $\uppi$-extended benzothiadiazole for dye-sensitized solar cells,Dyes and Pigments,91,10.1016/j.dyepig.2011.03.015,192--198,2,,01/01/2011,Lee_2011,,,N#C/C(=C\c1ccc(s1)c1ccc(c2c1nsn2)c1ccc(s1)c1ccc(cc1)N(c1ccccc1)c1ccccc1)/C(=O)O,triphenylamine,533,745,THF
580,15,0.65,5.72,"0.6 M DMPII, 0.1 M LiI, 0.05 M I2, 0.5 M TBP in acetonitrile",0.16,80 mM DCA,-,TiO2 film (8 um transparent + 8 um scat­tering layer),-,24 hours,AM 1.5G 100mW/cm2,-,Dong Hyun Lee and Myung Jun Lee and Hae Min Song and Bok Joo Song and Kang Deuk Seo and Mariachiara Pastore and Chiara Anselmi and Simona Fantacci and Filippo De Angelis and Mohammad K. Nazeeruddin and Michael Gräetzel and Hwan Kyu Kim,Organic dyes incorporating low-band-gap chromophores based on $\uppi$-extended benzothiadiazole for dye-sensitized solar cells,Dyes and Pigments,91,10.1016/j.dyepig.2011.03.015,192--198,2,,01/01/2011,Lee_2011,,,N#C/C(=C\c1ccc(s1)c1ccc(c2c1nsn2)c1ccc(s1)c1ccc(cc1)N(c1ccccc1)c1ccccc1)/C(=O)O,triphenylamine,533,745,THF
540,10.6,0.59,3.37,"0.6 M DMPII, 0.1 M LiI, 0.05 M I2, 0.5 M TBP in acetonitrile",0.16,80 mM DCA,-,TiO2 film (8 um transparent + 8 um scat­tering layer),-,24 hours,AM 1.5G 100mW/cm2,-,Dong Hyun Lee and Myung Jun Lee and Hae Min Song and Bok Joo Song and Kang Deuk Seo and Mariachiara Pastore and Chiara Anselmi and Simona Fantacci and Filippo De Angelis and Mohammad K. Nazeeruddin and Michael Gräetzel and Hwan Kyu Kim,Organic dyes incorporating low-band-gap chromophores based on $\uppi$-extended benzothiadiazole for dye-sensitized solar cells,Dyes and Pigments,91,10.1016/j.dyepig.2011.03.015,192--198,2,,01/01/2011,Lee_2011,,,N#C/C(=C\c1ccc(s1)c1ccc(c2c1nsn2)c1ccc(s1)/C=C/c1ccc(cc1)N(c1ccccc1)c1ccccc1)/C(=O)O,triphenylamine,546,760,THF
560,13,0.63,4.55,"0.6 M DMPII, 0.1 M LiI, 0.05 M I2, 0.5 M TBP in acetonitrile",0.16,80 mM DCA,-,TiO2 film (8 um transparent + 8 um scat­tering layer),-,24 hours,AM 1.5G 100mW/cm2,-,Dong Hyun Lee and Myung Jun Lee and Hae Min Song and Bok Joo Song and Kang Deuk Seo and Mariachiara Pastore and Chiara Anselmi and Simona Fantacci and Filippo De Angelis and Mohammad K. Nazeeruddin and Michael Gräetzel and Hwan Kyu Kim,Organic dyes incorporating low-band-gap chromophores based on $\uppi$-extended benzothiadiazole for dye-sensitized solar cells,Dyes and Pigments,91,10.1016/j.dyepig.2011.03.015,192--198,2,,01/01/2011,Lee_2011,,,N#C/C(=C\c1ccc(s1)c1ccc(c2c1nsn2)c1ccc(s1)C#Cc1ccc(cc1)N(c1ccccc1)c1ccccc1)/C(=O)O,triphenylamine,515,666,THF
620,17.9,0.66,7.3,"0.6 M DMPII, 0.1 M LiI, 0.05 M I2, 0.5 M TBP in acetonitrile",0.16,80 mM DCA,-,TiO2 film (8 um transparent + 8 um scat­tering layer),-,24 hours,AM 1.5G 100mW/cm2,-,Dong Hyun Lee and Myung Jun Lee and Hae Min Song and Bok Joo Song and Kang Deuk Seo and Mariachiara Pastore and Chiara Anselmi and Simona Fantacci and Filippo De Angelis and Mohammad K. Nazeeruddin and Michael Gräetzel and Hwan Kyu Kim,Organic dyes incorporating low-band-gap chromophores based on $\uppi$-extended benzothiadiazole for dye-sensitized solar cells,Dyes and Pigments,91,10.1016/j.dyepig.2011.03.015,192--198,2,,01/01/2011,Lee_2011,,,CCCC[C@@H](COc1ccc(cc1)N(c1ccc(cc1)OC[C@H](CCCC)CC)c1ccc(cc1)c1ccc(s1)c1ccc(c2c1nsn2)c1ccc(s1)/C=C(/C(=O)O)\C#N)CC,triphenylamine,542,740,THF
425,16.17,67,4.59,"0.05 M I2, 0.1 M LiI, 0.6 M DMII in acetonitrile",0.25,-,-,TiO2 12 um thick,-,12 hours,AM 1.5G 100mW/cm2,-,Fuling Guo and Xuepeng Liu and Yong Ding and Fantai Kong and Wangchao Chen and Li Zhou and Songyuan Dai,Broad spectral-response organic D{\textendash}A{\textendash}$\uppi${\textendash}A sensitizer with pyridine-diketopyrrolopyrrole unit for dye-sensitized solar cells,{RSC} Adv.,6,10.1039/c5ra27288b,13433--13441,16,,01/01/2016,Guo_2016,,,CCCCCCCCn1c(=O)c2c(c1c1ccc(cn1)c1ccc(cc1)N(c1ccc(cc1)OC)c1ccc(cc1)OC)c(=O)n(c2c1ccc(cn1)c1ccc(s1)C=C(C(=O)O)C#N)CCCCCCCC,triphenylamine,588,,THF
691.6,11.96,0.6737,5.57,"0.7 M 1-methyl-3-propylimidazolium iodide (MPII), 0.2 M LiI, 0.05 M I2, 0.5 M TBP in acetonitrile-valeronitrile (v/v, 85/15)",0.275,10 mM CDCA,-,TiO2 film,216 nmol/cm2,40 hours,AM 1.5G 100mW/cm2,-,Se Hun Kim and Jun Choi and Chun Sakong and Jin Woong Namgoong and Woosung Lee and Dong Hoe Kim and Boeun Kim and Min Jae Ko and Jae Pil Kim,"The effect of the number, position, and shape of methoxy groups in triphenylamine donors on the performance of dye-sensitized solar cells",Dyes and Pigments,113,10.1016/j.dyepig.2014.09.014,390--401,,,01/01/2015,Kim_2015,,,COc1ccc(cc1)N(c1ccc(cc1)OC)c1ccc(cc1)c1ccc(o1)/C=C(/C(=O)O)\C#N,triphenylamine,504,626,dichloromethane
578.5,9.89,0.6729,3.85,"0.7 M 1-methyl-3-propylimidazolium iodide (MPII), 0.2 M LiI, 0.05 M I2, 0.5 M TBP in acetonitrile-valeronitrile (v/v, 85/15)",0.274,10 mM CDCA,-,TiO2 film,143 nmol/cm2,40 hours,AM 1.5G 100mW/cm2,-,Se Hun Kim and Jun Choi and Chun Sakong and Jin Woong Namgoong and Woosung Lee and Dong Hoe Kim and Boeun Kim and Min Jae Ko and Jae Pil Kim,"The effect of the number, position, and shape of methoxy groups in triphenylamine donors on the performance of dye-sensitized solar cells",Dyes and Pigments,113,10.1016/j.dyepig.2014.09.014,390--401,,,01/01/2015,Kim_2015,,,COc1ccc(c(c1)OC)N(c1ccc(cc1OC)OC)c1ccc(cc1)c1ccc(o1)C=C(C(=O)O)C#N,triphenylamine,504,612,dichloromethane
676.3,11.39,0.6866,5.29,"0.7 M 1-methyl-3-propylimidazolium iodide (MPII), 0.2 M LiI, 0.05 M I2, 0.5 M TBP in acetonitrile-valeronitrile (v/v, 85/15)",0.275,10 mM CDCA,-,TiO2 film,231 nmol/cm2,40 hours,AM 1.5G 100mW/cm2,-,Se Hun Kim and Jun Choi and Chun Sakong and Jin Woong Namgoong and Woosung Lee and Dong Hoe Kim and Boeun Kim and Min Jae Ko and Jae Pil Kim,"The effect of the number, position, and shape of methoxy groups in triphenylamine donors on the performance of dye-sensitized solar cells",Dyes and Pigments,113,10.1016/j.dyepig.2014.09.014,390--401,,,01/01/2015,Kim_2015,,,N#CC(=Cc1ccc(o1)c1ccc(cc1)N(c1ccc(c(c1)OC)OC)c1ccc(c(c1)OC)OC)C(=O)O,triphenylamine,504,602,dichloromethane
687.5,12.29,0.7118,6.01,"0.7 M 1-methyl-3-propylimidazolium iodide (MPII), 0.2 M LiI, 0.05 M I2, 0.5 M TBP in acetonitrile-valeronitrile (v/v, 85/15)",0.284,10 mM CDCA,-,TiO2 film,235 nmol/cm2,40 hours,AM 1.5G 100mW/cm2,-,Se Hun Kim and Jun Choi and Chun Sakong and Jin Woong Namgoong and Woosung Lee and Dong Hoe Kim and Boeun Kim and Min Jae Ko and Jae Pil Kim,"The effect of the number, position, and shape of methoxy groups in triphenylamine donors on the performance of dye-sensitized solar cells",Dyes and Pigments,113,10.1016/j.dyepig.2014.09.014,390--401,,,01/01/2015,Kim_2015,,,N#CC(=Cc1ccc(o1)c1ccc(cc1)N(c1ccc2c(c1)OCCO2)c1ccc2c(c1)OCCO2)C(=O)O,triphenylamine,502,601,dichloromethane
706,11.07,0.61,4.76,"0.7 M 1-methyl-3-propylimidazolium iodide (MPII), 0.03 M iodine (I2), 0.10 M lithium iodide (LiI) and 0.5 M 4-tert-butylpyridine (TBP) in acetonitrile and valeronitrile (volume ratio, 85:15)",0.45,-,-,TiO2 5 um thick,-,-,AM 1.5G 100mW/cm2,-,Soo-Byung Ko and An-Na Cho and Mi-Jeong Kim and Chang-Ryul Lee and Nam-Gyu Park,Alkyloxy substituted organic dyes for high voltage dye-sensitized solar cell: Effect of alkyloxy chain length on open-circuit voltage,Dyes and Pigments,94,10.1016/j.dyepig.2011.10.014,88--98,1,,01/01/2012,Ko_2012,,,CCCCCCOc1ccc(cc1)N(c1ccc(cc1)OCCCCCC)c1ccc(cc1)C=CC(=C(C(=O)O)C#N)c1cc(OC)ccc1OC,triphenylamine,305,,ethanol
731,10.71,0.62,4.83,"0.7 M 1-methyl-3-propylimidazolium iodide (MPII), 0.03 M iodine (I2), 0.10 M lithium iodide (LiI) and 0.5 M 4-tert-butylpyridine (TBP) in acetonitrile and valeronitrile (volume ratio, 85:15)",0.45,-,-,TiO2 5 um thick,-,-,AM 1.5G 100mW/cm2,-,Soo-Byung Ko and An-Na Cho and Mi-Jeong Kim and Chang-Ryul Lee and Nam-Gyu Park,Alkyloxy substituted organic dyes for high voltage dye-sensitized solar cell: Effect of alkyloxy chain length on open-circuit voltage,Dyes and Pigments,94,10.1016/j.dyepig.2011.10.014,88--98,1,,01/01/2012,Ko_2012,,,CCCCCCOc1ccc(cc1)N(c1ccc(cc1)OCCCCCC)c1ccc(cc1)C=CC(=C(C(=O)O)C#N)c1cc(OCCC)ccc1OCCC,triphenylamine,306,,ethanol
757,10.9,0.63,5.21,"0.7 M 1-methyl-3-propylimidazolium iodide (MPII), 0.03 M iodine (I2), 0.10 M lithium iodide (LiI) and 0.5 M 4-tert-butylpyridine (TBP) in acetonitrile and valeronitrile (volume ratio, 85:15)",0.45,-,-,TiO2 5 um thick,-,-,AM 1.5G 100mW/cm2,-,Soo-Byung Ko and An-Na Cho and Mi-Jeong Kim and Chang-Ryul Lee and Nam-Gyu Park,Alkyloxy substituted organic dyes for high voltage dye-sensitized solar cell: Effect of alkyloxy chain length on open-circuit voltage,Dyes and Pigments,94,10.1016/j.dyepig.2011.10.014,88--98,1,,01/01/2012,Ko_2012,,,CCCCCCOc1ccc(cc1)N(c1ccc(cc1)OCCCCCC)c1ccc(cc1)C=CC(=C(C(=O)O)C#N)c1cc(OCCCCCC)ccc1OCCCCCC,triphenylamine,306,,ethanol
730,9.37,0.75,5.1,"0.7 M 1-methyl-3-propylimidazolium iodide (MPII), 0.03 M iodine (I2), 0.10 M lithium iodide (LiI) and 0.5 M 4-tert-butylpyridine (TBP) in acetonitrile and valeronitrile (volume ratio, 85:15)",0.45,-,-,TiO2 5 um thick,-,-,AM 1.5G 100mW/cm2,-,Soo-Byung Ko and An-Na Cho and Mi-Jeong Kim and Chang-Ryul Lee and Nam-Gyu Park,Alkyloxy substituted organic dyes for high voltage dye-sensitized solar cell: Effect of alkyloxy chain length on open-circuit voltage,Dyes and Pigments,94,10.1016/j.dyepig.2011.10.014,88--98,1,,01/01/2012,Ko_2012,,,N#CC(=Cc1cc(OC)c(cc1OC)C=Cc1ccc(cc1)N(c1ccccc1)c1ccccc1)C(=O)O,triphenylamine,,,-
707,12.62,0.61,5.43,"0.7 M 1-methyl-3-propylimidazolium iodide (MPII), 0.03 M iodine (I2), 0.10 M lithium iodide (LiI) and 0.5 M 4-tert-butylpyridine (TBP) in acetonitrile and valeronitrile (volume ratio, 85:15)",0.45,-,-,TiO2 11.5 um thick,-,24 hours,AM 1.5G 100mW/cm2,-,Soo-Byung Ko and An-Na Cho and Mi-Jeong Kim and Chang-Ryul Lee and Nam-Gyu Park,Alkyloxy substituted organic dyes for high voltage dye-sensitized solar cell: Effect of alkyloxy chain length on open-circuit voltage,Dyes and Pigments,94,10.1016/j.dyepig.2011.10.014,88--98,1,,01/01/2012,Ko_2012,,,CCCCCCOc1ccc(cc1)N(c1ccc(cc1)OCCCCCC)c1ccc(cc1)C=CC(=C(C(=O)O)C#N)c1cc(OC)ccc1OC,triphenylamine,305,,ethanol
714,13.22,0.64,6.02,"0.7 M 1-methyl-3-propylimidazolium iodide (MPII), 0.03 M iodine (I2), 0.10 M lithium iodide (LiI) and 0.5 M 4-tert-butylpyridine (TBP) in acetonitrile and valeronitrile (volume ratio, 85:15)",0.45,-,-,TiO2 11.5 um thick,-,24 hours,AM 1.5G 100mW/cm2,-,Soo-Byung Ko and An-Na Cho and Mi-Jeong Kim and Chang-Ryul Lee and Nam-Gyu Park,Alkyloxy substituted organic dyes for high voltage dye-sensitized solar cell: Effect of alkyloxy chain length on open-circuit voltage,Dyes and Pigments,94,10.1016/j.dyepig.2011.10.014,88--98,1,,01/01/2012,Ko_2012,,,CCCCCCOc1ccc(cc1)N(c1ccc(cc1)OCCCCCC)c1ccc(cc1)C=CC(=C(C(=O)O)C#N)c1cc(OCCC)ccc1OCCC,triphenylamine,306,,ethanol
745,12.83,0.64,6.12,"0.7 M 1-methyl-3-propylimidazolium iodide (MPII), 0.03 M iodine (I2), 0.10 M lithium iodide (LiI) and 0.5 M 4-tert-butylpyridine (TBP) in acetonitrile and valeronitrile (volume ratio, 85:15)",0.45,-,-,TiO2 11.5 um thick,-,24 hours,AM 1.5G 100mW/cm2,-,Soo-Byung Ko and An-Na Cho and Mi-Jeong Kim and Chang-Ryul Lee and Nam-Gyu Park,Alkyloxy substituted organic dyes for high voltage dye-sensitized solar cell: Effect of alkyloxy chain length on open-circuit voltage,Dyes and Pigments,94,10.1016/j.dyepig.2011.10.014,88--98,1,,01/01/2012,Ko_2012,,,CCCCCCOc1ccc(cc1)N(c1ccc(cc1)OCCCCCC)c1ccc(cc1)C=CC(=C(C(=O)O)C#N)c1cc(OCCCCCC)ccc1OCCCCCC,triphenylamine,306,,ethanol
707,10.96,0.73,5.65,"0.7 M 1-methyl-3-propylimidazolium iodide (MPII), 0.03 M iodine (I2), 0.10 M lithium iodide (LiI) and 0.5 M 4-tert-butylpyridine (TBP) in acetonitrile and valeronitrile (volume ratio, 85:15)",0.45,-,-,TiO2 11.5 um thick,-,24 hours,AM 1.5G 100mW/cm2,-,Soo-Byung Ko and An-Na Cho and Mi-Jeong Kim and Chang-Ryul Lee and Nam-Gyu Park,Alkyloxy substituted organic dyes for high voltage dye-sensitized solar cell: Effect of alkyloxy chain length on open-circuit voltage,Dyes and Pigments,94,10.1016/j.dyepig.2011.10.014,88--98,1,,01/01/2012,Ko_2012,,,N#CC(=Cc1cc(OC)c(cc1OC)C=Cc1ccc(cc1)N(c1ccccc1)c1ccccc1)C(=O)O,triphenylamine,,,-
