Repository: PaulC61/Cheminformatics

# Cheminformatics
Repository for:
Cheminformatics Masters students of University of Strasbourg 2020 - 2022
+ My own projects related to the course

File: InternshipM2_BIU/rawDSSCDBdata.csv (part 23 of 77)
VOC,JSC,FF,PCE,Electrolyte,Active area,Co-adsorbent,Co-sensitizer,Semiconductor,Dye loading,Exposure time,Solar simulator,Performance comment,Article author,Article title,Article journal,Article volume,Article DOI,Article pages,Article issue nr,Article EID,Article year,Article year,Article electronic id,Article keywords,Molecule SMILE,Molecule keywords,Molecule spectrum absorption maxima,Molecule spectrum emission maxima,Molecule spectrum solvent
697,20.85,0.666,9.67,"0.7 M 1-propyl-3-methyl imidiazolium iodide, 0.2 M LiI, 0.5 M iodine, 0.5 M tert-butylpyridine in acetonitrile/valeronitrile (85/15)",0.27,-,-,TiO2 film,-,24 hours,AM 1.5G 100mW/cm2,without mask,Hunbae Im and Sukwon Kim and Chanmoo Park and Seok-Hoon Jang and Chang-Ju Kim and Kyungkon Kim and Nam-Gyu Park and Chulhee Kim,High performance organic photosensitizers for dye-sensitized solar cells,Chemical Communications,46,10.1039/b917065k,1335,8,,01/01/2010,Im_2010,,,N#CC(=Cc1cc(OC)c(cc1OC)C=Cc1ccc(cc1)N(c1ccccc1)c1ccccc1)C(=O)O,triphenylamine,,,-
679,14.89,0.701,7.09,"0.7 M 1-propyl-3-methyl imidiazolium iodide, 0.2 M LiI, 0.5 M iodine, 0.5 M tert-butylpyridine in acetonitrile/valeronitrile (85/15)",0.27,-,-,TiO2 film,-,24 hours,AM 1.5G 100mW/cm2,without mask,Hunbae Im and Sukwon Kim and Chanmoo Park and Seok-Hoon Jang and Chang-Ju Kim and Kyungkon Kim and Nam-Gyu Park and Chulhee Kim,High performance organic photosensitizers for dye-sensitized solar cells,Chemical Communications,46,10.1039/b917065k,1335,8,,01/01/2010,Im_2010,,,N#CC(=Cc1cc(OC)c(cc1OC)C=Cc1cc(OC)c(cc1OC)N(c1ccccc1)c1ccccc1)C(=O)O,triphenylamine,302,,ethanol
661,16.56,0.65,7.11,"0.7 M 1-propyl-3-methyl imidiazolium iodide, 0.2 M LiI, 0.5 M iodine, 0.5 M tert-butylpyridine in acetonitrile/valeronitrile (85/15)",0.27,-,-,TiO2 film,-,24 hours,AM 1.5G 100mW/cm2,without mask,Hunbae Im and Sukwon Kim and Chanmoo Park and Seok-Hoon Jang and Chang-Ju Kim and Kyungkon Kim and Nam-Gyu Park and Chulhee Kim,High performance organic photosensitizers for dye-sensitized solar cells,Chemical Communications,46,10.1039/b917065k,1335,8,,01/01/2010,Im_2010,,,N#CC(=Cc1cc(OC)c(cc1OC)C=Cc1cc(OC)c(cc1OC)C=Cc1cc(OC)c(cc1OC)N(c1ccccc1)c1ccccc1)C(=O)O,triphenylamine,304,,ethanol
677,13.83,0.692,6.49,"0.7 M 1-propyl-3-methyl imidiazolium iodide, 0.2 M LiI, 0.5 M iodine, 0.5 M tert-butylpyridine in acetonitrile/valeronitrile (85/15)",0.27,-,-,TiO2 film,-,24 hours,AM 1.5G 100mW/cm2,-,Hunbae Im and Sukwon Kim and Chanmoo Park and Seok-Hoon Jang and Chang-Ju Kim and Kyungkon Kim and Nam-Gyu Park and Chulhee Kim,High performance organic photosensitizers for dye-sensitized solar cells,Chemical Communications,46,10.1039/b917065k,1335,8,,01/01/2010,Im_2010,,,N#CC(=Cc1cc(OC)c(cc1OC)C=Cc1ccc(cc1)N(c1ccccc1)c1ccccc1)C(=O)O,triphenylamine,,,-
668,10.45,0.718,5.02,"0.7 M 1-propyl-3-methyl imidiazolium iodide, 0.2 M LiI, 0.5 M iodine, 0.5 M tert-butylpyridine in acetonitrile/valeronitrile (85/15)",0.27,-,-,TiO2 film,-,24 hours,AM 1.5G 100mW/cm2,-,Hunbae Im and Sukwon Kim and Chanmoo Park and Seok-Hoon Jang and Chang-Ju Kim and Kyungkon Kim and Nam-Gyu Park and Chulhee Kim,High performance organic photosensitizers for dye-sensitized solar cells,Chemical Communications,46,10.1039/b917065k,1335,8,,01/01/2010,Im_2010,,,N#CC(=Cc1cc(OC)c(cc1OC)C=Cc1cc(OC)c(cc1OC)N(c1ccccc1)c1ccccc1)C(=O)O,triphenylamine,302,,ethanol
652,11.77,0.679,5.21,"0.7 M 1-propyl-3-methyl imidiazolium iodide, 0.2 M LiI, 0.5 M iodine, 0.5 M tert-butylpyridine in acetonitrile/valeronitrile (85/15)",0.27,-,-,TiO2 film,-,24 hours,AM 1.5G 100mW/cm2,-,Hunbae Im and Sukwon Kim and Chanmoo Park and Seok-Hoon Jang and Chang-Ju Kim and Kyungkon Kim and Nam-Gyu Park and Chulhee Kim,High performance organic photosensitizers for dye-sensitized solar cells,Chemical Communications,46,10.1039/b917065k,1335,8,,01/01/2010,Im_2010,,,N#CC(=Cc1cc(OC)c(cc1OC)C=Cc1cc(OC)c(cc1OC)C=Cc1cc(OC)c(cc1OC)N(c1ccccc1)c1ccccc1)C(=O)O,triphenylamine,304,,ethanol
660,5.13,0.67,2.15,"0.1 M lithium iodide, 0.6 M butylmethylimidazolium iodide (BMII), 0.05 M I2 and 0.5 M 4-tertbutylpyridine (4-TBP) in the mixed solvent of acetonitrile and 3-methoxypropionitrile (7:3, v/v)",0.28,-,-,TiO2 13 um thick,-,24 hours,AM 1.5G 100mW/cm2,dye bath chloroform,Huiyang Li and Luying Yang and Runli Tang and Yingqin Hou and Yizhou Yang and Heng Wang and Hongwei Han and Jingui Qin and Qianqian Li and Zhen Li,"Organic dyes incorporating N-functionalized pyrrole as conjugated bridge for dye-sensitized solar cells: Convenient synthesis, additional withdrawing group on the $\uppi$-bridge and the suppressed aggregation",Dyes and Pigments,99,10.1016/j.dyepig.2013.05.030,863--870,3,,01/01/2013,Li_2013,,,N#C/C(=C\c1ccc(n1c1c(F)c(F)c(c(c1F)F)F)/C=C/c1ccc(cc1)N(c1ccccc1)c1ccccc1)/C(=O)O,triphenylamine,493,,dichloromethane
710,12.6,0.6,5.31,"0.1 M lithium iodide, 0.6 M butylmethylimidazolium iodide (BMII), 0.05 M I2 and 0.5 M 4-tertbutylpyridine (4-TBP) in the mixed solvent of acetonitrile and 3-methoxypropionitrile (7:3, v/v)",0.28,10 mM CDCA,-,TiO2 13 um thick,-,24 hours,AM 1.5G 100mW/cm2,-,Huiyang Li and Luying Yang and Runli Tang and Yingqin Hou and Yizhou Yang and Heng Wang and Hongwei Han and Jingui Qin and Qianqian Li and Zhen Li,"Organic dyes incorporating N-functionalized pyrrole as conjugated bridge for dye-sensitized solar cells: Convenient synthesis, additional withdrawing group on the $\uppi$-bridge and the suppressed aggregation",Dyes and Pigments,99,10.1016/j.dyepig.2013.05.030,863--870,3,,01/01/2013,Li_2013,,,N#C/C(=C\c1ccc(n1c1c(F)c(F)c(c(c1F)F)F)/C=C/c1ccc(cc1)N(c1ccccc1)c1ccccc1)/C(=O)O,triphenylamine,493,,dichloromethane
690,13.7,0.61,5.71,"0.1 M lithium iodide, 0.6 M butylmethylimidazolium iodide (BMII), 0.05 M I2 and 0.5 M 4-tertbutylpyridine (4-TBP) in the mixed solvent of acetonitrile and 3-methoxypropionitrile (7:3, v/v)",0.28,-,-,TiO2 13 um thick,-,24 hours,AM 1.5G 100mW/cm2,-,Huiyang Li and Luying Yang and Runli Tang and Yingqin Hou and Yizhou Yang and Heng Wang and Hongwei Han and Jingui Qin and Qianqian Li and Zhen Li,"Organic dyes incorporating N-functionalized pyrrole as conjugated bridge for dye-sensitized solar cells: Convenient synthesis, additional withdrawing group on the $\uppi$-bridge and the suppressed aggregation",Dyes and Pigments,99,10.1016/j.dyepig.2013.05.030,863--870,3,,01/01/2013,Li_2013,,,N#C/C(=C\c1ccc(n1c1ccc(cc1)C#N)/C=C/c1ccc(cc1)N(c1ccccc1)c1ccccc1)/C(=O)O,triphenylamine,490,,dichloromethane
640,8.64,0.65,3.57,"0.1 M lithium iodide, 0.6 M butylmethylimidazolium iodide (BMII), 0.05 M I2 and 0.5 M 4-tertbutylpyridine (4-TBP) in the mixed solvent of acetonitrile and 3-methoxypropionitrile (7:3, v/v)",0.28,-,-,TiO2 13 um thick,-,24 hours,AM 1.5G 100mW/cm2,dye bath mixture of DMF and ethanol (V/V:3/7),Huiyang Li and Luying Yang and Runli Tang and Yingqin Hou and Yizhou Yang and Heng Wang and Hongwei Han and Jingui Qin and Qianqian Li and Zhen Li,"Organic dyes incorporating N-functionalized pyrrole as conjugated bridge for dye-sensitized solar cells: Convenient synthesis, additional withdrawing group on the $\uppi$-bridge and the suppressed aggregation",Dyes and Pigments,99,10.1016/j.dyepig.2013.05.030,863--870,3,,01/01/2013,Li_2013,,,N#C/C(=C\c1ccc(n1c1ccc(cc1)C#N)/C=C/c1ccc(cc1)N(c1ccccc1)c1ccccc1)/C(=O)O,triphenylamine,490,,dichloromethane
660,6.82,0.63,2.82,"0.1 M lithium iodide, 0.6 M butylmethylimidazolium iodide (BMII), 0.05 M I2 and 0.5 M 4-tertbutylpyridine (4-TBP) in the mixed solvent of acetonitrile and 3-methoxypropionitrile (7:3, v/v)",0.28,10 mM CDCA,-,TiO2 13 um thick,-,24 hours,AM 1.5G 100mW/cm2,-,Huiyang Li and Luying Yang and Runli Tang and Yingqin Hou and Yizhou Yang and Heng Wang and Hongwei Han and Jingui Qin and Qianqian Li and Zhen Li,"Organic dyes incorporating N-functionalized pyrrole as conjugated bridge for dye-sensitized solar cells: Convenient synthesis, additional withdrawing group on the $\uppi$-bridge and the suppressed aggregation",Dyes and Pigments,99,10.1016/j.dyepig.2013.05.030,863--870,3,,01/01/2013,Li_2013,,,N#C/C(=C\c1ccc(n1c1ccc(cc1)C#N)/C=C/c1ccc(cc1)N(c1ccccc1)c1ccccc1)/C(=O)O,triphenylamine,490,,dichloromethane
564,13,0.59,4.32,"0.6 M DMPImI, 0.1 M LiI, 0.05 M I2 in acetonitrile",0.16,-,-,TiO2 12 um thick,-,24 hours,AM 1.5G 100mW/cm2,-,Mao Liang and Wei Xu and Fengshi Cai and Peiquan Chen and Bo Peng and Jun Chen and Zhengming Li,New Triphenylamine-Based Organic Dyes for Efficient Dye-Sensitized Solar Cells,The Journal of Physical Chemistry C,111,10.1021/jp067930a,4465--4472,11,,01/01/2007,Liang_2007,,,OC(=O)CN1C(=S)S/C(=C/c2ccc(cc2)N(c2ccccc2)c2ccccc2)/C1=O,triphenylamine,458,540,methanol
476,2.2,0.6,0.63,"0.6 M DMPImI, 0.1 M LiI, 0.05 M I2 in acetonitrile",0.16,-,-,TiO2 12 um thick,-,24 hours,AM 1.5G 100mW/cm2,-,Mao Liang and Wei Xu and Fengshi Cai and Peiquan Chen and Bo Peng and Jun Chen and Zhengming Li,New Triphenylamine-Based Organic Dyes for Efficient Dye-Sensitized Solar Cells,The Journal of Physical Chemistry C,111,10.1021/jp067930a,4465--4472,11,,01/01/2007,Liang_2007,,,OC(=O)CN1C(=S)S/C(=C/C=C/c2ccc(cc2)N(c2ccccc2)c2ccccc2)/C1=O,triphenylamine,476,565,methanol
464,16.15,68,5.1,"0.05 M I2, 0.1 M LiI, 0.6 M DMII in acetonitrile",0.25,-,-,TiO2 12 um thick,-,12 hours,AM 1.5G 100mW/cm2,-,Fuling Guo and Xuepeng Liu and Yong Ding and Fantai Kong and Wangchao Chen and Li Zhou and Songyuan Dai,Broad spectral-response organic D{\textendash}A{\textendash}$\uppi${\textendash}A sensitizer with pyridine-diketopyrrolopyrrole unit for dye-sensitized solar cells,{RSC} Adv.,6,10.1039/c5ra27288b,13433--13441,16,,01/01/2016,Guo_2016,,,CCCCC(Cn1c(c2ccc(cn2)c2ccc(cc2)N(c2ccc(cc2)OC)c2ccc(cc2)OC)c2c(c1=O)c(n(c2=O)CC(CCCC)CC)c1ccc(cn1)c1ccc(s1)C=C(C(=O)O)C#N)CC,triphenylamine,580,,THF
679,14.77,0.72,7.2,Solaronix Iodolyte HI-30,0.16,10 mM CDCA,-,TiO2 film (13 um transparent + 4 um scat­tering layer),617 nmol/cm2,12 hours,AM 1.5G 100mW/cm2,-,Damien Joly and Maxime Godfroy and Laia Pellej{\`{a}} and Yann Kervella and Pascale Maldivi and St{\'{e}}phanie Narbey and Fr{\'{e}}d{\'{e}}ric Oswald and Emilio Palomares and Renaud Demadrille,Side chain engineering of organic sensitizers for dye-sensitized solar cells: a strategy to improve performances and stability,J. Mater. Chem. A,5,10.1039/c7ta00793k,6122--6130,13,,01/01/2017,Joly_2017,,,CCCCCCCCc1cc(sc1c1ccc(s1)c1ccc(cc1)N(c1ccccc1)c1ccccc1)c1ccc(c2c1nsn2)c1cc(c(s1)c1ccc(s1)c1ccc(cc1)/C=C(/C(=O)O)\C#N)CCCCCCCC,triphenylamine,534,,dichloromethane
735,18.4,0.7,9.45,"0.1 M LiI, 0.05M I2, 0.6 M 1-methyl-3-propylimidazolium iodide, and 0.5 M tert-butylpyridine in dry acetonitrile",0.16,15 mM CDCA,-,TiO2 5 um thick,-,4 hours,AM 1.5G 100mW/cm2,-,Roberto Grisorio and Luisa De Marco and Roberto Giannuzzi and Giuseppe Gigli and Gian Paolo Suranna,Molecular engineering of largely $\uppi$-extended metal-free sensitizers containing benzothiadiazole units: Approaching 10{\%} efficiency dye-sensitized solar cells using iodine-based electrolytes,Dyes and Pigments,131,10.1016/j.dyepig.2016.04.020,282--292,,,01/01/2016,Grisorio_2016,,,CCCCCCc1cc(sc1c1ccc(cc1)/C=C(/C(=O)O)\C#N)c1ccc(c2c1nsn2)c1ccc(s1)c1ccc(cc1)N(c1ccc(cc1)c1ccc(cc1)OCC(CCCCC)CC)c1ccc(cc1)c1ccc(cc1)OCC(CCCCC)CC,triphenylamine,524,,THF
715,6.58,0.72,10.26,"0.1 M LiI, 0.05M I2, 0.6 M 1-methyl-3-propylimidazolium iodide, and 0.5 M tert-butylpyridine in dry acetonitrile",0.16,10 mM CDCA,-,TiO2 5 um thick,-,4 hours,AM 1.5G 0.33 sun,-,Roberto Grisorio and Luisa De Marco and Roberto Giannuzzi and Giuseppe Gigli and Gian Paolo Suranna,Molecular engineering of largely $\uppi$-extended metal-free sensitizers containing benzothiadiazole units: Approaching 10{\%} efficiency dye-sensitized solar cells using iodine-based electrolytes,Dyes and Pigments,131,10.1016/j.dyepig.2016.04.020,282--292,,,01/01/2016,Grisorio_2016,,,CCCCCCc1cc(sc1c1ccc(cc1)/C=C(/C(=O)O)\C#N)c1ccc(c2c1nsn2)c1ccc(s1)c1ccc(cc1)N(c1ccc(cc1)c1ccc(cc1)OCC(CCCCC)CC)c1ccc(cc1)c1ccc(cc1)OCC(CCCCC)CC,triphenylamine,524,,THF
720,13.15,0.69,9.9,"0.1 M LiI, 0.05M I2, 0.6 M 1-methyl-3-propylimidazolium iodide, and 0.5 M tert-butylpyridine in dry acetonitrile",0.16,10 mM CDCA,-,TiO2 5 um thick,-,4 hours,AM 1.5G 0.66 sun,-,Roberto Grisorio and Luisa De Marco and Roberto Giannuzzi and Giuseppe Gigli and Gian Paolo Suranna,Molecular engineering of largely $\uppi$-extended metal-free sensitizers containing benzothiadiazole units: Approaching 10{\%} efficiency dye-sensitized solar cells using iodine-based electrolytes,Dyes and Pigments,131,10.1016/j.dyepig.2016.04.020,282--292,,,01/01/2016,Grisorio_2016,,,CCCCCCc1cc(sc1c1ccc(cc1)/C=C(/C(=O)O)\C#N)c1ccc(c2c1nsn2)c1ccc(s1)c1ccc(cc1)N(c1ccc(cc1)c1ccc(cc1)OCC(CCCCC)CC)c1ccc(cc1)c1ccc(cc1)OCC(CCCCC)CC,triphenylamine,524,,THF
721,19.8,0.68,9.77,"0.1 M LiI, 0.05M I2, 0.6 M 1-methyl-3-propylimidazolium iodide, and 0.5 M tert-butylpyridine in dry acetonitrile",0.16,10 mM CDCA,-,TiO2 5 um thick,270 nmol/cm2,4 hours,AM 1.5G 100mW/cm2,-,Roberto Grisorio and Luisa De Marco and Roberto Giannuzzi and Giuseppe Gigli and Gian Paolo Suranna,Molecular engineering of largely $\uppi$-extended metal-free sensitizers containing benzothiadiazole units: Approaching 10{\%} efficiency dye-sensitized solar cells using iodine-based electrolytes,Dyes and Pigments,131,10.1016/j.dyepig.2016.04.020,282--292,,,01/01/2016,Grisorio_2016,,,CCCCCCc1cc(sc1c1ccc(cc1)/C=C(/C(=O)O)\C#N)c1ccc(c2c1nsn2)c1ccc(s1)c1ccc(cc1)N(c1ccc(cc1)c1ccc(cc1)OCC(CCCCC)CC)c1ccc(cc1)c1ccc(cc1)OCC(CCCCC)CC,triphenylamine,524,,THF
701,6.34,0.73,9.83,"0.1 M LiI, 0.05M I2, 0.6 M 1-methyl-3-propylimidazolium iodide, and 0.5 M tert-butylpyridine in dry acetonitrile",0.16,10 mM CDCA,-,TiO2 5 um thick,-,4 hours,AM 1.5G 0.33 sun,-,Roberto Grisorio and Luisa De Marco and Roberto Giannuzzi and Giuseppe Gigli and Gian Paolo Suranna,Molecular engineering of largely $\uppi$-extended metal-free sensitizers containing benzothiadiazole units: Approaching 10{\%} efficiency dye-sensitized solar cells using iodine-based electrolytes,Dyes and Pigments,131,10.1016/j.dyepig.2016.04.020,282--292,,,01/01/2016,Grisorio_2016,,,CCCCCCc1cc(sc1c1ccc(cc1)/C=C(/C(=O)O)\C#N)c1ccc(c2c1nsn2)c1ccc(s1)c1ccc(cc1)N(c1ccc(cc1)OCC(CCCCC)CC)c1ccc(cc1)OCC(CCCCC)CC,triphenylamine,527,,THF
704,19.76,0.68,9.49,"0.1 M LiI, 0.05M I2, 0.6 M 1-methyl-3-propylimidazolium iodide, and 0.5 M tert-butylpyridine in dry acetonitrile",0.16,10 mM CDCA,-,TiO2 5 um thick,280 nmol/cm2,4 hours,AM 1.5G 100mW/cm2,-,Roberto Grisorio and Luisa De Marco and Roberto Giannuzzi and Giuseppe Gigli and Gian Paolo Suranna,Molecular engineering of largely $\uppi$-extended metal-free sensitizers containing benzothiadiazole units: Approaching 10{\%} efficiency dye-sensitized solar cells using iodine-based electrolytes,Dyes and Pigments,131,10.1016/j.dyepig.2016.04.020,282--292,,,01/01/2016,Grisorio_2016,,,CCCCCCc1cc(sc1c1ccc(cc1)/C=C(/C(=O)O)\C#N)c1ccc(c2c1nsn2)c1ccc(s1)c1ccc(cc1)N(c1ccc(cc1)OCC(CCCCC)CC)c1ccc(cc1)OCC(CCCCC)CC,triphenylamine,527,,THF
702,14.24,0.68,6.84,"0.1 M LiI, 0.05M I2, 0.6 M 1-methyl-3-propylimidazolium iodide, and 0.5 M tert-butylpyridine in dry acetonitrile",0.16,5 mM CDCA,-,TiO2 5 um thick,-,4 hours,AM 1.5G 100mW/cm2,-,Roberto Grisorio and Luisa De Marco and Roberto Giannuzzi and Giuseppe Gigli and Gian Paolo Suranna,Molecular engineering of largely $\uppi$-extended metal-free sensitizers containing benzothiadiazole units: Approaching 10{\%} efficiency dye-sensitized solar cells using iodine-based electrolytes,Dyes and Pigments,131,10.1016/j.dyepig.2016.04.020,282--292,,,01/01/2016,Grisorio_2016,,,CCCCCCc1cc(sc1c1ccc(cc1)/C=C(/C(=O)O)\C#N)c1ccc(c2c1nsn2)c1ccc(s1)c1ccc(cc1)N(c1ccc(cc1)OCC(CCCCC)CC)c1ccc(cc1)OCC(CCCCC)CC,triphenylamine,527,,THF
693,11.16,0.66,5.11,"0.1 M LiI, 0.05M I2, 0.6 M 1-methyl-3-propylimidazolium iodide, and 0.5 M tert-butylpyridine in dry acetonitrile",0.16,-,-,TiO2 5 um thick,310 nmol/cm2,4 hours,AM 1.5G 100mW/cm2,-,Roberto Grisorio and Luisa De Marco and Roberto Giannuzzi and Giuseppe Gigli and Gian Paolo Suranna,Molecular engineering of largely $\uppi$-extended metal-free sensitizers containing benzothiadiazole units: Approaching 10{\%} efficiency dye-sensitized solar cells using iodine-based electrolytes,Dyes and Pigments,131,10.1016/j.dyepig.2016.04.020,282--292,,,01/01/2016,Grisorio_2016,,,CCCCCCc1cc(sc1c1ccc(cc1)/C=C(/C(=O)O)\C#N)c1ccc(c2c1nsn2)c1ccc(s1)c1ccc(cc1)N(c1ccc(cc1)OCC(CCCCC)CC)c1ccc(cc1)OCC(CCCCC)CC,triphenylamine,527,,THF
663,16.67,0.71,7.85,"0.1 M LiI, 0.05M I2, 0.6 M 1-methyl-3-propylimidazolium iodide, and 0.5 M tert-butylpyridine in dry acetonitrile",0.16,40 mM CDCA,-,TiO2 5 um thick,-,4 hours,AM 1.5G 100mW/cm2,-,Roberto Grisorio and Luisa De Marco and Roberto Giannuzzi and Giuseppe Gigli and Gian Paolo Suranna,Molecular engineering of largely $\uppi$-extended metal-free sensitizers containing benzothiadiazole units: Approaching 10{\%} efficiency dye-sensitized solar cells using iodine-based electrolytes,Dyes and Pigments,131,10.1016/j.dyepig.2016.04.020,282--292,,,01/01/2016,Grisorio_2016,,,CCCCCC(COc1ccc(cc1)N(c1ccc(cc1)OCC(CCCCC)CC)c1ccc(cc1)c1ccc(s1)c1ccc(c2c1nsn2)c1ccc(s1)c1ccc(cc1)/C=C(/C(=O)O)\C#N)CC,triphenylamine,535,,THF
661,6.21,0.74,9.2,"0.1 M LiI, 0.05M I2, 0.6 M 1-methyl-3-propylimidazolium iodide, and 0.5 M tert-butylpyridine in dry acetonitrile",0.16,30 mM CDCA,-,TiO2 5 um thick,-,4 hours,AM 1.5G 0.33 sun,-,Roberto Grisorio and Luisa De Marco and Roberto Giannuzzi and Giuseppe Gigli and Gian Paolo Suranna,Molecular engineering of largely $\uppi$-extended metal-free sensitizers containing benzothiadiazole units: Approaching 10{\%} efficiency dye-sensitized solar cells using iodine-based electrolytes,Dyes and Pigments,131,10.1016/j.dyepig.2016.04.020,282--292,,,01/01/2016,Grisorio_2016,,,CCCCCC(COc1ccc(cc1)N(c1ccc(cc1)OCC(CCCCC)CC)c1ccc(cc1)c1ccc(s1)c1ccc(c2c1nsn2)c1ccc(s1)c1ccc(cc1)/C=C(/C(=O)O)\C#N)CC,triphenylamine,535,,THF
660,12.25,0.73,8.94,"0.1 M LiI, 0.05M I2, 0.6 M 1-methyl-3-propylimidazolium iodide, and 0.5 M tert-butylpyridine in dry acetonitrile",0.16,30 mM CDCA,-,TiO2 5 um thick,-,4 hours,AM 1.5G 0.66 sun,-,Roberto Grisorio and Luisa De Marco and Roberto Giannuzzi and Giuseppe Gigli and Gian Paolo Suranna,Molecular engineering of largely $\uppi$-extended metal-free sensitizers containing benzothiadiazole units: Approaching 10{\%} efficiency dye-sensitized solar cells using iodine-based electrolytes,Dyes and Pigments,131,10.1016/j.dyepig.2016.04.020,282--292,,,01/01/2016,Grisorio_2016,,,CCCCCC(COc1ccc(cc1)N(c1ccc(cc1)OCC(CCCCC)CC)c1ccc(cc1)c1ccc(s1)c1ccc(c2c1nsn2)c1ccc(s1)c1ccc(cc1)/C=C(/C(=O)O)\C#N)CC,triphenylamine,535,,THF
663,18.11,0.72,8.64,"0.1 M LiI, 0.05M I2, 0.6 M 1-methyl-3-propylimidazolium iodide, and 0.5 M tert-butylpyridine in dry acetonitrile",0.16,30 mM CDCA,-,TiO2 5 um thick,220 nmol/cm2,4 hours,AM 1.5G 100mW/cm2,-,Roberto Grisorio and Luisa De Marco and Roberto Giannuzzi and Giuseppe Gigli and Gian Paolo Suranna,Molecular engineering of largely $\uppi$-extended metal-free sensitizers containing benzothiadiazole units: Approaching 10{\%} efficiency dye-sensitized solar cells using iodine-based electrolytes,Dyes and Pigments,131,10.1016/j.dyepig.2016.04.020,282--292,,,01/01/2016,Grisorio_2016,,,CCCCCC(COc1ccc(cc1)N(c1ccc(cc1)OCC(CCCCC)CC)c1ccc(cc1)c1ccc(s1)c1ccc(c2c1nsn2)c1ccc(s1)c1ccc(cc1)/C=C(/C(=O)O)\C#N)CC,triphenylamine,535,,THF
797,10.33,0.64,5.3,"0.6 M DMPImI, 0.1 M LiI, 0.05 M I2, and 0.5 M 4-tertbutylpyridine in acetonitrile",0.13,-,-,TiO2 4.6 um thick,78 nmol/cm2,-,AM 1.5G 100mW/cm2,-,Yanliang Liang and Bo Peng and Jing Liang and Zhanliang Tao and Jun Chen,"Triphenylamine-Based Dyes Bearing Functionalized 3,4-Propylenedioxythiophene Linkers with Enhanced Performance for Dye-Sensitized Solar Cells",Organic Letters,12,10.1021/ol902973r,1204--1207,6,,01/01/2010,Liang_2010,,,CCCC1(CCC)COc2c(OC1)c(sc2c1ccc(cc1)N(c1ccccc1)c1ccccc1)c1sc(c2c1OCC(CO2)(CCC)CCC)/C=C(/C(=O)O)\C#N,triphenylamine,503,,THF
793,9.45,0.67,5.04,"0.6 M DMPImI, 0.1 M LiI, 0.05 M I2, and 0.5 M 4-tertbutylpyridine in acetonitrile",0.13,-,-,TiO2 4.6 um thick,62 nmol/cm2,-,AM 1.5G 100mW/cm2,-,Yanliang Liang and Bo Peng and Jing Liang and Zhanliang Tao and Jun Chen,"Triphenylamine-Based Dyes Bearing Functionalized 3,4-Propylenedioxythiophene Linkers with Enhanced Performance for Dye-Sensitized Solar Cells",Organic Letters,12,10.1021/ol902973r,1204--1207,6,,01/01/2010,Liang_2010,,,CCCCCCC1(CCCCCC)COc2c(OC1)c(sc2c1sc(c2c1OCC(CO2)(CCCCCC)CCCCCC)/C=C(/C(=O)O)\C#N)c1ccc(cc1)N(c1ccccc1)c1ccccc1,triphenylamine,502,,THF
720,9.38,0.64,4.36,"0.6 M DMPImI, 0.1 M LiI, 0.05 M I2, and 0.5 M 4-tertbutylpyridine in acetonitrile",0.13,-,-,TiO2 4.6 um thick,172 nmol/cm2,-,AM 1.5G 100mW/cm2,-,Yanliang Liang and Bo Peng and Jing Liang and Zhanliang Tao and Jun Chen,"Triphenylamine-Based Dyes Bearing Functionalized 3,4-Propylenedioxythiophene Linkers with Enhanced Performance for Dye-Sensitized Solar Cells",Organic Letters,12,10.1021/ol902973r,1204--1207,6,,01/01/2010,Liang_2010,,,N#C/C(=C\c1ccc(s1)c1ccc(s1)c1ccc(cc1)N(c1ccccc1)c1ccccc1)/C(=O)O,triphenylamine,467,,dichloromethane
760,12.7,0.69,6.65,"0.6 M 1-butyl-3-methylimidazolium iodide (BMII), 0.05 M LiI, 0.03 M I2, 0.5 M 4-tert-butylpyridine, and 0.1 M guanidinium thiocyanate in amixture of acetonitrile-valeronitrile (85:15, v/v)",0.125,0.5 mM DCA,-,TiO2 film (7 um transparent + 5 um scat­tering layer),-,24 hours,AM 1.5G 100mW/cm2,-,Li-Yen Lin and Chih-Hung Tsai and Ken-Tsung Wong and Tsung-Wei Huang and Lun Hsieh and Su-Hao Liu and Hao-Wu Lin and Chung-Chih Wu and Shu-Hua Chou and Shinn-Horng Chen and An-I Tsai,Organic Dyes Containing Coplanar Diphenyl-Substituted Dithienosilole Core for Efficient Dye-Sensitized Solar Cells,The Journal of Organic Chemistry,75,10.1021/jo100762t,4778--4785,14,,01/01/2010,Lin_2010,,,N#CC(=Cc1sc2c(c1)[Si](c1c2sc(c1)c1ccc(cc1)N(c1ccccc1)c1ccccc1)(c1ccccc1)c1ccccc1)C(=O)O,triphenylamine,495,579,2-methyl-2-propanol-acetonitrile
810,13.39,0.7,7.6,"0.6 M 1-butyl-3-methylimidazolium iodide (BMII), 0.05 M LiI, 0.03 M I2, 0.5 M 4-tert-butylpyridine, and 0.1 M guanidinium thiocyanate in amixture of acetonitrile-valeronitrile (85:15, v/v)",0.125,0.5 mM DCA,-,TiO2 film (7 um transparent + 5 um scat­tering layer),-,24 hours,AM 1.5G 100mW/cm2,-,Li-Yen Lin and Chih-Hung Tsai and Ken-Tsung Wong and Tsung-Wei Huang and Lun Hsieh and Su-Hao Liu and Hao-Wu Lin and Chung-Chih Wu and Shu-Hua Chou and Shinn-Horng Chen and An-I Tsai,Organic Dyes Containing Coplanar Diphenyl-Substituted Dithienosilole Core for Efficient Dye-Sensitized Solar Cells,The Journal of Organic Chemistry,75,10.1021/jo100762t,4778--4785,14,,01/01/2010,Lin_2010,,,CCCCCCOc1ccc(cc1)N(c1ccc(cc1)OCCCCCC)c1ccc(cc1)c1sc2c(c1)[Si](c1c2sc(c1)C=C(C(=O)O)C#N)(c1ccccc1)c1ccccc1,triphenylamine,511,605,2-methyl-2-propanol-acetonitrile
620,5.47,0.66,2.23,"LiI (0.5 M), I2 (0.05 M), and 4-tert-butylpyridine (0.5 M) in acetonitrile",0.25,-,-,TiO2 16-18 um thick,-,12 hours,AM 1.5G 100mW/cm2,-,Yan-Duo Lin and Ching-Ting Chien and Szu-Yu Lin and Heng-Hsuan Chang and Ching-Yang Liu and Tahsin J. Chow,Meta versus para substituent effect of organic dyes for sensitized solar cells,Journal of Photochemistry and Photobiology A: Chemistry,222,10.1016/j.jphotochem.2011.05.022,192--202,1,,01/01/2011,Lin_2011,,,N#C/C(=C\c1ccc(cc1)/C=C/c1cccc(c1)N(c1ccccc1)c1ccccc1)/C(=O)O,triphenylamine,433,519,THF
640,10.44,0.62,4.12,"LiI (0.5 M), I2 (0.05 M), and 4-tert-butylpyridine (0.5 M) in acetonitrile",0.25,-,-,TiO2 16-18 um thick,-,12 hours,AM 1.5G 100mW/cm2,-,Yan-Duo Lin and Ching-Ting Chien and Szu-Yu Lin and Heng-Hsuan Chang and Ching-Yang Liu and Tahsin J. Chow,Meta versus para substituent effect of organic dyes for sensitized solar cells,Journal of Photochemistry and Photobiology A: Chemistry,222,10.1016/j.jphotochem.2011.05.022,192--202,1,,01/01/2011,Lin_2011,,,N#CC(=Cc1ccc(cc1)C=Cc1ccc(cc1)N(c1ccccc1)c1ccccc1)C(=O)O,triphenylamine,400,607,THF
650,2.98,0.66,1.27,"LiI (0.5 M), I2 (0.05 M), and 4-tert-butylpyridine (0.5 M) in acetonitrile",0.25,-,-,TiO2 16-18 um thick,-,12 hours,AM 1.5G 100mW/cm2,-,Yan-Duo Lin and Ching-Ting Chien and Szu-Yu Lin and Heng-Hsuan Chang and Ching-Yang Liu and Tahsin J. Chow,Meta versus para substituent effect of organic dyes for sensitized solar cells,Journal of Photochemistry and Photobiology A: Chemistry,222,10.1016/j.jphotochem.2011.05.022,192--202,1,,01/01/2011,Lin_2011,,,N#CC(=Cc1cccc(c1)N(c1ccccc1)c1ccccc1)C(=O)O,triphenylamine,395,504,THF
660,6.94,0.64,2.92,"LiI (0.5 M), I2 (0.05 M), and 4-tert-butylpyridine (0.5 M) in acetonitrile",0.25,-,-,TiO2 16-18 um thick,-,12 hours,AM 1.5G 100mW/cm2,-,Yan-Duo Lin and Ching-Ting Chien and Szu-Yu Lin and Heng-Hsuan Chang and Ching-Yang Liu and Tahsin J. Chow,Meta versus para substituent effect of organic dyes for sensitized solar cells,Journal of Photochemistry and Photobiology A: Chemistry,222,10.1016/j.jphotochem.2011.05.022,192--202,1,,01/01/2011,Lin_2011,,,N#CC(=Cc1ccc(cc1)N(c1ccccc1)c1ccccc1)C(=O)O,triphenylamine,365,537,THF
580,1.47,0.57,0.48,"LiI (0.5 M), I2 (0.05 M), and 4-tert-butylpyridine (0.5 M) in acetonitrile",0.25,-,-,TiO2 16-18 um thick,-,12 hours,AM 1.5G 100mW/cm2,-,Yan-Duo Lin and Ching-Ting Chien and Szu-Yu Lin and Heng-Hsuan Chang and Ching-Yang Liu and Tahsin J. Chow,Meta versus para substituent effect of organic dyes for sensitized solar cells,Journal of Photochemistry and Photobiology A: Chemistry,222,10.1016/j.jphotochem.2011.05.022,192--202,1,,01/01/2011,Lin_2011,,,OC(=O)c1ccc(cc1)/C=C/c1cccc(c1)N(c1ccccc1)c1ccccc1,triphenylamine,385,489,THF
620,4.62,0.62,1.78,"LiI (0.5 M), I2 (0.05 M), and 4-tert-butylpyridine (0.5 M) in acetonitrile",0.25,-,-,TiO2 16-18 um thick,-,12 hours,AM 1.5G 100mW/cm2,-,Yan-Duo Lin and Ching-Ting Chien and Szu-Yu Lin and Heng-Hsuan Chang and Ching-Yang Liu and Tahsin J. Chow,Meta versus para substituent effect of organic dyes for sensitized solar cells,Journal of Photochemistry and Photobiology A: Chemistry,222,10.1016/j.jphotochem.2011.05.022,192--202,1,,01/01/2011,Lin_2011,,,OC(=O)c1ccc(cc1)/C=C/c1ccc(cc1)N(c1ccccc1)c1ccccc1,triphenylamine,385,478,THF
440,0.39,0.47,0.08,"LiI (0.5 M), I2 (0.05 M), and 4-tert-butylpyridine (0.5 M) in acetonitrile",0.25,-,-,TiO2 16-18 um thick,-,12 hours,AM 1.5G 100mW/cm2,-,Yan-Duo Lin and Ching-Ting Chien and Szu-Yu Lin and Heng-Hsuan Chang and Ching-Yang Liu and Tahsin J. Chow,Meta versus para substituent effect of organic dyes for sensitized solar cells,Journal of Photochemistry and Photobiology A: Chemistry,222,10.1016/j.jphotochem.2011.05.022,192--202,1,,01/01/2011,Lin_2011,,,OC(=O)c1cccc(c1)N(c1ccccc1)c1ccccc1,triphenylamine,346,442,THF
600,2.31,0.6,0.83,"LiI (0.5 M), I2 (0.05 M), and 4-tert-butylpyridine (0.5 M) in acetonitrile",0.25,-,-,TiO2 16-18 um thick,-,12 hours,AM 1.5G 100mW/cm2,-,Yan-Duo Lin and Ching-Ting Chien and Szu-Yu Lin and Heng-Hsuan Chang and Ching-Yang Liu and Tahsin J. Chow,Meta versus para substituent effect of organic dyes for sensitized solar cells,Journal of Photochemistry and Photobiology A: Chemistry,222,10.1016/j.jphotochem.2011.05.022,192--202,1,,01/01/2011,Lin_2011,,,OC(=O)Cc1ccc(cc1)N(c1ccccc1)c1ccccc1,triphenylamine,329,425,THF
690,16.59,0.64,7.36,"0.05 M I2, 0.5 M LiI, 0.5 M tert-butylpyridine in acetonitrile",0.25,-,-,TiO2 15 um thick,450 nmol/cm2,-,AM 1.5G 100mW/cm2,-,Jiann T. Lin and Pin-Cheng Chen and Yung-Sheng Yen and Ying-Chan Hsu and Hsien-Hsin Chou and Ming-Chang P. Yeh,Organic Dyes Containing Furan Moiety for High-Performance Dye-Sensitized Solar Cells,Organic Letters,11,10.1021/ol8025236,97--100,1,,01/01/2009,Lin_2009,,,N#C/C(=C\c1ccc(o1)C=Cc1ccc(cc1)N(c1ccccc1)c1ccccc1)/C(=O)O,triphenylamine,469,533,THF
680,14.16,0.66,6.3,"0.05 M I2, 0.5 M LiI, 0.5 M tert-butylpyridine in acetonitrile",0.25,-,-,TiO2 15 um thick,-,-,AM 1.5G 100mW/cm2,-,Jiann T. Lin and Pin-Cheng Chen and Yung-Sheng Yen and Ying-Chan Hsu and Hsien-Hsin Chou and Ming-Chang P. Yeh,Organic Dyes Containing Furan Moiety for High-Performance Dye-Sensitized Solar Cells,Organic Letters,11,10.1021/ol8025236,97--100,1,,01/01/2009,Lin_2009,,,N#CC(=Cc1ccc(o1)c1ccc(cc1)N(c1ccccc1)c1ccccc1)C(=O)O,triphenylamine,486,629,dichloromethane
680,14.08,0.65,6.2,"0.05 M I2, 0.5 M LiI, 0.5 M tert-butylpyridine in acetonitrile",0.25,-,-,TiO2 15 um thick,-,-,AM 1.5G 100mW/cm2,-,Jiann T. Lin and Pin-Cheng Chen and Yung-Sheng Yen and Ying-Chan Hsu and Hsien-Hsin Chou and Ming-Chang P. Yeh,Organic Dyes Containing Furan Moiety for High-Performance Dye-Sensitized Solar Cells,Organic Letters,11,10.1021/ol8025236,97--100,1,,01/01/2009,Lin_2009,,,N#C/C(=C\c1ccc(o1)c1ccc(s1)c1ccc2c(c1)C(CC)(CC)c1c2ccc(c1)N(c1ccccc1)c1ccccc1)/C(=O)O,triphenylamine,457,526,THF
680,13.44,0.67,6.12,"0.05 M I2, 0.5 M LiI, 0.5 M tert-butylpyridine in acetonitrile",0.25,-,-,TiO2 15 um thick,-,-,AM 1.5G 100mW/cm2,-,Jiann T. Lin and Pin-Cheng Chen and Yung-Sheng Yen and Ying-Chan Hsu and Hsien-Hsin Chou and Ming-Chang P. Yeh,Organic Dyes Containing Furan Moiety for High-Performance Dye-Sensitized Solar Cells,Organic Letters,11,10.1021/ol8025236,97--100,1,,01/01/2009,Lin_2009,,,N#CC(=Cc1ccc(o1)/C=C/c1ccc2c(c1)C(CC)(CC)c1c2ccc(c1)N(c1ccccc1)c1ccccc1)C(=O)O,triphenylamine,459,534,THF
661,15.21,0.74,7.44,"0.1 M LiI, 0.05M I2, 0.6 M 1-methyl-3-propylimidazolium iodide, and 0.5 M tert-butylpyridine in dry acetonitrile",0.16,20 mM CDCA,-,TiO2 5 um thick,-,4 hours,AM 1.5G 100mW/cm2,-,Roberto Grisorio and Luisa De Marco and Roberto Giannuzzi and Giuseppe Gigli and Gian Paolo Suranna,Molecular engineering of largely $\uppi$-extended metal-free sensitizers containing benzothiadiazole units: Approaching 10{\%} efficiency dye-sensitized solar cells using iodine-based electrolytes,Dyes and Pigments,131,10.1016/j.dyepig.2016.04.020,282--292,,,01/01/2016,Grisorio_2016,,,CCCCCC(COc1ccc(cc1)N(c1ccc(cc1)OCC(CCCCC)CC)c1ccc(cc1)c1ccc(s1)c1ccc(c2c1nsn2)c1ccc(s1)c1ccc(cc1)/C=C(/C(=O)O)\C#N)CC,triphenylamine,535,,THF
666,9,0.69,4.14,"0.1 M LiI, 0.05M I2, 0.6 M 1-methyl-3-propylimidazolium iodide, and 0.5 M tert-butylpyridine in dry acetonitrile",0.16,-,-,TiO2 5 um thick,320 nmol/cm2,4 hours,AM 1.5G 100mW/cm2,-,Roberto Grisorio and Luisa De Marco and Roberto Giannuzzi and Giuseppe Gigli and Gian Paolo Suranna,Molecular engineering of largely $\uppi$-extended metal-free sensitizers containing benzothiadiazole units: Approaching 10{\%} efficiency dye-sensitized solar cells using iodine-based electrolytes,Dyes and Pigments,131,10.1016/j.dyepig.2016.04.020,282--292,,,01/01/2016,Grisorio_2016,,,CCCCCC(COc1ccc(cc1)N(c1ccc(cc1)OCC(CCCCC)CC)c1ccc(cc1)c1ccc(s1)c1ccc(c2c1nsn2)c1ccc(s1)c1ccc(cc1)/C=C(/C(=O)O)\C#N)CC,triphenylamine,535,,THF
711,12.3,0.76,6.6,"0.6 M BMII, 0.1 M LiI, 0.05 M I2, 0.1 M GuNCS, 0.5 M TBP in dried acetonitrile",0.16,20 mM CDCA,-,TiO2 film (11 um transparent + 4 um scat­tering layer),29.5 nmol/cm2,-,AM 1.5G 100mW/cm2,-,Kuo Yuan Chiu and Venkatesan Govindan and Ling-Chuan Lin and Shin-Han Huang and Jia-Cheng Hu and Kun-Mu Lee and Hui-Hsu Gavin Tsai and Sheng-Hsiung Chang and Chun-Guey Wu,{DPP} containing D{\textendash}$\uppi${\textendash}A organic dyes toward highly efficient dye-sensitized solar cells,Dyes and Pigments,125,10.1016/j.dyepig.2015.09.033,27--35,,,01/01/2016,Chiu_2016,,,CCCCCCCCn1c(=O)c2c(c1c1ccc(cc1)c1sc(c3c1OCCO3)c1ccc(cc1)N(c1ccc(cc1)C)c1ccc(cc1)C)c(=O)n(c2c1ccc(cc1)c1ccc(s1)/C=C(\C(=O)O)/C#N)CCCCCCCC,triphenylamine,530,587,THF
762,12.7,0.74,7.2,"0.6 M BMII, 0.1 M LiI, 0.05 M I2, 0.1 M GuNCS, 0.5 M TBP in dried acetonitrile",0.16,20 mM CDCA,-,TiO2 film (11 um transparent + 4 um scat­tering layer),38.8 nmol/cm2,-,AM 1.5G 100mW/cm2,-,Kuo Yuan Chiu and Venkatesan Govindan and Ling-Chuan Lin and Shin-Han Huang and Jia-Cheng Hu and Kun-Mu Lee and Hui-Hsu Gavin Tsai and Sheng-Hsiung Chang and Chun-Guey Wu,{DPP} containing D{\textendash}$\uppi${\textendash}A organic dyes toward highly efficient dye-sensitized solar cells,Dyes and Pigments,125,10.1016/j.dyepig.2015.09.033,27--35,,,01/01/2016,Chiu_2016,,,CCCCCCCCn1c(=O)c2c(c1c1ccc(cc1)c1sc(c3c1OCCO3)c1ccc(cc1)N(c1ccc(cc1)C)c1ccc(cc1)C)c(=O)n(c2c1ccc(cc1)c1ccc(cc1)/C=C(\C(=O)O)/C#N)CCCCCCCC,triphenylamine,520,569,THF
662,6.45,0.69,3,"0.7 g of the functionalized alkoxide precursor ICS-PPG230; 0.3 M 1-methyl-3-propylimidazolium iodide, 0.1 M LiI and 0.05 M I2 in acetonitrile; 0.204 g of tertbutyl
pyridine and 0.036 g of guanidine thiocyanate",0.28,-,-,TiO2 2 um thick,-,-,AM 1.5G 100mW/cm2,Quasi-solid state electrolyte,An. Margalias and K. Seintis and M.Z. Yigit and M. Can and D. Sygkridou and V. Giannetas and M. Fakis and E. Stathatos,The effect of additional electron donating group on the photophysics and photovoltaic performance of two new metal free D-$\uppi$-A sensitizers,Dyes and Pigments,121,10.1016/j.dyepig.2015.05.028,316--327,,,01/01/2015,Margalias_2015,,,OC(=O)c1ccc2c(c1)nc1n2c(=O)c2c3c1cccc3c(cc2)c1ccc(cc1)N(c1ccccc1)c1ccccc1,triphenylamine,460,613,toluene
663,6.83,0.74,3.4,"0.7 g of the functionalized alkoxide precursor ICS-PPG230; 0.3 M 1-methyl-3-propylimidazolium iodide, 0.1 M LiI and 0.05 M I2 in acetonitrile; 0.204 g of tertbutyl
pyridine and 0.036 g of guanidine thiocyanate",0.28,-,-,TiO2 2 um thick,-,-,AM 1.5G 100mW/cm2,Quasi-solid state electrolyte,An. Margalias and K. Seintis and M.Z. Yigit and M. Can and D. Sygkridou and V. Giannetas and M. Fakis and E. Stathatos,The effect of additional electron donating group on the photophysics and photovoltaic performance of two new metal free D-$\uppi$-A sensitizers,Dyes and Pigments,121,10.1016/j.dyepig.2015.05.028,316--327,,,01/01/2015,Margalias_2015,,,CCCCCCOc1ccc(cc1)N(c1ccc(cc1)OCCCCCC)c1ccc(cc1)c1ccc2c3c1cccc3c1n(c2=O)c2c(n1)cc(cc2)C(=O)O,triphenylamine,443,547,toluene
610,9.99,0.71,4.36,"0.6 M DMPII, 0.1M LiI, 0.1M I2,0.5M TBP in acetonitrile",0.25,-,-,TiO2 film (11 um transparent + 4 um scat­tering layer),-,-,AM 1.5G 100mW/cm2,-,Chang Young Jung and Cheol Jun Song and Wang Yao and Jong Min Park and In Ho Hyun and Dong Hoon Seong and Jae Yun Jaung,Synthesis and performance of new quinoxaline-based dyes for dye sensitized solar cell,Dyes and Pigments,121,10.1016/j.dyepig.2015.05.019,204--210,,,01/01/2015,Jung_2015,,,COc1ccc(cc1)N1c2ccc(cc2Sc2c1cccc2)/C=C/c1nc2cc(ccc2nc1/C=C/c1ccc2c(c1)Sc1c(N2c2ccc(cc2)OC)cccc1)C(=O)O,triphenylamine,477,,chloroform
640,9.77,0.67,4.18,"0.6 M DMPII, 0.1M LiI, 0.1M I2,0.5M TBP in acetonitrile",0.25,-,-,TiO2 film (11 um transparent + 4 um scat­tering layer),-,-,AM 1.5G 100mW/cm2,-,Chang Young Jung and Cheol Jun Song and Wang Yao and Jong Min Park and In Ho Hyun and Dong Hoon Seong and Jae Yun Jaung,Synthesis and performance of new quinoxaline-based dyes for dye sensitized solar cell,Dyes and Pigments,121,10.1016/j.dyepig.2015.05.019,204--210,,,01/01/2015,Jung_2015,,,COc1ccc(cc1)N1c2ccc(cc2Sc2c1cccc2)/C=C/c1nc2cc(ccc2nc1/C=C/c1ccc2c(c1)Sc1c(N2c2ccc(cc2)OC)cccc1)C(=O)O,triphenylamine,477,,chloroform
715,12.48,0.74,6.58,"0.8 M 1-methyl-3-propyl imidazolium iodide (PMII), 0.1 M lithium iodide (LiI), 0.05 M iodine (I2), and 0.5 M 4-tert-butylpyridine dissolved in acetonitrile",0.16,5 mM CDCA,-,TiO2 film (12 um transparent + 6 um scat­tering layer),-,12 hours,AM 1.5G 100mW/cm2,-,Jen-Shyang Ni and Yi-Chi Yen and Jiann T. Lin,Organic sensitizers with a rigid dithienobenzotriazole-based spacer for high-performance dye-sensitized solar cells,J. Mater. Chem. A,4,10.1039/c6ta02275h,6553--6560,17,,01/01/2016,Ni_2016,,,CCCCCCc1cc(sc1/C=C(\C(=O)O)/C#N)c1sc2c(c1)c1nn(nc1c1c2sc(c1)c1ccc(cc1)N(c1ccccc1)c1ccccc1)CC(CCCC)CC,triphenylamine,478,,THF
714,15.11,0.72,7.74,"0.8 M 1-methyl-3-propyl imidazolium iodide (PMII), 0.1 M lithium iodide (LiI), 0.05 M iodine (I2), and 0.5 M 4-tert-butylpyridine dissolved in acetonitrile",0.16,5 mM CDCA,-,TiO2 film (12 um transparent + 6 um scat­tering layer),-,12 hours,AM 1.5G 100mW/cm2,-,Jen-Shyang Ni and Yi-Chi Yen and Jiann T. Lin,Organic sensitizers with a rigid dithienobenzotriazole-based spacer for high-performance dye-sensitized solar cells,J. Mater. Chem. A,4,10.1039/c6ta02275h,6553--6560,17,,01/01/2016,Ni_2016,,,CCCCC(Cn1nc2c(n1)c1cc(sc1c1c2cc(s1)c1ccc(cc1)N(c1ccccc1)c1ccccc1)c1ccc(s1)/C=C(\C(=O)O)/C#N)CC,triphenylamine,468,,THF
737,13.73,0.74,7.48,"0.8 M 1-methyl-3-propyl imidazolium iodide (PMII), 0.1 M lithium iodide (LiI), 0.05 M iodine (I2), and 0.5 M 4-tert-butylpyridine dissolved in acetonitrile",0.16,5 mM CDCA,-,TiO2 film (12 um transparent + 6 um scat­tering layer),-,12 hours,AM 1.5G 100mW/cm2,-,Jen-Shyang Ni and Yi-Chi Yen and Jiann T. Lin,Organic sensitizers with a rigid dithienobenzotriazole-based spacer for high-performance dye-sensitized solar cells,J. Mater. Chem. A,4,10.1039/c6ta02275h,6553--6560,17,,01/01/2016,Ni_2016,,,CCCCC(Cn1nc2c(n1)c1cc(sc1c1c2cc(s1)c1ccc(cc1)N(c1ccccc1)c1ccccc1)C=C(C(=O)O)C#N)CC,triphenylamine,434,,THF
712,11.43,0.73,5.95,"0.8 M 1-methyl-3-propyl imidazolium iodide (PMII), 0.1 M lithium iodide (LiI), 0.05 M iodine (I2), and 0.5 M 4-tert-butylpyridine dissolved in acetonitrile",0.16,-,-,TiO2 film (12 um transparent + 6 um scat­tering layer),303 nmol/cm2,12 hours,AM 1.5G 100mW/cm2,-,Jen-Shyang Ni and Yi-Chi Yen and Jiann T. Lin,Organic sensitizers with a rigid dithienobenzotriazole-based spacer for high-performance dye-sensitized solar cells,J. Mater. Chem. A,4,10.1039/c6ta02275h,6553--6560,17,,01/01/2016,Ni_2016,,,CCCCCCc1cc(sc1/C=C(\C(=O)O)/C#N)c1sc2c(c1)c1nn(nc1c1c2sc(c1)c1ccc(cc1)N(c1ccccc1)c1ccccc1)CC(CCCC)CC,triphenylamine,478,,THF
703,14.04,0.7,6.87,"0.8 M 1-methyl-3-propyl imidazolium iodide (PMII), 0.1 M lithium iodide (LiI), 0.05 M iodine (I2), and 0.5 M 4-tert-butylpyridine dissolved in acetonitrile",0.16,-,-,TiO2 film (12 um transparent + 6 um scat­tering layer),343 nmol/cm2,12 hours,AM 1.5G 100mW/cm2,-,Jen-Shyang Ni and Yi-Chi Yen and Jiann T. Lin,Organic sensitizers with a rigid dithienobenzotriazole-based spacer for high-performance dye-sensitized solar cells,J. Mater. Chem. A,4,10.1039/c6ta02275h,6553--6560,17,,01/01/2016,Ni_2016,,,CCCCC(Cn1nc2c(n1)c1cc(sc1c1c2cc(s1)c1ccc(cc1)N(c1ccccc1)c1ccccc1)c1ccc(s1)/C=C(\C(=O)O)/C#N)CC,triphenylamine,468,,THF
732,12.58,0.74,6.85,"0.8 M 1-methyl-3-propyl imidazolium iodide (PMII), 0.1 M lithium iodide (LiI), 0.05 M iodine (I2), and 0.5 M 4-tert-butylpyridine dissolved in acetonitrile",0.16,-,-,TiO2 film (12 um transparent + 6 um scat­tering layer),362 nmol/cm2,12 hours,AM 1.5G 100mW/cm2,-,Jen-Shyang Ni and Yi-Chi Yen and Jiann T. Lin,Organic sensitizers with a rigid dithienobenzotriazole-based spacer for high-performance dye-sensitized solar cells,J. Mater. Chem. A,4,10.1039/c6ta02275h,6553--6560,17,,01/01/2016,Ni_2016,,,CCCCC(Cn1nc2c(n1)c1cc(sc1c1c2cc(s1)c1ccc(cc1)N(c1ccccc1)c1ccccc1)C=C(C(=O)O)C#N)CC,triphenylamine,434,,THF
703,9.89,0.62,4.3,"0.6 M 1-butyl-3-methylimidazolium iodide (BMII), 30 mM I2, 50 mM LiI, 0.5 M tertbutylpyridine and 0.1 M guanidiniumthiocyanate (GuNCS) in a mixed acetonitrile and valeronitrile (85:15, V/V)",-,-,-,TiO2 film,1570 nmol/cm2,18 hours,AM 1.5G 100mW/cm2,-,Shuguang Chen and Hailang Jia and Mengxi Zheng and Kang Shen and Hegen Zheng,Insight into the effects of modifying $\uppi$-bridges on the performance of dye-sensitized solar cells containing triphenylamine dyes,Phys. Chem. Chem. Phys.,18,10.1039/c6cp05173a,29555--29560,42,,01/01/2016,Chen_2016,,,CCCCCCCCOc1ccc(cc1)c1ccc(cc1)N(c1ccc(cc1)c1ccc(cc1)OCCCCCCCC)c1ccc(cc1)c1ccc(c2c1nsn2)C#Cc1sc2c(c1)c(OCCCCCCCC)c1c(c2OCCCCCCCC)cc(s1)c1ccc(s1)C(=O)O,triphenylamine,491,,THF
720,9.85,0.645,4.6,"0.6 M 1-butyl-3-methylimidazolium iodide (BMII), 30 mM I2, 50 mM LiI, 0.5 M tertbutylpyridine and 0.1 M guanidiniumthiocyanate (GuNCS) in a mixed acetonitrile and valeronitrile (85:15, V/V)",-,-,-,TiO2 film,1560 nmol/cm2,18 hours,AM 1.5G 100mW/cm2,-,Shuguang Chen and Hailang Jia and Mengxi Zheng and Kang Shen and Hegen Zheng,Insight into the effects of modifying $\uppi$-bridges on the performance of dye-sensitized solar cells containing triphenylamine dyes,Phys. Chem. Chem. Phys.,18,10.1039/c6cp05173a,29555--29560,42,,01/01/2016,Chen_2016,,,CCCCCCCCOc1ccc(cc1)c1ccc(cc1)N(c1ccc(cc1)c1ccc(cc1)OCCCCCCCC)c1ccc(cc1)c1ccc(c2c1nsn2)C#Cc1sc2c(c1)c(OCCCCCCCC)c1c(c2OCCCCCCCC)cc(s1)c1ccc(cc1)C(=O)O,triphenylamine,491,,THF
