Repository: PaulC61/Cheminformatics

# Cheminformatics
Repository for:
Cheminformatics Masters students of University of Strasbourg 2020 - 2022
+ My own projects related to the course

File: InternshipM2_BIU/rawDSSCDBdata.csv (part 24 of 77)
VOC,JSC,FF,PCE,Electrolyte,Active area,Co-adsorbent,Co-sensitizer,Semiconductor,Dye loading,Exposure time,Solar simulator,Performance comment,Article author,Article title,Article journal,Article volume,Article DOI,Article pages,Article issue nr,Article EID,Article year,Article year,Article electronic id,Article keywords,Molecule SMILE,Molecule keywords,Molecule spectrum absorption maxima,Molecule spectrum emission maxima,Molecule spectrum solvent
732,12,0.7,6.1,"0.6 M 1-butyl-3-methylimidazolium iodide (BMII), 30 mM I2, 50 mM LiI, 0.5 M tertbutylpyridine and 0.1 M guanidiniumthiocyanate (GuNCS) in a mixed acetonitrile and valeronitrile (85:15, V/V)",-,-,-,TiO2 film,1420 nmol/cm2,18 hours,AM 1.5G 100mW/cm2,-,Shuguang Chen and Hailang Jia and Mengxi Zheng and Kang Shen and Hegen Zheng,Insight into the effects of modifying $\uppi$-bridges on the performance of dye-sensitized solar cells containing triphenylamine dyes,Phys. Chem. Chem. Phys.,18,10.1039/c6cp05173a,29555--29560,42,,01/01/2016,Chen_2016,,,CCCCCCCCOc1ccc(cc1)c1ccc(cc1)N(c1ccc(cc1)c1ccc(c2c1nsn2)C#Cc1ccc(cc1)C(=O)O)c1ccc(cc1)c1ccc(cc1)OCCCCCCCC,triphenylamine,479,,THF
682,9.1,0.65,4,"5 wt% poly(vinylideneuoride-co-hexafluoropropylene) in a redox solution containing 0.1 M LiI, 0.1 M I2, 0.1 M TBP and 0.6 M DMPImI in 3-methoxypropionitrile (MPN)",0.2304,-,-,TiO2 film (6 um transparent + 6 um scat­tering layer),-,24 hours,AM 1.5G 100mW/cm2,quasi-solid-state electrolyte,Xuefeng Lu and Xiaowei Jia and Zhong-Sheng Wang and Gang Zhou,X-shaped organic dyes with a quinoxaline bridge for use in dye-sensitized solar cells,Journal of Materials Chemistry A,1,10.1039/c3ta11398a,9697,34,,01/01/2013,Lu_2013,,,CCCCCCOc1ccc(cc1)N(c1ccc(cc1)OCCCCCC)c1ccc(cc1)c1ccc(s1)c1ccc(c2c1nc(c1ccc(s1)/C=C(\C(=O)O)/C#N)c(n2)c1ccc(s1)/C=C(\C(=O)O)/C#N)c1ccc(s1)c1ccc(cc1)N(c1ccc(cc1)OCCCCCC)c1ccc(cc1)OCCCCCC,triphenylamine,528,,toluene
700,7.6,0.75,3.98,"0.6 M DMPII, 0.1M LiI, 0.1M I2,0.5M TBP in acetonitrile",0.25,-,-,TiO2 film (11 um transparent + 4 um scat­tering layer),-,-,AM 1.5G 100mW/cm2,-,Chang Young Jung and Cheol Jun Song and Wang Yao and Jong Min Park and In Ho Hyun and Dong Hoon Seong and Jae Yun Jaung,Synthesis and performance of new quinoxaline-based dyes for dye sensitized solar cell,Dyes and Pigments,121,10.1016/j.dyepig.2015.05.019,204--210,,,01/01/2015,Jung_2015,,,CC(CCOc1ccc(cc1)N(c1ccc(cc1)OCCC(C)C)c1ccc(cc1)/C=C/c1nc2cc(ccc2nc1/C=C/c1ccc(cc1)N(c1ccc(cc1)OCCC(C)C)c1ccc(cc1)OCCC(C)C)C(=O)O)C,triphenylamine,484,,chloroform
650,8.72,0.73,4.1,"0.6 M DMPII, 0.1M LiI, 0.1M I2,0.5M TBP in acetonitrile",0.25,-,-,TiO2 film (11 um transparent + 4 um scat­tering layer),-,-,AM 1.5G 100mW/cm2,-,Chang Young Jung and Cheol Jun Song and Wang Yao and Jong Min Park and In Ho Hyun and Dong Hoon Seong and Jae Yun Jaung,Synthesis and performance of new quinoxaline-based dyes for dye sensitized solar cell,Dyes and Pigments,121,10.1016/j.dyepig.2015.05.019,204--210,,,01/01/2015,Jung_2015,,,COc1ccc(cc1)N(c1ccc(cc1)OC)c1ccc(cc1)/C=C/c1nc2cc(ccc2nc1/C=C/c1ccc(cc1)N(c1ccc(cc1)OC)c1ccc(cc1)OC)C(=O)O,triphenylamine,482,,chloroform
678,14.03,0.69,6.59,Solaronix Iodolyte HI-30,0.16,2 mM CDCA,-,TiO2 film (12 um transparent + 3 um scat­tering layer),-,12 hours,AM 1.5G 100mW/cm2,-,Damien Joly and Maxime Godfroy and Laia Pellej{\`{a}} and Yann Kervella and Pascale Maldivi and St{\'{e}}phanie Narbey and Fr{\'{e}}d{\'{e}}ric Oswald and Emilio Palomares and Renaud Demadrille,Side chain engineering of organic sensitizers for dye-sensitized solar cells: a strategy to improve performances and stability,J. Mater. Chem. A,5,10.1039/c7ta00793k,6122--6130,13,,01/01/2017,Joly_2017,,,CCCCCCCCc1cc(sc1c1ccc(s1)c1ccc(cc1)N(c1ccccc1)c1ccccc1)c1ccc(c2c1nsn2)c1cc(c(s1)c1ccc(s1)c1ccc(cc1)/C=C(/C(=O)O)\C#N)CCCCCCCC,triphenylamine,534,,dichloromethane
659,11.82,0.68,5.3,Solaronix Mosalyte TDE-250,0.16,10 mM CDCA,-,TiO2 film (13 um transparent + 4 um scat­tering layer),-,12 hours,AM 1.5G 100mW/cm2,-,Damien Joly and Maxime Godfroy and Laia Pellej{\`{a}} and Yann Kervella and Pascale Maldivi and St{\'{e}}phanie Narbey and Fr{\'{e}}d{\'{e}}ric Oswald and Emilio Palomares and Renaud Demadrille,Side chain engineering of organic sensitizers for dye-sensitized solar cells: a strategy to improve performances and stability,J. Mater. Chem. A,5,10.1039/c7ta00793k,6122--6130,13,,01/01/2017,Joly_2017,,,CCCCCCCCc1cc(sc1c1ccc(s1)c1ccc(cc1)N(c1ccccc1)c1ccccc1)c1ccc(c2c1nsn2)c1cc(c(s1)c1ccc(s1)c1ccc(cc1)/C=C(/C(=O)O)\C#N)CCCCCCCC,triphenylamine,534,,dichloromethane
826,11.54,0.72,6.86,"DMPImI (0.25m), LiTFSI (0.1m), I2 (0.05m), and TBP (0.5m) in acetonitrile",0.158,-,-,TiO2 3 um thick,-,-,AM 1.5G 100mW/cm2,-,Zhihui Wang and Mao Liang and He Wang and Peng Wang and Fangyi Cheng and Zhe Sun and Xue Song,"Joint Electrical, Photophysical, and Photovoltaic Studies on Truxene Dye-Sensitized Solar Cells: Impact of Arylamine Electron Donors",ChemSusChem,7,10.1002/cssc.201301155,795--803,3,,01/01/2014,Wang_2014,,,CCCCCCOc1ccc(cc1)N(c1ccc2c(c1)C(CCCCCC)(CCCCCC)c1c2c2c(c3c1c1ccccc1C3(CCCCCC)CCCCCC)c1c(C2(CCCCCC)CCCCCC)cccc1)c1ccc(cc1)c1cc2c(s1)c1c(n2CCCCCC)c(cs1)C=C(C(=O)O)C#N,triphenylamine,532,,dichloromethane
993,11.52,0.71,8.12,"tris(1,10-phenanthroline)cobalt(II) di[bis(trifluoromethanesulfonyl)imide] (0.25m), tris(1,10-phenanthroline)cobalt(III) tris[bis(trifluoromethanesulfonyl) imide] (0.05m), TBP (0.5m), and a solution of LiTFSI in MeCN (0.1m)",0.158,-,-,TiO2 3 um thick,-,-,AM 1.5G 100mW/cm2,-,Zhihui Wang and Mao Liang and He Wang and Peng Wang and Fangyi Cheng and Zhe Sun and Xue Song,"Joint Electrical, Photophysical, and Photovoltaic Studies on Truxene Dye-Sensitized Solar Cells: Impact of Arylamine Electron Donors",ChemSusChem,7,10.1002/cssc.201301155,795--803,3,,01/01/2014,Wang_2014,,,CCCCCCOc1ccc(cc1)N(c1ccc2c(c1)C(CCCCCC)(CCCCCC)c1c2c2c(c3c1c1ccccc1C3(CCCCCC)CCCCCC)c1c(C2(CCCCCC)CCCCCC)cccc1)c1ccc(cc1)c1cc2c(s1)c1c(n2CCCCCC)c(cs1)C=C(C(=O)O)C#N,triphenylamine,532,,dichloromethane
630,6.05,0.66,2.52,iodide/triiodide,-,-,-,TiO2 film,-,24 hours,AM 1.5G 100mW/cm2,-,Alexis Tigreros and Vivek Dhas and Alejandro Ortiz and Braulio Insuasty and Nazario Mart{\'{\i}}n and Luis Echegoyen,Influence of acetylene-linked $\uppi$-spacers on triphenylamine{\textendash}fluorene dye sensitized solar cells performance,Solar Energy Materials and Solar Cells,121,10.1016/j.solmat.2013.10.035,61--68,,,01/01/2014,Tigreros_2014,,,CCCCCCCCC1(CCCCCCCC)c2cc(C#CC#Cc3ccc(cc3)N(c3ccccc3)c3ccccc3)ccc2c2c1cc(cc2)C=C(C(=O)O)C#N,triphenylamine,389,480,THF
824,11.5,0.72,6.82,"DMPImI (0.25m), LiTFSI (0.1m), I2 (0.05m), and TBP (0.5m) in acetonitrile",0.158,-,-,TiO2 3 um thick,-,-,AM 1.5G 100mW/cm2,-,Zhihui Wang and Mao Liang and He Wang and Peng Wang and Fangyi Cheng and Zhe Sun and Xue Song,"Joint Electrical, Photophysical, and Photovoltaic Studies on Truxene Dye-Sensitized Solar Cells: Impact of Arylamine Electron Donors",ChemSusChem,7,10.1002/cssc.201301155,795--803,3,,01/01/2014,Wang_2014,,,CCCCCCOc1ccc(cc1)N(c1ccc2c(c1)C(CCCCCC)(CCCCCC)c1c2c2c(c3c1c1ccccc1C3(CCCCCC)CCCCCC)c1c(C2(CCCCCC)CCCCCC)cccc1)c1ccc(cc1)c1cc2c(s1)c1c(n2c2ccc(cc2)OCCCCCC)c(cs1)C=C(C(=O)O)C#N,triphenylamine,,,-
991,11.48,0.71,8.07,"tris(1,10-phenanthroline)cobalt(II) di[bis(trifluoromethanesulfonyl)imide] (0.25m), tris(1,10-phenanthroline)cobalt(III) tris[bis(trifluoromethanesulfonyl) imide] (0.05m), TBP (0.5m), and a solution of LiTFSI in MeCN (0.1m)",0.158,-,-,TiO2 3 um thick,-,-,AM 1.5G 100mW/cm2,-,Zhihui Wang and Mao Liang and He Wang and Peng Wang and Fangyi Cheng and Zhe Sun and Xue Song,"Joint Electrical, Photophysical, and Photovoltaic Studies on Truxene Dye-Sensitized Solar Cells: Impact of Arylamine Electron Donors",ChemSusChem,7,10.1002/cssc.201301155,795--803,3,,01/01/2014,Wang_2014,,,CCCCCCOc1ccc(cc1)N(c1ccc2c(c1)C(CCCCCC)(CCCCCC)c1c2c2c(c3c1c1ccccc1C3(CCCCCC)CCCCCC)c1c(C2(CCCCCC)CCCCCC)cccc1)c1ccc(cc1)c1cc2c(s1)c1c(n2c2ccc(cc2)OCCCCCC)c(cs1)C=C(C(=O)O)C#N,triphenylamine,,,-
704,18.08,0.71,9.05,Solaronix Iodolyte HI-30,0.16,10 mM CDCA,-,TiO2 film (13 um transparent + 4 um scat­tering layer),508 nmol/cm2,12 hours,AM 1.5G 100mW/cm2,-,Damien Joly and Maxime Godfroy and Laia Pellej{\`{a}} and Yann Kervella and Pascale Maldivi and St{\'{e}}phanie Narbey and Fr{\'{e}}d{\'{e}}ric Oswald and Emilio Palomares and Renaud Demadrille,Side chain engineering of organic sensitizers for dye-sensitized solar cells: a strategy to improve performances and stability,J. Mater. Chem. A,5,10.1039/c7ta00793k,6122--6130,13,,01/01/2017,Joly_2017,,,CCCCC(Cc1cc(sc1c1ccc(s1)c1ccc(cc1)N(c1ccccc1)c1ccccc1)c1ccc(c2c1nsn2)c1cc(c(s1)c1ccc(s1)c1ccc(cc1)/C=C(/C(=O)O)\C#N)CC(CCCC)CC)CC,triphenylamine,529,,dichloromethane
917,12.02,0.719,7.9,"tris(1,10-phenanthroline)cobalt(II) di[bis(trifluoromethanesulfonyl)imide] (0.25m), tris(1,10-phenanthroline)cobalt(III) tris[bis(trifluoromethanesulfonyl) imide] (0.05m), TBP (0.5m), and a solution of LiTFSI in MeCN (0.1m)",0.158,-,-,TiO2 film (4.2 um transparent + 5 um scat­tering layer),20.9 nmol/cm2,-,AM 1.5G 100mW/cm2,-,Zhihui Wang and Mao Liang and He Wang and Peng Wang and Fangyi Cheng and Zhe Sun and Xue Song,"Joint Electrical, Photophysical, and Photovoltaic Studies on Truxene Dye-Sensitized Solar Cells: Impact of Arylamine Electron Donors",ChemSusChem,7,10.1002/cssc.201301155,795--803,3,,01/01/2014,Wang_2014,,,CCCCCCOc1ccc(cc1)N(c1ccc2c(c1)C(CCCCCC)(CCCCCC)c1c2c2c(c3c1c1ccccc1C3(CCCCCC)CCCCCC)c1c(C2(CCCCCC)CCCCCC)cccc1)c1ccc(cc1)c1cc2c(s1)c1c(n2c2ccc(cc2)OCCCCCC)c(cs1)C=C(C(=O)O)C#N,triphenylamine,,,-
915,12.35,0.7,7.87,"0.25 M [Co(bpy)3](PF6)2, 0.05 M [Co(bpy)3](PF6)3, 0.8 M TBP, and 0.1 M LiTFSI in acetonitrile",0.158,-,-,TiO2 film (3 um transparent + 4 um scat­tering layer),-,-,AM 1.5G 100mW/cm2,-,Qi Xia and Mao Liang and Yulin Tan and Weixue Gao and Liyan Ouyang and Gaoyang Ge and Zhe Sun and Song Xue,Engineering of the electron donor of triarylamine sensitizers for high-performance dye-sensitized solar cells,Organic Electronics,17,10.1016/j.orgel.2014.12.026,285--294,,,01/01/2015,Xia_2015,,,CCCCCCOc1ccc(cc1)N(c1ccc2c(c1)C(CCCCCC)(CCCCCC)c1c2c2c(c3c1c1ccccc1C3(CCCCCC)CCCCCC)c1c(C2(CCCCCC)CCCCCC)cccc1)c1ccc(cc1)c1cc2c(s1)c1c(n2c2ccc(cc2)OCCCCCC)c(cs1)C=C(C(=O)O)C#N,triphenylamine,,,-
825,13.71,0.68,7.69,"0.25 M [Co(bpy)3](PF6)2, 0.05 M [Co(bpy)3](PF6)3, 0.8 M TBP, and 0.1 M LiTFSI in acetonitrile",0.158,-,-,TiO2 film (3 um transparent + 4 um scat­tering layer),-,-,AM 1.5G 100mW/cm2,-,Qi Xia and Mao Liang and Yulin Tan and Weixue Gao and Liyan Ouyang and Gaoyang Ge and Zhe Sun and Song Xue,Engineering of the electron donor of triarylamine sensitizers for high-performance dye-sensitized solar cells,Organic Electronics,17,10.1016/j.orgel.2014.12.026,285--294,,,01/01/2015,Xia_2015,,,CCCCCCOc1ccc(cc1)N(c1ccc(cc1)OCCCCCC)c1ccc(cc1)N(c1ccc2c(c1)C(CCCCCC)(CCCCCC)c1c2c2c(c3c1c1ccccc1C3(CCCCCC)CCCCCC)c1c(C2(CCCCCC)CCCCCC)cccc1)c1ccc(cc1)c1cc2c(s1)c1c(n2CCCCCC)cc(s1)/C=C(/C(=O)O)\C#N,triphenylamine,543,,DMF
885,12.79,0.69,7.81,"0.25 M [Co(phen)3](PF6)2, 0.05 M [Co(phen)3](PF6)3, 0.8 M TBP, and 0.1 M LiTFSI in acetonitrile",0.158,-,-,TiO2 film (3 um transparent + 4 um scat­tering layer),-,-,AM 1.5G 100mW/cm2,-,Qi Xia and Mao Liang and Yulin Tan and Weixue Gao and Liyan Ouyang and Gaoyang Ge and Zhe Sun and Song Xue,Engineering of the electron donor of triarylamine sensitizers for high-performance dye-sensitized solar cells,Organic Electronics,17,10.1016/j.orgel.2014.12.026,285--294,,,01/01/2015,Xia_2015,,,CCCCCCOc1ccc(cc1)N(c1ccc(cc1)OCCCCCC)c1ccc(cc1)N(c1ccc2c(c1)C(CCCCCC)(CCCCCC)c1c2c2c(c3c1c1ccccc1C3(CCCCCC)CCCCCC)c1c(C2(CCCCCC)CCCCCC)cccc1)c1ccc(cc1)c1cc2c(s1)c1c(n2CCCCCC)cc(s1)/C=C(/C(=O)O)\C#N,triphenylamine,543,,DMF
849,14.57,0.67,8.29,"0.25 M [Co(bpy)3](PF6)2, 0.05 M [Co(bpy)3](PF6)3, 0.8 M TBP, and 0.1 M LiTFSI in acetonitrile",0.158,-,-,TiO2 film (3 um transparent + 4 um scat­tering layer),-,-,AM 1.5G 100mW/cm2,-,Qi Xia and Mao Liang and Yulin Tan and Weixue Gao and Liyan Ouyang and Gaoyang Ge and Zhe Sun and Song Xue,Engineering of the electron donor of triarylamine sensitizers for high-performance dye-sensitized solar cells,Organic Electronics,17,10.1016/j.orgel.2014.12.026,285--294,,,01/01/2015,Xia_2015,,,CCCCCCn1c2cc(sc2c2c1cc(s2)/C=C(/C(=O)O)\C#N)c1ccc(cc1)N(c1ccc2c(c1)C(CCCCCC)(CCCCCC)c1c2c2c(c3c1c1ccccc1C3(CCCCCC)CCCCCC)c1c(C2(CCCCCC)CCCCCC)cccc1)c1ccc(cc1)N(c1ccccc1)c1ccccc1,triphenylamine,531,,DMF
907,14.32,0.68,8.83,"0.25 M [Co(phen)3](PF6)2, 0.05 M [Co(phen)3](PF6)3, 0.8 M TBP, and 0.1 M LiTFSI in acetonitrile",0.158,-,-,TiO2 film (3 um transparent + 4 um scat­tering layer),-,-,AM 1.5G 100mW/cm2,-,Qi Xia and Mao Liang and Yulin Tan and Weixue Gao and Liyan Ouyang and Gaoyang Ge and Zhe Sun and Song Xue,Engineering of the electron donor of triarylamine sensitizers for high-performance dye-sensitized solar cells,Organic Electronics,17,10.1016/j.orgel.2014.12.026,285--294,,,01/01/2015,Xia_2015,,,CCCCCCn1c2cc(sc2c2c1cc(s2)/C=C(/C(=O)O)\C#N)c1ccc(cc1)N(c1ccc2c(c1)C(CCCCCC)(CCCCCC)c1c2c2c(c3c1c1ccccc1C3(CCCCCC)CCCCCC)c1c(C2(CCCCCC)CCCCCC)cccc1)c1ccc(cc1)N(c1ccccc1)c1ccccc1,triphenylamine,531,,DMF
680,6.45,0.59,2.57,"0.6 M BMII, 0.1 M LiI (99.9%), 0.05 M I2 (99.9%) and 0.5 M tBP in 3-methoxypropionitrile",0.25,-,-,TiO2 10 um thick,-,-,AM 1.5G 100mW/cm2,-,Haluk Din{\c{c}}alp and Gözde Murat Saltan and Deniz Aykut and Ceylan Zafer,Impact of the different electron-releasing subunits on the dye-sensitized solar cell performance of new triphenylamine{\textendash}benzimidazole based molecules,Spectrochimica Acta Part A: Molecular and Biomolecular Spectroscopy,149,10.1016/j.saa.2015.04.074,157--165,,,01/01/2015,Din_alp_2015,,,COc1cccc(c1)c1ccc(c2c1[nH]c(n2)c1ccc(cc1)N(c1ccc(cc1)/C=C(\C(=O)O)/[N+]#[C-])c1ccc(cc1)Br)c1cccc(c1)OC,triphenylamine,423,547,chloroform
640,7.2,0.58,2.65,"0.6 M BMII, 0.1 M LiI (99.9%), 0.05 M I2 (99.9%) and 0.5 M tBP in 3-methoxypropionitrile",0.25,-,-,TiO2 10 um thick,-,-,AM 1.5G 100mW/cm2,-,Haluk Din{\c{c}}alp and Gözde Murat Saltan and Deniz Aykut and Ceylan Zafer,Impact of the different electron-releasing subunits on the dye-sensitized solar cell performance of new triphenylamine{\textendash}benzimidazole based molecules,Spectrochimica Acta Part A: Molecular and Biomolecular Spectroscopy,149,10.1016/j.saa.2015.04.074,157--165,,,01/01/2015,Din_alp_2015,,,COc1cccc(c1)c1ccc(c2c1[nH]c(n2)c1ccc(cc1)N(c1ccc(cc1)c1cccc(c1)N(C)C)c1ccc(cc1)/C=C(\C(=O)O)/[N+]#[C-])c1cccc(c1)OC,triphenylamine,428,557,chloroform
740,9.03,0.64,4.31,"0.6 M BMII, 0.1 M LiI (99.9%), 0.05 M I2 (99.9%) and 0.5 M tBP in 3-methoxypropionitrile",0.25,-,-,TiO2 10 um thick,-,-,AM 1.5G 100mW/cm2,-,Haluk Din{\c{c}}alp and Gözde Murat Saltan and Deniz Aykut and Ceylan Zafer,Impact of the different electron-releasing subunits on the dye-sensitized solar cell performance of new triphenylamine{\textendash}benzimidazole based molecules,Spectrochimica Acta Part A: Molecular and Biomolecular Spectroscopy,149,10.1016/j.saa.2015.04.074,157--165,,,01/01/2015,Din_alp_2015,,,COc1cccc(c1)c1ccc(cc1)N(c1ccc(cc1)/C=C(\C(=O)O)/[N+]#[C-])c1ccc(cc1)c1nc2c([nH]1)c(ccc2c1cccc(c1)OC)c1cccc(c1)OC,triphenylamine,428,554,chloroform
640,6.47,0.73,3,"50 mM iodine, 500 mM lithium iodide, 580 mM t-butylpyridine and 600 mM 1-ethyl-3-methylimidazolium dicyanamide in acetonitrile",0.25,20 mM CDCA,-,TiO2 12-13 um thick,-,4 hours,AM 1.5G,-,K. Narayanaswamy and T. Swetha and Gaurav Kapil and Shyam S. Pandey and Shuzi Hayase and Surya Prakash Singh,Simple Metal-Free Dyes Derived from Triphenylamine for {DSSC}: A Comparative Study of Two Different Anchoring Group,Electrochimica Acta,169,10.1016/j.electacta.2015.04.071,256--263,,,01/01/2015,Narayanaswamy_2015,,,CCCCCCc1ccc(s1)c1ccc(s1)c1ccc(cc1)N(c1ccc(cc1)c1ccc(s1)c1ccc(s1)CCCCCC)c1ccc(cc1)/C=C\1/SC(=S)N(C1=O)CC(=O)O,triphenylamine,494,,chloroform
650,6.21,0.72,2.69,"50 mM iodine, 500 mM lithium iodide, 580 mM t-butylpyridine and 600 mM 1-ethyl-3-methylimidazolium dicyanamide in acetonitrile",0.25,-,-,TiO2 12-13 um thick,-,4 hours,AM 1.5G,-,K. Narayanaswamy and T. Swetha and Gaurav Kapil and Shyam S. Pandey and Shuzi Hayase and Surya Prakash Singh,Simple Metal-Free Dyes Derived from Triphenylamine for {DSSC}: A Comparative Study of Two Different Anchoring Group,Electrochimica Acta,169,10.1016/j.electacta.2015.04.071,256--263,,,01/01/2015,Narayanaswamy_2015,,,CCCCCCc1ccc(s1)c1ccc(s1)c1ccc(cc1)N(c1ccc(cc1)c1ccc(s1)c1ccc(s1)CCCCCC)c1ccc(cc1)/C=C\1/SC(=S)N(C1=O)CC(=O)O,triphenylamine,494,,chloroform
650,7.44,0.7,3.39,"50 mM iodine, 500 mM lithium iodide, 580 mM t-butylpyridine and 600 mM 1-ethyl-3-methylimidazolium dicyanamide in acetonitrile",0.25,20 mM CDCA,-,TiO2 12-13 um thick,-,4 hours,AM 1.5G,-,K. Narayanaswamy and T. Swetha and Gaurav Kapil and Shyam S. Pandey and Shuzi Hayase and Surya Prakash Singh,Simple Metal-Free Dyes Derived from Triphenylamine for {DSSC}: A Comparative Study of Two Different Anchoring Group,Electrochimica Acta,169,10.1016/j.electacta.2015.04.071,256--263,,,01/01/2015,Narayanaswamy_2015,,,CCCCCCc1ccc(s1)c1ccc(s1)c1ccc(cc1)N(c1ccc(cc1)c1ccc(s1)c1ccc(s1)CCCCCC)c1ccc(cc1)/C=C(\C(=O)O)/C#N,triphenylamine,468,,chloroform
600,4.65,0.68,1.89,"50 mM iodine, 500 mM lithium iodide, 580 mM t-butylpyridine and 600 mM 1-ethyl-3-methylimidazolium dicyanamide in acetonitrile",0.25,-,-,TiO2 12-13 um thick,-,4 hours,AM 1.5G,-,K. Narayanaswamy and T. Swetha and Gaurav Kapil and Shyam S. Pandey and Shuzi Hayase and Surya Prakash Singh,Simple Metal-Free Dyes Derived from Triphenylamine for {DSSC}: A Comparative Study of Two Different Anchoring Group,Electrochimica Acta,169,10.1016/j.electacta.2015.04.071,256--263,,,01/01/2015,Narayanaswamy_2015,,,CCCCCCc1ccc(s1)c1ccc(s1)c1ccc(cc1)N(c1ccc(cc1)c1ccc(s1)c1ccc(s1)CCCCCC)c1ccc(cc1)/C=C(\C(=O)O)/C#N,triphenylamine,468,,chloroform
616,3.27,0.51,1.02,"0.1 M LiI, 0.05 M I2, 0.6 M Bu4NI and 0.5 M 4-tert-butylpyridine in CH3CN",-,10 mM DCA,-,TiO2 11 um thick,-,24 hours,AM 1.5G 100mW/cm2,-,Roberto Menzel and Daniel Ogermann and Stephan Kupfer and Dieter Wei{\ss} and Helmar Görls and Karl Kleinermanns and Leticia Gonz{\'{a}}lez and Rainer Beckert,"4-Methoxy-1,3-thiazole based donor-acceptor dyes: Characterization, X-ray structure, {DFT} calculations and test as sensitizers for {DSSC}",Dyes and Pigments,94,10.1016/j.dyepig.2012.02.014,512--524,3,,01/01/2012,Menzel_2012,,,N#CC(=Cc1ccc(s1)c1ccc(s1)c1sc(c(n1)OC)c1ccc(cc1)N(c1ccc(cc1)C)c1ccc(cc1)C)C(=O)O,triphenylamine,490,622,THF
611,3.55,0.5,1.08,"0.1 M LiI, 0.05 M I2, 0.6 M Bu4NI and 0.5 M 4-tert-butylpyridine in CH3CN",-,10 mM DCA,-,TiO2 11 um thick,-,24 hours,AM 1.5G 100mW/cm2,-,Roberto Menzel and Daniel Ogermann and Stephan Kupfer and Dieter Wei{\ss} and Helmar Görls and Karl Kleinermanns and Leticia Gonz{\'{a}}lez and Rainer Beckert,"4-Methoxy-1,3-thiazole based donor-acceptor dyes: Characterization, X-ray structure, {DFT} calculations and test as sensitizers for {DSSC}",Dyes and Pigments,94,10.1016/j.dyepig.2012.02.014,512--524,3,,01/01/2012,Menzel_2012,,,N#CC(=Cc1ccc(s1)c1nc(c(s1)c1ccc(cc1)N(c1ccc(cc1)OC)c1ccc(cc1)OC)OC)C(=O)O,triphenylamine,505,640,THF
612,4.49,0.62,1.7,"0.1 M LiI, 0.05 M I2, 0.6 M Bu4NI and 0.5 M 4-tert-butylpyridine in CH3CN",-,10 mM DCA,-,TiO2 11 um thick,-,24 hours,AM 1.5G 100mW/cm2,-,Roberto Menzel and Daniel Ogermann and Stephan Kupfer and Dieter Wei{\ss} and Helmar Görls and Karl Kleinermanns and Leticia Gonz{\'{a}}lez and Rainer Beckert,"4-Methoxy-1,3-thiazole based donor-acceptor dyes: Characterization, X-ray structure, {DFT} calculations and test as sensitizers for {DSSC}",Dyes and Pigments,94,10.1016/j.dyepig.2012.02.014,512--524,3,,01/01/2012,Menzel_2012,,,N#CC(=Cc1ccc(s1)c1nc(c(s1)c1ccc(cc1)N(c1ccc(cc1)C)c1ccc(cc1)C)OC)C(=O)O,triphenylamine,503,611,THF
524,1.37,0.47,0.36,"0.1 M LiI, 0.05 M I2, 0.6 M Bu4NI and 0.5 M 4-tert-butylpyridine in CH3CN",-,,-,TiO2 11 um thick,-,24 hours,AM 1.5G 100mW/cm2,-,Roberto Menzel and Daniel Ogermann and Stephan Kupfer and Dieter Wei{\ss} and Helmar Görls and Karl Kleinermanns and Leticia Gonz{\'{a}}lez and Rainer Beckert,"4-Methoxy-1,3-thiazole based donor-acceptor dyes: Characterization, X-ray structure, {DFT} calculations and test as sensitizers for {DSSC}",Dyes and Pigments,94,10.1016/j.dyepig.2012.02.014,512--524,3,,01/01/2012,Menzel_2012,,,N#CC(=Cc1ccc(s1)c1ccc(s1)c1sc(c(n1)OC)c1ccc(cc1)N(c1ccc(cc1)C)c1ccc(cc1)C)C(=O)O,triphenylamine,490,622,THF
558,1.42,0.51,0.41,"0.1 M LiI, 0.05 M I2, 0.6 M Bu4NI and 0.5 M 4-tert-butylpyridine in CH3CN",-,,-,TiO2 11 um thick,-,24 hours,AM 1.5G 100mW/cm2,-,Roberto Menzel and Daniel Ogermann and Stephan Kupfer and Dieter Wei{\ss} and Helmar Görls and Karl Kleinermanns and Leticia Gonz{\'{a}}lez and Rainer Beckert,"4-Methoxy-1,3-thiazole based donor-acceptor dyes: Characterization, X-ray structure, {DFT} calculations and test as sensitizers for {DSSC}",Dyes and Pigments,94,10.1016/j.dyepig.2012.02.014,512--524,3,,01/01/2012,Menzel_2012,,,N#CC(=Cc1ccc(s1)c1nc(c(s1)c1ccc(cc1)N(c1ccc(cc1)OC)c1ccc(cc1)OC)OC)C(=O)O,triphenylamine,505,640,THF
519,1.81,0.46,0.44,"0.1 M LiI, 0.05 M I2, 0.6 M Bu4NI and 0.5 M 4-tert-butylpyridine in CH3CN",-,,-,TiO2 11 um thick,-,24 hours,AM 1.5G 100mW/cm2,-,Roberto Menzel and Daniel Ogermann and Stephan Kupfer and Dieter Wei{\ss} and Helmar Görls and Karl Kleinermanns and Leticia Gonz{\'{a}}lez and Rainer Beckert,"4-Methoxy-1,3-thiazole based donor-acceptor dyes: Characterization, X-ray structure, {DFT} calculations and test as sensitizers for {DSSC}",Dyes and Pigments,94,10.1016/j.dyepig.2012.02.014,512--524,3,,01/01/2012,Menzel_2012,,,N#CC(=Cc1ccc(s1)c1nc(c(s1)c1ccc(cc1)N(c1ccc(cc1)C)c1ccc(cc1)C)OC)C(=O)O,triphenylamine,503,611,THF
752,12.06,0.72,6.57,"0.5 M lithium iodide (LiI), 0.05 M iodine (I2), and 0.5 M 4-tert-butylpyridine in acetonitrile",0.25,5 mM CDCA,-,TiO2 film (12 um transparent + 6 um scat­tering layer),-,12 hours,AM 1.5G 100mW/cm2,-,Yung-Sheng Yen and Jen-Shyang Ni and Wei-I Hung and Chih-Yu Hsu and Hsien-Hsin Chou and Jiann-T$\prime$suen Lin,"Naphtho[2,3-c][1,2,5]thiadiazole and 2H-Naphtho[2,3-d][1,2,3]triazole-Containing D{\textendash}A-$\uppi${\textendash}A Conjugated Organic Dyes for Dye-Sensitized Solar Cells",{ACS} Applied Materials {\&} Interfaces,8,10.1021/acsami.6b00806,6117--6126,9,,01/01/2016,Yen_2016,,,CCCCCCn1nc2c(n1)c(c1ccc(cc1)/C=C(/C(=O)O)\C#N)c1c(c2c2ccc(cc2)N(c2ccc(cc2)OCCCCCC)c2ccc(cc2)OCCCCCC)cccc1,triphenylamine,454,,THF
741,13.13,0.73,7.09,"0.5 M lithium iodide (LiI), 0.05 M iodine (I2), and 0.5 M 4-tert-butylpyridine in acetonitrile",0.25,-,-,TiO2 film (12 um transparent + 6 um scat­tering layer),-,12 hours,AM 1.5G 100mW/cm2,-,Yung-Sheng Yen and Jen-Shyang Ni and Wei-I Hung and Chih-Yu Hsu and Hsien-Hsin Chou and Jiann-T$\prime$suen Lin,"Naphtho[2,3-c][1,2,5]thiadiazole and 2H-Naphtho[2,3-d][1,2,3]triazole-Containing D{\textendash}A-$\uppi${\textendash}A Conjugated Organic Dyes for Dye-Sensitized Solar Cells",{ACS} Applied Materials {\&} Interfaces,8,10.1021/acsami.6b00806,6117--6126,9,,01/01/2016,Yen_2016,,,CCCCCCn1nc2c(n1)c(c1ccc(cc1)/C=C(/C(=O)O)\C#N)c1c(c2c2ccc(cc2)N(c2ccc(cc2)OCCCCCC)c2ccc(cc2)OCCCCCC)cccc1,triphenylamine,454,,THF
739,13.73,0.74,7.48,"0.5 M lithium iodide (LiI), 0.05 M iodine (I2), and 0.5 M 4-tert-butylpyridine in acetonitrile",0.25,5 mM CDCA,-,TiO2 film (12 um transparent + 6 um scat­tering layer),-,12 hours,AM 1.5G 100mW/cm2,-,Yung-Sheng Yen and Jen-Shyang Ni and Wei-I Hung and Chih-Yu Hsu and Hsien-Hsin Chou and Jiann-T$\prime$suen Lin,"Naphtho[2,3-c][1,2,5]thiadiazole and 2H-Naphtho[2,3-d][1,2,3]triazole-Containing D{\textendash}A-$\uppi${\textendash}A Conjugated Organic Dyes for Dye-Sensitized Solar Cells",{ACS} Applied Materials {\&} Interfaces,8,10.1021/acsami.6b00806,6117--6126,9,,01/01/2016,Yen_2016,,,CCCCCCn1nc2c(n1)c(c1ccc(s1)/C=C(/C(=O)O)\C#N)c1c(c2c2ccc(cc2)N(c2ccc(cc2)OCCCCCC)c2ccc(cc2)OCCCCCC)cccc1,triphenylamine,464,,THF
707,14.73,0.69,7.23,"0.5 M lithium iodide (LiI), 0.05 M iodine (I2), and 0.5 M 4-tert-butylpyridine in acetonitrile",0.25,-,-,TiO2 film (12 um transparent + 6 um scat­tering layer),-,12 hours,AM 1.5G 100mW/cm2,-,Yung-Sheng Yen and Jen-Shyang Ni and Wei-I Hung and Chih-Yu Hsu and Hsien-Hsin Chou and Jiann-T$\prime$suen Lin,"Naphtho[2,3-c][1,2,5]thiadiazole and 2H-Naphtho[2,3-d][1,2,3]triazole-Containing D{\textendash}A-$\uppi${\textendash}A Conjugated Organic Dyes for Dye-Sensitized Solar Cells",{ACS} Applied Materials {\&} Interfaces,8,10.1021/acsami.6b00806,6117--6126,9,,01/01/2016,Yen_2016,,,CCCCCCn1nc2c(n1)c(c1ccc(s1)/C=C(/C(=O)O)\C#N)c1c(c2c2ccc(cc2)N(c2ccc(cc2)OCCCCCC)c2ccc(cc2)OCCCCCC)cccc1,triphenylamine,464,,THF
573,3.29,0.77,1.45,"0.5 M lithium iodide (LiI), 0.05 M iodine (I2), and 0.5 M 4-tert-butylpyridine in acetonitrile",0.25,30 mM CDCA,-,TiO2 film (12 um transparent + 6 um scat­tering layer),-,12 hours,AM 1.5G 100mW/cm2,-,Yung-Sheng Yen and Jen-Shyang Ni and Wei-I Hung and Chih-Yu Hsu and Hsien-Hsin Chou and Jiann-T$\prime$suen Lin,"Naphtho[2,3-c][1,2,5]thiadiazole and 2H-Naphtho[2,3-d][1,2,3]triazole-Containing D{\textendash}A-$\uppi${\textendash}A Conjugated Organic Dyes for Dye-Sensitized Solar Cells",{ACS} Applied Materials {\&} Interfaces,8,10.1021/acsami.6b00806,6117--6126,9,,01/01/2016,Yen_2016,,,N#C/C(=C\c1ccc(s1)c1c2ccccc2c(c2c1nsn2)c1ccc(cc1)N(c1ccccc1)c1ccccc1)/C(=O)O,triphenylamine,522,,THF
546,2.84,0.76,1.17,"0.5 M lithium iodide (LiI), 0.05 M iodine (I2), and 0.5 M 4-tert-butylpyridine in acetonitrile",0.25,-,-,TiO2 film (12 um transparent + 6 um scat­tering layer),-,12 hours,AM 1.5G 100mW/cm2,-,Yung-Sheng Yen and Jen-Shyang Ni and Wei-I Hung and Chih-Yu Hsu and Hsien-Hsin Chou and Jiann-T$\prime$suen Lin,"Naphtho[2,3-c][1,2,5]thiadiazole and 2H-Naphtho[2,3-d][1,2,3]triazole-Containing D{\textendash}A-$\uppi${\textendash}A Conjugated Organic Dyes for Dye-Sensitized Solar Cells",{ACS} Applied Materials {\&} Interfaces,8,10.1021/acsami.6b00806,6117--6126,9,,01/01/2016,Yen_2016,,,N#C/C(=C\c1ccc(s1)c1c2ccccc2c(c2c1nsn2)c1ccc(cc1)N(c1ccccc1)c1ccccc1)/C(=O)O,triphenylamine,522,,THF
689,15.09,0.72,7.53,"0.5 M lithium iodide (LiI), 0.05 M iodine (I2), and 0.5 M 4-tert-butylpyridine in acetonitrile",0.25,30 mM CDCA,-,TiO2 film (12 um transparent + 6 um scat­tering layer),-,12 hours,AM 1.5G 100mW/cm2,-,Yung-Sheng Yen and Jen-Shyang Ni and Wei-I Hung and Chih-Yu Hsu and Hsien-Hsin Chou and Jiann-T$\prime$suen Lin,"Naphtho[2,3-c][1,2,5]thiadiazole and 2H-Naphtho[2,3-d][1,2,3]triazole-Containing D{\textendash}A-$\uppi${\textendash}A Conjugated Organic Dyes for Dye-Sensitized Solar Cells",{ACS} Applied Materials {\&} Interfaces,8,10.1021/acsami.6b00806,6117--6126,9,,01/01/2016,Yen_2016,,,CCCCCCOc1ccc(cc1)N(c1ccc(cc1)OCCCCCC)c1ccc(cc1)c1c2ccccc2c(c2c1nsn2)c1ccc(cc1)/C=C(/C(=O)O)\C#N,triphenylamine,532,,THF
677,12.71,0.74,6.37,"0.5 M lithium iodide (LiI), 0.05 M iodine (I2), and 0.5 M 4-tert-butylpyridine in acetonitrile",0.25,-,-,TiO2 film (12 um transparent + 6 um scat­tering layer),-,12 hours,AM 1.5G 100mW/cm2,-,Yung-Sheng Yen and Jen-Shyang Ni and Wei-I Hung and Chih-Yu Hsu and Hsien-Hsin Chou and Jiann-T$\prime$suen Lin,"Naphtho[2,3-c][1,2,5]thiadiazole and 2H-Naphtho[2,3-d][1,2,3]triazole-Containing D{\textendash}A-$\uppi${\textendash}A Conjugated Organic Dyes for Dye-Sensitized Solar Cells",{ACS} Applied Materials {\&} Interfaces,8,10.1021/acsami.6b00806,6117--6126,9,,01/01/2016,Yen_2016,,,CCCCCCOc1ccc(cc1)N(c1ccc(cc1)OCCCCCC)c1ccc(cc1)c1c2ccccc2c(c2c1nsn2)c1ccc(cc1)/C=C(/C(=O)O)\C#N,triphenylamine,532,,THF
650,4.5,0.7,2,iodide/triiodide,-,-,-,TiO2 film,-,24 hours,AM 1.5G 100mW/cm2,-,Alexis Tigreros and Vivek Dhas and Alejandro Ortiz and Braulio Insuasty and Nazario Mart{\'{\i}}n and Luis Echegoyen,Influence of acetylene-linked $\uppi$-spacers on triphenylamine{\textendash}fluorene dye sensitized solar cells performance,Solar Energy Materials and Solar Cells,121,10.1016/j.solmat.2013.10.035,61--68,,,01/01/2014,Tigreros_2014,,,CCCCCCCCC1(CCCCCCCC)c2cc(ccc2c2c1cc(cc2)/C=C(/C(=O)O)\C#N)C#C[Pt](P(CC)(CC)CC)(P(CC)(CC)CC)C#Cc1ccc(cc1)N(c1ccccc1)c1ccccc1,triphenylamine,398,496,THF
585,8.97,0.73,3.83,"0.5 M lithium iodide (LiI), 0.05 M iodine (I2), and 0.5 M 4-tert-butylpyridine in acetonitrile",0.25,30 mM CDCA,-,TiO2 film (12 um transparent + 6 um scat­tering layer),-,12 hours,AM 1.5G 100mW/cm2,-,Yung-Sheng Yen and Jen-Shyang Ni and Wei-I Hung and Chih-Yu Hsu and Hsien-Hsin Chou and Jiann-T$\prime$suen Lin,"Naphtho[2,3-c][1,2,5]thiadiazole and 2H-Naphtho[2,3-d][1,2,3]triazole-Containing D{\textendash}A-$\uppi${\textendash}A Conjugated Organic Dyes for Dye-Sensitized Solar Cells",{ACS} Applied Materials {\&} Interfaces,8,10.1021/acsami.6b00806,6117--6126,9,,01/01/2016,Yen_2016,,,CCCCCCOc1ccc(cc1)N(c1ccc(cc1)OCCCCCC)c1ccc(cc1)c1c2ccccc2c(c2c1nsn2)c1ccc(s1)/C=C(/C(=O)O)\C#N,triphenylamine,544,,THF
574,4.35,0.76,1.94,"0.5 M lithium iodide (LiI), 0.05 M iodine (I2), and 0.5 M 4-tert-butylpyridine in acetonitrile",0.25,-,-,TiO2 film (12 um transparent + 6 um scat­tering layer),-,12 hours,AM 1.5G 100mW/cm2,-,Yung-Sheng Yen and Jen-Shyang Ni and Wei-I Hung and Chih-Yu Hsu and Hsien-Hsin Chou and Jiann-T$\prime$suen Lin,"Naphtho[2,3-c][1,2,5]thiadiazole and 2H-Naphtho[2,3-d][1,2,3]triazole-Containing D{\textendash}A-$\uppi${\textendash}A Conjugated Organic Dyes for Dye-Sensitized Solar Cells",{ACS} Applied Materials {\&} Interfaces,8,10.1021/acsami.6b00806,6117--6126,9,,01/01/2016,Yen_2016,,,CCCCCCOc1ccc(cc1)N(c1ccc(cc1)OCCCCCC)c1ccc(cc1)c1c2ccccc2c(c2c1nsn2)c1ccc(s1)/C=C(/C(=O)O)\C#N,triphenylamine,544,,THF
678,17.76,0.69,8.26,Solaronix Iodolyte HI-30,0.16,2 mM CDCA,-,TiO2 film (13 um transparent + 3 um scat­tering layer),-,12 hours,AM 1.5G 100mW/cm2,-,Damien Joly and Maxime Godfroy and Laia Pellej{\`{a}} and Yann Kervella and Pascale Maldivi and St{\'{e}}phanie Narbey and Fr{\'{e}}d{\'{e}}ric Oswald and Emilio Palomares and Renaud Demadrille,Side chain engineering of organic sensitizers for dye-sensitized solar cells: a strategy to improve performances and stability,J. Mater. Chem. A,5,10.1039/c7ta00793k,6122--6130,13,,01/01/2017,Joly_2017,,,CCCCC(Cc1cc(sc1c1ccc(s1)c1ccc(cc1)N(c1ccccc1)c1ccccc1)c1ccc(c2c1nsn2)c1cc(c(s1)c1ccc(s1)c1ccc(cc1)/C=C(/C(=O)O)\C#N)CC(CCCC)CC)CC,triphenylamine,529,,dichloromethane
860,4.22,68,2.5,"Spiro-MeOTAD, 20 mM LiN(CF3SO2)2 in dichloromethane",0.13,-,-,TiO2 1.7 um thick,-,-,AM 1.5G 100mW/cm2,Solid-state DSSC,Simona Urnikaite and Maryte Daskeviciene and Robert Send and Henrike Wonneberger and Algirdas Sackus and Ingmar Bruder and Vytautas Getautis,Organic dyes containing a hydrazone moiety as auxiliary donor for solid-state {DSSC} applications,Dyes and Pigments,114,10.1016/j.dyepig.2014.11.012,175--183,,,01/01/2015,Urnikaite_2015,,,CCCCCCc1ccc(cc1)N(c1ccc(cc1)/C=C/1\SC(=S)N(C1=O)CC(=O)O)c1ccc(cc1)/C=N/N(c1ccccc1)CCCCCCCCC,triphenylamine,500,,chloroform
760,5.33,72,2.9,"Spiro-MeOTAD, 20 mM LiN(CF3SO2)2 in dichloromethane",0.13,-,-,TiO2 1.7 um thick,-,-,AM 1.5G 100mW/cm2,Solid-state DSSC,Simona Urnikaite and Maryte Daskeviciene and Robert Send and Henrike Wonneberger and Algirdas Sackus and Ingmar Bruder and Vytautas Getautis,Organic dyes containing a hydrazone moiety as auxiliary donor for solid-state {DSSC} applications,Dyes and Pigments,114,10.1016/j.dyepig.2014.11.012,175--183,,,01/01/2015,Urnikaite_2015,,,CCCCCCCCCN(c1ccccc1)/N=C/c1ccc(cc1)N(c1ccc(cc1)/C=C/1\SC(=S)N(C1=O)CC(=O)O)c1ccc(cc1)C,triphenylamine,493,,chloroform
760,7.89,65,3.9,"Spiro-MeOTAD, 20 mM LiN(CF3SO2)2 in dichloromethane",0.13,-,-,TiO2 1.7 um thick,-,-,AM 1.5G 100mW/cm2,Solid-state DSSC,Simona Urnikaite and Maryte Daskeviciene and Robert Send and Henrike Wonneberger and Algirdas Sackus and Ingmar Bruder and Vytautas Getautis,Organic dyes containing a hydrazone moiety as auxiliary donor for solid-state {DSSC} applications,Dyes and Pigments,114,10.1016/j.dyepig.2014.11.012,175--183,,,01/01/2015,Urnikaite_2015,,,COc1ccc(cc1)N(c1ccc(cc1)/C=C/1\SC(=S)N(C1=O)CC(=O)O)c1ccc(cc1)/C=N/N(c1ccccc1)c1ccccc1,triphenylamine,497,,chloroform
780,7.9,55,3.4,"Spiro-MeOTAD, 20 mM LiN(CF3SO2)2 in dichloromethane",0.13,-,-,TiO2 1.7 um thick,-,-,AM 1.5G 100mW/cm2,Solid-state DSSC,Simona Urnikaite and Maryte Daskeviciene and Robert Send and Henrike Wonneberger and Algirdas Sackus and Ingmar Bruder and Vytautas Getautis,Organic dyes containing a hydrazone moiety as auxiliary donor for solid-state {DSSC} applications,Dyes and Pigments,114,10.1016/j.dyepig.2014.11.012,175--183,,,01/01/2015,Urnikaite_2015,,,Cc1ccc(cc1)N(c1ccc(cc1)/C=C/1\SC(=S)N(C1=O)CC(=O)O)c1ccc(cc1)/C=N/N(c1ccccc1)c1ccccc1,triphenylamine,495,,chloroform
800,6.86,55,3,"Spiro-MeOTAD, 20 mM LiN(CF3SO2)2 in dichloromethane",0.13,-,-,TiO2 1.7 um thick,-,-,AM 1.5G 100mW/cm2,Solid-state DSSC,Simona Urnikaite and Maryte Daskeviciene and Robert Send and Henrike Wonneberger and Algirdas Sackus and Ingmar Bruder and Vytautas Getautis,Organic dyes containing a hydrazone moiety as auxiliary donor for solid-state {DSSC} applications,Dyes and Pigments,114,10.1016/j.dyepig.2014.11.012,175--183,,,01/01/2015,Urnikaite_2015,,,OC(=O)CN1C(=S)S/C(=C\c2ccc(cc2)N(c2ccc(cc2)/C=N/N(c2ccccc2)c2ccccc2)c2ccccc2)/C1=O,triphenylamine,487,,chloroform
836,10.35,0.678,5.87,"0.6 M 1-methyl-3-propylimidazoliumiodide (PMII), 0.05 M LiI, 0.10 M guanidiniumthiocyanate, 0.03 M I2 and 0.5 M tertbutylpyridine in acetonitrile/valeronitrile (85:15)",0.16,-,-,TiO2 16 um thick,159 nmol/cm2,16 hours,AM 1.5G 100mW/cm2,-,Hai Zhang and Jie Fan and Zafar Iqbal and Dai-Bin Kuang and Lingyun Wang and Derong Cao and Herbert Meier,Anti-recombination organic dyes containing dendritic triphenylamine moieties for high open-circuit voltage of {DSSCs},Dyes and Pigments,99,10.1016/j.dyepig.2013.04.023,74--81,1,,01/01/2013,Zhang_2013,,,N#C/C(=C\c1cc(c(s1)c1ccc(cc1)N(c1ccc(cc1)c1ccc(cc1)N(c1ccccc1)c1ccccc1)c1ccc(cc1)c1ccc(cc1)N(c1ccccc1)c1ccccc1)c1ccc(cc1)N(c1ccccc1)c1ccccc1)/C(=O)O,triphenylamine,493,,chloroform
822,10.74,0.63,5.56,"0.6 M 1-methyl-3-propylimidazoliumiodide (PMII), 0.05 M LiI, 0.10 M guanidiniumthiocyanate, 0.03 M I2 and 0.5 M tertbutylpyridine in acetonitrile/valeronitrile (85:15)",0.16,-,-,TiO2 16 um thick,151 nmol/cm2,16 hours,AM 1.5G 100mW/cm2,-,Hai Zhang and Jie Fan and Zafar Iqbal and Dai-Bin Kuang and Lingyun Wang and Derong Cao and Herbert Meier,Anti-recombination organic dyes containing dendritic triphenylamine moieties for high open-circuit voltage of {DSSCs},Dyes and Pigments,99,10.1016/j.dyepig.2013.04.023,74--81,1,,01/01/2013,Zhang_2013,,,N#C/C(=C\c1ccc(s1)c1ccc(cc1)N(c1ccc(cc1)c1ccc(cc1)N(c1ccccc1)c1ccccc1)c1ccc(cc1)c1ccc(cc1)N(c1ccccc1)c1ccccc1)/C(=O)O,triphenylamine,502,,chloroform
853,8.71,0.669,4.97,"0.6 M 1-methyl-3-propylimidazoliumiodide (PMII), 0.05 M LiI, 0.10 M guanidiniumthiocyanate, 0.03 M I2 and 0.5 M tertbutylpyridine in acetonitrile/valeronitrile (85:15)",0.16,-,-,TiO2 16 um thick,128 nmol/cm2,16 hours,AM 1.5G 100mW/cm2,-,Hai Zhang and Jie Fan and Zafar Iqbal and Dai-Bin Kuang and Lingyun Wang and Derong Cao and Herbert Meier,Anti-recombination organic dyes containing dendritic triphenylamine moieties for high open-circuit voltage of {DSSCs},Dyes and Pigments,99,10.1016/j.dyepig.2013.04.023,74--81,1,,01/01/2013,Zhang_2013,,,N#C/C(=C\c1ccc(cc1)N(c1ccc(cc1)c1ccc(cc1)N(c1ccccc1)c1ccccc1)c1ccc(cc1)c1ccc(cc1)N(c1ccccc1)c1ccccc1)/C(=O)O,triphenylamine,458,,chloroform
720,10.98,0.57,4.48,"0.6 M 1,2-dimethyl-3-propylimidazolium iodide (DMPII), 0.1 M LiI, 0.05 M I2, and 0.5 M 4-tert-butylpyridine (TBP) in a mixture of acetonitrile and methoxypropionitrile (volume ratio, 7:3)",0.196,-,-,TiO2 film (10 um transparent + 4 um scat­tering layer),-,24 hours,AM 1.5G 100mW/cm2,-,Jie Shi and Zhaofei Chai and Cheng Zhong and Wenjun Wu and Jianli Hua and Yongqiang Dong and Jingui Qin and Qianqian Li and Zhen Li,New efficient dyes containing tert-butyl in donor for dye-sensitized solar cells,Dyes and Pigments,95,10.1016/j.dyepig.2012.03.027,244--251,2,,01/01/2012,Shi_2012,,,N#C/C(=C/c1ccc(o1)/C=C/c1ccc(cc1)N(c1ccc(cc1)c1ccc(cc1)C(C)(C)C)c1ccc(cc1)c1ccc(cc1)C(C)(C)C)/C(=O)O,triphenylamine,456,,ethanol
640,10.31,0.62,4.08,"0.6 M 1,2-dimethyl-3-propylimidazolium iodide (DMPII), 0.1 M LiI, 0.05 M I2, and 0.5 M 4-tert-butylpyridine (TBP) in a mixture of acetonitrile and methoxypropionitrile (volume ratio, 7:3)",0.196,-,-,TiO2 film (10 um transparent + 4 um scat­tering layer),-,24 hours,AM 1.5G 100mW/cm2,-,Jie Shi and Zhaofei Chai and Cheng Zhong and Wenjun Wu and Jianli Hua and Yongqiang Dong and Jingui Qin and Qianqian Li and Zhen Li,New efficient dyes containing tert-butyl in donor for dye-sensitized solar cells,Dyes and Pigments,95,10.1016/j.dyepig.2012.03.027,244--251,2,,01/01/2012,Shi_2012,,,N#C/C(=C/c1sc(c2c1OCCO2)/C=C/c1ccc(cc1)N(c1ccc(cc1)c1ccc(cc1)C(C)(C)C)c1ccc(cc1)c1ccc(cc1)C(C)(C)C)/C(=O)O,triphenylamine,467,,ethanol
615,11.8,0.58,4.23,"0.6 M 1,2-dimethyl-3-propylimidazolium iodide (DMPII), 0.1 M LiI, 0.05 M I2, and 0.5 M 4-tert-butylpyridine (TBP) in a mixture of acetonitrile and methoxypropionitrile (volume ratio, 7:3)",0.196,-,-,TiO2 film (10 um transparent + 4 um scat­tering layer),-,24 hours,AM 1.5G 100mW/cm2,-,Jie Shi and Zhaofei Chai and Cheng Zhong and Wenjun Wu and Jianli Hua and Yongqiang Dong and Jingui Qin and Qianqian Li and Zhen Li,New efficient dyes containing tert-butyl in donor for dye-sensitized solar cells,Dyes and Pigments,95,10.1016/j.dyepig.2012.03.027,244--251,2,,01/01/2012,Shi_2012,,,N#C/C(=C/c1ccc(s1)c1ccc(s1)/C=C/c1ccc(cc1)N(c1ccc(cc1)c1ccc(cc1)C(C)(C)C)c1ccc(cc1)c1ccc(cc1)C(C)(C)C)/C(=O)O,triphenylamine,441,,ethanol
675,12.65,0.63,5.35,"0.6 M 1,2-dimethyl-3-propylimidazolium iodide (DMPII), 0.1 M LiI, 0.05 M I2, and 0.5 M 4-tert-butylpyridine (TBP) in a mixture of acetonitrile and methoxypropionitrile (volume ratio, 7:3)",0.196,-,-,TiO2 film (10 um transparent + 4 um scat­tering layer),-,24 hours,AM 1.5G 100mW/cm2,-,Jie Shi and Zhaofei Chai and Cheng Zhong and Wenjun Wu and Jianli Hua and Yongqiang Dong and Jingui Qin and Qianqian Li and Zhen Li,New efficient dyes containing tert-butyl in donor for dye-sensitized solar cells,Dyes and Pigments,95,10.1016/j.dyepig.2012.03.027,244--251,2,,01/01/2012,Shi_2012,,,N#C/C(=C/c1ccc(s1)/C=C/c1ccc(cc1)N(c1ccc(cc1)c1ccc(cc1)C(C)(C)C)c1ccc(cc1)c1ccc(cc1)C(C)(C)C)/C(=O)O,triphenylamine,450,,ethanol
756,15.4,0.76,8.8,"1 M DMII, 0.03 M iodine, 0.1 M guanidiniumthiacyanate, 0.5 M tertbutylpyridine and 0.05 M NaI in a mixture of valeronitrile/acetonitrile (0.15:0.85 v/v)",-,-,-,TiO2 film (12 um transparent + 3 um scat­tering layer),-,8 hours,AM 1.5G 100mW/cm2,-,Peng Gao and Hoi Nok Tsao and Michael Grätzel and Mohammad K. Nazeeruddin,Fine-tuning the Electronic Structure of Organic Dyes for Dye-Sensitized Solar Cells,Organic Letters,14,10.1021/ol301730c,4330--4333,17,,01/01/2012,Gao_2012,,,CCCCCCCCCCCCC1(CCCCCCCCCCCC)c2cc(sc2c2c1cc(s2)c1ccc(cc1)N(c1ccc(cc1)OCCCCCC)c1ccc(cc1)OCCCCCC)C=C(C(=O)O)C#N,triphenylamine,552,,chloroform
683,9.6,0.78,5.1,"1 M DMII, 0.03 M iodine, 0.1 M guanidiniumthiacyanate, 0.5 M tertbutylpyridine and 0.05 M NaI in a mixture of valeronitrile/acetonitrile (0.15:0.85 v/v)",-,-,-,TiO2 film (12 um transparent + 3 um scat­tering layer),-,8 hours,AM 1.5G 100mW/cm2,-,Peng Gao and Hoi Nok Tsao and Michael Grätzel and Mohammad K. Nazeeruddin,Fine-tuning the Electronic Structure of Organic Dyes for Dye-Sensitized Solar Cells,Organic Letters,14,10.1021/ol301730c,4330--4333,17,,01/01/2012,Gao_2012,,,CCCCCCOc1ccc(cc1)N(c1ncc(s1)c1sc2c(c1)c1cc(sc1c(c2OCCCCCC)OCCCCCC)/C=C(/C(=O)O)\C#N)c1ccc(cc1)OCCCCCC,diphenylamine,458,,chloroform
603,11.8,0.75,5.4,"1 M DMII, 0.03 M iodine, 0.1 M guanidiniumthiacyanate, 0.5 M tertbutylpyridine and 0.05 M NaI in a mixture of valeronitrile/acetonitrile (0.15:0.85 v/v)",-,-,-,TiO2 film (12 um transparent + 3 um scat­tering layer),-,8 hours,AM 1.5G 100mW/cm2,-,Peng Gao and Hoi Nok Tsao and Michael Grätzel and Mohammad K. Nazeeruddin,Fine-tuning the Electronic Structure of Organic Dyes for Dye-Sensitized Solar Cells,Organic Letters,14,10.1021/ol301730c,4330--4333,17,,01/01/2012,Gao_2012,,,CCCCCCOc1ccc(cc1)N(c1ccc(s1)c1sc2c(c1)c1cc(sc1c(c2OCCCCCC)OCCCCCC)/C=C(/C(=O)O)\C#N)c1ccc(cc1)OCCCCCC,diphenylamine,502,,chloroform
