Repository: PaulC61/Cheminformatics

# Cheminformatics
Repository for:
Cheminformatics Masters students of University of Strasbourg 2020 - 2022
+ My own projects related to the course

File: InternshipM2_BIU/rawDSSCDBdata.csv (part 25 of 77)
VOC,JSC,FF,PCE,Electrolyte,Active area,Co-adsorbent,Co-sensitizer,Semiconductor,Dye loading,Exposure time,Solar simulator,Performance comment,Article author,Article title,Article journal,Article volume,Article DOI,Article pages,Article issue nr,Article EID,Article year,Article year,Article electronic id,Article keywords,Molecule SMILE,Molecule keywords,Molecule spectrum absorption maxima,Molecule spectrum emission maxima,Molecule spectrum solvent
671,10.1,0.7,4.8,"1 M DMII, 0.03 M iodine, 0.1 M guanidiniumthiacyanate, 0.5 M tertbutylpyridine and 0.05 M NaI in a mixture of valeronitrile/acetonitrile (0.15:0.85 v/v)",-,-,-,TiO2 film (12 um transparent + 3 um scat­tering layer),-,8 hours,AM 1.5G 100mW/cm2,-,Peng Gao and Hoi Nok Tsao and Michael Grätzel and Mohammad K. Nazeeruddin,Fine-tuning the Electronic Structure of Organic Dyes for Dye-Sensitized Solar Cells,Organic Letters,14,10.1021/ol301730c,4330--4333,17,,01/01/2012,Gao_2012,,,CCCCCCOc1ccc(cc1)N(c1ncc(s1)c1sc2c(c1)C(c1c2sc(c1)/C=C(/C(=O)O)\C#N)(CCCCCC)CCCCCC)c1ccc(cc1)OCCCCCC,diphenylamine,539,,chloroform
810,9.4,0.74,5.6,"1 M DMII, 0.03 M iodine, 0.1 M guanidiniumthiacyanate, 0.5 M tertbutylpyridine and 0.05 M NaI in a mixture of valeronitrile/acetonitrile (0.15:0.85 v/v)",-,-,-,TiO2 film (12 um transparent + 3 um scat­tering layer),-,8 hours,AM 1.5G 100mW/cm2,-,Peng Gao and Hoi Nok Tsao and Michael Grätzel and Mohammad K. Nazeeruddin,Fine-tuning the Electronic Structure of Organic Dyes for Dye-Sensitized Solar Cells,Organic Letters,14,10.1021/ol301730c,4330--4333,17,,01/01/2012,Gao_2012,,,CCCCCCOc1ccc(cc1)N(c1ccc(cc1)OCCCCCC)c1ccc(cc1)c1sc2c(c1)c1cc(sc1c(c2OCCCCCC)OCCCCCC)/C=C(/C(=O)O)\C#N,triphenylamine,459,,chloroform
622,14.9,0.71,6.6,"1 M DMII, 0.03 M iodine, 0.1 M guanidiniumthiacyanate, 0.5 M tertbutylpyridine and 0.05 M NaI in a mixture of valeronitrile/acetonitrile (0.15:0.85 v/v)",-,-,-,TiO2 film (12 um transparent + 3 um scat­tering layer),-,8 hours,AM 1.5G 100mW/cm2,-,Peng Gao and Hoi Nok Tsao and Michael Grätzel and Mohammad K. Nazeeruddin,Fine-tuning the Electronic Structure of Organic Dyes for Dye-Sensitized Solar Cells,Organic Letters,14,10.1021/ol301730c,4330--4333,17,,01/01/2012,Gao_2012,,,CCCCCCOc1ccc(cc1)N(c1ccc(s1)c1sc2c(c1)C(c1c2sc(c1)/C=C(/C(=O)O)\C#N)(CCCCCC)CCCCCC)c1ccc(cc1)OCCCCCC,diphenylamine,565,,chloroform
632,13.8,0.69,6.02,"0.5 M 1-methyl-3-propyl imidiazolium iodide, 0.1 M LiI, 0.05 M I2, 0.3 M tert-butylpyridine in a 7/3 (v/v) mixture of acetonitrile and 3-methoxy-propionitrile",0.15,-,-,TiO2 6 um thick,-,12 hours,AM 1.5G 100mW/cm2,-,Zhijun Ning and Qiong Zhang and Wenjun Wu and Hongcui Pei and Bo Liu and He Tian,Starburst Triarylamine Based Dyes for Efficient Dye-Sensitized Solar Cells,The Journal of Organic Chemistry,73,10.1021/jo800159t,3791--3797,10,,01/01/2008,Ning_2008,,,N#C/C(=C\1/C=C(/C=C/c2ccc(cc2)N(c2ccc(cc2)n2c3ccccc3c3c2cccc3)c2ccc(cc2)n2c3ccccc3c3c2cccc3)CC(C1)(C)C)/C(=O)O,triphenylamine,480,653,chloroform
567,9.05,0.56,2.87,"0.5 M 1-methyl-3-propyl imidiazolium iodide, 0.1 M LiI, 0.05 M I2, 0.3 M tert-butylpyridine in a 7/3 (v/v) mixture of acetonitrile and 3-methoxy-propionitrile",0.15,-,-,TiO2 6 um thick,-,12 hours,AM 1.5G 100mW/cm2,-,Zhijun Ning and Qiong Zhang and Wenjun Wu and Hongcui Pei and Bo Liu and He Tian,Starburst Triarylamine Based Dyes for Efficient Dye-Sensitized Solar Cells,The Journal of Organic Chemistry,73,10.1021/jo800159t,3791--3797,10,,01/01/2008,Ning_2008,,,N#C/C(=C\1/C=C(/C=C/c2ccc(cc2)N(c2ccc(cc2)N(c2ccccc2)c2ccccc2)c2ccc(cc2)N(c2ccccc2)c2ccccc2)CC(C1)(C)C)/C(=O)O,triphenylamine,522,,chloroform
543,8.02,0.64,2.79,"0.5 M 1-methyl-3-propyl imidiazolium iodide, 0.1 M LiI, 0.05 M I2, 0.3 M tert-butylpyridine in a 7/3 (v/v) mixture of acetonitrile and 3-methoxy-propionitrile",0.15,-,-,TiO2 6 um thick,-,12 hours,AM 1.5G 100mW/cm2,-,Zhijun Ning and Qiong Zhang and Wenjun Wu and Hongcui Pei and Bo Liu and He Tian,Starburst Triarylamine Based Dyes for Efficient Dye-Sensitized Solar Cells,The Journal of Organic Chemistry,73,10.1021/jo800159t,3791--3797,10,,01/01/2008,Ning_2008,,,N#C/C(=C\1/C=C(/C=C/c2ccc(cc2)N(c2ccc(cc2)N(c2ccccc2)c2ccccc2)c2ccccc2)CC(C1)(C)C)/C(=O)O,triphenylamine,508,,chloroform
615,13.6,0.69,5.77,"0.5 M 1-methyl-3-propyl imidiazolium iodide, 0.1 M LiI, 0.05 M I2, 0.3 M tert-butylpyridine in a 7/3 (v/v) mixture of acetonitrile and 3-methoxy-propionitrile",0.15,-,-,TiO2 6 um thick,-,12 hours,AM 1.5G 100mW/cm2,-,Zhijun Ning and Qiong Zhang and Wenjun Wu and Hongcui Pei and Bo Liu and He Tian,Starburst Triarylamine Based Dyes for Efficient Dye-Sensitized Solar Cells,The Journal of Organic Chemistry,73,10.1021/jo800159t,3791--3797,10,,01/01/2008,Ning_2008,,,N#C/C(=C\1/C=C(/C=C/c2ccc(cc2)N(c2ccccc2)c2ccccc2)CC(C1)(C)C)/C(=O)O,triphenylamine,487,642,chloroform
804,12.24,0.742,7.3,"tris(1,10-phenanthroline)cobalt(II) di[bis(trifluoromethanesulfonyl)imide] (0.25m), tris(1,10-phenanthroline)cobalt(III) tris[bis(trifluoromethanesulfonyl) imide] (0.05m), TBP (0.5m), and a solution of LiTFSI in MeCN (0.1m)",0.158,-,-,TiO2 film (4.2 um transparent + 5 um scat­tering layer),67 nmol/cm2,-,AM 1.5G 100mW/cm2,-,Zhihui Wang and Mao Liang and He Wang and Peng Wang and Fangyi Cheng and Zhe Sun and Xue Song,"Joint Electrical, Photophysical, and Photovoltaic Studies on Truxene Dye-Sensitized Solar Cells: Impact of Arylamine Electron Donors",ChemSusChem,7,10.1002/cssc.201301155,795--803,3,,01/01/2014,Wang_2014,,,CCCCCCOc1ccc(cc1)N(c1ccc(cc1)OCCCCCC)c1ccc(cc1)c1cc2c(s1)c1c(n2CCCCCC)c(cs1)C=C(C(=O)O)C#N,triphenylamine,524,,dichloromethane
617,5.48,0.73,2.47,"0.3 M HMII, 0.5 M LiI, 0.05 M I2 and 0.5 M TBP in MPN",0.2,10 mM CDCA,-,TiO2 film (12 um transparent + 4 um scat­tering layer),-,-,AM 1.5G 100mW/cm2,-,Zhongquan Wan and Chunyang Jia and Yandong Duan and Ximing Chen and Yuan Lin and Yu Shi,Novel organic dye employing dithiafulvenyl-substituted arylamine hybrid donor unit for dye-sensitized solar cells,Organic Electronics,14,10.1016/j.orgel.2013.05.011,2132--2138,9,,01/01/2013,Wan_2013,,,N#C/C(=C\c1ccc(cc1)N(c1ccccc1)c1ccccc1)/C(=O)O,triphenylamine,407,545,methanol
704,16.16,0.69,7.81,Solaronix Mosalyte TDE-250,0.16,10 mM CDCA,-,TiO2 film (13 um transparent + 4 um scat­tering layer),-,12 hours,AM 1.5G 100mW/cm2,-,Damien Joly and Maxime Godfroy and Laia Pellej{\`{a}} and Yann Kervella and Pascale Maldivi and St{\'{e}}phanie Narbey and Fr{\'{e}}d{\'{e}}ric Oswald and Emilio Palomares and Renaud Demadrille,Side chain engineering of organic sensitizers for dye-sensitized solar cells: a strategy to improve performances and stability,J. Mater. Chem. A,5,10.1039/c7ta00793k,6122--6130,13,,01/01/2017,Joly_2017,,,CCCCC(Cc1cc(sc1c1ccc(s1)c1ccc(cc1)N(c1ccccc1)c1ccccc1)c1ccc(c2c1nsn2)c1cc(c(s1)c1ccc(s1)c1ccc(cc1)/C=C(/C(=O)O)\C#N)CC(CCCC)CC)CC,triphenylamine,529,,dichloromethane
649,13.79,0.73,6.53,Solaronix Iodolyte HI-30,0.16,10 mM CDCA,-,TiO2 film (13 um transparent + 4 um scat­tering layer),275 nmol/cm2,12 hours,AM 1.5G 100mW/cm2,-,Damien Joly and Maxime Godfroy and Laia Pellej{\`{a}} and Yann Kervella and Pascale Maldivi and St{\'{e}}phanie Narbey and Fr{\'{e}}d{\'{e}}ric Oswald and Emilio Palomares and Renaud Demadrille,Side chain engineering of organic sensitizers for dye-sensitized solar cells: a strategy to improve performances and stability,J. Mater. Chem. A,5,10.1039/c7ta00793k,6122--6130,13,,01/01/2017,Joly_2017,,,CCCCCCCCc1cc(sc1c1cc(c(s1)c1ccc(cc1)N(c1ccccc1)c1ccccc1)CCCCCCCC)c1ccc(c2c1nsn2)c1cc(c(s1)c1ccc(s1)c1ccc(cc1)/C=C(/C(=O)O)\C#N)CCCCCCCC,triphenylamine,529,,dichloromethane
634,15.4,0.69,6.71,Solaronix Iodolyte HI-30,0.16,2 mM CDCA,-,TiO2 film (12 um transparent + 3 um scat­tering layer),-,12 hours,AM 1.5G 100mW/cm2,-,Damien Joly and Maxime Godfroy and Laia Pellej{\`{a}} and Yann Kervella and Pascale Maldivi and St{\'{e}}phanie Narbey and Fr{\'{e}}d{\'{e}}ric Oswald and Emilio Palomares and Renaud Demadrille,Side chain engineering of organic sensitizers for dye-sensitized solar cells: a strategy to improve performances and stability,J. Mater. Chem. A,5,10.1039/c7ta00793k,6122--6130,13,,01/01/2017,Joly_2017,,,CCCCCCCCc1cc(sc1c1cc(c(s1)c1ccc(cc1)N(c1ccccc1)c1ccccc1)CCCCCCCC)c1ccc(c2c1nsn2)c1cc(c(s1)c1ccc(s1)c1ccc(cc1)/C=C(/C(=O)O)\C#N)CCCCCCCC,triphenylamine,529,,dichloromethane
679,14.28,0.71,6.91,Solaronix Iodolyte HI-30,0.16,10 mM CDCA,-,TiO2 film (13 um transparent + 4 um scat­tering layer),525 nmol/cm2,12 hours,AM 1.5G 100mW/cm2,-,Damien Joly and Maxime Godfroy and Laia Pellej{\`{a}} and Yann Kervella and Pascale Maldivi and St{\'{e}}phanie Narbey and Fr{\'{e}}d{\'{e}}ric Oswald and Emilio Palomares and Renaud Demadrille,Side chain engineering of organic sensitizers for dye-sensitized solar cells: a strategy to improve performances and stability,J. Mater. Chem. A,5,10.1039/c7ta00793k,6122--6130,13,,01/01/2017,Joly_2017,,,CCCCCCCCc1cc(sc1c1ccc(s1)c1ccc(cc1)N(c1ccc(cc1)CCCCCC)c1ccc(cc1)CCCCCC)c1ccc(c2c1nsn2)c1sc(c(c1)CCCCCCCC)c1ccc(s1)c1ccc(cc1)/C=C(/C(=O)O)\C#N,triphenylamine,543,,dichloromethane
669,10.11,0.63,4.23,Solaronix Mosalyte TDE-250,0.16,10 mM CDCA,-,TiO2 film (13 um transparent + 4 um scat­tering layer),-,12 hours,AM 1.5G 100mW/cm2,-,Damien Joly and Maxime Godfroy and Laia Pellej{\`{a}} and Yann Kervella and Pascale Maldivi and St{\'{e}}phanie Narbey and Fr{\'{e}}d{\'{e}}ric Oswald and Emilio Palomares and Renaud Demadrille,Side chain engineering of organic sensitizers for dye-sensitized solar cells: a strategy to improve performances and stability,J. Mater. Chem. A,5,10.1039/c7ta00793k,6122--6130,13,,01/01/2017,Joly_2017,,,CCCCCCCCc1cc(sc1c1ccc(s1)c1ccc(cc1)N(c1ccc(cc1)CCCCCC)c1ccc(cc1)CCCCCC)c1ccc(c2c1nsn2)c1sc(c(c1)CCCCCCCC)c1ccc(s1)c1ccc(cc1)/C=C(/C(=O)O)\C#N,triphenylamine,543,,dichloromethane
679,18.27,0.69,8.5,HI-30,0.16,2 mM CDCA,-,TiO2 film (13 um transparent + 3 um scat­tering layer),-,12 hours,AM 1.5G 100mW/cm2,-,Damien Joly and Maxime Godfroy and Laia Pellej{\`{a}} and Yann Kervella and Pascale Maldivi and St{\'{e}}phanie Narbey and Fr{\'{e}}d{\'{e}}ric Oswald and Emilio Palomares and Renaud Demadrille,Side chain engineering of organic sensitizers for dye-sensitized solar cells: a strategy to improve performances and stability,J. Mater. Chem. A,5,10.1039/c7ta00793k,6122--6130,13,,01/01/2017,Joly_2017,,,CCCCC(Cc1cc(sc1c1ccc(s1)c1ccc(cc1)N(c1ccccc1)c1ccccc1)c1ccc(c2c1nsn2)c1cc(c(s1)c1ccc(s1)c1ccc(cc1)/C=C(/C(=O)O)\C#N)CC(CCCC)CC)CC,triphenylamine,529,,dichloromethane
655,15.27,0.72,7.24,HI-30,0.16,-,-,TiO2 film (13 um transparent + 3 um scat­tering layer),-,12 hours,AM 1.5G 100mW/cm2,-,Damien Joly and Maxime Godfroy and Laia Pellej{\`{a}} and Yann Kervella and Pascale Maldivi and St{\'{e}}phanie Narbey and Fr{\'{e}}d{\'{e}}ric Oswald and Emilio Palomares and Renaud Demadrille,Side chain engineering of organic sensitizers for dye-sensitized solar cells: a strategy to improve performances and stability,J. Mater. Chem. A,5,10.1039/c7ta00793k,6122--6130,13,,01/01/2017,Joly_2017,,,CCCCC(Cc1cc(sc1c1ccc(s1)c1ccc(cc1)N(c1ccccc1)c1ccccc1)c1ccc(c2c1nsn2)c1cc(c(s1)c1ccc(s1)c1ccc(cc1)/C=C(/C(=O)O)\C#N)CC(CCCC)CC)CC,triphenylamine,529,,dichloromethane
682,14.7,0.7,6.87,HI-30,0.16,2 mM CDCA,-,TiO2 film (12 um transparent + 3 um scat­tering layer),-,12 hours,AM 1.5G 100mW/cm2,-,Damien Joly and Maxime Godfroy and Laia Pellej{\`{a}} and Yann Kervella and Pascale Maldivi and St{\'{e}}phanie Narbey and Fr{\'{e}}d{\'{e}}ric Oswald and Emilio Palomares and Renaud Demadrille,Side chain engineering of organic sensitizers for dye-sensitized solar cells: a strategy to improve performances and stability,J. Mater. Chem. A,5,10.1039/c7ta00793k,6122--6130,13,,01/01/2017,Joly_2017,,,CCCCCCCCc1cc(sc1c1ccc(s1)c1ccc(cc1)N(c1ccccc1)c1ccccc1)c1ccc(c2c1nsn2)c1cc(c(s1)c1ccc(s1)c1ccc(cc1)/C=C(/C(=O)O)\C#N)CCCCCCCC,triphenylamine,534,,dichloromethane
680,12,0.68,5.57,"0.5 M lithium iodide (LiI), 0.05 M iodine (I2), and 0.5 M 4-tertbutylpyridine in acetonitrile",0.25,-,-,TiO2 film (18 um thick),264 nmol/cm2,12 hours,AM 1.5G 100mW/cm2,-,Hsien-Hsin Chou and Yung-Chung Chen and Hsuan-Jui Huang and Ting-Hui Lee and Jiann T. Lin and Chiitang Tsai and Kellen Chen,"High-performance dye-sensitized solar cells based on 5,6-bis-hexyloxy-benzo[2,1,3]thiadiazole",Journal of Materials Chemistry,22,10.1039/c2jm30427a,10929,21,,01/01/2012,Chou_2012,,,CCCCCCOc1c(OCCCCCC)c(c2ccc(s2)/C=C(/C(=O)O)\C#N)c2c(c1c1ccc(cc1)N(c1ccccc1)c1ccccc1)nsn2,triphenylamine,466,619,THF
680,11.3,0.69,5.34,"0.5 M lithium iodide (LiI), 0.05 M iodine (I2), and 0.5 M 4-tertbutylpyridine in acetonitrile",0.25,-,-,TiO2 film (18 um thick),117 nmol/cm2,12 hours,AM 1.5G 100mW/cm2,-,Hsien-Hsin Chou and Yung-Chung Chen and Hsuan-Jui Huang and Ting-Hui Lee and Jiann T. Lin and Chiitang Tsai and Kellen Chen,"High-performance dye-sensitized solar cells based on 5,6-bis-hexyloxy-benzo[2,1,3]thiadiazole",Journal of Materials Chemistry,22,10.1039/c2jm30427a,10929,21,,01/01/2012,Chou_2012,,,CCCCCCOc1c(OCCCCCC)c(c2ccc(s2)/C=C(/C(=O)O)\C#N)c2c(c1c1ccc3c(c1)C(CC)(CC)c1c3ccc(c1)N(c1ccccc1)c1ccccc1)nsn2,triphenylamine,454,614,THF
700,12.7,0.7,6.22,"0.5 M lithium iodide (LiI), 0.05 M iodine (I2), and 0.5 M 4-tertbutylpyridine in acetonitrile",0.25,-,-,TiO2 film (18 um thick),118 nmol/cm2,12 hours,AM 1.5G 100mW/cm2,-,Hsien-Hsin Chou and Yung-Chung Chen and Hsuan-Jui Huang and Ting-Hui Lee and Jiann T. Lin and Chiitang Tsai and Kellen Chen,"High-performance dye-sensitized solar cells based on 5,6-bis-hexyloxy-benzo[2,1,3]thiadiazole",Journal of Materials Chemistry,22,10.1039/c2jm30427a,10929,21,,01/01/2012,Chou_2012,,,CCCCCCOc1c(OCCCCCC)c(c2ccc(s2)/C=C(/C(=O)O)\C#N)c2c(c1C#Cc1ccc(cc1)N(c1ccccc1)c1ccccc1)nsn2,triphenylamine,478,577,THF
640,15.5,0.63,6.27,"0.1 M LiI, 0.05 M I2, 0.6 M DMPImI in acetonitrile",0.16,-,-,TiO2 15 um thick,200 nmol/cm2,12 hours,AM 1.5G 100mW/cm2,-,Juan Pei and Shengjie Peng and Jifu Shi and Yanliang Liang and Zhanliang Tao and Jing Liang and Jun Chen,Triphenylamine-based organic dye containing the diphenylvinyl and rhodanine-3-acetic acid moieties for efficient dye-sensitized solar cells,Journal of Power Sources,187,10.1016/j.jpowsour.2008.11.028,620--626,2,,01/01/2009,Pei_2009,,,OC(=O)CN1C(=S)SC(=Cc2ccc(cc2)N(c2ccc(cc2)C=C(c2ccccc2)c2ccccc2)c2ccccc2)C1=O,triphenylamine,468,,methanol
616,13.31,0.59,4.84,"tris(1,10-phenanthroline)cobalt(II) di[bis(trifluoromethanesulfonyl)imide] (0.25m), tris(1,10-phenanthroline)cobalt(III) tris[bis(trifluoromethanesulfonyl) imide] (0.05m), and a solution of LiTFSI in MeCN (0.1m)",0.158,-,-,TiO2 3 um thick,-,-,AM 1.5G 100mW/cm2,-,Zhihui Wang and Mao Liang and He Wang and Peng Wang and Fangyi Cheng and Zhe Sun and Xue Song,"Joint Electrical, Photophysical, and Photovoltaic Studies on Truxene Dye-Sensitized Solar Cells: Impact of Arylamine Electron Donors",ChemSusChem,7,10.1002/cssc.201301155,795--803,3,,01/01/2014,Wang_2014,,,CCCCCCOc1ccc(cc1)N(c1ccc(cc1)OCCCCCC)c1ccc(cc1)c1cc2c(s1)c1c(n2CCCCCC)c(cs1)C=C(C(=O)O)C#N,triphenylamine,524,,dichloromethane
715,11.32,0.6,4.86,"tris(1,10-phenanthroline)cobalt(II) di[bis(trifluoromethanesulfonyl)imide] (0.25m), tris(1,10-phenanthroline)cobalt(III) tris[bis(trifluoromethanesulfonyl) imide] (0.05m), and a solution of LiTFSI in MeCN (0.1m)",0.158,-,-,TiO2 3 um thick,-,-,AM 1.5G 100mW/cm2,-,Zhihui Wang and Mao Liang and He Wang and Peng Wang and Fangyi Cheng and Zhe Sun and Xue Song,"Joint Electrical, Photophysical, and Photovoltaic Studies on Truxene Dye-Sensitized Solar Cells: Impact of Arylamine Electron Donors",ChemSusChem,7,10.1002/cssc.201301155,795--803,3,,01/01/2014,Wang_2014,,,CCCCCCOc1ccc(cc1)N(c1ccc2c(c1)C(CCCCCC)(CCCCCC)c1c2c2c(c3c1c1ccccc1C3(CCCCCC)CCCCCC)c1c(C2(CCCCCC)CCCCCC)cccc1)c1ccc(cc1)c1cc2c(s1)c1c(n2CCCCCC)c(cs1)C=C(C(=O)O)C#N,triphenylamine,532,,dichloromethane
712,11.02,0.6,4.71,"tris(1,10-phenanthroline)cobalt(II) di[bis(trifluoromethanesulfonyl)imide] (0.25m), tris(1,10-phenanthroline)cobalt(III) tris[bis(trifluoromethanesulfonyl) imide] (0.05m), and a solution of LiTFSI in MeCN (0.1m)",0.158,-,-,TiO2 3 um thick,-,-,AM 1.5G 100mW/cm2,-,Zhihui Wang and Mao Liang and He Wang and Peng Wang and Fangyi Cheng and Zhe Sun and Xue Song,"Joint Electrical, Photophysical, and Photovoltaic Studies on Truxene Dye-Sensitized Solar Cells: Impact of Arylamine Electron Donors",ChemSusChem,7,10.1002/cssc.201301155,795--803,3,,01/01/2014,Wang_2014,,,CCCCCCOc1ccc(cc1)N(c1ccc2c(c1)C(CCCCCC)(CCCCCC)c1c2c2c(c3c1c1ccccc1C3(CCCCCC)CCCCCC)c1c(C2(CCCCCC)CCCCCC)cccc1)c1ccc(cc1)c1cc2c(s1)c1c(n2c2ccc(cc2)OCCCCCC)c(cs1)C=C(C(=O)O)C#N,triphenylamine,,,-
735,1.55,0.782,7.1,"tris(1,10-phenanthroline)cobalt(II) di[bis(trifluoromethanesulfonyl)imide] (0.25m), tris(1,10-phenanthroline)cobalt(III) tris[bis(trifluoromethanesulfonyl) imide] (0.05m), TBP (0.5m), and a solution of LiTFSI in MeCN (0.1m)",0.158,-,-,TiO2 film (4.2 um transparent + 5 um scat­tering layer),-,-,AM 1.5G 12.58mW/cm2,-,Zhihui Wang and Mao Liang and He Wang and Peng Wang and Fangyi Cheng and Zhe Sun and Xue Song,"Joint Electrical, Photophysical, and Photovoltaic Studies on Truxene Dye-Sensitized Solar Cells: Impact of Arylamine Electron Donors",ChemSusChem,7,10.1002/cssc.201301155,795--803,3,,01/01/2014,Wang_2014,,,CCCCCCOc1ccc(cc1)N(c1ccc(cc1)OCCCCCC)c1ccc(cc1)c1cc2c(s1)c1c(n2CCCCCC)c(cs1)C=C(C(=O)O)C#N,triphenylamine,524,,dichloromethane
757,2.9,0.782,7.5,"tris(1,10-phenanthroline)cobalt(II) di[bis(trifluoromethanesulfonyl)imide] (0.25m), tris(1,10-phenanthroline)cobalt(III) tris[bis(trifluoromethanesulfonyl) imide] (0.05m), TBP (0.5m), and a solution of LiTFSI in MeCN (0.1m)",0.158,-,-,TiO2 film (4.2 um transparent + 5 um scat­tering layer),-,-,AM 1.5G 23mW/cm2,-,Zhihui Wang and Mao Liang and He Wang and Peng Wang and Fangyi Cheng and Zhe Sun and Xue Song,"Joint Electrical, Photophysical, and Photovoltaic Studies on Truxene Dye-Sensitized Solar Cells: Impact of Arylamine Electron Donors",ChemSusChem,7,10.1002/cssc.201301155,795--803,3,,01/01/2014,Wang_2014,,,CCCCCCOc1ccc(cc1)N(c1ccc(cc1)OCCCCCC)c1ccc(cc1)c1cc2c(s1)c1c(n2CCCCCC)c(cs1)C=C(C(=O)O)C#N,triphenylamine,524,,dichloromethane
783,6.37,0.771,7.7,"tris(1,10-phenanthroline)cobalt(II) di[bis(trifluoromethanesulfonyl)imide] (0.25m), tris(1,10-phenanthroline)cobalt(III) tris[bis(trifluoromethanesulfonyl) imide] (0.05m), TBP (0.5m), and a solution of LiTFSI in MeCN (0.1m)",0.158,-,-,TiO2 film (4.2 um transparent + 5 um scat­tering layer),-,-,AM 1.5G 50mW/cm2,-,Zhihui Wang and Mao Liang and He Wang and Peng Wang and Fangyi Cheng and Zhe Sun and Xue Song,"Joint Electrical, Photophysical, and Photovoltaic Studies on Truxene Dye-Sensitized Solar Cells: Impact of Arylamine Electron Donors",ChemSusChem,7,10.1002/cssc.201301155,795--803,3,,01/01/2014,Wang_2014,,,CCCCCCOc1ccc(cc1)N(c1ccc(cc1)OCCCCCC)c1ccc(cc1)c1cc2c(s1)c1c(n2CCCCCC)c(cs1)C=C(C(=O)O)C#N,triphenylamine,524,,dichloromethane
861,1.53,0.758,7.9,"tris(1,10-phenanthroline)cobalt(II) di[bis(trifluoromethanesulfonyl)imide] (0.25m), tris(1,10-phenanthroline)cobalt(III) tris[bis(trifluoromethanesulfonyl) imide] (0.05m), TBP (0.5m), and a solution of LiTFSI in MeCN (0.1m)",0.158,-,-,TiO2 film (4.2 um transparent + 5 um scat­tering layer),-,-,AM 1.5G 12.58mW/cm2,-,Zhihui Wang and Mao Liang and He Wang and Peng Wang and Fangyi Cheng and Zhe Sun and Xue Song,"Joint Electrical, Photophysical, and Photovoltaic Studies on Truxene Dye-Sensitized Solar Cells: Impact of Arylamine Electron Donors",ChemSusChem,7,10.1002/cssc.201301155,795--803,3,,01/01/2014,Wang_2014,,,CCCCCCOc1ccc(cc1)N(c1ccc2c(c1)C(CCCCCC)(CCCCCC)c1c2c2c(c3c1c1ccccc1C3(CCCCCC)CCCCCC)c1c(C2(CCCCCC)CCCCCC)cccc1)c1ccc(cc1)c1cc2c(s1)c1c(n2CCCCCC)c(cs1)C=C(C(=O)O)C#N,triphenylamine,532,,dichloromethane
889,2.82,0.76,8.2,"tris(1,10-phenanthroline)cobalt(II) di[bis(trifluoromethanesulfonyl)imide] (0.25m), tris(1,10-phenanthroline)cobalt(III) tris[bis(trifluoromethanesulfonyl) imide] (0.05m), TBP (0.5m), and a solution of LiTFSI in MeCN (0.1m)",0.158,-,-,TiO2 film (4.2 um transparent + 5 um scat­tering layer),-,-,AM 1.5G 23mW/cm2,-,Zhihui Wang and Mao Liang and He Wang and Peng Wang and Fangyi Cheng and Zhe Sun and Xue Song,"Joint Electrical, Photophysical, and Photovoltaic Studies on Truxene Dye-Sensitized Solar Cells: Impact of Arylamine Electron Donors",ChemSusChem,7,10.1002/cssc.201301155,795--803,3,,01/01/2014,Wang_2014,,,CCCCCCOc1ccc(cc1)N(c1ccc2c(c1)C(CCCCCC)(CCCCCC)c1c2c2c(c3c1c1ccccc1C3(CCCCCC)CCCCCC)c1c(C2(CCCCCC)CCCCCC)cccc1)c1ccc(cc1)c1cc2c(s1)c1c(n2CCCCCC)c(cs1)C=C(C(=O)O)C#N,triphenylamine,532,,dichloromethane
922,6.18,0.756,8.6,"tris(1,10-phenanthroline)cobalt(II) di[bis(trifluoromethanesulfonyl)imide] (0.25m), tris(1,10-phenanthroline)cobalt(III) tris[bis(trifluoromethanesulfonyl) imide] (0.05m), TBP (0.5m), and a solution of LiTFSI in MeCN (0.1m)",0.158,-,-,TiO2 film (4.2 um transparent + 5 um scat­tering layer),-,-,AM 1.5G 50mW/cm2,-,Zhihui Wang and Mao Liang and He Wang and Peng Wang and Fangyi Cheng and Zhe Sun and Xue Song,"Joint Electrical, Photophysical, and Photovoltaic Studies on Truxene Dye-Sensitized Solar Cells: Impact of Arylamine Electron Donors",ChemSusChem,7,10.1002/cssc.201301155,795--803,3,,01/01/2014,Wang_2014,,,CCCCCCOc1ccc(cc1)N(c1ccc2c(c1)C(CCCCCC)(CCCCCC)c1c2c2c(c3c1c1ccccc1C3(CCCCCC)CCCCCC)c1c(C2(CCCCCC)CCCCCC)cccc1)c1ccc(cc1)c1cc2c(s1)c1c(n2CCCCCC)c(cs1)C=C(C(=O)O)C#N,triphenylamine,532,,dichloromethane
826,1.52,0.754,7.6,"tris(1,10-phenanthroline)cobalt(II) di[bis(trifluoromethanesulfonyl)imide] (0.25m), tris(1,10-phenanthroline)cobalt(III) tris[bis(trifluoromethanesulfonyl) imide] (0.05m), TBP (0.5m), and a solution of LiTFSI in MeCN (0.1m)",0.158,-,-,TiO2 film (4.2 um transparent + 5 um scat­tering layer),-,-,AM 1.5G 12.58mW/cm2,-,Zhihui Wang and Mao Liang and He Wang and Peng Wang and Fangyi Cheng and Zhe Sun and Xue Song,"Joint Electrical, Photophysical, and Photovoltaic Studies on Truxene Dye-Sensitized Solar Cells: Impact of Arylamine Electron Donors",ChemSusChem,7,10.1002/cssc.201301155,795--803,3,,01/01/2014,Wang_2014,,,CCCCCCOc1ccc(cc1)N(c1ccc2c(c1)C(CCCCCC)(CCCCCC)c1c2c2c(c3c1c1ccccc1C3(CCCCCC)CCCCCC)c1c(C2(CCCCCC)CCCCCC)cccc1)c1ccc(cc1)c1cc2c(s1)c1c(n2c2ccc(cc2)OCCCCCC)c(cs1)C=C(C(=O)O)C#N,triphenylamine,,,-
853,2.81,0.754,7.9,"tris(1,10-phenanthroline)cobalt(II) di[bis(trifluoromethanesulfonyl)imide] (0.25m), tris(1,10-phenanthroline)cobalt(III) tris[bis(trifluoromethanesulfonyl) imide] (0.05m), TBP (0.5m), and a solution of LiTFSI in MeCN (0.1m)",0.158,-,-,TiO2 film (4.2 um transparent + 5 um scat­tering layer),-,-,AM 1.5G 23mW/cm2,-,Zhihui Wang and Mao Liang and He Wang and Peng Wang and Fangyi Cheng and Zhe Sun and Xue Song,"Joint Electrical, Photophysical, and Photovoltaic Studies on Truxene Dye-Sensitized Solar Cells: Impact of Arylamine Electron Donors",ChemSusChem,7,10.1002/cssc.201301155,795--803,3,,01/01/2014,Wang_2014,,,CCCCCCOc1ccc(cc1)N(c1ccc2c(c1)C(CCCCCC)(CCCCCC)c1c2c2c(c3c1c1ccccc1C3(CCCCCC)CCCCCC)c1c(C2(CCCCCC)CCCCCC)cccc1)c1ccc(cc1)c1cc2c(s1)c1c(n2c2ccc(cc2)OCCCCCC)c(cs1)C=C(C(=O)O)C#N,triphenylamine,,,-
886,6.14,0.744,8.1,"tris(1,10-phenanthroline)cobalt(II) di[bis(trifluoromethanesulfonyl)imide] (0.25m), tris(1,10-phenanthroline)cobalt(III) tris[bis(trifluoromethanesulfonyl) imide] (0.05m), TBP (0.5m), and a solution of LiTFSI in MeCN (0.1m)",0.158,-,-,TiO2 film (4.2 um transparent + 5 um scat­tering layer),-,-,AM 1.5G 50mW/cm2,-,Zhihui Wang and Mao Liang and He Wang and Peng Wang and Fangyi Cheng and Zhe Sun and Xue Song,"Joint Electrical, Photophysical, and Photovoltaic Studies on Truxene Dye-Sensitized Solar Cells: Impact of Arylamine Electron Donors",ChemSusChem,7,10.1002/cssc.201301155,795--803,3,,01/01/2014,Wang_2014,,,CCCCCCOc1ccc(cc1)N(c1ccc2c(c1)C(CCCCCC)(CCCCCC)c1c2c2c(c3c1c1ccccc1C3(CCCCCC)CCCCCC)c1c(C2(CCCCCC)CCCCCC)cccc1)c1ccc(cc1)c1cc2c(s1)c1c(n2c2ccc(cc2)OCCCCCC)c(cs1)C=C(C(=O)O)C#N,triphenylamine,,,-
729,10.95,0.73,5.83,"DMPImI (0.25m), LiTFSI (0.1m), I2 (0.05m), and TBP (0.5m) in acetonitrile",0.158,-,-,TiO2 3 um thick,-,-,AM 1.5G 100mW/cm2,-,Zhihui Wang and Mao Liang and He Wang and Peng Wang and Fangyi Cheng and Zhe Sun and Xue Song,"Joint Electrical, Photophysical, and Photovoltaic Studies on Truxene Dye-Sensitized Solar Cells: Impact of Arylamine Electron Donors",ChemSusChem,7,10.1002/cssc.201301155,795--803,3,,01/01/2014,Wang_2014,,,CCCCCCOc1ccc(cc1)N(c1ccc(cc1)OCCCCCC)c1ccc(cc1)c1cc2c(s1)c1c(n2CCCCCC)c(cs1)C=C(C(=O)O)C#N,triphenylamine,524,,dichloromethane
660,14.93,0.64,6.23,"0.5 M lithium iodide (LiI), 0.05 M iodine (I2), and 0.5 M 4-tert-butylpyridine in acetonitrile",0.25,-,-,TiO2 8 um thick,-,12 hours,AM 1.5G 100mW/cm2,-,K. R. Justin Thomas and Ying-Chan Hsu and Jiann T. Lin and Kun-Mu Lee and Kuo-Chuan Ho and Chin-Hung Lai and Yi-Ming Cheng and Pi-Tai Chou,"2,3-Disubstituted Thiophene-Based Organic Dyes for Solar Cells",Chemistry of Materials,20,10.1021/cm702631r,1830--1840,5,,01/01/2008,Justin_Thomas_2008,,,N#C/C(=C\c1ccc(s1)c1ccc(s1)c1ccc(cc1)N(c1ccccc1)c1ccccc1)/C(=O)O,triphenylamine,467,,dichloromethane
840,11.01,0.72,6.67,"tris(1,10-phenanthroline)cobalt(II) di[bis(trifluoromethanesulfonyl)imide] (0.25m), tris(1,10-phenanthroline)cobalt(III) tris[bis(trifluoromethanesulfonyl) imide] (0.05m), TBP (0.5m), and a solution of LiTFSI in MeCN (0.1m)",0.158,-,-,TiO2 3 um thick,-,-,AM 1.5G 100mW/cm2,-,Zhihui Wang and Mao Liang and He Wang and Peng Wang and Fangyi Cheng and Zhe Sun and Xue Song,"Joint Electrical, Photophysical, and Photovoltaic Studies on Truxene Dye-Sensitized Solar Cells: Impact of Arylamine Electron Donors",ChemSusChem,7,10.1002/cssc.201301155,795--803,3,,01/01/2014,Wang_2014,,,CCCCCCOc1ccc(cc1)N(c1ccc(cc1)OCCCCCC)c1ccc(cc1)c1cc2c(s1)c1c(n2CCCCCC)c(cs1)C=C(C(=O)O)C#N,triphenylamine,524,,dichloromethane
948,12.18,0.733,8.5,"tris(1,10-phenanthroline)cobalt(II) di[bis(trifluoromethanesulfonyl)imide] (0.25m), tris(1,10-phenanthroline)cobalt(III) tris[bis(trifluoromethanesulfonyl) imide] (0.05m), TBP (0.5m), and a solution of LiTFSI in MeCN (0.1m)",0.158,-,-,TiO2 film (4.2 um transparent + 5 um scat­tering layer),22.5 nmol/cm2,-,AM 1.5G 100mW/cm2,-,Zhihui Wang and Mao Liang and He Wang and Peng Wang and Fangyi Cheng and Zhe Sun and Xue Song,"Joint Electrical, Photophysical, and Photovoltaic Studies on Truxene Dye-Sensitized Solar Cells: Impact of Arylamine Electron Donors",ChemSusChem,7,10.1002/cssc.201301155,795--803,3,,01/01/2014,Wang_2014,,,CCCCCCOc1ccc(cc1)N(c1ccc2c(c1)C(CCCCCC)(CCCCCC)c1c2c2c(c3c1c1ccccc1C3(CCCCCC)CCCCCC)c1c(C2(CCCCCC)CCCCCC)cccc1)c1ccc(cc1)c1cc2c(s1)c1c(n2CCCCCC)c(cs1)C=C(C(=O)O)C#N,triphenylamine,532,,dichloromethane
670,15.2,0.66,6.72,"0.5 M lithium iodide (LiI), 0.05 M iodine (I2), and 0.5 M 4-tertbutylpyridine in acetonitrile",0.25,-,-,TiO2 film (18 um thick),275 nmol/cm2,12 hours,AM 1.5G 100mW/cm2,-,Hsien-Hsin Chou and Yung-Chung Chen and Hsuan-Jui Huang and Ting-Hui Lee and Jiann T. Lin and Chiitang Tsai and Kellen Chen,"High-performance dye-sensitized solar cells based on 5,6-bis-hexyloxy-benzo[2,1,3]thiadiazole",Journal of Materials Chemistry,22,10.1039/c2jm30427a,10929,21,,01/01/2012,Chou_2012,,,CCCCCCOc1c(OCCCCCC)c(c2ccc(s2)/C=C(/C(=O)O)\C#N)c2c(c1c1ccc(s1)c1ccc(cc1)N(c1ccccc1)c1ccccc1)nsn2,triphenylamine,501,631,THF
670,11.9,0.68,5.36,"0.5 M lithium iodide (LiI), 0.05 M iodine (I2), and 0.5 M 4-tertbutylpyridine in acetonitrile",0.25,-,-,TiO2 film (18 um thick),416 nmol/cm2,12 hours,AM 1.5G 100mW/cm2,-,Hsien-Hsin Chou and Yung-Chung Chen and Hsuan-Jui Huang and Ting-Hui Lee and Jiann T. Lin and Chiitang Tsai and Kellen Chen,"High-performance dye-sensitized solar cells based on 5,6-bis-hexyloxy-benzo[2,1,3]thiadiazole",Journal of Materials Chemistry,22,10.1039/c2jm30427a,10929,21,,01/01/2012,Chou_2012,,,CCCCCCOc1c(c2ccc(s2)c2ccc(cc2)N(c2ccc(cc2)OC)c2ccc(cc2)OC)c2nsnc2c(c1OCCCCCC)c1ccc(s1)/C=C(/C(=O)O)\C#N,triphenylamine,536,,THF
580,13.5,0.64,5.01,"0.5 M lithium iodide (LiI), 0.05 M iodine (I2), and 0.5 M 4-tertbutylpyridine in acetonitrile",0.25,-,-,TiO2 film (18 um thick),371 nmol/cm2,12 hours,AM 1.5G 100mW/cm2,-,Hsien-Hsin Chou and Yung-Chung Chen and Hsuan-Jui Huang and Ting-Hui Lee and Jiann T. Lin and Chiitang Tsai and Kellen Chen,"High-performance dye-sensitized solar cells based on 5,6-bis-hexyloxy-benzo[2,1,3]thiadiazole",Journal of Materials Chemistry,22,10.1039/c2jm30427a,10929,21,,01/01/2012,Chou_2012,,,N#C/C(=C\c1ccc(s1)c1ccc(c2c1nsn2)c1ccc(cc1)N(c1ccccc1)c1ccccc1)/C(=O)O,triphenylamine,491,650,THF
670,14.9,0.64,6.42,"0.5 M lithium iodide (LiI), 0.05 M iodine (I2), and 0.5 M 4-tertbutylpyridine in acetonitrile",0.25,-,-,TiO2 film (18 um thick),-,12 hours,AM 1.5G 100mW/cm2,-,Hsien-Hsin Chou and Yung-Chung Chen and Hsuan-Jui Huang and Ting-Hui Lee and Jiann T. Lin and Chiitang Tsai and Kellen Chen,"High-performance dye-sensitized solar cells based on 5,6-bis-hexyloxy-benzo[2,1,3]thiadiazole",Journal of Materials Chemistry,22,10.1039/c2jm30427a,10929,21,,01/01/2012,Chou_2012,,,CCCCCCOc1c(OCCCCCC)c(c2ccc(s2)/C=C(/C(=O)O)\C#N)c2c(c1c1ccc(s1)c1ccc(cc1)N(c1ccccc1)c1ccccc1)nsn2,triphenylamine,501,631,THF
680,14.1,0.65,6.17,"0.5 M lithium iodide (LiI), 0.05 M iodine (I2), and 0.5 M 4-tertbutylpyridine in acetonitrile",0.25,10 mM CDCA,-,TiO2 film (18 um thick),-,12 hours,AM 1.5G 100mW/cm2,-,Hsien-Hsin Chou and Yung-Chung Chen and Hsuan-Jui Huang and Ting-Hui Lee and Jiann T. Lin and Chiitang Tsai and Kellen Chen,"High-performance dye-sensitized solar cells based on 5,6-bis-hexyloxy-benzo[2,1,3]thiadiazole",Journal of Materials Chemistry,22,10.1039/c2jm30427a,10929,21,,01/01/2012,Chou_2012,,,CCCCCCOc1c(OCCCCCC)c(c2ccc(s2)/C=C(/C(=O)O)\C#N)c2c(c1c1ccc(s1)c1ccc(cc1)N(c1ccccc1)c1ccccc1)nsn2,triphenylamine,501,631,THF
670,13.3,0.62,5.52,"0.5 M lithium iodide (LiI), 0.05 M iodine (I2), and 0.5 M 4-tertbutylpyridine in acetonitrile",0.25,20 mM CDCA,-,TiO2 film (18 um thick),-,12 hours,AM 1.5G 100mW/cm2,-,Hsien-Hsin Chou and Yung-Chung Chen and Hsuan-Jui Huang and Ting-Hui Lee and Jiann T. Lin and Chiitang Tsai and Kellen Chen,"High-performance dye-sensitized solar cells based on 5,6-bis-hexyloxy-benzo[2,1,3]thiadiazole",Journal of Materials Chemistry,22,10.1039/c2jm30427a,10929,21,,01/01/2012,Chou_2012,,,CCCCCCOc1c(OCCCCCC)c(c2ccc(s2)/C=C(/C(=O)O)\C#N)c2c(c1c1ccc(s1)c1ccc(cc1)N(c1ccccc1)c1ccccc1)nsn2,triphenylamine,501,631,THF
551,8.56,0.5,2.37,"0.6M 1-propyl-2,3-dimethylimidazolium iodide (DMPII), 0.1M lithium iodide, 0.05M iodine, and 0.5M 4-tert-butylpyridine (TBP) in 3-methoxypropionitrile (MPN) + 10 wt.% polyethylene oxide",0.25,-,-,TiO2 film (6 um thick),-,-,AM 1.5G 100mW/cm2,gel electrolyte,Chien-Hsin Yang and Han-Lung Chen and Yao-Yuan Chuang and Chun-Guey Wu and Chiao-Pei Chen and Shao-Hong Liao and Tzong-Liu Wang,Characteristics of triphenylamine-based dyes with multiple acceptors in application of dye-sensitized solar cells,Journal of Power Sources,188,10.1016/j.jpowsour.2008.12.026,627--634,2,,01/01/2009,Yang_2009,,,OC(=O)CN1C(=S)S/C(=C/c2ccc(cc2)N(c2ccccc2)c2ccccc2)/C1=O,triphenylamine,458,540,methanol
324,5.7,0.5,0.94,"0.05 M iodine, and 0.5 M lithium iodide in acetonitrile/3-methoxypropionitrole (7:3, v/v)",0.25,-,-,TiO2 film,-,12 hours,AM 1.5G 100mW/cm2,-,Weijiang Ying and Xiaoyu Zhang and Xin Li and Wenjun Wu and Fuling Guo and Jing Li and Hans {\AA}gren and Jianli Hua,"Synthesis and photovoltaic properties of new [1,2,5]thiadiazolo[3,4-c]pyridine-based organic Broadly absorbing sensitizers for dye-sensitized solar cells",Tetrahedron,70,10.1016/j.tet.2014.04.039,3901--3908,25,,01/01/2014,Ying_2014,,,N#CC(=Cc1ccc(s1)c1cnc(c2c1nsn2)c1ccc(s1)N(c1ccccc1)c1ccccc1)C(=O)O,Triphenylamine,620,,dichloromethane
730,15.5,0.67,7.57,"0.6 M 1-methyl-3-propylimidazolium iodide (PMII), 0.10 M guanidinium thiocyanate, 0.05 M LiI, 0.07 M I2 and 0.5 M tert-butylpyridine in acetonitrile/valeronitrile (85:15)",0.16,-,-,TiO2 film (15 um thick + 4 um scattering layer),-,24 hours,AM 1.5G 100mW/cm2,-,Xu-Feng Zang and Zu-Sheng Huang and Han-Lun Wu and Zafar Iqbal and Lingyun Wang and Herbert Meier and Derong Cao,Molecular design of the diketopyrrolopyrrole-based dyes with varied donor units for efficient dye-sensitized solar cells,Journal of Power Sources,271,10.1016/j.jpowsour.2014.08.030,455--464,,,01/01/2014,Zang_2014,,,CCCCCCn1c(c2ccc(cc2)N(c2ccc(cc2)OCCCCCC)c2ccc(cc2)OCCCCCC)c2c(c1=O)c(n(c2=O)CCCCCC)c1ccc(cc1)c1ccc(cc1)/C=C(/C(=O)O)\C#N,Triphenylamine,539,,dichloromethane
717,15.4,0.72,7.96,"0.6 M 1-methyl-3-propylimidazolium iodide (PMII), 0.10 M guanidinium thiocyanate, 0.05 M LiI, 0.07 M I2 and 0.5 M tert-butylpyridine in acetonitrile/valeronitrile (85:15)",0.16,20 mM CDCA,-,TiO2 film (15 um thick + 4 um scattering layer),-,24 hours,AM 1.5G 100mW/cm2,-,Xu-Feng Zang and Zu-Sheng Huang and Han-Lun Wu and Zafar Iqbal and Lingyun Wang and Herbert Meier and Derong Cao,Molecular design of the diketopyrrolopyrrole-based dyes with varied donor units for efficient dye-sensitized solar cells,Journal of Power Sources,271,10.1016/j.jpowsour.2014.08.030,455--464,,,01/01/2014,Zang_2014,,,CCCCCCn1c(c2ccc(cc2)N(c2ccc(cc2)OCCCCCC)c2ccc(cc2)OCCCCCC)c2c(c1=O)c(n(c2=O)CCCCCC)c1ccc(cc1)c1ccc(cc1)/C=C(/C(=O)O)\C#N,Triphenylamine,539,,dichloromethane
645,7.51,0.85,4.12,"0.6 M 1-methyl-3-propylimidazolium iodide (PMII), 0.10 M guanidinium thiocyanate, 0.05 M LiI, 0.07 M I2 and 0.5 M tert-butylpyridine in acetonitrile/valeronitrile (85:15)",0.16,-,-,TiO2 film (15 um thick + 4 um scattering layer),-,24 hours,AM 1.5G 100mW/cm2,-,Xu-Feng Zang and Zu-Sheng Huang and Han-Lun Wu and Zafar Iqbal and Lingyun Wang and Herbert Meier and Derong Cao,Molecular design of the diketopyrrolopyrrole-based dyes with varied donor units for efficient dye-sensitized solar cells,Journal of Power Sources,271,10.1016/j.jpowsour.2014.08.030,455--464,,,01/01/2014,Zang_2014,,,CCCCCCn1c(c2ccc(cc2)c2ccc(cc2)N(c2ccc(cc2)OCCCCCC)c2ccc(cc2)OCCCCCC)c2c(c1=O)c(n(c2=O)CCCCCC)c1ccc(cc1)/C=C(/C(=O)O)\C#N,Triphenylamine,513,,dichloromethane
699,13.43,0.65,6.06,"0.6 M 1-methyl-3-propylimidazolium iodide (PMII), 0.10 M guanidinium thiocyanate, 0.05 M LiI, 0.07 M I2 and 0.5 M tert-butylpyridine in acetonitrile/valeronitrile (85:15)",0.16,-,-,TiO2 film (15 um thick + 4 um scattering layer),-,24 hours,AM 1.5G 100mW/cm2,-,Xu-Feng Zang and Zu-Sheng Huang and Han-Lun Wu and Zafar Iqbal and Lingyun Wang and Herbert Meier and Derong Cao,Molecular design of the diketopyrrolopyrrole-based dyes with varied donor units for efficient dye-sensitized solar cells,Journal of Power Sources,271,10.1016/j.jpowsour.2014.08.030,455--464,,,01/01/2014,Zang_2014,,,CCCCCCn1c(=O)c2c(c1c1ccc(cc1)c1ccc(cc1)N(c1ccc(cc1)OCCCCCC)c1ccc(cc1)OCCCCCC)c(=O)n(c2c1ccc(cc1)c1ccc(cc1)/C=C(/C(=O)O)\C#N)CCCCCC,Triphenylamine,,,-
720,15.2,0.733,8.02,"1.0 M DMII, 50 mM LiI, 30 mM I2, 0.5 M tert-butylpyridine, and 0.1 M GNCS in acetonitrile and valeronitrile (v/v, 85/15)",0.158,2 mM CDCA,-,TiO2 film (7 um thick + 5 um scattering layer),-,5 hours,AM 1.5G 100mW/cm2,-,Guangliang Zhang and Yu Bai and Renzhi Li and Dong Shi and Sophie Wenger and Shaik M. Zakeeruddin and Michael Grätzel and Peng Wang,Employ a bisthienothiophene linker to construct an organic chromophore for efficient and stable dye-sensitized solar cells,Energy Environ. Sci.,2,10.1039/b817990e,92--95,1,,01/01/2009,Zhang_2009,,,CCCCCCOc1ccc(cc1)N(c1ccc(cc1)OCCCCCC)c1ccc(cc1)c1sc2c(c1)sc(c2)c1sc2c(c1)sc(c2)C=C(C(=O)O)C#N,Triphenylamine,524,730,chloroform
664,13,0.75,6.5,DMII/EMII/EMITCB/I2/NBB/GNCS (molar ratio:12:12:16:1.67:3.33:0.67),0.158,2 mM CDCA,-,TiO2 film (7 um thick + 5 um scattering layer),-,5 hours,AM 1.5G 100mW/cm2,-,Guangliang Zhang and Yu Bai and Renzhi Li and Dong Shi and Sophie Wenger and Shaik M. Zakeeruddin and Michael Grätzel and Peng Wang,Employ a bisthienothiophene linker to construct an organic chromophore for efficient and stable dye-sensitized solar cells,Energy Environ. Sci.,2,10.1039/b817990e,92--95,1,,01/01/2009,Zhang_2009,,,CCCCCCOc1ccc(cc1)N(c1ccc(cc1)OCCCCCC)c1ccc(cc1)c1sc2c(c1)sc(c2)c1sc2c(c1)sc(c2)C=C(C(=O)O)C#N,Triphenylamine,524,730,chloroform
946,7.66,0.658,4.76,"0.6 M 1-butyl-3-methylimidazolium iodide (BMII), 0.03 M of I2, 0.1 M of guanidinium thiocyanate (GSCN), and 0.5 M of 4-tert-butylpyridine (tBP) in acetonitrile and valeronitrile (85:15 v/v)",-,-,-,TiO2 film,-,10 hours,AM 1.5G 100mW/cm2,-,Nanjia Zhou and Kumaresan Prabakaran and Byunghong Lee and Sheng Hsiung Chang and Boris Harutyunyan and Peijun Guo and Melanie R. Butler and Amod Timalsina and Michael J. Bedzyk and Mark A. Ratner and Sureshraju Vegiraju and Shuehlin Yau and Chun-Guey Wu and Robert P. H. Chang and Antonio Facchetti and Ming-Chou Chen and Tobin J. Marks,Metal-Free Tetrathienoacene Sensitizers for High-Performance Dye-Sensitized Solar Cells,Journal of the American Chemical Society,137,10.1021/ja513254z,4414--4423,13,,01/01/2015,Zhou_2015,,,CCCCCCCCCCCCCCCc1c(C=C(C(=O)O)C#N)sc2c1sc1c2sc2c1sc(c2CCCCCCCCCCCCCCC)c1ccc(cc1)N(c1ccccc1)c1ccccc1,Triphenylamine,498,,orthodichlorobenzene
893,10.1,0.681,6.15,"0.6 M 1-butyl-3-methylimidazolium iodide (BMII), 0.03 M of I2, 0.1 M of guanidinium thiocyanate (GSCN), and 0.5 M of 4-tert-butylpyridine (tBP) in acetonitrile and valeronitrile (85:15 v/v)",-,-,-,TiO2 film,-,10 hours,AM 1.5G 100mW/cm2,-,Nanjia Zhou and Kumaresan Prabakaran and Byunghong Lee and Sheng Hsiung Chang and Boris Harutyunyan and Peijun Guo and Melanie R. Butler and Amod Timalsina and Michael J. Bedzyk and Mark A. Ratner and Sureshraju Vegiraju and Shuehlin Yau and Chun-Guey Wu and Robert P. H. Chang and Antonio Facchetti and Ming-Chou Chen and Tobin J. Marks,Metal-Free Tetrathienoacene Sensitizers for High-Performance Dye-Sensitized Solar Cells,Journal of the American Chemical Society,137,10.1021/ja513254z,4414--4423,13,,01/01/2015,Zhou_2015,,,CCCCCCCCCCCCCCCc1c(C=C(C(=O)O)C#N)sc2c1sc1c2sc2c1sc(c2CCCCCCCCCCCCCCC)c1ccc(s1)c1ccc(cc1)N(c1ccccc1)c1ccccc1,Triphenylamine,482,,orthodichlorobenzene
833,16.5,0.737,10.1,"0.6 M 1-butyl-3-methylimidazolium iodide (BMII), 0.03 M of I2, 0.1 M of guanidinium thiocyanate (GSCN), and 0.5 M of 4-tert-butylpyridine (tBP) in acetonitrile and valeronitrile (85:15 v/v)",-,-,-,TiO2 film,-,10 hours,AM 1.5G 100mW/cm2,-,Nanjia Zhou and Kumaresan Prabakaran and Byunghong Lee and Sheng Hsiung Chang and Boris Harutyunyan and Peijun Guo and Melanie R. Butler and Amod Timalsina and Michael J. Bedzyk and Mark A. Ratner and Sureshraju Vegiraju and Shuehlin Yau and Chun-Guey Wu and Robert P. H. Chang and Antonio Facchetti and Ming-Chou Chen and Tobin J. Marks,Metal-Free Tetrathienoacene Sensitizers for High-Performance Dye-Sensitized Solar Cells,Journal of the American Chemical Society,137,10.1021/ja513254z,4414--4423,13,,01/01/2015,Zhou_2015,,,CCCCCCCCCCCCCCCc1c(sc2c1sc1c2sc2c1sc(c2CCCCCCCCCCCCCCC)c1ccc(s1)C=C(C(=O)O)C#N)c1ccc(cc1)N(c1ccccc1)c1ccccc1,Triphenylamine,490,,orthodichlorobenzene
832,11.8,0.703,6.91,"0.6 M 1-butyl-3-methylimidazolium iodide (BMII), 0.03 M of I2, 0.1 M of guanidinium thiocyanate (GSCN), and 0.5 M of 4-tert-butylpyridine (tBP) in acetonitrile and valeronitrile (85:15 v/v)",-,-,-,TiO2 film,-,10 hours,AM 1.5G 100mW/cm2,-,Nanjia Zhou and Kumaresan Prabakaran and Byunghong Lee and Sheng Hsiung Chang and Boris Harutyunyan and Peijun Guo and Melanie R. Butler and Amod Timalsina and Michael J. Bedzyk and Mark A. Ratner and Sureshraju Vegiraju and Shuehlin Yau and Chun-Guey Wu and Robert P. H. Chang and Antonio Facchetti and Ming-Chou Chen and Tobin J. Marks,Metal-Free Tetrathienoacene Sensitizers for High-Performance Dye-Sensitized Solar Cells,Journal of the American Chemical Society,137,10.1021/ja513254z,4414--4423,13,,01/01/2015,Zhou_2015,,,CCCCCCCCCCCCCCCc1c(sc2c1sc1c2sc2c1sc(c2CCCCCCCCCCCCCCC)c1ccc(s1)c1ccc(cc1)N(c1ccccc1)c1ccccc1)c1ccc(s1)C=C(C(=O)O)C#N,Triphenylamine,513,,orthodichlorobenzene
621,4.91,0.73,2.23,"0.6 M 1,2-dimethyl-3-propylimidazolium iodide (DMPII), 0.0653 M LiI, 0.03 M I2, 0.28 M 4-tertbutylpyridine (TBP) and 0.05 M guanidium thiocyanate (GuSCN) in acetonitrile",0.16,-,-,TiO2 film (15 um thick),-,-,AM 1.5G 100mW/cm2,-,Linlei Zhou and Chunyang Jia and Zhongquan Wan and Ximing Chen and Xiaojun Yao,Effect of imidazole derivatives in triphenylamine-based organic dyes for dye-sensitized solar cells,Organic Electronics,14,10.1016/j.orgel.2013.04.004,1755--1762,7,,01/01/2013,Zhou_2013,,,N#C/C(=C/c1ccc(cc1)N(c1ccccc1)c1ccccc1)/C(=O)O,Triphenylamine,395,,ethanol
