Repository: PaulC61/Cheminformatics

# Cheminformatics
Repository for:
Cheminformatics Masters students of University of Strasbourg 2020 - 2022
+ My own projects related to the course

File: InternshipM2_BIU/rawDSSCDBdata.csv (part 26 of 77)
VOC,JSC,FF,PCE,Electrolyte,Active area,Co-adsorbent,Co-sensitizer,Semiconductor,Dye loading,Exposure time,Solar simulator,Performance comment,Article author,Article title,Article journal,Article volume,Article DOI,Article pages,Article issue nr,Article EID,Article year,Article year,Article electronic id,Article keywords,Molecule SMILE,Molecule keywords,Molecule spectrum absorption maxima,Molecule spectrum emission maxima,Molecule spectrum solvent
646,7.13,0.68,3.13,"0.6 M 1,2-dimethyl-3-propylimidazolium iodide (DMPII), 0.0653 M LiI, 0.03 M I2, 0.28 M 4-tertbutylpyridine (TBP) and 0.05 M guanidium thiocyanate (GuSCN) in acetonitrile",0.16,-,-,TiO2 film (15 um thick),-,-,AM 1.5G 100mW/cm2,-,Linlei Zhou and Chunyang Jia and Zhongquan Wan and Ximing Chen and Xiaojun Yao,Effect of imidazole derivatives in triphenylamine-based organic dyes for dye-sensitized solar cells,Organic Electronics,14,10.1016/j.orgel.2013.04.004,1755--1762,7,,01/01/2013,Zhou_2013,,,N#C/C(=C/c1ccc(cc1)N(c1ccccc1)c1ccc(cc1)c1nc(c([nH]1)c1ccccc1)c1ccccc1)/C(=O)O,Triphenylamine,405,,ethanol
603,3.04,0.66,1.21,"0.6 M 1,2-dimethyl-3-propylimidazolium iodide (DMPII), 0.0653 M LiI, 0.03 M I2, 0.28 M 4-tertbutylpyridine (TBP) and 0.05 M guanidium thiocyanate (GuSCN) in acetonitrile",0.16,-,-,TiO2 film (15 um thick),-,-,AM 1.5G 100mW/cm2,-,Linlei Zhou and Chunyang Jia and Zhongquan Wan and Ximing Chen and Xiaojun Yao,Effect of imidazole derivatives in triphenylamine-based organic dyes for dye-sensitized solar cells,Organic Electronics,14,10.1016/j.orgel.2013.04.004,1755--1762,7,,01/01/2013,Zhou_2013,,,N#C/C(=C/c1ccc(cc1)N(c1ccccc1)c1ccc(cc1)c1nc2c([nH]1)c1ccccc1c1c2cccc1)/C(=O)O,Triphenylamine,397,,ethanol
640,6.88,0.63,2.79,"0.6 M DMPII (1,2-dimetyl-3-methylimidazolium iodide), 0.1 M LiI, 0.05 M I2, 0.5 M TBP (4-tert-butylpyridine) and 0.05 mM GUSCN (Guanidine Thiocyanate) in acetonitrile",0.24,-,-,TiO2 film (7 um thick),328 nmol/cm2,-,AM 1.5G 100mW/cm2,-,Huipeng Zhou and Pengchong Xue and Yuan Zhang and Xin Zhao and Junhui Jia and Xiaofei Zhang and Xingliang Liu and Ran Lu,Fluorenylvinylenes bridged triphenylamine-based dyes with enhanced performance in dye-sensitized solar cells,Tetrahedron,67,10.1016/j.tet.2011.09.008,8477--8483,44,,01/01/2011,Zhou_2011,,,N#CC(=Cc1ccc(cc1)N(c1ccccc1)c1ccccc1)C(=O)O,triphenylamine,365,537,THF
860,11.33,0.57,5.56,"0.6 M DMPII (1,2-dimetyl-3-methylimidazolium iodide), 0.1 M LiI, 0.05 M I2, 0.5 M TBP (4-tert-butylpyridine) and 0.05 mM GUSCN (Guanidine Thiocyanate) in acetonitrile",0.24,-,-,TiO2 film (7 um thick),303 nmol/cm2,-,AM 1.5G 100mW/cm2,-,Huipeng Zhou and Pengchong Xue and Yuan Zhang and Xin Zhao and Junhui Jia and Xiaofei Zhang and Xingliang Liu and Ran Lu,Fluorenylvinylenes bridged triphenylamine-based dyes with enhanced performance in dye-sensitized solar cells,Tetrahedron,67,10.1016/j.tet.2011.09.008,8477--8483,44,,01/01/2011,Zhou_2011,,,CCCCCCCCC1(CCCCCCCC)c2cc(/C=C/c3ccc(cc3)N(c3ccccc3)c3ccccc3)ccc2c2c1cc(cc2)/C=C(\C(=O)O)/C#N,Triphenylamine,406,612,dichloromethane
320,0.44,0.13,0.93,"0.05 M Co2+(dtbpy)3, 0.05 M Co3+(dtbpy)3, 0.1 M LiClO4 in a mixed solvent consisting of propylene carbonate (PC) and acetonitrile (MeCN) (1 : 1, v/v).",0.25,-,-,NiO film 3 um thick,-,2 hours,AM 1.5G 100mW/cm2,p-type DSSC,Esmaeil Sheibani and Lei Zhang and Peng Liu and Bo Xu and Edgar Mijangos and Gerrit Boschloo and Anders Hagfeldt and Leif Hammarström and Lars Kloo and Haining Tian,A study of oligothiophene{\textendash}acceptor dyes in p-type dye-sensitized solar cells,{RSC} Adv.,6,10.1039/c5ra26310g,18165--18177,22,,01/01/2016,Sheibani_2016,,,CCCCCCc1c(sc(c1CCCCCC)c1cc(c(s1)c1cc(c(s1)c1ccc2c3c1cccc3c1n(c2=O)c2c(n1)cccc2)CCCCCC)CCCCCC)c1cc(c(s1)c1cc(c(s1)c1ccc(cc1)N(c1ccc(cc1)C(=O)O)c1ccc(cc1)C(=O)O)CCCCCC)CCCCCC,triphenylamine,404,,dichloromethane
642,14.1,0.66,5.98,"0.1 M LiI, 0.6 M 1-propyl-2,3-dimethylimidazolium iodide (DMPII), 0.05 M I2 and 0.5 M tert-butylpyridine (TBP) in a solvent mixture of acetonitrile(ACN)-3-methoxypropionitrile (MPN) with a volume ratio of 1 : 1",0.16,-,-,TiO2 film (12 um + 4 um scattering layer),-,24 hours,AM 1.5 100mW/cm2,-,Abhishek Baheti and K. R. Justin Thomas and Chuan-Pei Lee and Chun-Ting Li and Kuo-Chuan Ho,Organic dyes containing fluoren-9-ylidene chromophores for efficient dye-sensitized solar cells,Journal of Materials Chemistry A,2,10.1039/c3ta15456d,5766,16,,01/01/2014,Baheti_2014,,,N#C/C(=C\c1ccc(s1)c1ccc2c(c1)C(CC)(CC)c1c2ccc(c1)N(c1ccc(cc1)C=C1c2ccccc2c2c1cccc2)c1ccccc1)/C(=O)O,triphenylamine,464,,dichloromethane
650,14.8,0.64,6.13,"0.1 M LiI, 0.6 M 1-propyl-2,3-dimethylimidazolium iodide (DMPII), 0.05 M I2 and 0.5 M tert-butylpyridine (TBP) in a solvent mixture of acetonitrile(ACN)-3-methoxypropionitrile (MPN) with a volume ratio of 1 : 1",0.16,-,-,TiO2 film (12 um + 4 um scattering layer),-,24 hours,AM 1.5 100mW/cm2,-,Abhishek Baheti and K. R. Justin Thomas and Chuan-Pei Lee and Chun-Ting Li and Kuo-Chuan Ho,Organic dyes containing fluoren-9-ylidene chromophores for efficient dye-sensitized solar cells,Journal of Materials Chemistry A,2,10.1039/c3ta15456d,5766,16,,01/01/2014,Baheti_2014,,,N#C/C(=C\c1ccc(s1)c1ccc(s1)c1ccc2c(c1)C(CC)(CC)c1c2ccc(c1)N(c1ccc(cc1)C=C1c2ccccc2c2c1cccc2)c1ccccc1)/C(=O)O,triphenylamine,470,,dichloromethane
650,13.7,0.65,5.82,"0.1 M LiI, 0.6 M 1-propyl-2,3-dimethylimidazolium iodide (DMPII), 0.05 M I2 and 0.5 M tert-butylpyridine (TBP) in a solvent mixture of acetonitrile(ACN)-3-methoxypropionitrile (MPN) with a volume ratio of 1 : 1",0.16,-,-,TiO2 film (12 um + 4 um scattering layer),-,24 hours,AM 1.5 100mW/cm2,-,Abhishek Baheti and K. R. Justin Thomas and Chuan-Pei Lee and Chun-Ting Li and Kuo-Chuan Ho,Organic dyes containing fluoren-9-ylidene chromophores for efficient dye-sensitized solar cells,Journal of Materials Chemistry A,2,10.1039/c3ta15456d,5766,16,,01/01/2014,Baheti_2014,,,N#C/C(=C\c1ccc(s1)c1ccc2c(c1)C(CC)(CC)c1c2ccc(c1)N(c1ccc(cc1)C=C1c2ccccc2c2c1cccc2)c1ccc(cc1)C=C1c2ccccc2c2c1cccc2)/C(=O)O,triphenylamine,439,,dichloromethane
640,13.2,0.64,5.38,"0.1 M LiI, 0.6 M 1-propyl-2,3-dimethylimidazolium iodide (DMPII), 0.05 M I2 and 0.5 M tert-butylpyridine (TBP) in a solvent mixture of acetonitrile(ACN)-3-methoxypropionitrile (MPN) with a volume ratio of 1 : 1",0.16,-,-,TiO2 film (12 um + 4 um scattering layer),-,24 hours,AM 1.5 100mW/cm2,-,Abhishek Baheti and K. R. Justin Thomas and Chuan-Pei Lee and Chun-Ting Li and Kuo-Chuan Ho,Organic dyes containing fluoren-9-ylidene chromophores for efficient dye-sensitized solar cells,Journal of Materials Chemistry A,2,10.1039/c3ta15456d,5766,16,,01/01/2014,Baheti_2014,,,N#C/C(=C\c1ccc(s1)c1ccc(s1)c1ccc2c(c1)C(CC)(CC)c1c2ccc(c1)N(c1ccc(cc1)C=C1c2ccccc2c2c1cccc2)c1ccc(cc1)C=C1c2ccccc2c2c1cccc2)/C(=O)O,triphenylamine,437,,dichloromethane
586,10.3,0.67,4.01,"0.1 M LiI, 0.6 M 1-propyl-2,3-dimethylimidazolium iodide (DMPII), 0.05 M I2 and 0.5 M tert-butylpyridine (TBP) in a solvent mixture of acetonitrile(ACN)-3-methoxypropionitrile (MPN) with a volume ratio of 1 : 1",0.16,-,-,TiO2 film (12 um + 4 um scattering layer),-,24 hours,AM 1.5 100mW/cm2,-,Abhishek Baheti and K. R. Justin Thomas and Chuan-Pei Lee and Chun-Ting Li and Kuo-Chuan Ho,Organic dyes containing fluoren-9-ylidene chromophores for efficient dye-sensitized solar cells,Journal of Materials Chemistry A,2,10.1039/c3ta15456d,5766,16,,01/01/2014,Baheti_2014,,,N#CC(=Cc1ccc(cc1)N(c1ccc2c(c1)C(CC)(CC)c1c2ccc(c1)c1ccc(s1)/C=C(/C(=O)O)\C#N)c1ccccc1)C#N,triphenylamine,460,,dichloromethane
690,10.56,0.65,4.7,"0.1 M LiI, 0.6 M 1-propyl-2,3-dimethylimidazolium iodide (DMPII), 0.05 M I2 and 0.5 M tert-butylpyridine (TBP) in a solvent mixture of acetonitrile(ACN)-3-methoxypropionitrile (MPN) with a volume ratio of 1 : 1",0.16,-,-,TiO2 film (12 um + 4 um scattering layer),-,24 hours,AM 1.5 100mW/cm2,-,Abhishek Baheti and K. R. Justin Thomas and Chuan-Pei Lee and Chun-Ting Li and Kuo-Chuan Ho,Organic dyes containing fluoren-9-ylidene chromophores for efficient dye-sensitized solar cells,Journal of Materials Chemistry A,2,10.1039/c3ta15456d,5766,16,,01/01/2014,Baheti_2014,,,N#C/C(=C\c1ccc(s1)c1ccc2c(c1)C(CC)(CC)c1c2ccc(c1)N(c1ccccc1)c1ccccc1)/C(=O)O,triphenylamine,469,,dichloromethane
618,7.52,0.65,3.01,"0.1 M LiI, 0.6 M 1-propyl-2,3-dimethylimidazolium iodide (DMPII), 0.05 M I2 and 0.5 M tert-butylpyridine (TBP) in a solvent mixture of acetonitrile(ACN)-3-methoxypropionitrile (MPN) with a volume ratio of 1 : 1",0.16,-,-,TiO2 film (12 um + 4 um scattering layer),-,24 hours,AM 1.5 100mW/cm2,-,Abhishek Baheti and K. R. Justin Thomas and Chuan-Pei Lee and Chun-Ting Li and Kuo-Chuan Ho,Organic dyes containing fluoren-9-ylidene chromophores for efficient dye-sensitized solar cells,Journal of Materials Chemistry A,2,10.1039/c3ta15456d,5766,16,,01/01/2014,Baheti_2014,,,N#C/C(=C\c1ccc(s1)c1ccc(s1)c1ccc2c(c1)C(CC)(CC)c1c2ccc(c1)N(c1ccccc1)c1ccccc1)/C(=O)O,triphenylamine,487,,dichloromethane
664,9.69,0.696,4.65,"0.6 M 1, 2-dimethyl-3-n-propylimidazolium iodide,0.1 M LiI, 0.05 M I2, and 0.5 M 4-tert-butylpyridine, 0.5 guanidinium thiocyanate in acetonitrile:valeronitrile (85:15 mixture)",-,-,-,TiO2 film (14 um thick),-,15 hours,AM 1.5G 100mW/cm2,-,Abhishek Baheti and Satyanarayana Reddy Gajjela and Palani Balaya and K.R. Justin Thomas,"Synthesis, optical, electrochemical and photovoltaic properties of organic dyes containing trifluorenylamine donors",Dyes and Pigments,113,10.1016/j.dyepig.2014.07.036,78--86,,,01/01/2015,Baheti_2015,,,N#C/C(=C\c1ccc(s1)c1ccc2c(c1)C(CC)(CC)c1c2ccc(c1)N(c1ccc2c(c1)C(CC)(CC)c1c2cccc1)c1ccc2c(c1)C(CC)(CC)c1c2cccc1)/C(=O)O,triphenylamine,492,,dichloromethane
709,11.71,0.7086,5.8,"0.6 M 1, 2-dimethyl-3-n-propylimidazolium iodide,0.1 M LiI, 0.05 M I2, and 0.5 M 4-tert-butylpyridine, 0.5 guanidinium thiocyanate in acetonitrile:valeronitrile (85:15 mixture)",-,-,-,TiO2 film (14 um thick),-,15 hours,AM 1.5G 100mW/cm2,-,Abhishek Baheti and Satyanarayana Reddy Gajjela and Palani Balaya and K.R. Justin Thomas,"Synthesis, optical, electrochemical and photovoltaic properties of organic dyes containing trifluorenylamine donors",Dyes and Pigments,113,10.1016/j.dyepig.2014.07.036,78--86,,,01/01/2015,Baheti_2015,,,N#C/C(=C\c1ccc(s1)c1ccc(s1)c1ccc2c(c1)C(CC)(CC)c1c2ccc(c1)N(c1ccc2c(c1)C(CC)(CC)c1c2cccc1)c1ccc2c(c1)C(CC)(CC)c1c2cccc1)/C(=O)O,triphenylamine,513,,dichloromethane
690,13.72,0.71,6.72,"0.6 M 1-butyl-3-methylimidazolium iodide (BMII), 0.05 M LiI, 0.03 M I2, 0.5 M 4-tert-butylpyridine, and 0.1 M guanidinium thiocyanate in a mixture of acetonitrile-valeronitrile (85:15, v/v)]",0.125,0.5 mM DCA,-,TiO2 film (12 um thick + 4 um scattering layer),180 nmol/cm2,24 hours,AM 1.5G 100mW/cm2,-,Li-Yen Lin and Chih-Hung Tsai and Ken-Tsung Wong and Tsung-Wei Huang and Chung-Chih Wu and Shu-Hua Chou and Francis Lin and Shinn-Horng Chen and An-I Tsai,Efficient organic {DSSC} sensitizers bearing an electron-deficient pyrimidine as an effective $\uppi$-spacer,Journal of Materials Chemistry,21,10.1039/c1jm10201j,5950,16,,01/01/2011,Lin_2011,,,N#CC(=Cc1cnc(nc1)c1ccc(s1)N(c1ccccc1)c1ccccc1)C(=O)O,diphenylamine,484,560,tert-butanol–acetonitrile
710,14.01,0.71,7.05,"0.6 M 1-butyl-3-methylimidazolium iodide (BMII), 0.05 M LiI, 0.03 M I2, 0.5 M 4-tert-butylpyridine, and 0.1 M guanidinium thiocyanate in a mixture of acetonitrile-valeronitrile (85:15, v/v)]",0.125,0.5 mM DCA,-,TiO2 film (12 um thick + 4 um scattering layer),190 nmol/cm2,24 hours,AM 1.5G 100mW/cm2,-,Li-Yen Lin and Chih-Hung Tsai and Ken-Tsung Wong and Tsung-Wei Huang and Chung-Chih Wu and Shu-Hua Chou and Francis Lin and Shinn-Horng Chen and An-I Tsai,Efficient organic {DSSC} sensitizers bearing an electron-deficient pyrimidine as an effective $\uppi$-spacer,Journal of Materials Chemistry,21,10.1039/c1jm10201j,5950,16,,01/01/2011,Lin_2011,,,N#CC(=Cc1cnc(nc1)c1ccc(s1)N(c1ccc(cc1)OC)c1ccc(cc1)OC)C(=O)O,diphenylamine,502,590,tert-butanol–acetonitrile
770,13.79,0.72,7.64,"0.6 M 1-butyl-3-methylimidazolium iodide (BMII), 0.05 M LiI, 0.03 M I2, 0.5 M 4-tert-butylpyridine, and 0.1 M guanidinium thiocyanate in a mixture of acetonitrile-valeronitrile (85:15, v/v)]",0.125,0.5 mM DCA,-,TiO2 film (12 um thick + 4 um scattering layer),600 nmol/cm2,24 hours,AM 1.5G 100mW/cm2,-,Li-Yen Lin and Chih-Hung Tsai and Ken-Tsung Wong and Tsung-Wei Huang and Chung-Chih Wu and Shu-Hua Chou and Francis Lin and Shinn-Horng Chen and An-I Tsai,Efficient organic {DSSC} sensitizers bearing an electron-deficient pyrimidine as an effective $\uppi$-spacer,Journal of Materials Chemistry,21,10.1039/c1jm10201j,5950,16,,01/01/2011,Lin_2011,,,CCCCCCOc1ccc(cc1)N(c1ccc(s1)c1ncc(cn1)C=C(C(=O)O)C#N)c1ccc(cc1)OCCCCCC,diphenylamine,506,594,tert-butanol–acetonitrile
735,5.42,0.69,2.75,"0.6 M TBAI, 0.1 M LiI, 0.05 M I2, 0.5 M 4-TBP electrolyte in acetonitrile",-,-,-,TiO2 film,313 mmol/cm3,16 hours,AM 1.5G,-,Daniel P. Hagberg and Tannia Marinado and Karl Martin Karlsson and Kazuteru Nonomura and Peng Qin and Gerrit Boschloo and Tore Brinck and Anders Hagfeldt and Licheng Sun,Tuning the {HOMO} and {LUMO} Energy Levels of Organic Chromophores for Dye Sensitized Solar Cells,The Journal of Organic Chemistry,72,10.1021/jo701592x,9550--9556,25,,01/01/2007,Hagberg_2007,,,c1ccc(cc1)N(c1ccccc1)c1ccc(cc1)c1cccs1.OC(=O)C(=C)C#N,triphenylamine,404,548,acetonitrile
635,6.55,0.66,2.73,"0.6 M TBAI, 0.1 M LiI, 0.05 M I2, 0.5 M 4-TBP electrolyte in acetonitrile",-,-,-,TiO2 film,202 mmol/cm3,16 hours,AM 1.5G,-,Daniel P. Hagberg and Tannia Marinado and Karl Martin Karlsson and Kazuteru Nonomura and Peng Qin and Gerrit Boschloo and Tore Brinck and Anders Hagfeldt and Licheng Sun,Tuning the {HOMO} and {LUMO} Energy Levels of Organic Chromophores for Dye Sensitized Solar Cells,The Journal of Organic Chemistry,72,10.1021/jo701592x,9550--9556,25,,01/01/2007,Hagberg_2007,,,c1ccc(cc1)N(c1ccccc1)c1ccc(cc1)C1(CC=CS1)C=Cc1cccs1.OC(=O)C(=C)C#N,triphenylamine,445,621,acetonitrile
580,4.56,0.64,1.7,"0.6 M TBAI, 0.1 M LiI, 0.05 M I2, 0.5 M 4-TBP electrolyte in acetonitrile",-,-,-,TiO2 film,133 mmol/cm3,16 hours,AM 1.5G,-,Daniel P. Hagberg and Tannia Marinado and Karl Martin Karlsson and Kazuteru Nonomura and Peng Qin and Gerrit Boschloo and Tore Brinck and Anders Hagfeldt and Licheng Sun,Tuning the {HOMO} and {LUMO} Energy Levels of Organic Chromophores for Dye Sensitized Solar Cells,The Journal of Organic Chemistry,72,10.1021/jo701592x,9550--9556,25,,01/01/2007,Hagberg_2007,,,c1ccc(cc1)N(c1ccccc1)c1ccc(cc1)C=CC1(CC=CS1)C=Cc1cccs1.OC(=O)C(=C)C#N,triphenylamine,463,644,acetonitrile
641,16.13,0.718,7.42,"0.6 m DMPImI, 0.05 m I2, 0.1 m LiI, and 0.5 m tert-butylpyridine in acetonitrile",0.18,-,-,TiO2 film (20 um thick + 4 um scattering layer),-,24 hours,AM 1.5G 100mW/cm2,-,Hyunbong Choi and Chul Baik and Sang{\hspace{0.25em}}Ook Kang and Jaejung Ko and Moon-Sung Kang and Md.{\hspace{0.25em}}K. Nazeeruddin and Michael Grätzel,Highly Efficient and Thermally Stable Organic Sensitizers for Solvent-Free Dye-Sensitized Solar Cells,Angewandte Chemie,120,10.1002/ange.200703852,333--336,2,,01/01/2008,Choi_2008,,,CCCCCCc1cc(sc1c1ccc(cc1)N(c1ccc2c(c1)C(C)(C)c1c2cccc1)c1ccc2c(c1)C(C)(C)c1c2cccc1)c1sc(cc1CCCCCC)c1sc(cc1CCCCCC)/C=C(/C(=O)O)\C#N,triphenylamine,430,,THF
664,17.45,0.742,8.6,"0.6 m DMPImI, 0.05 m I2, 0.1 m LiI, and 0.5 m tert-butylpyridine in acetonitrile",0.18,-,-,TiO2 film (20 um thick + 4 um scattering layer),-,24 hours,AM 1.5G 100mW/cm2,-,Hyunbong Choi and Chul Baik and Sang{\hspace{0.25em}}Ook Kang and Jaejung Ko and Moon-Sung Kang and Md.{\hspace{0.25em}}K. Nazeeruddin and Michael Grätzel,Highly Efficient and Thermally Stable Organic Sensitizers for Solvent-Free Dye-Sensitized Solar Cells,Angewandte Chemie,120,10.1002/ange.200703852,333--336,2,,01/01/2008,Choi_2008,,,CCCCCCC1=CC(=c2sc(=C3SC(C=C3CCCCCC)(C=O)/C=C(/C(=O)O)\C#N)cc2CCCCCC)SC1c1cc2c(s1)cc(cc2)N(c1ccc2c(c1)C(C)(C)c1c2cccc1)c1ccc2c(c1)C(C)(C)c1c2cccc1,triphenylamine,430,,THF
680,14.5,0.61,5.95,"0.5 M lithium iodide (LiI), 0.05 M iodine (I2), and 0.5 M 4-tert-butylpyridine in acetonitrile",0.25,-,-,TiO2 14 um thick,340 nmol/cm2,12 hours,AM 1.5G 100mW/cm2,-,K. R. Justin Thomas and Ying-Chan Hsu and Jiann T. Lin and Kun-Mu Lee and Kuo-Chuan Ho and Chin-Hung Lai and Yi-Ming Cheng and Pi-Tai Chou,"2,3-Disubstituted Thiophene-Based Organic Dyes for Solar Cells",Chemistry of Materials,20,10.1021/cm702631r,1830--1840,5,,01/01/2008,Justin_Thomas_2008,,,N#C/C(=C\c1cc(c(s1)c1ccc(s1)c1ccc(cc1)N(c1ccccc1)c1ccccc1)c1ccc(s1)c1ccc(cc1)N(c1ccccc1)c1ccccc1)/C(=O)O,triphenylamine,462,,THF
650,15.6,0.6,6.04,"0.5 M lithium iodide (LiI), 0.05 M iodine (I2), and 0.5 M 4-tert-butylpyridine in acetonitrile",0.25,-,-,TiO2 14 um thick,360 nmol/cm2,12 hours,AM 1.5G 100mW/cm2,-,K. R. Justin Thomas and Ying-Chan Hsu and Jiann T. Lin and Kun-Mu Lee and Kuo-Chuan Ho and Chin-Hung Lai and Yi-Ming Cheng and Pi-Tai Chou,"2,3-Disubstituted Thiophene-Based Organic Dyes for Solar Cells",Chemistry of Materials,20,10.1021/cm702631r,1830--1840,5,,01/01/2008,Justin_Thomas_2008,,,N#C/C(=C\c1ccc(s1)c1cc(c(s1)c1ccc(s1)c1ccc(cc1)N(c1ccccc1)c1ccccc1)c1ccc(s1)c1ccc(cc1)N(c1ccccc1)c1ccccc1)/C(=O)O,triphenylamine,465,,THF
610,11.4,0.59,4.11,"0.5 M lithium iodide (LiI), 0.05 M iodine (I2), and 0.5 M 4-tert-butylpyridine in acetonitrile",0.25,-,-,TiO2 14 um thick,370 nmol/cm2,12 hours,AM 1.5G 100mW/cm2,-,K. R. Justin Thomas and Ying-Chan Hsu and Jiann T. Lin and Kun-Mu Lee and Kuo-Chuan Ho and Chin-Hung Lai and Yi-Ming Cheng and Pi-Tai Chou,"2,3-Disubstituted Thiophene-Based Organic Dyes for Solar Cells",Chemistry of Materials,20,10.1021/cm702631r,1830--1840,5,,01/01/2008,Justin_Thomas_2008,,,N#C/C(=C\c1ccc(s1)c1ccc(s1)c1cc(c(s1)c1ccc(s1)c1ccc(cc1)N(c1ccccc1)c1ccccc1)c1ccc(s1)c1ccc(cc1)N(c1ccccc1)c1ccccc1)/C(=O)O,triphenylamine,462,,THF
640,11.1,0.66,4.73,"0.5 M lithium iodide (LiI), 0.05 M iodine (I2), and 0.5 M 4-tert-butylpyridine in acetonitrile",0.25,1 mM DCA,-,TiO2 14 um thick,-,12 hours,AM 1.5G 100mW/cm2,-,K. R. Justin Thomas and Ying-Chan Hsu and Jiann T. Lin and Kun-Mu Lee and Kuo-Chuan Ho and Chin-Hung Lai and Yi-Ming Cheng and Pi-Tai Chou,"2,3-Disubstituted Thiophene-Based Organic Dyes for Solar Cells",Chemistry of Materials,20,10.1021/cm702631r,1830--1840,5,,01/01/2008,Justin_Thomas_2008,,,N#C/C(=C\c1ccc(s1)c1ccc(s1)c1cc(c(s1)c1ccc(s1)c1ccc(cc1)N(c1ccccc1)c1ccccc1)c1ccc(s1)c1ccc(cc1)N(c1ccccc1)c1ccccc1)/C(=O)O,triphenylamine,462,,THF
630,16,0.61,6.15,"0.5 M lithium iodide (LiI), 0.05 M iodine (I2), and 0.5 M 4-tert-butylpyridine in acetonitrile",0.25,-,-,TiO2 14 um thick,370 nmol/cm2,12 hours,AM 1.5G 100mW/cm2,-,K. R. Justin Thomas and Ying-Chan Hsu and Jiann T. Lin and Kun-Mu Lee and Kuo-Chuan Ho and Chin-Hung Lai and Yi-Ming Cheng and Pi-Tai Chou,"2,3-Disubstituted Thiophene-Based Organic Dyes for Solar Cells",Chemistry of Materials,20,10.1021/cm702631r,1830--1840,5,,01/01/2008,Justin_Thomas_2008,,,N#C/C(=C\c1ccc(s1)c1ccc(s1)c1ccc(cc1)N(c1ccccc1)c1ccccc1)/C(=O)O,triphenylamine,467,,dichloromethane
610,15.2,0.58,5.41,"0.5 M lithium iodide (LiI), 0.05 M iodine (I2), and 0.5 M 4-tert-butylpyridine in acetonitrile",0.25,-,-,TiO2 14 um thick,450 nmol/cm2,12 hours,AM 1.5G 100mW/cm2,-,K. R. Justin Thomas and Ying-Chan Hsu and Jiann T. Lin and Kun-Mu Lee and Kuo-Chuan Ho and Chin-Hung Lai and Yi-Ming Cheng and Pi-Tai Chou,"2,3-Disubstituted Thiophene-Based Organic Dyes for Solar Cells",Chemistry of Materials,20,10.1021/cm702631r,1830--1840,5,,01/01/2008,Justin_Thomas_2008,,,N#C/C(=C\c1ccc(s1)c1ccc(s1)c1ccc(s1)c1ccc(cc1)N(c1ccccc1)c1ccccc1)/C(=O)O,triphenylamine,480,,THF
680,14.17,0.66,6.4,"0.5 M lithium iodide (LiI), 0.05 M iodine (I2), and 0.5 M 4-tert-butylpyridine in acetonitrile",0.25,-,-,TiO2 4 um thick,-,12 hours,AM 1.5G 100mW/cm2,-,K. R. Justin Thomas and Ying-Chan Hsu and Jiann T. Lin and Kun-Mu Lee and Kuo-Chuan Ho and Chin-Hung Lai and Yi-Ming Cheng and Pi-Tai Chou,"2,3-Disubstituted Thiophene-Based Organic Dyes for Solar Cells",Chemistry of Materials,20,10.1021/cm702631r,1830--1840,5,,01/01/2008,Justin_Thomas_2008,,,N#C/C(=C\c1ccc(s1)c1ccc(s1)c1ccc(cc1)N(c1ccccc1)c1ccccc1)/C(=O)O,triphenylamine,467,,dichloromethane
670,6.6,0.68,3,"0.5 M LiI, 0.01 M I2, 0.6 M dimethylpropyl imidazolium iodide, and 0.5 M 4-t-butylpyridine in acetonitrile",-,-,-,TiO2 film 10 um thick,-,1 hour,"AM 1.5G, 100 mW/cm2",MeOH solvent,Hiroshi Imahori and Shinya Hayashi and Hironobu Hayashi and Akane Oguro and Seunghun Eu and Tomokazu Umeyama and Yoshihiro Matano,Effects of Porphyrin Substituents and Adsorption Conditions on Photovoltaic Properties of Porphyrin-Sensitized {TiO}2Cells,The Journal of Physical Chemistry C,113,10.1021/jp907288h,18406--18413,42,,01/01/2009,Imahori_2009,,,OC(=O)c1ccc(cc1)/C/1=C/2\C=CC(=N2)/C(=c/2\n3[Zn]n4c1ccc4/C(=C\1/C=CC(=N1)/C(=c\3/cc2)/c1ccc(cc1)C(F)(F)F)/c1ccc(cc1)C(F)(F)F)/c1ccc(cc1)C(F)(F)F,porphyrin,583,644,dichloromethane
735,2.89,0.73,1.55,"0.6 M TBAI, 0.1 M LiI, 0.05 M I2, 0.5 M 4-TBP electrolyte in acetonitrile",-,-,-,TiO2 film,227 mmol/cm3,16 hours,AM 1.5G,-,Daniel P. Hagberg and Tannia Marinado and Karl Martin Karlsson and Kazuteru Nonomura and Peng Qin and Gerrit Boschloo and Tore Brinck and Anders Hagfeldt and Licheng Sun,Tuning the {HOMO} and {LUMO} Energy Levels of Organic Chromophores for Dye Sensitized Solar Cells,The Journal of Organic Chemistry,72,10.1021/jo701592x,9550--9556,25,,01/01/2007,Hagberg_2007,,,N#CC(=Cc1ccc(cc1)N(c1ccccc1)c1ccccc1)C(=O)O,triphenylamine,365,537,THF
650,15.44,0.62,6.26,"0.5 M lithium iodide (LiI), 0.05 M iodine (I2), and 0.5 M 4-tert-butylpyridine in acetonitrile",0.25,-,-,TiO2 11 um thick,-,12 hours,AM 1.5G 100mW/cm2,-,K. R. Justin Thomas and Ying-Chan Hsu and Jiann T. Lin and Kun-Mu Lee and Kuo-Chuan Ho and Chin-Hung Lai and Yi-Ming Cheng and Pi-Tai Chou,"2,3-Disubstituted Thiophene-Based Organic Dyes for Solar Cells",Chemistry of Materials,20,10.1021/cm702631r,1830--1840,5,,01/01/2008,Justin_Thomas_2008,,,N#C/C(=C\c1ccc(s1)c1ccc(s1)c1ccc(cc1)N(c1ccccc1)c1ccccc1)/C(=O)O,triphenylamine,467,,dichloromethane
630,16.04,0.61,6.1,"0.5 M lithium iodide (LiI), 0.05 M iodine (I2), and 0.5 M 4-tert-butylpyridine in acetonitrile",0.25,-,-,TiO2 15 um thick,-,12 hours,AM 1.5G 100mW/cm2,-,K. R. Justin Thomas and Ying-Chan Hsu and Jiann T. Lin and Kun-Mu Lee and Kuo-Chuan Ho and Chin-Hung Lai and Yi-Ming Cheng and Pi-Tai Chou,"2,3-Disubstituted Thiophene-Based Organic Dyes for Solar Cells",Chemistry of Materials,20,10.1021/cm702631r,1830--1840,5,,01/01/2008,Justin_Thomas_2008,,,N#C/C(=C\c1ccc(s1)c1ccc(s1)c1ccc(cc1)N(c1ccccc1)c1ccccc1)/C(=O)O,triphenylamine,467,,dichloromethane
830,7.6,0.74,4.7,"0.3 M Co-phen, 75 mM NOBF4, 0.1 M LiTFSI, and 0.5 M TBP in acetonitrile",0.158,0.3 mM CDCA,-,TiO2 film (2.7 um thick + 4.1 um scattering layer),-,4 hours,AM 1.5G 100mW/cm2,-,Yu Bai and Jing Zhang and Difei Zhou and Yinghui Wang and Min Zhang and Peng Wang,Engineering Organic Sensitizers for Iodine-Free Dye-Sensitized Solar Cells: Red-Shifted Current Response Concomitant with Attenuated Charge Recombination,Journal of the American Chemical Society,133,10.1021/ja203708k,11442--11445,30,,01/01/2011,Bai_2011,,,CCCCCCC1(CCCCCC)c2cc(ccc2c2c1cc(cc2)c1ccc(s1)C=C(C(=O)O)C#N)c1ccc(s1)c1ccc(cc1)N(c1ccc(cc1)OCCCCCC)c1ccc(cc1)OCCCCCC,triphenylamine,465,,chlorobenzene
760,7.78,0.74,4.4,"0.3 M DMII, 75 mM I2, 0.1 M LiTFSI, and 0.5 M TBP in acetonitrile",0.158,0.3 mM CDCA,-,TiO2 film (2.7 um thick + 4.1 um scattering layer),-,4 hours,AM 1.5G 100mW/cm2,-,Yu Bai and Jing Zhang and Difei Zhou and Yinghui Wang and Min Zhang and Peng Wang,Engineering Organic Sensitizers for Iodine-Free Dye-Sensitized Solar Cells: Red-Shifted Current Response Concomitant with Attenuated Charge Recombination,Journal of the American Chemical Society,133,10.1021/ja203708k,11442--11445,30,,01/01/2011,Bai_2011,,,CCCCCCC1(CCCCCC)c2cc(ccc2c2c1cc(cc2)c1ccc(s1)C=C(C(=O)O)C#N)c1ccc(s1)c1ccc(cc1)N(c1ccc(cc1)OCCCCCC)c1ccc(cc1)OCCCCCC,triphenylamine,465,,chlorobenzene
770,1.92,0.79,9.3,"0.3 M Co-phen, 75 mM NOBF4, 0.1 M LiTFSI, and 0.5 M TBP in acetonitrile",0.158,0.3 mM CDCA,-,TiO2 film (2.7 um thick + 4.1 um scattering layer),-,4 hours,AM 1.5G 12.48 mW/cm2,-,Yu Bai and Jing Zhang and Difei Zhou and Yinghui Wang and Min Zhang and Peng Wang,Engineering Organic Sensitizers for Iodine-Free Dye-Sensitized Solar Cells: Red-Shifted Current Response Concomitant with Attenuated Charge Recombination,Journal of the American Chemical Society,133,10.1021/ja203708k,11442--11445,30,,01/01/2011,Bai_2011,,,CCCCCCC1(CCCCCC)c2cc(sc2c2c1cc(s2)c1ccc(s1)c1ccc(cc1)N(c1ccc(cc1)OCCCCCC)c1ccc(cc1)OCCCCCC)c1ccc(s1)C=C(C(=O)O)C#N,triphenylamine,580,,chlorobenzene
790,3.58,0.78,9.6,"0.3 M Co-phen, 75 mM NOBF4, 0.1 M LiTFSI, and 0.5 M TBP in acetonitrile",0.158,0.3 mM CDCA,-,TiO2 film (2.7 um thick + 4.1 um scattering layer),-,4 hours,AM 1.5G 23.27 mW/cm2,-,Yu Bai and Jing Zhang and Difei Zhou and Yinghui Wang and Min Zhang and Peng Wang,Engineering Organic Sensitizers for Iodine-Free Dye-Sensitized Solar Cells: Red-Shifted Current Response Concomitant with Attenuated Charge Recombination,Journal of the American Chemical Society,133,10.1021/ja203708k,11442--11445,30,,01/01/2011,Bai_2011,,,CCCCCCC1(CCCCCC)c2cc(sc2c2c1cc(s2)c1ccc(s1)c1ccc(cc1)N(c1ccc(cc1)OCCCCCC)c1ccc(cc1)OCCCCCC)c1ccc(s1)C=C(C(=O)O)C#N,triphenylamine,580,,chlorobenzene
820,7.74,0.76,9.7,"0.3 M Co-phen, 75 mM NOBF4, 0.1 M LiTFSI, and 0.5 M TBP in acetonitrile",0.158,0.3 mM CDCA,-,TiO2 film (2.7 um thick + 4.1 um scattering layer),-,4 hours,AM 1.5G 50.09 mW/cm2,-,Yu Bai and Jing Zhang and Difei Zhou and Yinghui Wang and Min Zhang and Peng Wang,Engineering Organic Sensitizers for Iodine-Free Dye-Sensitized Solar Cells: Red-Shifted Current Response Concomitant with Attenuated Charge Recombination,Journal of the American Chemical Society,133,10.1021/ja203708k,11442--11445,30,,01/01/2011,Bai_2011,,,CCCCCCC1(CCCCCC)c2cc(sc2c2c1cc(s2)c1ccc(s1)c1ccc(cc1)N(c1ccc(cc1)OCCCCCC)c1ccc(cc1)OCCCCCC)c1ccc(s1)C=C(C(=O)O)C#N,triphenylamine,580,,chlorobenzene
850,15.31,0.73,9.4,"0.3 M Co-phen, 75 mM NOBF4, 0.1 M LiTFSI, and 0.5 M TBP in acetonitrile",0.158,0.3 mM CDCA,-,TiO2 film (2.7 um thick + 4.1 um scattering layer),-,4 hours,AM 1.5G 100mW/cm2,-,Yu Bai and Jing Zhang and Difei Zhou and Yinghui Wang and Min Zhang and Peng Wang,Engineering Organic Sensitizers for Iodine-Free Dye-Sensitized Solar Cells: Red-Shifted Current Response Concomitant with Attenuated Charge Recombination,Journal of the American Chemical Society,133,10.1021/ja203708k,11442--11445,30,,01/01/2011,Bai_2011,,,CCCCCCC1(CCCCCC)c2cc(sc2c2c1cc(s2)c1ccc(s1)c1ccc(cc1)N(c1ccc(cc1)OCCCCCC)c1ccc(cc1)OCCCCCC)c1ccc(s1)C=C(C(=O)O)C#N,triphenylamine,580,,chlorobenzene
760,2.08,0.8,10.2,"0.3 M Co-phen, 75 mM NOBF4, 0.1 M LiTFSI, and 0.5 M TBP in acetonitrile",0.158,0.3 mM CDCA,-,TiO2 film (5 um thick + 4.1 um scattering layer),-,4 hours,AM 1.5G 12.48 mW/cm2,-,Yu Bai and Jing Zhang and Difei Zhou and Yinghui Wang and Min Zhang and Peng Wang,Engineering Organic Sensitizers for Iodine-Free Dye-Sensitized Solar Cells: Red-Shifted Current Response Concomitant with Attenuated Charge Recombination,Journal of the American Chemical Society,133,10.1021/ja203708k,11442--11445,30,,01/01/2011,Bai_2011,,,CCCCCCC1(CCCCCC)c2cc(sc2c2c1cc(s2)c1ccc(s1)c1ccc(cc1)N(c1ccc(cc1)OCCCCCC)c1ccc(cc1)OCCCCCC)c1ccc(s1)C=C(C(=O)O)C#N,triphenylamine,580,,chlorobenzene
790,3.88,0.78,10.3,"0.3 M Co-phen, 75 mM NOBF4, 0.1 M LiTFSI, and 0.5 M TBP in acetonitrile",0.158,0.3 mM CDCA,-,TiO2 film (5 um thick + 4.1 um scattering layer),-,4 hours,AM 1.5G 23.27 mW/cm2,-,Yu Bai and Jing Zhang and Difei Zhou and Yinghui Wang and Min Zhang and Peng Wang,Engineering Organic Sensitizers for Iodine-Free Dye-Sensitized Solar Cells: Red-Shifted Current Response Concomitant with Attenuated Charge Recombination,Journal of the American Chemical Society,133,10.1021/ja203708k,11442--11445,30,,01/01/2011,Bai_2011,,,CCCCCCC1(CCCCCC)c2cc(sc2c2c1cc(s2)c1ccc(s1)c1ccc(cc1)N(c1ccc(cc1)OCCCCCC)c1ccc(cc1)OCCCCCC)c1ccc(s1)C=C(C(=O)O)C#N,triphenylamine,580,,chlorobenzene
820,8.32,0.74,10.1,"0.3 M Co-phen, 75 mM NOBF4, 0.1 M LiTFSI, and 0.5 M TBP in acetonitrile",0.158,0.3 mM CDCA,-,TiO2 film (5 um thick + 4.1 um scattering layer),-,4 hours,AM 1.5G 50.09 mW/cm2,-,Yu Bai and Jing Zhang and Difei Zhou and Yinghui Wang and Min Zhang and Peng Wang,Engineering Organic Sensitizers for Iodine-Free Dye-Sensitized Solar Cells: Red-Shifted Current Response Concomitant with Attenuated Charge Recombination,Journal of the American Chemical Society,133,10.1021/ja203708k,11442--11445,30,,01/01/2011,Bai_2011,,,CCCCCCC1(CCCCCC)c2cc(sc2c2c1cc(s2)c1ccc(s1)c1ccc(cc1)N(c1ccc(cc1)OCCCCCC)c1ccc(cc1)OCCCCCC)c1ccc(s1)C=C(C(=O)O)C#N,triphenylamine,580,,chlorobenzene
560,14.2,0.6,4.77,"0.6M 1-propyl-2,3-dimethylimidazolium iodide (DMPII), 0.1M lithium iodide, 0.05M iodine, and 0.5M 4-tert-butylpyridine (TBP) in 3-methoxypropionitrile (MPN)",0.25,-,-,TiO2 film (6 um thick),-,-,AM 1.5G 100mW/cm2,-,Chien-Hsin Yang and Han-Lung Chen and Yao-Yuan Chuang and Chun-Guey Wu and Chiao-Pei Chen and Shao-Hong Liao and Tzong-Liu Wang,Characteristics of triphenylamine-based dyes with multiple acceptors in application of dye-sensitized solar cells,Journal of Power Sources,188,10.1016/j.jpowsour.2008.12.026,627--634,2,,01/01/2009,Yang_2009,,,OC(=O)CN1C(=S)S/C(=C\c2ccc(cc2)N(c2ccc(cc2)/C=C\2/SC(=S)N(C2=O)CC(=O)O)c2ccccc2)/C1=O,triphenylamine,497,577,chloroform
541,10.7,0.52,3.02,"0.6M 1-propyl-2,3-dimethylimidazolium iodide (DMPII), 0.1M lithium iodide, 0.05M iodine, and 0.5M 4-tert-butylpyridine (TBP) in 3-methoxypropionitrile (MPN) + 10 wt.% polyethylene oxide",0.25,-,-,TiO2 film (6 um thick),-,-,AM 1.5G 100mW/cm2,gel electrolyte,Chien-Hsin Yang and Han-Lung Chen and Yao-Yuan Chuang and Chun-Guey Wu and Chiao-Pei Chen and Shao-Hong Liao and Tzong-Liu Wang,Characteristics of triphenylamine-based dyes with multiple acceptors in application of dye-sensitized solar cells,Journal of Power Sources,188,10.1016/j.jpowsour.2008.12.026,627--634,2,,01/01/2009,Yang_2009,,,OC(=O)CN1C(=S)S/C(=C\c2ccc(cc2)N(c2ccc(cc2)/C=C\2/SC(=S)N(C2=O)CC(=O)O)c2ccccc2)/C1=O,triphenylamine,497,577,chloroform
530,11,0.51,2.97,"0.6M 1-propyl-2,3-dimethylimidazolium iodide (DMPII), 0.1M lithium iodide, 0.05M iodine, and 0.5M 4-tert-butylpyridine (TBP) in 3-methoxypropionitrile (MPN)",0.25,-,-,TiO2 film (6 um thick),-,-,AM 1.5G 100mW/cm2,-,Chien-Hsin Yang and Han-Lung Chen and Yao-Yuan Chuang and Chun-Guey Wu and Chiao-Pei Chen and Shao-Hong Liao and Tzong-Liu Wang,Characteristics of triphenylamine-based dyes with multiple acceptors in application of dye-sensitized solar cells,Journal of Power Sources,188,10.1016/j.jpowsour.2008.12.026,627--634,2,,01/01/2009,Yang_2009,,,OC(=O)CN1C(=S)S/C(=C\c2ccc(cc2)N(c2ccc(cc2)/C=C\2/SC(=S)N(C2=O)CC(=O)O)c2ccc(cc2)/C=C\2/SC(=S)N(C2=O)CC(=O)O)/C1=O,Triphenylamine,480,,ethanol
510,8.43,0.46,1.98,"0.6M 1-propyl-2,3-dimethylimidazolium iodide (DMPII), 0.1M lithium iodide, 0.05M iodine, and 0.5M 4-tert-butylpyridine (TBP) in 3-methoxypropionitrile (MPN) + 10 wt.% polyethylene oxide",0.25,-,-,TiO2 film (6 um thick),-,-,AM 1.5G 100mW/cm2,gel electrolyte,Chien-Hsin Yang and Han-Lung Chen and Yao-Yuan Chuang and Chun-Guey Wu and Chiao-Pei Chen and Shao-Hong Liao and Tzong-Liu Wang,Characteristics of triphenylamine-based dyes with multiple acceptors in application of dye-sensitized solar cells,Journal of Power Sources,188,10.1016/j.jpowsour.2008.12.026,627--634,2,,01/01/2009,Yang_2009,,,OC(=O)CN1C(=S)S/C(=C\c2ccc(cc2)N(c2ccc(cc2)/C=C\2/SC(=S)N(C2=O)CC(=O)O)c2ccc(cc2)/C=C\2/SC(=S)N(C2=O)CC(=O)O)/C1=O,Triphenylamine,480,,ethanol
600,8.55,0.62,3.16,"0.6 M BMII, 0.1 M LiI (99,9%), 0.05 M I2 (99,9%) and 0.5 M tBPin 3-methoxypropionitrile",0.36,-,-,TiO2 film (8 um thick),-,16 hours,AM 1.5G 100mW/cm2,-,Mesude Zeliha Yigit and Hakan Bilgili and Emre Sefer and Serafettin Demic and Ceylan Zafer and Mustafa Can and Sermet Koyuncu,Effect of a pi-bridging unit in triphenylamine-benzothiadiazole based donor acceptor chromophores for dye-sensitized solar cells,Electrochimica Acta,147,10.1016/j.electacta.2014.09.138,617--625,,,01/01/2014,Yigit_2014,,,CCCCCCc1cc(sc1c1ccc(cc1)N(c1ccc(cc1)OCCCCCC)c1ccc(cc1)OCCCCCC)c1ccc(c2c1nsn2)c1sc(c(c1)CCCCCC)c1ccc(cc1)C=C(C(=O)O)C#N,Triphenylamine,530,,dichloromethane
580,11.15,0.59,3.81,"0.6 M BMII, 0.1 M LiI (99,9%), 0.05 M I2 (99,9%) and 0.5 M tBPin 3-methoxypropionitrile",0.36,-,-,TiO2 film (8 um thick),-,16 hours,AM 1.5G 100mW/cm2,-,Mesude Zeliha Yigit and Hakan Bilgili and Emre Sefer and Serafettin Demic and Ceylan Zafer and Mustafa Can and Sermet Koyuncu,Effect of a pi-bridging unit in triphenylamine-benzothiadiazole based donor acceptor chromophores for dye-sensitized solar cells,Electrochimica Acta,147,10.1016/j.electacta.2014.09.138,617--625,,,01/01/2014,Yigit_2014,,,CCCCCCc1cc(sc1c1ccc(cc1)N(c1ccc(cc1)OCCCCCC)c1ccc(cc1)OCCCCCC)c1ccc(c2c1nsn2)c1sc(c(c1)CCCCCC)c1ccc(s1)/C=C(/C(=O)O)\C#N,Triphenylamine,545,,dichloromethane
484,7.58,0.65,2.4,"0.05 M iodine, and 0.5 M lithium iodide in acetonitrile/3-methoxypropionitrole (7:3, v/v)",0.25,-,-,TiO2 film,-,12 hours,AM 1.5G 100mW/cm2,-,Weijiang Ying and Xiaoyu Zhang and Xin Li and Wenjun Wu and Fuling Guo and Jing Li and Hans {\AA}gren and Jianli Hua,"Synthesis and photovoltaic properties of new [1,2,5]thiadiazolo[3,4-c]pyridine-based organic Broadly absorbing sensitizers for dye-sensitized solar cells",Tetrahedron,70,10.1016/j.tet.2014.04.039,3901--3908,25,,01/01/2014,Ying_2014,,,N#CC(=Cc1ccc(s1)c1cnc(c2c1nsn2)c1ccc(cc1)N(c1ccccc1)c1ccccc1)C(=O)O,Triphenylamine,535,,dichloromethane
727,7.72,0.75,4.23,"0.05 M iodine, and 0.5 M lithium iodide in acetonitrile/3-methoxypropionitrole (7:3, v/v)",0.25,-,-,TiO2 film,-,12 hours,AM 1.5G 100mW/cm2,-,Weijiang Ying and Xiaoyu Zhang and Xin Li and Wenjun Wu and Fuling Guo and Jing Li and Hans {\AA}gren and Jianli Hua,"Synthesis and photovoltaic properties of new [1,2,5]thiadiazolo[3,4-c]pyridine-based organic Broadly absorbing sensitizers for dye-sensitized solar cells",Tetrahedron,70,10.1016/j.tet.2014.04.039,3901--3908,25,,01/01/2014,Ying_2014,,,N#CC(=Cc1ccc(cc1)c1cnc(c2c1nsn2)c1ccc(cc1)N(c1ccccc1)c1ccccc1)C(=O)O,Triphenylamine,500,,dichloromethane
656,11.44,0.73,5.45,"0.05 M iodine, and 0.5 M lithium iodide in acetonitrile/3-methoxypropionitrole (7:3, v/v)",0.25,10 mM CDCA,-,TiO2 film,-,12 hours,AM 1.5G 100mW/cm2,-,Weijiang Ying and Xiaoyu Zhang and Xin Li and Wenjun Wu and Fuling Guo and Jing Li and Hans {\AA}gren and Jianli Hua,"Synthesis and photovoltaic properties of new [1,2,5]thiadiazolo[3,4-c]pyridine-based organic Broadly absorbing sensitizers for dye-sensitized solar cells",Tetrahedron,70,10.1016/j.tet.2014.04.039,3901--3908,25,,01/01/2014,Ying_2014,,,N#CC(=Cc1ccc(cc1)c1cnc(c2c1nsn2)c1ccc(cc1)N(c1ccccc1)c1ccccc1)C(=O)O,Triphenylamine,500,,dichloromethane
668,12.61,0.73,6.11,"0.05 M iodine, and 0.5 M lithium iodide in acetonitrile/3-methoxypropionitrole (7:3, v/v)",0.25,20 mM CDCA,-,TiO2 film,-,12 hours,AM 1.5G 100mW/cm2,-,Weijiang Ying and Xiaoyu Zhang and Xin Li and Wenjun Wu and Fuling Guo and Jing Li and Hans {\AA}gren and Jianli Hua,"Synthesis and photovoltaic properties of new [1,2,5]thiadiazolo[3,4-c]pyridine-based organic Broadly absorbing sensitizers for dye-sensitized solar cells",Tetrahedron,70,10.1016/j.tet.2014.04.039,3901--3908,25,,01/01/2014,Ying_2014,,,N#CC(=Cc1ccc(cc1)c1cnc(c2c1nsn2)c1ccc(cc1)N(c1ccccc1)c1ccccc1)C(=O)O,Triphenylamine,500,,dichloromethane
840,14.25,0.7,8.4,"0.3 M Co-phen, 75 mM NOBF4, 0.1 M LiTFSI, and 0.5 M TBP in acetonitrile",0.158,0.3 mM CDCA,-,TiO2 film (5 um thick + 4.1 um scattering layer),-,4 hours,AM 1.5G 100mW/cm2,-,Yu Bai and Jing Zhang and Difei Zhou and Yinghui Wang and Min Zhang and Peng Wang,Engineering Organic Sensitizers for Iodine-Free Dye-Sensitized Solar Cells: Red-Shifted Current Response Concomitant with Attenuated Charge Recombination,Journal of the American Chemical Society,133,10.1021/ja203708k,11442--11445,30,,01/01/2011,Bai_2011,,,CCCCCCC1(CCCCCC)c2cc(sc2c2c1cc(s2)c1ccc(s1)c1ccc(cc1)N(c1ccc(cc1)OCCCCCC)c1ccc(cc1)OCCCCCC)c1ccc(s1)C=C(C(=O)O)C#N,triphenylamine,580,,chlorobenzene
680,15.2,0.65,6.7,"0.3 M DMII, 75 mM I2, 0.1 M LiTFSI, and 0.5 M TBP in acetonitrile",0.158,0.3 mM CDCA,-,TiO2 film (2.7 um thick + 4.1 um scattering layer),-,4 hours,AM 1.5G 100mW/cm2,-,Yu Bai and Jing Zhang and Difei Zhou and Yinghui Wang and Min Zhang and Peng Wang,Engineering Organic Sensitizers for Iodine-Free Dye-Sensitized Solar Cells: Red-Shifted Current Response Concomitant with Attenuated Charge Recombination,Journal of the American Chemical Society,133,10.1021/ja203708k,11442--11445,30,,01/01/2011,Bai_2011,,,CCCCCCC1(CCCCCC)c2cc(sc2c2c1cc(s2)c1ccc(s1)c1ccc(cc1)N(c1ccc(cc1)OCCCCCC)c1ccc(cc1)OCCCCCC)c1ccc(s1)C=C(C(=O)O)C#N,triphenylamine,580,,chlorobenzene
793.6,12.08,0.748,7.17,"1.0 M DMII, 50 mM LiI, 30 mM I2, 0.5 M TBY, and 0.1 M GNCS in the mixed solvent of acetonitrile and valeronitrile (v/v, 85/15)",0.158,2 mM CDCA,-,TiO2 film (7 um thick + 5 um scattering layer),-,5 hours,AM 1.5G 100mW/cm2,-,Renzhi Li and Xueju Lv and Dong Shi and Difei Zhou and Yueming Cheng and Guangliang Zhang and Peng Wang,"Dye-Sensitized Solar Cells Based on Organic Sensitizers with Different Conjugated Linkers: Furan, Bifuran, Thiophene, Bithiophene, Selenophene, and Biselenophene",The Journal of Physical Chemistry C,113,10.1021/jp900972v,7469--7479,17,,01/01/2009,Li_2009,,,CCCCCCOc1ccc(cc1)N(c1ccc(cc1)c1ccc(o1)C=C(C(=O)O)C#N)c1ccc(cc1)OCCCCCC,triphenylamine,506,,chloroform
746.9,12.02,0.742,6.66,"DMII/EMII/EMITCB/I2/NBB/GNCS (molar ratio, 12/12/16/1.67/3.33/0.67), where the iodide and triiodide concentrations are 3.182 and 0.238 M",0.158,2 mM CDCA,-,TiO2 film (7 um thick + 5 um scattering layer),-,5 hours,AM 1.5G 100mW/cm2,-,Renzhi Li and Xueju Lv and Dong Shi and Difei Zhou and Yueming Cheng and Guangliang Zhang and Peng Wang,"Dye-Sensitized Solar Cells Based on Organic Sensitizers with Different Conjugated Linkers: Furan, Bifuran, Thiophene, Bithiophene, Selenophene, and Biselenophene",The Journal of Physical Chemistry C,113,10.1021/jp900972v,7469--7479,17,,01/01/2009,Li_2009,,,CCCCCCOc1ccc(cc1)N(c1ccc(cc1)c1ccc(o1)C=C(C(=O)O)C#N)c1ccc(cc1)OCCCCCC,triphenylamine,506,,chloroform
769.1,13.84,0.683,7.27,"1.0 M DMII, 50 mM LiI, 30 mM I2, 0.5 M TBY, and 0.1 M GNCS in the mixed solvent of acetonitrile and valeronitrile (v/v, 85/15)",0.158,2 mM CDCA,-,TiO2 film (7 um thick + 5 um scattering layer),-,5 hours,AM 1.5G 100mW/cm2,-,Renzhi Li and Xueju Lv and Dong Shi and Difei Zhou and Yueming Cheng and Guangliang Zhang and Peng Wang,"Dye-Sensitized Solar Cells Based on Organic Sensitizers with Different Conjugated Linkers: Furan, Bifuran, Thiophene, Bithiophene, Selenophene, and Biselenophene",The Journal of Physical Chemistry C,113,10.1021/jp900972v,7469--7479,17,,01/01/2009,Li_2009,,,CCCCCCOc1ccc(cc1)N(c1ccc(cc1)OCCCCCC)c1ccc(cc1)c1ccc(o1)c1ccc(o1)C=C(C(=O)O)C#N,triphenylamine,522,,chloroform
590,5.56,0.65,2.13,"0.5 M LiI, 0.05 M I2, and 0.1 M 4-tert-butylpyridine in 1:1 acetonitrilepropylene carbonate",-,-,-,TiO2 film,-,-,AM 1.5G 100mW/cm2,-,Tainan Duan and Ke Fan and Yang Fu and Cheng Zhong and Xingguo Chen and Tianyou Peng and Jingui Qin,"Triphenylamine-based organic dyes containing a 1,2,3-triazole bridge for dye-sensitized solar cells via a `Click' reaction",Dyes and Pigments,94,10.1016/j.dyepig.2011.11.008,28--33,1,,01/01/2012,Duan_2012,,,CCCCCCOc1cc(/C=C(\C(=O)O)/C#N)c(cc1n1nnc(c1)c1ccc(cc1)N(c1ccc(cc1)c1nnn(c1)c1cc(OCCCCCC)c(cc1OCCCCCC)/C=C(\C(=O)O)/C#N)c1ccccc1)OCCCCCC,triphenylamine,405,,dioxane
619,13.52,0.62,5.21,"0.6 M PMII (1-propyl-3-methyl imidazolium iodide), 0.1 M LiI, 0.05 M I2, in a mixture of acetonitrile and methoxypropionitrile(volume ratio, 7:3)",0.159,-,-,TiO2 21 um thick,-,12 hours,AM 1.5G 100mW/cm2,-,Sanyin Qu and Bing Wang and Fuling Guo and Jing Li and Wenjun Wu and Cong Kong and Yitao Long and Jianli Hua,New diketo-pyrrolo-pyrrole ({DPP}) sensitizer containing a furan moiety for efficient and stable dye-sensitized solar cells,Dyes and Pigments,92,10.1016/j.dyepig.2011.09.009,1384--1393,3,,01/01/2012,Qu_2012,,,CCCCn1c(c2ccc(cc2)c2ccc(cc2)N(c2ccc(cc2)OC)c2ccc(cc2)OC)c2c(c1=O)c(n(c2=O)CCCC)c1ccc(cc1)c1ccc(cc1)/C=C(/C(=O)O)\C#N,triphenylamine,511,,dichloromethane
