Repository: PaulC61/Cheminformatics

# Cheminformatics
Repository for:
Cheminformatics Masters students of University of Strasbourg 2020 - 2022
+ My own projects related to the course

File: InternshipM2_BIU/rawDSSCDBdata.csv (part 27 of 77)
VOC,JSC,FF,PCE,Electrolyte,Active area,Co-adsorbent,Co-sensitizer,Semiconductor,Dye loading,Exposure time,Solar simulator,Performance comment,Article author,Article title,Article journal,Article volume,Article DOI,Article pages,Article issue nr,Article EID,Article year,Article year,Article electronic id,Article keywords,Molecule SMILE,Molecule keywords,Molecule spectrum absorption maxima,Molecule spectrum emission maxima,Molecule spectrum solvent
628,13.92,0.65,5.68,"0.6 M PMII (1-propyl-3-methyl imidazolium iodide), 0.1 M LiI, 0.05 M I2, in a mixture of acetonitrile and methoxypropionitrile(volume ratio, 7:3)",0.159,-,-,TiO2 14 um thick,-,12 hours,AM 1.5G 100mW/cm2,-,Sanyin Qu and Bing Wang and Fuling Guo and Jing Li and Wenjun Wu and Cong Kong and Yitao Long and Jianli Hua,New diketo-pyrrolo-pyrrole ({DPP}) sensitizer containing a furan moiety for efficient and stable dye-sensitized solar cells,Dyes and Pigments,92,10.1016/j.dyepig.2011.09.009,1384--1393,3,,01/01/2012,Qu_2012,,,CCCCn1c(c2ccc(cc2)c2ccc(cc2)N(c2ccc(cc2)OC)c2ccc(cc2)OC)c2c(c1=O)c(n(c2=O)CCCC)c1ccc(cc1)c1ccc(cc1)/C=C(/C(=O)O)\C#N,triphenylamine,511,,dichloromethane
657,10.53,0.66,4.56,"0.6 M PMII (1-propyl-3-methyl imidazolium iodide), 0.1 M LiI, 0.05 M I2, in a mixture of acetonitrile and methoxypropionitrile(volume ratio, 7:3)",0.159,-,-,TiO2 12 um thick,-,12 hours,AM 1.5G 100mW/cm2,-,Sanyin Qu and Bing Wang and Fuling Guo and Jing Li and Wenjun Wu and Cong Kong and Yitao Long and Jianli Hua,New diketo-pyrrolo-pyrrole ({DPP}) sensitizer containing a furan moiety for efficient and stable dye-sensitized solar cells,Dyes and Pigments,92,10.1016/j.dyepig.2011.09.009,1384--1393,3,,01/01/2012,Qu_2012,,,CCCCn1c(c2ccc(cc2)c2ccc(cc2)N(c2ccc(cc2)OC)c2ccc(cc2)OC)c2c(c1=O)c(n(c2=O)CCCC)c1ccc(cc1)c1ccc(cc1)/C=C(/C(=O)O)\C#N,triphenylamine,511,,dichloromethane
577,12.92,0.62,4.65,"0.6 M PMII (1-propyl-3-methyl imidazolium iodide), 0.1 M LiI, 0.05 M I2, in a mixture of acetonitrile and methoxypropionitrile(volume ratio, 7:3)",0.159,-,-,TiO2 23 um thick,-,12 hours,AM 1.5G 100mW/cm2,-,Sanyin Qu and Bing Wang and Fuling Guo and Jing Li and Wenjun Wu and Cong Kong and Yitao Long and Jianli Hua,New diketo-pyrrolo-pyrrole ({DPP}) sensitizer containing a furan moiety for efficient and stable dye-sensitized solar cells,Dyes and Pigments,92,10.1016/j.dyepig.2011.09.009,1384--1393,3,,01/01/2012,Qu_2012,,,CCCCn1c(=O)c2c(c1c1ccc(cc1)c1ccc(cc1)N(c1ccc(cc1)OC)c1ccc(cc1)OC)c(=O)n(c2c1ccc(cc1)c1ccc(o1)/C=C(/C(=O)O)\C#N)CCCC,triphenylamine,525,,dichloromethane
541,15.96,0.65,5.65,"0.6 M PMII (1-propyl-3-methyl imidazolium iodide), 0.1 M LiI, 0.05 M I2, in a mixture of acetonitrile and methoxypropionitrile(volume ratio, 7:3)",0.159,-,-,TiO2 13 um thick,-,12 hours,AM 1.5G 100mW/cm2,-,Sanyin Qu and Bing Wang and Fuling Guo and Jing Li and Wenjun Wu and Cong Kong and Yitao Long and Jianli Hua,New diketo-pyrrolo-pyrrole ({DPP}) sensitizer containing a furan moiety for efficient and stable dye-sensitized solar cells,Dyes and Pigments,92,10.1016/j.dyepig.2011.09.009,1384--1393,3,,01/01/2012,Qu_2012,,,CCCCn1c(=O)c2c(c1c1ccc(cc1)c1ccc(cc1)N(c1ccc(cc1)OC)c1ccc(cc1)OC)c(=O)n(c2c1ccc(cc1)c1ccc(o1)/C=C(/C(=O)O)\C#N)CCCC,triphenylamine,525,,dichloromethane
580,12.48,0.67,4.87,"0.6 M PMII (1-propyl-3-methyl imidazolium iodide), 0.1 M LiI, 0.05 M I2, in a mixture of acetonitrile and methoxypropionitrile(volume ratio, 7:3)",0.159,-,-,TiO2 11 um thick,-,12 hours,AM 1.5G 100mW/cm2,-,Sanyin Qu and Bing Wang and Fuling Guo and Jing Li and Wenjun Wu and Cong Kong and Yitao Long and Jianli Hua,New diketo-pyrrolo-pyrrole ({DPP}) sensitizer containing a furan moiety for efficient and stable dye-sensitized solar cells,Dyes and Pigments,92,10.1016/j.dyepig.2011.09.009,1384--1393,3,,01/01/2012,Qu_2012,,,CCCCn1c(=O)c2c(c1c1ccc(cc1)c1ccc(cc1)N(c1ccc(cc1)OC)c1ccc(cc1)OC)c(=O)n(c2c1ccc(cc1)c1ccc(o1)/C=C(/C(=O)O)\C#N)CCCC,triphenylamine,525,,dichloromethane
624,11.79,0.6,4.43,"0.6 M PMII (1-propyl-3-methyl imidazolium iodide), 0.1 M LiI, 0.05 M I2, in a mixture of acetonitrile and methoxypropionitrile(volume ratio, 7:3)",0.159,-,-,TiO2 8 um thick,-,12 hours,AM 1.5G 100mW/cm2,-,Sanyin Qu and Bing Wang and Fuling Guo and Jing Li and Wenjun Wu and Cong Kong and Yitao Long and Jianli Hua,New diketo-pyrrolo-pyrrole ({DPP}) sensitizer containing a furan moiety for efficient and stable dye-sensitized solar cells,Dyes and Pigments,92,10.1016/j.dyepig.2011.09.009,1384--1393,3,,01/01/2012,Qu_2012,,,CCCCn1c(=O)c2c(c1c1ccc(cc1)c1ccc(cc1)N(c1ccc(cc1)OC)c1ccc(cc1)OC)c(=O)n(c2c1ccc(cc1)c1ccc(o1)/C=C(/C(=O)O)\C#N)CCCC,triphenylamine,525,,dichloromethane
567,10.32,0.66,3.89,"1-butyl-3-methyl imidazolium, 1-methyl-3-trimethylsilyl imidazolium, iodine, benzimidazole and guanidine thiocyanate(BMII:I2:BI:GNCS ¼ 40:1.67:0.67:3.33)",0.159,-,-,TiO2 16 um thick,112 nmol/cm2,12 hours,AM 1.5G 100mW/cm2,-,Sanyin Qu and Bing Wang and Fuling Guo and Jing Li and Wenjun Wu and Cong Kong and Yitao Long and Jianli Hua,New diketo-pyrrolo-pyrrole ({DPP}) sensitizer containing a furan moiety for efficient and stable dye-sensitized solar cells,Dyes and Pigments,92,10.1016/j.dyepig.2011.09.009,1384--1393,3,,01/01/2012,Qu_2012,,,CCCCn1c(=O)c2c(c1c1ccc(cc1)c1ccc(cc1)N(c1ccc(cc1)OC)c1ccc(cc1)OC)c(=O)n(c2c1ccc(cc1)c1ccc(s1)/C=C(/C(=O)O)\C#N)CCCC,triphenylamine,524,,dichloromethane
625,14.53,0.66,6.03,"1-butyl-3-methyl imidazolium, 1-methyl-3-trimethylsilyl imidazolium, iodine, benzimidazole and guanidine thiocyanate(BMII:I2:BI:GNCS ¼ 40:1.67:0.67:3.33)",0.159,-,-,TiO2 16 um thick,141 nmol/cm2,12 hours,AM 1.5G 100mW/cm2,-,Sanyin Qu and Bing Wang and Fuling Guo and Jing Li and Wenjun Wu and Cong Kong and Yitao Long and Jianli Hua,New diketo-pyrrolo-pyrrole ({DPP}) sensitizer containing a furan moiety for efficient and stable dye-sensitized solar cells,Dyes and Pigments,92,10.1016/j.dyepig.2011.09.009,1384--1393,3,,01/01/2012,Qu_2012,,,CCCCn1c(c2ccc(cc2)c2ccc(cc2)N(c2ccc(cc2)OC)c2ccc(cc2)OC)c2c(c1=O)c(n(c2=O)CCCC)c1ccc(cc1)c1ccc(cc1)/C=C(/C(=O)O)\C#N,triphenylamine,511,,dichloromethane
597,12.43,0.6,4.43,"1-butyl-3-methyl imidazolium, 1-methyl-3-trimethylsilyl imidazolium, iodine, benzimidazole and guanidine thiocyanate(BMII:I2:BI:GNCS ¼ 40:1.67:0.67:3.33)",0.159,-,-,TiO2 16 um thick,976 nmol/cm2,12 hours,AM 1.5G 100mW/cm2,-,Sanyin Qu and Bing Wang and Fuling Guo and Jing Li and Wenjun Wu and Cong Kong and Yitao Long and Jianli Hua,New diketo-pyrrolo-pyrrole ({DPP}) sensitizer containing a furan moiety for efficient and stable dye-sensitized solar cells,Dyes and Pigments,92,10.1016/j.dyepig.2011.09.009,1384--1393,3,,01/01/2012,Qu_2012,,,CCCCn1c(=O)c2c(c1c1ccc(cc1)c1ccc(cc1)N(c1ccc(cc1)OC)c1ccc(cc1)OC)c(=O)n(c2c1ccc(cc1)c1ccc(o1)/C=C(/C(=O)O)\C#N)CCCC,triphenylamine,525,,dichloromethane
650,11.46,0.76,5.66,"0.6 M dimethylpropylimidazolium iodide, 0.05 M I2, 0.1 M LiI, and 0.5 M tert-butyl pyridine in acetonitrile",0.25,-,-,TiO2 film (10 um transparent + 5 um scat­tering layer),-,24 hours,AM 1.5G 100mW/cm2,-,Chuanjiang Qin and Ashraful Islam and Liyuan Han,Incorporating a stable fluorenone unit into D{\textendash}A{\textendash}$\uppi${\textendash}A organic dyes for dye-sensitized solar cells,Journal of Materials Chemistry,22,10.1039/c2jm33105e,19236,36,,01/01/2012,Qin_2012,,,N#CC(=Cc1ccc(s1)C1=CC=C2C(=Cc3c2ccc(c3)c2ccc(cc2)N(c2ccc(cc2)C)c2ccc(cc2)C)C1=O)C(=O)O,triphenylamine,477,,DMF
700,12.26,0.73,6.26,"0.6 M dimethylpropylimidazolium iodide, 0.05 M I2, 0.1 M LiI, and 0.5 M tert-butyl pyridine in acetonitrile",0.25,-,-,TiO2 film (10 um transparent + 5 um scat­tering layer),-,24 hours,AM 1.5G 100mW/cm2,-,Chuanjiang Qin and Ashraful Islam and Liyuan Han,Incorporating a stable fluorenone unit into D{\textendash}A{\textendash}$\uppi${\textendash}A organic dyes for dye-sensitized solar cells,Journal of Materials Chemistry,22,10.1039/c2jm33105e,19236,36,,01/01/2012,Qin_2012,,,CCC(CCCOc1ccccc1N(c1ccccc1OCCCC(CC)CC)c1ccc(cc1)c1ccc2c(c1)C=C1C2=CC=C(C1=O)c1ccc(s1)C=C(C(=O)O)C#N)CC,triphenylamine,484,,DMF
290,9.21,0.49,1.31,"0.6 M dimethylpropylimidazolium iodide, 0.05 M I2 and 1.0 M LiI in acetonitrile",0.25,20 mM CDCA,-,TiO2 film (10 um transparent + 5 um scat­tering layer),-,-,AM 1.5G 100mW/cm2,-,Chuanjiang Qin and Ashraful Islam and Liyuan Han,"Panchromatic donor{\textendash}acceptor{\textendash}acceptor sensitizers based on 4H-cyclopenta[2,1-b:3,4-b$\prime$]dithiophen-4-one as a strong acceptor for dye-sensitized solar cells",Dyes and Pigments,94,10.1016/j.dyepig.2012.03.002,553--560,3,,01/01/2012,Qin_2012,,,N#CC(=Cc1cc2c(s1)c1c(C2=O)cc(s1)c1sc(c2c1OCCO2)c1ccc(cc1)N(c1ccc(cc1)C)c1ccc(cc1)C)C(=O)O,triphenylamine,627,,DMF
300,8.11,0.56,1.37,"0.6 M dimethylpropylimidazolium iodide, 0.05 M I2 and 1.0 M LiI in acetonitrile",0.25,20 mM CDCA,-,TiO2 film (10 um transparent + 5 um scat­tering layer),-,-,AM 1.5G 100mW/cm2,-,Chuanjiang Qin and Ashraful Islam and Liyuan Han,"Panchromatic donor{\textendash}acceptor{\textendash}acceptor sensitizers based on 4H-cyclopenta[2,1-b:3,4-b$\prime$]dithiophen-4-one as a strong acceptor for dye-sensitized solar cells",Dyes and Pigments,94,10.1016/j.dyepig.2012.03.002,553--560,3,,01/01/2012,Qin_2012,,,N#CC(=Cc1cc2c(s1)c1c(C2=O)cc(s1)c1ccc(s1)c1ccc(cc1)N(c1ccc(cc1)C)c1ccc(cc1)C)C(=O)O,triphenylamine,600,,DMF
340,7.76,0.64,1.69,"0.6 M dimethylpropylimidazolium iodide, 0.05 M I2 and 1.0 M LiI in acetonitrile",0.25,20 mM CDCA,-,TiO2 film (10 um transparent + 5 um scat­tering layer),-,-,AM 1.5G 100mW/cm2,-,Chuanjiang Qin and Ashraful Islam and Liyuan Han,"Panchromatic donor{\textendash}acceptor{\textendash}acceptor sensitizers based on 4H-cyclopenta[2,1-b:3,4-b$\prime$]dithiophen-4-one as a strong acceptor for dye-sensitized solar cells",Dyes and Pigments,94,10.1016/j.dyepig.2012.03.002,553--560,3,,01/01/2012,Qin_2012,,,N#CC(=Cc1cc2c(s1)c1c(C2=O)cc(s1)c1ccc(cc1)N(c1ccc(cc1)C)c1ccc(cc1)C)C(=O)O,triphenylamine,597,,DMF
811,14.1,0.77,8.72,"0.25 M [Co(bpy)3](TFSI)2, 0.05 M [Co(bpy)3](TFSI)3, 0.25 M TBP, and 0.1 M LiTFSI in acetonitrile",0.159,CDCA,-,TiO2 film (4 um transparent + 4 um scat­tering layer),-,6 hours,AM 1.5G 100mW/cm2,-,Lauren E. Polander and Aswani Yella and Joël Teuscher and Robin Humphry-Baker and Basile F. E. Curchod and Negar Ashari Astani and Peng Gao and Jacques-E. Moser and Ivano Tavernelli and Ursula Rothlisberger and Michael Grätzel and Md. Khaja Nazeeruddin and Julien Frey,Unravelling the Potential for Dithienopyrrole Sensitizers in Dye-Sensitized Solar Cells,Chemistry of Materials,25,10.1021/cm401144j,2642--2648,13,,01/01/2013,Polander_2013,,,CCCCCCOc1cc(OCCCCCC)cc2c1c1ccc(cc1C2(C)C)N(c1ccc2c(c1)C(C)(C)c1c2c(OCCCCCC)cc(c1)OCCCCCC)c1ccc(cc1)c1cc2c(s1)c1c(n2C(CCCCCC)CCCCCC)cc(s1)/C=C(/C(=O)O)\C#N,triphenylamine,541,,dichloromethane
901,13.4,0.74,8.86,"0.25 M [Co(bpy)3](TFSI)2, 0.05 M [Co(bpy)3](TFSI)3, 0.25 M TBP, and 0.1 M LiTFSI in acetonitrile",0.159,CDCA,-,TiO2 film (4 um transparent + 4 um scat­tering layer),-,6 hours,AM 1.5G 100mW/cm2,-,Lauren E. Polander and Aswani Yella and Joël Teuscher and Robin Humphry-Baker and Basile F. E. Curchod and Negar Ashari Astani and Peng Gao and Jacques-E. Moser and Ivano Tavernelli and Ursula Rothlisberger and Michael Grätzel and Md. Khaja Nazeeruddin and Julien Frey,Unravelling the Potential for Dithienopyrrole Sensitizers in Dye-Sensitized Solar Cells,Chemistry of Materials,25,10.1021/cm401144j,2642--2648,13,,01/01/2013,Polander_2013,,,CCCCCCOc1cc(OCCCCCC)ccc1c1ccc(cc1)N(c1ccc(cc1)c1ccc(cc1OCCCCCC)OCCCCCC)c1ccc(cc1)c1cc2c(s1)c1c(n2C(CCCCCC)CCCCCC)cc(s1)/C=C(/C(=O)O)\C#N,triphenylamine,526,,dichloromethane
670,12.69,0.7,5.98,"1 M buthyl-methyl imidazolium iodide (BMII), 0.05 M lithium iodide, 0.03 M iodine, 0.1 M guanidinium thiocyanate (GNCS) and 0.5 M tert-butylpyridine in a mixture of acetonitrile/valeronitrile (85 : 15).",0.16,30 mM CDCA,-,TiO2 film (9 um transparent + 4 um scat­tering layer),-,5 hours,AM 1.5G 100mW/cm2,chlorobenzene solvent bath,Miquel Planells and Laia Pellej{\`{a}} and John N. Clifford and Mariachiara Pastore and Filippo De Angelis and N{\'{u}}ria L{\'{o}}pez and Seth R. Marder and Emilio Palomares,"Energy levels, charge injection, charge recombination and dye regeneration dynamics for donor{\textendash}acceptor $\uppi$-conjugated organic dyes in mesoscopic {TiO}2 sensitized solar cells",Energy {\&} Environmental Science,4,10.1039/c1ee01060c,1820,5,,01/01/2011,Planells_2011,,,CCCCOc1ccc(cc1)N(c1ccc(cc1)OCCCC)c1ccc(cc1)c1sc(c2c1OCCO2)c1sc(c2c1OCCO2)/C=C(/C(=O)O)\C#N,triphenylamine,480,,acetonitrile and tert-butyl alcohol
680,12.06,0.69,5.66,"1 M buthyl-methyl imidazolium iodide (BMII), 0.05 M lithium iodide, 0.03 M iodine, 0.1 M guanidinium thiocyanate (GNCS) and 0.5 M tert-butylpyridine in a mixture of acetonitrile/valeronitrile (85 : 15).",0.16,30 mM CDCA,-,TiO2 film (9 um transparent + 4 um scat­tering layer),-,3 hours,AM 1.5G 100mW/cm2,acetonitrile and tert-butyl alcohol solvent bath,Miquel Planells and Laia Pellej{\`{a}} and John N. Clifford and Mariachiara Pastore and Filippo De Angelis and N{\'{u}}ria L{\'{o}}pez and Seth R. Marder and Emilio Palomares,"Energy levels, charge injection, charge recombination and dye regeneration dynamics for donor{\textendash}acceptor $\uppi$-conjugated organic dyes in mesoscopic {TiO}2 sensitized solar cells",Energy {\&} Environmental Science,4,10.1039/c1ee01060c,1820,5,,01/01/2011,Planells_2011,,,CCCCOc1ccc(cc1)N(c1ccc(cc1)OCCCC)c1ccc(cc1)c1sc(c2c1OCCO2)c1sc(c2c1OCCO2)/C=C(/C(=O)O)\C#N,triphenylamine,480,,acetonitrile and tert-butyl alcohol
690,9.75,0.7,4.7,"1 M buthyl-methyl imidazolium iodide (BMII), 0.05 M lithium iodide, 0.03 M iodine, 0.1 M guanidinium thiocyanate (GNCS) and 0.5 M tert-butylpyridine in a mixture of acetonitrile/valeronitrile (85 : 15).",0.16,30 mM CDCA,-,TiO2 film (9 um transparent + 4 um scat­tering layer),-,3 hours,AM 1.5G 100mW/cm2,THF solvent bath,Miquel Planells and Laia Pellej{\`{a}} and John N. Clifford and Mariachiara Pastore and Filippo De Angelis and N{\'{u}}ria L{\'{o}}pez and Seth R. Marder and Emilio Palomares,"Energy levels, charge injection, charge recombination and dye regeneration dynamics for donor{\textendash}acceptor $\uppi$-conjugated organic dyes in mesoscopic {TiO}2 sensitized solar cells",Energy {\&} Environmental Science,4,10.1039/c1ee01060c,1820,5,,01/01/2011,Planells_2011,,,CCCCOc1ccc(cc1)N(c1ccc(cc1)OCCCC)c1ccc(cc1)c1sc(c2c1OCCO2)c1sc(c2c1OCCO2)/C=C(/C(=O)O)\C#N,triphenylamine,480,,acetonitrile and tert-butyl alcohol
680,14.63,0.68,6.76,"1 M buthyl-methyl imidazolium iodide (BMII), 0.05 M lithium iodide, 0.03 M iodine, 0.1 M guanidinium thiocyanate (GNCS) and 0.5 M tert-butylpyridine in a mixture of acetonitrile/valeronitrile (85 : 15).",0.16,3 mM CDCA,-,TiO2 film (9 um transparent + 4 um scat­tering layer),-,6 hours,AM 1.5G 100mW/cm2,chlorobenzene solvent bath,Miquel Planells and Laia Pellej{\`{a}} and John N. Clifford and Mariachiara Pastore and Filippo De Angelis and N{\'{u}}ria L{\'{o}}pez and Seth R. Marder and Emilio Palomares,"Energy levels, charge injection, charge recombination and dye regeneration dynamics for donor{\textendash}acceptor $\uppi$-conjugated organic dyes in mesoscopic {TiO}2 sensitized solar cells",Energy {\&} Environmental Science,4,10.1039/c1ee01060c,1820,5,,01/01/2011,Planells_2011,,,CCCCCOc1ccc(cc1)N(c1ccc(cc1)OCCCCC)c1ccc(cc1)c1ccc(s1)c1sc(c2c1OCCO2)/C=C(/C(=O)O)\C#N,triphenylamine,460,,acetonitrile and tert-butyl alcohol
730,14.44,0.7,7.45,"1 M buthyl-methyl imidazolium iodide (BMII), 0.05 M lithium iodide, 0.03 M iodine, 0.1 M guanidinium thiocyanate (GNCS) and 0.5 M tert-butylpyridine in a mixture of acetonitrile/valeronitrile (85 : 15).",0.16,30 mM CDCA,-,TiO2 film (9 um transparent + 4 um scat­tering layer),-,5 hours,AM 1.5G 100mW/cm2,acetonitrile and tert-butyl alcohol solvent bath,Miquel Planells and Laia Pellej{\`{a}} and John N. Clifford and Mariachiara Pastore and Filippo De Angelis and N{\'{u}}ria L{\'{o}}pez and Seth R. Marder and Emilio Palomares,"Energy levels, charge injection, charge recombination and dye regeneration dynamics for donor{\textendash}acceptor $\uppi$-conjugated organic dyes in mesoscopic {TiO}2 sensitized solar cells",Energy {\&} Environmental Science,4,10.1039/c1ee01060c,1820,5,,01/01/2011,Planells_2011,,,CCCCCOc1ccc(cc1)N(c1ccc(cc1)OCCCCC)c1ccc(cc1)c1ccc(s1)c1sc(c2c1OCCO2)/C=C(/C(=O)O)\C#N,triphenylamine,460,,acetonitrile and tert-butyl alcohol
670,10.13,0.68,4.66,"1 M buthyl-methyl imidazolium iodide (BMII), 0.05 M lithium iodide, 0.03 M iodine, 0.1 M guanidinium thiocyanate (GNCS) and 0.5 M tert-butylpyridine in a mixture of acetonitrile/valeronitrile (85 : 15).",0.16,-,-,TiO2 film (9 um transparent + 4 um scat­tering layer),-,3 hours,AM 1.5G 100mW/cm2,THF solvent bath,Miquel Planells and Laia Pellej{\`{a}} and John N. Clifford and Mariachiara Pastore and Filippo De Angelis and N{\'{u}}ria L{\'{o}}pez and Seth R. Marder and Emilio Palomares,"Energy levels, charge injection, charge recombination and dye regeneration dynamics for donor{\textendash}acceptor $\uppi$-conjugated organic dyes in mesoscopic {TiO}2 sensitized solar cells",Energy {\&} Environmental Science,4,10.1039/c1ee01060c,1820,5,,01/01/2011,Planells_2011,,,CCCCCOc1ccc(cc1)N(c1ccc(cc1)OCCCCC)c1ccc(cc1)c1ccc(s1)c1sc(c2c1OCCO2)/C=C(/C(=O)O)\C#N,triphenylamine,460,,acetonitrile and tert-butyl alcohol
551,10.13,0.65,3.64,"0.6 M PMII (1-propyl-3-methyl imidazolium iodide), 0.1 M LiI, 0.05 M I2, in a mixture of acetonitrile and methoxypropionitrile(volume ratio, 7:3)",0.159,-,-,TiO2 22 um thick,-,12 hours,AM 1.5G 100mW/cm2,-,Sanyin Qu and Bing Wang and Fuling Guo and Jing Li and Wenjun Wu and Cong Kong and Yitao Long and Jianli Hua,New diketo-pyrrolo-pyrrole ({DPP}) sensitizer containing a furan moiety for efficient and stable dye-sensitized solar cells,Dyes and Pigments,92,10.1016/j.dyepig.2011.09.009,1384--1393,3,,01/01/2012,Qu_2012,,,CCCCn1c(=O)c2c(c1c1ccc(cc1)c1ccc(cc1)N(c1ccc(cc1)OC)c1ccc(cc1)OC)c(=O)n(c2c1ccc(cc1)c1ccc(s1)/C=C(/C(=O)O)\C#N)CCCC,triphenylamine,524,,dichloromethane
553,10.38,0.63,3.59,"0.6 M PMII (1-propyl-3-methyl imidazolium iodide), 0.1 M LiI, 0.05 M I2, in a mixture of acetonitrile and methoxypropionitrile(volume ratio, 7:3)",0.159,-,-,TiO2 18 um thick,-,12 hours,AM 1.5G 100mW/cm2,-,Sanyin Qu and Bing Wang and Fuling Guo and Jing Li and Wenjun Wu and Cong Kong and Yitao Long and Jianli Hua,New diketo-pyrrolo-pyrrole ({DPP}) sensitizer containing a furan moiety for efficient and stable dye-sensitized solar cells,Dyes and Pigments,92,10.1016/j.dyepig.2011.09.009,1384--1393,3,,01/01/2012,Qu_2012,,,CCCCn1c(=O)c2c(c1c1ccc(cc1)c1ccc(cc1)N(c1ccc(cc1)OC)c1ccc(cc1)OC)c(=O)n(c2c1ccc(cc1)c1ccc(s1)/C=C(/C(=O)O)\C#N)CCCC,triphenylamine,524,,dichloromethane
606,10.79,0.68,4.44,"0.6 M PMII (1-propyl-3-methyl imidazolium iodide), 0.1 M LiI, 0.05 M I2, in a mixture of acetonitrile and methoxypropionitrile(volume ratio, 7:3)",0.159,-,-,TiO2 8 um thick,-,12 hours,AM 1.5G 100mW/cm2,-,Sanyin Qu and Bing Wang and Fuling Guo and Jing Li and Wenjun Wu and Cong Kong and Yitao Long and Jianli Hua,New diketo-pyrrolo-pyrrole ({DPP}) sensitizer containing a furan moiety for efficient and stable dye-sensitized solar cells,Dyes and Pigments,92,10.1016/j.dyepig.2011.09.009,1384--1393,3,,01/01/2012,Qu_2012,,,CCCCn1c(=O)c2c(c1c1ccc(cc1)c1ccc(cc1)N(c1ccc(cc1)OC)c1ccc(cc1)OC)c(=O)n(c2c1ccc(cc1)c1ccc(s1)/C=C(/C(=O)O)\C#N)CCCC,triphenylamine,524,,dichloromethane
705,9.47,0.63,4.19,"0.6 M PMII (1-propyl-3-methyl imidazolium iodide), 0.1 M LiI, 0.05 M I2, in a mixture of acetonitrile and methoxypropionitrile(volume ratio, 7:3)",0.159,-,-,TiO2 8 um thick,-,12 hours,AM 1.5G 100mW/cm2,-,Sanyin Qu and Bing Wang and Fuling Guo and Jing Li and Wenjun Wu and Cong Kong and Yitao Long and Jianli Hua,New diketo-pyrrolo-pyrrole ({DPP}) sensitizer containing a furan moiety for efficient and stable dye-sensitized solar cells,Dyes and Pigments,92,10.1016/j.dyepig.2011.09.009,1384--1393,3,,01/01/2012,Qu_2012,,,CCCCn1c(c2ccc(cc2)c2ccc(cc2)N(c2ccc(cc2)OC)c2ccc(cc2)OC)c2c(c1=O)c(n(c2=O)CCCC)c1ccc(cc1)c1ccc(cc1)/C=C(/C(=O)O)\C#N,triphenylamine,511,,dichloromethane
520,19.3,0.38,3.9,0.5 M LiI (99.9%) and 0.05 M I2 (99.9%) in 3-methoxypropionitrile,0.35,-,-,"TiO2, 10um thickness",-,16 hours,AM 1.5G 100mW/cm2,-,Eva M. Barea and Ceylan Zafer and Burak Gultekin and Banu Aydin and Sermet Koyuncu and Siddik Icli and Francisco Fabregat Santiago and Juan Bisquert,Quantification of the Effects of Recombination and Injection in the Performance of Dye-Sensitized Solar Cells Based {onN}-Substituted Carbazole Dyes,The Journal of Physical Chemistry C,114,10.1021/jp1055842,19840--19848,46,,01/01/2010,Barea_2010,,,S=C=N[Ru]12(N=C=S)(N3CCC(CC3C3N2CCC(C3)C(=O)[O-])C(=O)O)N2CCC(CC2C2N1CCC(C2)C(=O)[O-])C(=O)O.CCCC[N+](CCCC)(CCCC)CCCC.CCCC[N+](CCCC)(CCCC)CCCC,"N719, Ruthenium",,,-
618,8.19,0.697,3.53,"0.6 M DMPII, 0.1 M LiI, 0.05 M I2, in dry CH3CN",0.2,-,-,TiO2 film (6 um thick),-,-,AM 1.5G 100mW/cm2,-,Bo Hyung Kim and Harold S. Freeman,New N-methyl pyrrole and thiophene based D{\textendash}$\uppi${\textendash}A systems for dye-sensitized solar cells,Dyes and Pigments,96,10.1016/j.dyepig.2012.09.001,313--318,2,,01/01/2013,Kim_2013,,,N#C/C(=C\c1ccc(s1)C1=Nc2c(C1(C)C)cc(cc2)N(c1ccccc1)c1ccccc1)/C(=O)O,triphenylamine,464,,THF
618,8.21,0.696,3.53,"0.6 M DMPII, 0.1 M LiI, 0.05 M I2, in dry CH3CN",0.2,1 mM DCA,-,TiO2 film (6 um thick),-,-,AM 1.5G 100mW/cm2,-,Bo Hyung Kim and Harold S. Freeman,New N-methyl pyrrole and thiophene based D{\textendash}$\uppi${\textendash}A systems for dye-sensitized solar cells,Dyes and Pigments,96,10.1016/j.dyepig.2012.09.001,313--318,2,,01/01/2013,Kim_2013,,,N#C/C(=C\c1ccc(s1)C1=Nc2c(C1(C)C)cc(cc2)N(c1ccccc1)c1ccccc1)/C(=O)O,triphenylamine,464,,THF
700,6.09,0.668,2.85,"0.6 M DMPII, 0.1 M LiI, 0.05 M I2, 0.5 M TBP in dry CH3CN",0.2,-,-,TiO2 film (6 um thick),-,-,AM 1.5G 100mW/cm2,-,Bo Hyung Kim and Harold S. Freeman,New N-methyl pyrrole and thiophene based D{\textendash}$\uppi${\textendash}A systems for dye-sensitized solar cells,Dyes and Pigments,96,10.1016/j.dyepig.2012.09.001,313--318,2,,01/01/2013,Kim_2013,,,N#C/C(=C\c1ccc(s1)C1=Nc2c(C1(C)C)cc(cc2)N(c1ccccc1)c1ccccc1)/C(=O)O,triphenylamine,464,,THF
691,6.77,0.749,3.5,"0.6 M DMPII, 0.1 M LiI, 0.05 M I2, 0.5 M TBP in dry CH3CN",0.2,1 mM DCA,-,TiO2 film (6 um thick),-,-,AM 1.5G 100mW/cm2,-,Bo Hyung Kim and Harold S. Freeman,New N-methyl pyrrole and thiophene based D{\textendash}$\uppi${\textendash}A systems for dye-sensitized solar cells,Dyes and Pigments,96,10.1016/j.dyepig.2012.09.001,313--318,2,,01/01/2013,Kim_2013,,,N#C/C(=C\c1ccc(s1)C1=Nc2c(C1(C)C)cc(cc2)N(c1ccccc1)c1ccccc1)/C(=O)O,triphenylamine,464,,THF
664,5.85,0.738,2.86,"0.6 M DMPII, 0.1 M LiI, 0.05 M I2, in dry CH3CN",0.2,-,-,TiO2 film (6 um thick),-,-,AM 1.5G 100mW/cm2,-,Bo Hyung Kim and Harold S. Freeman,New N-methyl pyrrole and thiophene based D{\textendash}$\uppi${\textendash}A systems for dye-sensitized solar cells,Dyes and Pigments,96,10.1016/j.dyepig.2012.09.001,313--318,2,,01/01/2013,Kim_2013,,,N#C/C(=C\c1ccc(n1C)C1=Nc2c(C1(C)C)cc(cc2)N(c1ccccc1)c1ccccc1)/C(=O)O,triphenylamine,395,,THF
655,6.08,0.761,3.03,"0.6 M DMPII, 0.1 M LiI, 0.05 M I2, in dry CH3CN",0.2,1 mM DCA,-,TiO2 film (6 um thick),-,-,AM 1.5G 100mW/cm2,-,Bo Hyung Kim and Harold S. Freeman,New N-methyl pyrrole and thiophene based D{\textendash}$\uppi${\textendash}A systems for dye-sensitized solar cells,Dyes and Pigments,96,10.1016/j.dyepig.2012.09.001,313--318,2,,01/01/2013,Kim_2013,,,N#C/C(=C\c1ccc(n1C)C1=Nc2c(C1(C)C)cc(cc2)N(c1ccccc1)c1ccccc1)/C(=O)O,triphenylamine,395,,THF
718,4.55,0.724,2.37,"0.6 M DMPII, 0.1 M LiI, 0.05 M I2, 0.5 M TBP in dry CH3CN",0.2,-,-,TiO2 film (6 um thick),-,-,AM 1.5G 100mW/cm2,-,Bo Hyung Kim and Harold S. Freeman,New N-methyl pyrrole and thiophene based D{\textendash}$\uppi${\textendash}A systems for dye-sensitized solar cells,Dyes and Pigments,96,10.1016/j.dyepig.2012.09.001,313--318,2,,01/01/2013,Kim_2013,,,N#C/C(=C\c1ccc(n1C)C1=Nc2c(C1(C)C)cc(cc2)N(c1ccccc1)c1ccccc1)/C(=O)O,triphenylamine,395,,THF
736,4.53,0.776,2.59,"0.6 M DMPII, 0.1 M LiI, 0.05 M I2, 0.5 M TBP in dry CH3CN",0.2,1 mM DCA,-,TiO2 film (6 um thick),-,-,AM 1.5G 100mW/cm2,-,Bo Hyung Kim and Harold S. Freeman,New N-methyl pyrrole and thiophene based D{\textendash}$\uppi${\textendash}A systems for dye-sensitized solar cells,Dyes and Pigments,96,10.1016/j.dyepig.2012.09.001,313--318,2,,01/01/2013,Kim_2013,,,N#C/C(=C\c1ccc(n1C)C1=Nc2c(C1(C)C)cc(cc2)N(c1ccccc1)c1ccccc1)/C(=O)O,triphenylamine,395,,THF
720,12.23,0.61,5.36,"I2 (0.05 M), butylmethylimidazolium iodide (BMII, 0.6 M), lithium iodide (0.1 M), and 4-tert-butylpyridine (4-TBP, 0.5 M) in the mixed solvents of 3-methoxypropionitrile and acetonitrile (7:3, v/v)",-,5 mM CDCA,-,TiO2 13 um thick,-,-,AM 1.5G 100mW/cm2,-,Huiyang Li and Yingqin Hou and Yizhou Yang and Runli Tang and Junnian Chen and Heng Wang and Hongwei Han and Tianyou Peng and Qianqian Li and Zhen Li,Attempt to Improve the Performance of Pyrrole-Containing Dyes in Dye Sensitized Solar Cells by Adjusting Isolation Groups,{ACS} Applied Materials {\&} Interfaces,5,10.1021/am403668d,12469--12477,23,,01/01/2013,Li_2013,,,CCCCCCn1c(/C=C/c2ccc(cc2)N(c2ccccc2)c2ccccc2)ccc1/C=C(/C(=O)O)\C#N,triphenylamine,487,,dichloromethane
730,12.45,0.62,5.59,"I2 (0.05 M), butylmethylimidazolium iodide (BMII, 0.6 M), lithium iodide (0.1 M), and 4-tert-butylpyridine (4-TBP, 0.5 M) in the mixed solvents of 3-methoxypropionitrile and acetonitrile (7:3, v/v)",-,10 mM CDCA,-,TiO2 13 um thick,-,-,AM 1.5G 100mW/cm2,-,Huiyang Li and Yingqin Hou and Yizhou Yang and Runli Tang and Junnian Chen and Heng Wang and Hongwei Han and Tianyou Peng and Qianqian Li and Zhen Li,Attempt to Improve the Performance of Pyrrole-Containing Dyes in Dye Sensitized Solar Cells by Adjusting Isolation Groups,{ACS} Applied Materials {\&} Interfaces,5,10.1021/am403668d,12469--12477,23,,01/01/2013,Li_2013,,,CCCCCCn1c(/C=C/c2ccc(cc2)N(c2ccccc2)c2ccccc2)ccc1/C=C(/C(=O)O)\C#N,triphenylamine,487,,dichloromethane
720,12.61,0.65,5.94,"I2 (0.05 M), butylmethylimidazolium iodide (BMII, 0.6 M), lithium iodide (0.1 M), and 4-tert-butylpyridine (4-TBP, 0.5 M) in the mixed solvents of 3-methoxypropionitrile and acetonitrile (7:3, v/v)",-,,-,TiO2 13 um thick,174 nmol/cm2,-,AM 1.5G 100mW/cm2,-,Huiyang Li and Yingqin Hou and Yizhou Yang and Runli Tang and Junnian Chen and Heng Wang and Hongwei Han and Tianyou Peng and Qianqian Li and Zhen Li,Attempt to Improve the Performance of Pyrrole-Containing Dyes in Dye Sensitized Solar Cells by Adjusting Isolation Groups,{ACS} Applied Materials {\&} Interfaces,5,10.1021/am403668d,12469--12477,23,,01/01/2013,Li_2013,,,N#C/C(=C\c1ccc(n1CCCCCCOc1ccc(cc1)C(=O)OC)/C=C/c1ccc(cc1)N(c1ccccc1)c1ccccc1)/C(=O)O,triphenylamine,488,,dichloromethane
740,13.51,0.63,6.3,"I2 (0.05 M), butylmethylimidazolium iodide (BMII, 0.6 M), lithium iodide (0.1 M), and 4-tert-butylpyridine (4-TBP, 0.5 M) in the mixed solvents of 3-methoxypropionitrile and acetonitrile (7:3, v/v)",-,5 mM CDCA,-,TiO2 13 um thick,-,-,AM 1.5G 100mW/cm2,-,Huiyang Li and Yingqin Hou and Yizhou Yang and Runli Tang and Junnian Chen and Heng Wang and Hongwei Han and Tianyou Peng and Qianqian Li and Zhen Li,Attempt to Improve the Performance of Pyrrole-Containing Dyes in Dye Sensitized Solar Cells by Adjusting Isolation Groups,{ACS} Applied Materials {\&} Interfaces,5,10.1021/am403668d,12469--12477,23,,01/01/2013,Li_2013,,,N#C/C(=C\c1ccc(n1CCCCCCOc1ccc(cc1)C(=O)OC)/C=C/c1ccc(cc1)N(c1ccccc1)c1ccccc1)/C(=O)O,triphenylamine,488,,dichloromethane
720,13.49,0.61,5.92,"I2 (0.05 M), butylmethylimidazolium iodide (BMII, 0.6 M), lithium iodide (0.1 M), and 4-tert-butylpyridine (4-TBP, 0.5 M) in the mixed solvents of 3-methoxypropionitrile and acetonitrile (7:3, v/v)",-,10 mM CDCA,-,TiO2 13 um thick,-,-,AM 1.5G 100mW/cm2,-,Huiyang Li and Yingqin Hou and Yizhou Yang and Runli Tang and Junnian Chen and Heng Wang and Hongwei Han and Tianyou Peng and Qianqian Li and Zhen Li,Attempt to Improve the Performance of Pyrrole-Containing Dyes in Dye Sensitized Solar Cells by Adjusting Isolation Groups,{ACS} Applied Materials {\&} Interfaces,5,10.1021/am403668d,12469--12477,23,,01/01/2013,Li_2013,,,N#C/C(=C\c1ccc(n1CCCCCCOc1ccc(cc1)C(=O)OC)/C=C/c1ccc(cc1)N(c1ccccc1)c1ccccc1)/C(=O)O,triphenylamine,488,,dichloromethane
700,12.6,0.67,5.88,"I2 (0.05 M), butylmethylimidazolium iodide (BMII, 0.6 M), lithium iodide (0.1 M), and 4-tert-butylpyridine (4-TBP, 0.5 M) in the mixed solvents of 3-methoxypropionitrile and acetonitrile (7:3, v/v)",-,,-,TiO2 13 um thick,175 nmol/cm2,-,AM 1.5G 100mW/cm2,-,Huiyang Li and Yingqin Hou and Yizhou Yang and Runli Tang and Junnian Chen and Heng Wang and Hongwei Han and Tianyou Peng and Qianqian Li and Zhen Li,Attempt to Improve the Performance of Pyrrole-Containing Dyes in Dye Sensitized Solar Cells by Adjusting Isolation Groups,{ACS} Applied Materials {\&} Interfaces,5,10.1021/am403668d,12469--12477,23,,01/01/2013,Li_2013,,,N#C/C(=C\c1ccc(n1CCCCCCOc1ccc(cc1)C(=O)OC(C)(C)C)/C=C/c1ccc(cc1)N(c1ccccc1)c1ccccc1)/C(=O)O,triphenylamine,486,,dichloromethane
720,13.69,0.6,5.94,"I2 (0.05 M), butylmethylimidazolium iodide (BMII, 0.6 M), lithium iodide (0.1 M), and 4-tert-butylpyridine (4-TBP, 0.5 M) in the mixed solvents of 3-methoxypropionitrile and acetonitrile (7:3, v/v)",-,5 mM CDCA,-,TiO2 13 um thick,-,-,AM 1.5G 100mW/cm2,-,Huiyang Li and Yingqin Hou and Yizhou Yang and Runli Tang and Junnian Chen and Heng Wang and Hongwei Han and Tianyou Peng and Qianqian Li and Zhen Li,Attempt to Improve the Performance of Pyrrole-Containing Dyes in Dye Sensitized Solar Cells by Adjusting Isolation Groups,{ACS} Applied Materials {\&} Interfaces,5,10.1021/am403668d,12469--12477,23,,01/01/2013,Li_2013,,,N#C/C(=C\c1ccc(n1CCCCCCOc1ccc(cc1)C(=O)OC(C)(C)C)/C=C/c1ccc(cc1)N(c1ccccc1)c1ccccc1)/C(=O)O,triphenylamine,486,,dichloromethane
740,12.72,0.62,5.88,"I2 (0.05 M), butylmethylimidazolium iodide (BMII, 0.6 M), lithium iodide (0.1 M), and 4-tert-butylpyridine (4-TBP, 0.5 M) in the mixed solvents of 3-methoxypropionitrile and acetonitrile (7:3, v/v)",-,10 mM CDCA,-,TiO2 13 um thick,-,-,AM 1.5G 100mW/cm2,-,Huiyang Li and Yingqin Hou and Yizhou Yang and Runli Tang and Junnian Chen and Heng Wang and Hongwei Han and Tianyou Peng and Qianqian Li and Zhen Li,Attempt to Improve the Performance of Pyrrole-Containing Dyes in Dye Sensitized Solar Cells by Adjusting Isolation Groups,{ACS} Applied Materials {\&} Interfaces,5,10.1021/am403668d,12469--12477,23,,01/01/2013,Li_2013,,,N#C/C(=C\c1ccc(n1CCCCCCOc1ccc(cc1)C(=O)OC(C)(C)C)/C=C/c1ccc(cc1)N(c1ccccc1)c1ccccc1)/C(=O)O,triphenylamine,486,,dichloromethane
720,13.85,0.64,6,"I2 (0.05 M), butylmethylimidazolium iodide (BMII, 0.6 M), lithium iodide (0.1 M), and 4-tert-butylpyridine (4-TBP, 0.5 M) in the mixed solvents of 3-methoxypropionitrile and acetonitrile (7:3, v/v)",-,,-,TiO2 13 um thick,161 nmol/cm2,-,AM 1.5G 100mW/cm2,-,Huiyang Li and Yingqin Hou and Yizhou Yang and Runli Tang and Junnian Chen and Heng Wang and Hongwei Han and Tianyou Peng and Qianqian Li and Zhen Li,Attempt to Improve the Performance of Pyrrole-Containing Dyes in Dye Sensitized Solar Cells by Adjusting Isolation Groups,{ACS} Applied Materials {\&} Interfaces,5,10.1021/am403668d,12469--12477,23,,01/01/2013,Li_2013,,,COC(=O)c1cc(OCCCCCCn2c(/C=C/c3ccc(cc3)N(c3ccccc3)c3ccccc3)ccc2/C=C(/C(=O)O)\C#N)cc(c1)OCCCCCCn1c(/C=C/c2ccc(cc2)N(c2ccccc2)c2ccccc2)ccc1/C=C(/C(=O)O)\C#N,triphenylamine,504,,dichloromethane
720,13.49,0.63,6.11,"I2 (0.05 M), butylmethylimidazolium iodide (BMII, 0.6 M), lithium iodide (0.1 M), and 4-tert-butylpyridine (4-TBP, 0.5 M) in the mixed solvents of 3-methoxypropionitrile and acetonitrile (7:3, v/v)",-,5 mM CDCA,-,TiO2 13 um thick,-,-,AM 1.5G 100mW/cm2,-,Huiyang Li and Yingqin Hou and Yizhou Yang and Runli Tang and Junnian Chen and Heng Wang and Hongwei Han and Tianyou Peng and Qianqian Li and Zhen Li,Attempt to Improve the Performance of Pyrrole-Containing Dyes in Dye Sensitized Solar Cells by Adjusting Isolation Groups,{ACS} Applied Materials {\&} Interfaces,5,10.1021/am403668d,12469--12477,23,,01/01/2013,Li_2013,,,COC(=O)c1cc(OCCCCCCn2c(/C=C/c3ccc(cc3)N(c3ccccc3)c3ccccc3)ccc2/C=C(/C(=O)O)\C#N)cc(c1)OCCCCCCn1c(/C=C/c2ccc(cc2)N(c2ccccc2)c2ccccc2)ccc1/C=C(/C(=O)O)\C#N,triphenylamine,504,,dichloromethane
750,12.92,0.59,5.76,"I2 (0.05 M), butylmethylimidazolium iodide (BMII, 0.6 M), lithium iodide (0.1 M), and 4-tert-butylpyridine (4-TBP, 0.5 M) in the mixed solvents of 3-methoxypropionitrile and acetonitrile (7:3, v/v)",-,10 mM CDCA,-,TiO2 13 um thick,-,-,AM 1.5G 100mW/cm2,-,Huiyang Li and Yingqin Hou and Yizhou Yang and Runli Tang and Junnian Chen and Heng Wang and Hongwei Han and Tianyou Peng and Qianqian Li and Zhen Li,Attempt to Improve the Performance of Pyrrole-Containing Dyes in Dye Sensitized Solar Cells by Adjusting Isolation Groups,{ACS} Applied Materials {\&} Interfaces,5,10.1021/am403668d,12469--12477,23,,01/01/2013,Li_2013,,,COC(=O)c1cc(OCCCCCCn2c(/C=C/c3ccc(cc3)N(c3ccccc3)c3ccccc3)ccc2/C=C(/C(=O)O)\C#N)cc(c1)OCCCCCCn1c(/C=C/c2ccc(cc2)N(c2ccccc2)c2ccccc2)ccc1/C=C(/C(=O)O)\C#N,triphenylamine,504,,dichloromethane
684,8.77,0.65,3.93,"0.1 M lithium iodide, 0.6 M butylmethylimidazolium iodide (BMII), 0.05 M I2, and 0.5 M 4-tert-butylpyridine (4-TBP) in acetonitrile and 3-methoxypropionitrile (7:3, v/v)",-,-,-,TiO2 13 um thick,-,-,AM 1.5G 100mW/cm2,,Huiyang Li and Yizhou Yang and Yingqin Hou and Runli Tang and Tainan Duan and Junnian Chen and Heng Wang and Hongwei Han and Tianyou Peng and Xingguo Chen and Qianqian Li and Zhen Li,"Organic Sensitizers Featuring 9,10-Diaryl-Substituted Anthracene Unit",{ACS} Sustainable Chemistry {\&} Engineering,2,10.1021/sc500234a,1776--1784,7,,01/01/2014,Li_2014,,,CCCCCCc1cc(sc1c1ccc(cc1)N(c1ccccc1)c1ccccc1)c1cc(c(s1)/C=C(\C(=O)O)/C#N)CCCCCC,triphenylamine,490,,chloroform
727,10.59,0.66,5.06,"0.1 M lithium iodide, 0.6 M butylmethylimidazolium iodide (BMII), 0.05 M I2, and 0.5 M 4-tert-butylpyridine (4-TBP) in acetonitrile and 3-methoxypropionitrile (7:3, v/v)",-,-,-,TiO2 13 um thick,-,-,AM 1.5G 100mW/cm2,,Huiyang Li and Yizhou Yang and Yingqin Hou and Runli Tang and Tainan Duan and Junnian Chen and Heng Wang and Hongwei Han and Tianyou Peng and Xingguo Chen and Qianqian Li and Zhen Li,"Organic Sensitizers Featuring 9,10-Diaryl-Substituted Anthracene Unit",{ACS} Sustainable Chemistry {\&} Engineering,2,10.1021/sc500234a,1776--1784,7,,01/01/2014,Li_2014,,,CCCCCCOc1ccc(cc1)N(c1ccc(cc1)OCCCCCC)c1ccc(cc1)c1sc(cc1CCCCCC)c1cc(c(s1)/C=C(\C(=O)O)/C#N)OCCCCC,triphenylamine,495,,chloroform
707,12.24,0.65,5.59,"0.1 M lithium iodide, 0.6 M butylmethylimidazolium iodide (BMII), 0.05 M I2, and 0.5 M 4-tert-butylpyridine (4-TBP) in acetonitrile and 3-methoxypropionitrile (7:3, v/v)",-,-,-,TiO2 13 um thick,-,-,AM 1.5G 100mW/cm2,,Huiyang Li and Yizhou Yang and Yingqin Hou and Runli Tang and Tainan Duan and Junnian Chen and Heng Wang and Hongwei Han and Tianyou Peng and Xingguo Chen and Qianqian Li and Zhen Li,"Organic Sensitizers Featuring 9,10-Diaryl-Substituted Anthracene Unit",{ACS} Sustainable Chemistry {\&} Engineering,2,10.1021/sc500234a,1776--1784,7,,01/01/2014,Li_2014,,,CCCCCCc1cc(sc1c1ccc(cc1)N(c1ccccc1)c1ccccc1)c1ccc2c(c1)c(c1ccc(cc1)C(C)(C)C)c1c(c2c2ccc(cc2)C(C)(C)C)cc(cc1)c1sc(c(c1)OCCCCC)/C=C(\C(=O)O)/C#N,triphenylamine,490,,chloroform
750,12.31,0.717,6.62,"0.5 M LiI, 0.05 M I2, and 0.5 M 4-tert-butylpyridine(TBP) in 3-methoxypropionitrile",0.196,10 mM CDCA,-,TiO2 10 um thick,-,12 hours,AM 1.5G 100mW/cm2,EtOH dye bath,Ping Shen and Yijiang Liu and Xianwei Huang and Bin Zhao and Na Xiang and Junjie Fei and Liming Liu and Xueye Wang and Hui Huang and Songting Tan,Efficient triphenylamine dyes for solar cells: Effects of alkyl-substituents and $\uppi$-conjugated thiophene unit,Dyes and Pigments,83,10.1016/j.dyepig.2009.04.005,187--197,2,,01/01/2009,Shen_2009,,,CCCCCCc1cc(sc1c1ccc(cc1)N(c1ccccc1)c1ccccc1)C=C(C(=O)O)C#N,triphenylamine,461,620,chloroform
700,14.51,0.715,7.26,"0.5 M LiI, 0.05 M I2, and 0.5 M 4-tert-butylpyridine(TBP) in 3-methoxypropionitrile",0.196,1 mM CDCA,-,TiO2 10 um thick,-,12 hours,AM 1.5G 100mW/cm2,EtOH dye bath,Ping Shen and Yijiang Liu and Xianwei Huang and Bin Zhao and Na Xiang and Junjie Fei and Liming Liu and Xueye Wang and Hui Huang and Songting Tan,Efficient triphenylamine dyes for solar cells: Effects of alkyl-substituents and $\uppi$-conjugated thiophene unit,Dyes and Pigments,83,10.1016/j.dyepig.2009.04.005,187--197,2,,01/01/2009,Shen_2009,,,CCCCCCc1cc(sc1c1ccc(cc1)N(c1ccccc1)c1ccccc1)C=C(C(=O)O)C#N,triphenylamine,461,620,chloroform
720,12.58,0.718,6.5,"0.5 M LiI, 0.05 M I2, and 0.5 M 4-tert-butylpyridine(TBP) in 3-methoxypropionitrile",0.196,0.1 mM CDCA,-,TiO2 10 um thick,-,12 hours,AM 1.5G 100mW/cm2,EtOH dye bath,Ping Shen and Yijiang Liu and Xianwei Huang and Bin Zhao and Na Xiang and Junjie Fei and Liming Liu and Xueye Wang and Hui Huang and Songting Tan,Efficient triphenylamine dyes for solar cells: Effects of alkyl-substituents and $\uppi$-conjugated thiophene unit,Dyes and Pigments,83,10.1016/j.dyepig.2009.04.005,187--197,2,,01/01/2009,Shen_2009,,,CCCCCCc1cc(sc1c1ccc(cc1)N(c1ccccc1)c1ccccc1)C=C(C(=O)O)C#N,triphenylamine,461,620,chloroform
640,8.47,0.659,3.57,"0.5 M LiI, 0.05 M I2, and 0.5 M 4-tert-butylpyridine(TBP) in 3-methoxypropionitrile",0.196,-,-,TiO2 10 um thick,-,12 hours,AM 1.5G 100mW/cm2,THF dye bath,Ping Shen and Yijiang Liu and Xianwei Huang and Bin Zhao and Na Xiang and Junjie Fei and Liming Liu and Xueye Wang and Hui Huang and Songting Tan,Efficient triphenylamine dyes for solar cells: Effects of alkyl-substituents and $\uppi$-conjugated thiophene unit,Dyes and Pigments,83,10.1016/j.dyepig.2009.04.005,187--197,2,,01/01/2009,Shen_2009,,,CCCCCCc1cc(sc1c1ccc(cc1)N(c1ccccc1)c1ccccc1)C=C(C(=O)O)C#N,triphenylamine,461,620,chloroform
650,8.32,0.689,3.73,"0.5 M LiI, 0.05 M I2, and 0.5 M 4-tert-butylpyridine(TBP) in 3-methoxypropionitrile",0.196,-,-,TiO2 10 um thick,-,12 hours,AM 1.5G 100mW/cm2,DMF dye bath,Ping Shen and Yijiang Liu and Xianwei Huang and Bin Zhao and Na Xiang and Junjie Fei and Liming Liu and Xueye Wang and Hui Huang and Songting Tan,Efficient triphenylamine dyes for solar cells: Effects of alkyl-substituents and $\uppi$-conjugated thiophene unit,Dyes and Pigments,83,10.1016/j.dyepig.2009.04.005,187--197,2,,01/01/2009,Shen_2009,,,CCCCCCc1cc(sc1c1ccc(cc1)N(c1ccccc1)c1ccccc1)C=C(C(=O)O)C#N,triphenylamine,461,620,chloroform
690,10.87,0.649,4.87,"0.5 M LiI, 0.05 M I2, and 0.5 M 4-tert-butylpyridine(TBP) in 3-methoxypropionitrile",0.196,-,-,TiO2 10 um thick,-,12 hours,AM 1.5G 100mW/cm2,Ph-Me dye bath,Ping Shen and Yijiang Liu and Xianwei Huang and Bin Zhao and Na Xiang and Junjie Fei and Liming Liu and Xueye Wang and Hui Huang and Songting Tan,Efficient triphenylamine dyes for solar cells: Effects of alkyl-substituents and $\uppi$-conjugated thiophene unit,Dyes and Pigments,83,10.1016/j.dyepig.2009.04.005,187--197,2,,01/01/2009,Shen_2009,,,CCCCCCc1cc(sc1c1ccc(cc1)N(c1ccccc1)c1ccccc1)C=C(C(=O)O)C#N,triphenylamine,461,620,chloroform
700,11.56,0.767,6.21,"0.5 M LiI, 0.05 M I2, and 0.5 M 4-tert-butylpyridine(TBP) in 3-methoxypropionitrile",0.196,-,-,TiO2 10 um thick,-,12 hours,AM 1.5G 100mW/cm2,MeCN dye bath,Ping Shen and Yijiang Liu and Xianwei Huang and Bin Zhao and Na Xiang and Junjie Fei and Liming Liu and Xueye Wang and Hui Huang and Songting Tan,Efficient triphenylamine dyes for solar cells: Effects of alkyl-substituents and $\uppi$-conjugated thiophene unit,Dyes and Pigments,83,10.1016/j.dyepig.2009.04.005,187--197,2,,01/01/2009,Shen_2009,,,CCCCCCc1cc(sc1c1ccc(cc1)N(c1ccccc1)c1ccccc1)C=C(C(=O)O)C#N,triphenylamine,461,620,chloroform
680,13.57,0.674,6.22,"0.5 M LiI, 0.05 M I2, and 0.5 M 4-tert-butylpyridine(TBP) in 3-methoxypropionitrile",0.196,-,-,TiO2 10 um thick,-,12 hours,AM 1.5G 100mW/cm2,EtOH dye bath,Ping Shen and Yijiang Liu and Xianwei Huang and Bin Zhao and Na Xiang and Junjie Fei and Liming Liu and Xueye Wang and Hui Huang and Songting Tan,Efficient triphenylamine dyes for solar cells: Effects of alkyl-substituents and $\uppi$-conjugated thiophene unit,Dyes and Pigments,83,10.1016/j.dyepig.2009.04.005,187--197,2,,01/01/2009,Shen_2009,,,CCCCCCc1cc(sc1c1ccc(cc1)N(c1ccccc1)c1ccccc1)C=C(C(=O)O)C#N,triphenylamine,461,620,chloroform
