Repository: PaulC61/Cheminformatics

# Cheminformatics
Repository for:
Cheminformatics Masters students of University of Strasbourg 2020 - 2022
+ My own projects related to the course

File: InternshipM2_BIU/rawDSSCDBdata.csv (part 28 of 77)
VOC,JSC,FF,PCE,Electrolyte,Active area,Co-adsorbent,Co-sensitizer,Semiconductor,Dye loading,Exposure time,Solar simulator,Performance comment,Article author,Article title,Article journal,Article volume,Article DOI,Article pages,Article issue nr,Article EID,Article year,Article year,Article electronic id,Article keywords,Molecule SMILE,Molecule keywords,Molecule spectrum absorption maxima,Molecule spectrum emission maxima,Molecule spectrum solvent
690,10.11,0.689,4.81,"0.5 M LiI, 0.05 M I2, and 0.5 M 4-tert-butylpyridine(TBP) in 3-methoxypropionitrile",0.196,1 mM CDCA,-,TiO2 10 um thick,-,12 hours,AM 1.5G 100mW/cm2,-,Ping Shen and Yijiang Liu and Xianwei Huang and Bin Zhao and Na Xiang and Junjie Fei and Liming Liu and Xueye Wang and Hui Huang and Songting Tan,Efficient triphenylamine dyes for solar cells: Effects of alkyl-substituents and $\uppi$-conjugated thiophene unit,Dyes and Pigments,83,10.1016/j.dyepig.2009.04.005,187--197,2,,01/01/2009,Shen_2009,,,CCCCCCc1cc(sc1c1ccc(s1)c1sc(cc1CCCCCC)c1ccc(cc1)N(c1ccccc1)c1ccccc1)c1sc(c(c1)CCCCCC)c1ccc(s1)c1sc(cc1CCCCCC)/C=C(\C(=O)O)/C#N,triphenylamine,464,700,chloroform
590,5.82,0.556,1.91,"0.5 M LiI, 0.05 M I2, and 0.5 M 4-tert-butylpyridine(TBP) in 3-methoxypropionitrile",0.196,-,-,TiO2 10 um thick,-,12 hours,AM 1.5G 100mW/cm2,-,Ping Shen and Yijiang Liu and Xianwei Huang and Bin Zhao and Na Xiang and Junjie Fei and Liming Liu and Xueye Wang and Hui Huang and Songting Tan,Efficient triphenylamine dyes for solar cells: Effects of alkyl-substituents and $\uppi$-conjugated thiophene unit,Dyes and Pigments,83,10.1016/j.dyepig.2009.04.005,187--197,2,,01/01/2009,Shen_2009,,,CCCCCCc1cc(sc1c1ccc(s1)c1sc(cc1CCCCCC)c1ccc(cc1)N(c1ccccc1)c1ccccc1)c1sc(c(c1)CCCCCC)c1ccc(s1)c1sc(cc1CCCCCC)/C=C(\C(=O)O)/C#N,triphenylamine,464,700,chloroform
700,12.08,0.705,5.96,"0.5 M LiI, 0.05 M I2, and 0.5 M 4-tert-butylpyridine(TBP) in 3-methoxypropionitrile",0.196,1 mM CDCA,-,TiO2 10 um thick,-,12 hours,AM 1.5G 100mW/cm2,-,Ping Shen and Yijiang Liu and Xianwei Huang and Bin Zhao and Na Xiang and Junjie Fei and Liming Liu and Xueye Wang and Hui Huang and Songting Tan,Efficient triphenylamine dyes for solar cells: Effects of alkyl-substituents and $\uppi$-conjugated thiophene unit,Dyes and Pigments,83,10.1016/j.dyepig.2009.04.005,187--197,2,,01/01/2009,Shen_2009,,,CCCCCCc1cc(sc1c1ccc(s1)c1sc(cc1CCCCCC)C=C(C(=O)O)C#N)c1ccc(cc1)N(c1ccccc1)c1ccccc1,triphenylamine,489,708,chloroform
650,9.39,0.696,4.25,"0.5 M LiI, 0.05 M I2, and 0.5 M 4-tert-butylpyridine(TBP) in 3-methoxypropionitrile",0.196,-,-,TiO2 10 um thick,-,12 hours,AM 1.5G 100mW/cm2,-,Ping Shen and Yijiang Liu and Xianwei Huang and Bin Zhao and Na Xiang and Junjie Fei and Liming Liu and Xueye Wang and Hui Huang and Songting Tan,Efficient triphenylamine dyes for solar cells: Effects of alkyl-substituents and $\uppi$-conjugated thiophene unit,Dyes and Pigments,83,10.1016/j.dyepig.2009.04.005,187--197,2,,01/01/2009,Shen_2009,,,CCCCCCc1cc(sc1c1ccc(s1)c1sc(cc1CCCCCC)C=C(C(=O)O)C#N)c1ccc(cc1)N(c1ccccc1)c1ccccc1,triphenylamine,489,708,chloroform
620,8.65,0.73,3.92,"0.5 M LiI, 0.05 M I2, and 0.5 M 4-tert-butylpyridine(TBP) in 3-methoxypropionitrile",0.196,1 mM CDCA,-,TiO2 10 um thick,-,12 hours,AM 1.5G 100mW/cm2,-,Ping Shen and Yijiang Liu and Xianwei Huang and Bin Zhao and Na Xiang and Junjie Fei and Liming Liu and Xueye Wang and Hui Huang and Songting Tan,Efficient triphenylamine dyes for solar cells: Effects of alkyl-substituents and $\uppi$-conjugated thiophene unit,Dyes and Pigments,83,10.1016/j.dyepig.2009.04.005,187--197,2,,01/01/2009,Shen_2009,,,N#CC(=Cc1ccc(s1)c1ccc(s1)c1ccc(s1)c1ccc(cc1)N(c1ccccc1)c1ccccc1)C(=O)O,triphenylamine,503,709,chloroform
600,7.68,0.696,3.21,"0.5 M LiI, 0.05 M I2, and 0.5 M 4-tert-butylpyridine(TBP) in 3-methoxypropionitrile",0.196,-,-,TiO2 10 um thick,-,12 hours,AM 1.5G 100mW/cm2,-,Ping Shen and Yijiang Liu and Xianwei Huang and Bin Zhao and Na Xiang and Junjie Fei and Liming Liu and Xueye Wang and Hui Huang and Songting Tan,Efficient triphenylamine dyes for solar cells: Effects of alkyl-substituents and $\uppi$-conjugated thiophene unit,Dyes and Pigments,83,10.1016/j.dyepig.2009.04.005,187--197,2,,01/01/2009,Shen_2009,,,N#CC(=Cc1ccc(s1)c1ccc(s1)c1ccc(s1)c1ccc(cc1)N(c1ccccc1)c1ccccc1)C(=O)O,triphenylamine,503,709,chloroform
720,10.87,0.738,5.86,"0.5 M LiI, 0.05 M I2, and 0.5 M 4-tert-butylpyridine(TBP) in 3-methoxypropionitrile",0.196,1 mM CDCA,-,TiO2 10 um thick,-,12 hours,AM 1.5G 100mW/cm2,-,Ping Shen and Yijiang Liu and Xianwei Huang and Bin Zhao and Na Xiang and Junjie Fei and Liming Liu and Xueye Wang and Hui Huang and Songting Tan,Efficient triphenylamine dyes for solar cells: Effects of alkyl-substituents and $\uppi$-conjugated thiophene unit,Dyes and Pigments,83,10.1016/j.dyepig.2009.04.005,187--197,2,,01/01/2009,Shen_2009,,,CCCCCCc1cc(sc1c1ccc(cc1)N(c1ccccc1)c1ccccc1)C=C(C(=O)O)C#N,triphenylamine,461,620,chloroform
670,8.01,0.749,4.02,"0.5 M LiI, 0.05 M I2, and 0.5 M 4-tert-butylpyridine(TBP) in 3-methoxypropionitrile",0.196,,-,TiO2 10 um thick,-,12 hours,AM 1.5G 100mW/cm2,-,Ping Shen and Yijiang Liu and Xianwei Huang and Bin Zhao and Na Xiang and Junjie Fei and Liming Liu and Xueye Wang and Hui Huang and Songting Tan,Efficient triphenylamine dyes for solar cells: Effects of alkyl-substituents and $\uppi$-conjugated thiophene unit,Dyes and Pigments,83,10.1016/j.dyepig.2009.04.005,187--197,2,,01/01/2009,Shen_2009,,,CCCCCCc1cc(sc1c1ccc(cc1)N(c1ccccc1)c1ccccc1)C=C(C(=O)O)C#N,triphenylamine,461,620,chloroform
670,8.01,0.774,3.97,"0.5 M LiI, 0.05 M I2, and 0.5 M 4-tert-butylpyridine(TBP) in 3-methoxypropionitrile",0.196,1 mM CDCA,-,TiO2 10 um thick,-,12 hours,AM 1.5G 100mW/cm2,-,Ping Shen and Yijiang Liu and Xianwei Huang and Bin Zhao and Na Xiang and Junjie Fei and Liming Liu and Xueye Wang and Hui Huang and Songting Tan,Efficient triphenylamine dyes for solar cells: Effects of alkyl-substituents and $\uppi$-conjugated thiophene unit,Dyes and Pigments,83,10.1016/j.dyepig.2009.04.005,187--197,2,,01/01/2009,Shen_2009,,,N#CC(=Cc1ccc(s1)c1ccc(cc1)N(c1ccccc1)c1ccccc1)C(=O)O,triphenylamine,437,,dichloromethane
600,7.24,0.702,3.06,"0.5 M LiI, 0.05 M I2, and 0.5 M 4-tert-butylpyridine(TBP) in 3-methoxypropionitrile",0.196,-,-,TiO2 10 um thick,-,12 hours,AM 1.5G 100mW/cm2,-,Ping Shen and Yijiang Liu and Xianwei Huang and Bin Zhao and Na Xiang and Junjie Fei and Liming Liu and Xueye Wang and Hui Huang and Songting Tan,Efficient triphenylamine dyes for solar cells: Effects of alkyl-substituents and $\uppi$-conjugated thiophene unit,Dyes and Pigments,83,10.1016/j.dyepig.2009.04.005,187--197,2,,01/01/2009,Shen_2009,,,N#CC(=Cc1ccc(s1)c1ccc(cc1)N(c1ccccc1)c1ccccc1)C(=O)O,triphenylamine,437,,dichloromethane
724,16.28,0.684,8.06,"0.6 M methylhexylimidazolium iodide, 0.05 M iodine, 0.1 M LiI and 0.5 M tert-butylpyridine in 3-methoxypropionitrile",0.15,-,-,TiO2 15 um thick,-,12 hours,AM 1.5G 100mW/cm2,-,Huixia Shang and Kejian Jiang and Xiaowei Zhan,An oligothiophene dye with triphenylamine as side chains for efficient dye-sensitized solar cells,Organic Electronics,13,10.1016/j.orgel.2012.07.021,2395--2400,11,,01/01/2012,Shang_2012,,,CCCCOc1ccc(cc1)N(c1ccc(cc1)OCCCC)c1ccc(cc1)c1c(sc(c1c1ccc(cc1)N(c1ccc(cc1)OCCCC)c1ccc(cc1)OCCCC)c1ccsc1c1ccc(s1)c1ccc(s1)C=C(C(=O)O)C#N)c1ccc(s1)c1ccc(s1)c1cccs1,triphenylamine,496,,THF
483,2.09,0.68,0.69,0.1 M LiI + 0.6 M DMPImI + 0.1 M I2 + 0.5 M 4-TBP in acetonitrile,0.158,saturated CDCA,-,TiO2 12 um thick,41.7 nmol/cm2,12 hours,AM 1.5G 100mW/cm2,-,Sanyin Qu and Wenjun Wu and Jianli Hua and Cong Kong and Yitao Long and He Tian,New Diketopyrrolopyrrole ({DPP}) Dyes for Efficient Dye-Sensitized Solar Cells,The Journal of Physical Chemistry C,114,10.1021/jp909786k,1343--1349,2,,01/01/2010,Qu_2010,,,CCCCn1c(c2ccc(cc2)c2ccc(cc2)N(c2ccc(cc2)OC)c2ccc(cc2)OC)c2c(c1=O)c(n(c2=O)CCCC)c1ccc(s1)c1ccc(s1)/C=C(/C(=O)O)\C#N,triphenylamine,627,,dichloromethane
508,2.39,0.68,0.83,0.1 M LiI + 0.6 M DMPImI + 0.1 M I2 + 0.5 M 4-TBP in acetonitrile,0.158,1.5 mM CDCA,-,TiO2 12 um thick,47.9 nmol/cm2,12 hours,AM 1.5G 100mW/cm2,-,Sanyin Qu and Wenjun Wu and Jianli Hua and Cong Kong and Yitao Long and He Tian,New Diketopyrrolopyrrole ({DPP}) Dyes for Efficient Dye-Sensitized Solar Cells,The Journal of Physical Chemistry C,114,10.1021/jp909786k,1343--1349,2,,01/01/2010,Qu_2010,,,CCCCn1c(c2ccc(cc2)c2ccc(cc2)N(c2ccc(cc2)OC)c2ccc(cc2)OC)c2c(c1=O)c(n(c2=O)CCCC)c1ccc(s1)c1ccc(s1)/C=C(/C(=O)O)\C#N,triphenylamine,627,,dichloromethane
459,1.39,0.67,0.43,0.1 M LiI + 0.6 M DMPImI + 0.1 M I2 + 0.5 M 4-TBP in acetonitrile,0.158,-,-,TiO2 12 um thick,63.6 nmol/cm2,12 hours,AM 1.5G 100mW/cm2,-,Sanyin Qu and Wenjun Wu and Jianli Hua and Cong Kong and Yitao Long and He Tian,New Diketopyrrolopyrrole ({DPP}) Dyes for Efficient Dye-Sensitized Solar Cells,The Journal of Physical Chemistry C,114,10.1021/jp909786k,1343--1349,2,,01/01/2010,Qu_2010,,,CCCCn1c(c2ccc(cc2)c2ccc(cc2)N(c2ccc(cc2)OC)c2ccc(cc2)OC)c2c(c1=O)c(n(c2=O)CCCC)c1ccc(s1)c1ccc(s1)/C=C(/C(=O)O)\C#N,triphenylamine,627,,dichloromethane
588,9.74,0.67,3.81,0.1 M LiI + 0.6 M DMPImI + 0.1 M I2 + 0.5 M 4-TBP in acetonitrile,0.158,saturated CDCA,-,TiO2 12 um thick,30.8 nmol/cm2,12 hours,AM 1.5G 100mW/cm2,-,Sanyin Qu and Wenjun Wu and Jianli Hua and Cong Kong and Yitao Long and He Tian,New Diketopyrrolopyrrole ({DPP}) Dyes for Efficient Dye-Sensitized Solar Cells,The Journal of Physical Chemistry C,114,10.1021/jp909786k,1343--1349,2,,01/01/2010,Qu_2010,,,CCCCn1c(=O)c2c(c1c1ccc(cc1)c1ccc(cc1)N(c1ccc(cc1)OC)c1ccc(cc1)OC)c(=O)n(c2c1ccc(cc1)c1ccc(s1)/C=C(/C(=O)O)\C#N)CCCC,triphenylamine,524,,dichloromethane
605,9.78,0.7,4.14,0.1 M LiI + 0.6 M DMPImI + 0.1 M I2 + 0.5 M 4-TBP in acetonitrile,0.158,1.5 mM CDCA,-,TiO2 12 um thick,49.8 nmol/cm2,12 hours,AM 1.5G 100mW/cm2,-,Sanyin Qu and Wenjun Wu and Jianli Hua and Cong Kong and Yitao Long and He Tian,New Diketopyrrolopyrrole ({DPP}) Dyes for Efficient Dye-Sensitized Solar Cells,The Journal of Physical Chemistry C,114,10.1021/jp909786k,1343--1349,2,,01/01/2010,Qu_2010,,,CCCCn1c(=O)c2c(c1c1ccc(cc1)c1ccc(cc1)N(c1ccc(cc1)OC)c1ccc(cc1)OC)c(=O)n(c2c1ccc(cc1)c1ccc(s1)/C=C(/C(=O)O)\C#N)CCCC,triphenylamine,524,,dichloromethane
572,9.36,0.64,3.44,0.1 M LiI + 0.6 M DMPImI + 0.1 M I2 + 0.5 M 4-TBP in acetonitrile,0.158,-,-,TiO2 12 um thick,58 nmol/cm2,12 hours,AM 1.5G 100mW/cm2,-,Sanyin Qu and Wenjun Wu and Jianli Hua and Cong Kong and Yitao Long and He Tian,New Diketopyrrolopyrrole ({DPP}) Dyes for Efficient Dye-Sensitized Solar Cells,The Journal of Physical Chemistry C,114,10.1021/jp909786k,1343--1349,2,,01/01/2010,Qu_2010,,,CCCCn1c(=O)c2c(c1c1ccc(cc1)c1ccc(cc1)N(c1ccc(cc1)OC)c1ccc(cc1)OC)c(=O)n(c2c1ccc(cc1)c1ccc(s1)/C=C(/C(=O)O)\C#N)CCCC,triphenylamine,524,,dichloromethane
443,0.85,0.56,0.21,"0.1 M LiI + 0.6 M MPII + 0.05 M I2 + 0.8 M TBP in the mixed solvent of acetonitrile and 3-methoxypropionitrile (7:3, v/v)",0.158,-,-,TiO2 12 um thick,-,12 hours,AM 1.5G 100mW/cm2,-,Sanyin Qu and Wenjun Wu and Jianli Hua and Cong Kong and Yitao Long and He Tian,New Diketopyrrolopyrrole ({DPP}) Dyes for Efficient Dye-Sensitized Solar Cells,The Journal of Physical Chemistry C,114,10.1021/jp909786k,1343--1349,2,,01/01/2010,Qu_2010,,,CCCCn1c(c2ccc(cc2)c2ccc(cc2)N(c2ccc(cc2)OC)c2ccc(cc2)OC)c2c(c1=O)c(n(c2=O)CCCC)c1ccc(s1)c1ccc(s1)/C=C(/C(=O)O)\C#N,triphenylamine,627,,dichloromethane
419,1.71,0.64,0.46,"0.1 M LiI + 0.6 M MPII + 0.05 M I2 + 0.5 M TBP in the mixed solvent of acetonitrile and 3-methoxypropionitrile (7:3, v/v)",0.158,-,-,TiO2 12 um thick,-,12 hours,AM 1.5G 100mW/cm2,-,Sanyin Qu and Wenjun Wu and Jianli Hua and Cong Kong and Yitao Long and He Tian,New Diketopyrrolopyrrole ({DPP}) Dyes for Efficient Dye-Sensitized Solar Cells,The Journal of Physical Chemistry C,114,10.1021/jp909786k,1343--1349,2,,01/01/2010,Qu_2010,,,CCCCn1c(c2ccc(cc2)c2ccc(cc2)N(c2ccc(cc2)OC)c2ccc(cc2)OC)c2c(c1=O)c(n(c2=O)CCCC)c1ccc(s1)c1ccc(s1)/C=C(/C(=O)O)\C#N,triphenylamine,627,,dichloromethane
346,7.65,0.55,1.45,"0.1 M LiI + 0.6 M MPII + 0.05 M I2 in the mixed solvent of acetonitrile and 3-methoxypropionitrile (7:3, v/v)",0.158,-,-,TiO2 12 um thick,-,12 hours,AM 1.5G 100mW/cm2,-,Sanyin Qu and Wenjun Wu and Jianli Hua and Cong Kong and Yitao Long and He Tian,New Diketopyrrolopyrrole ({DPP}) Dyes for Efficient Dye-Sensitized Solar Cells,The Journal of Physical Chemistry C,114,10.1021/jp909786k,1343--1349,2,,01/01/2010,Qu_2010,,,CCCCn1c(c2ccc(cc2)c2ccc(cc2)N(c2ccc(cc2)OC)c2ccc(cc2)OC)c2c(c1=O)c(n(c2=O)CCCC)c1ccc(s1)c1ccc(s1)/C=C(/C(=O)O)\C#N,triphenylamine,627,,dichloromethane
532,3.89,0.64,1.32,"0.1 M LiI + 0.6 M MPII + 0.05 M I2 + 0.8 M TBP in the mixed solvent of acetonitrile and 3-methoxypropionitrile (7:3, v/v)",0.158,-,-,TiO2 12 um thick,-,12 hours,AM 1.5G 100mW/cm2,-,Sanyin Qu and Wenjun Wu and Jianli Hua and Cong Kong and Yitao Long and He Tian,New Diketopyrrolopyrrole ({DPP}) Dyes for Efficient Dye-Sensitized Solar Cells,The Journal of Physical Chemistry C,114,10.1021/jp909786k,1343--1349,2,,01/01/2010,Qu_2010,,,CCCCn1c(=O)c2c(c1c1ccc(cc1)c1ccc(cc1)N(c1ccc(cc1)OC)c1ccc(cc1)OC)c(=O)n(c2c1ccc(cc1)c1ccc(s1)/C=C(/C(=O)O)\C#N)CCCC,triphenylamine,524,,dichloromethane
531,9.78,0.62,3.24,"0.1 M LiI + 0.6 M MPII + 0.05 M I2 + 0.5 M TBP in the mixed solvent of acetonitrile and 3-methoxypropionitrile (7:3, v/v)",0.158,-,-,TiO2 12 um thick,-,12 hours,AM 1.5G 100mW/cm2,-,Sanyin Qu and Wenjun Wu and Jianli Hua and Cong Kong and Yitao Long and He Tian,New Diketopyrrolopyrrole ({DPP}) Dyes for Efficient Dye-Sensitized Solar Cells,The Journal of Physical Chemistry C,114,10.1021/jp909786k,1343--1349,2,,01/01/2010,Qu_2010,,,CCCCn1c(=O)c2c(c1c1ccc(cc1)c1ccc(cc1)N(c1ccc(cc1)OC)c1ccc(cc1)OC)c(=O)n(c2c1ccc(cc1)c1ccc(s1)/C=C(/C(=O)O)\C#N)CCCC,triphenylamine,524,,dichloromethane
483,10.81,0.52,2.7,"0.1 M LiI + 0.6 M MPII + 0.05 M I2 in the mixed solvent of acetonitrile and 3-methoxypropionitrile (7:3, v/v)",0.158,-,-,TiO2 12 um thick,-,12 hours,AM 1.5G 100mW/cm2,-,Sanyin Qu and Wenjun Wu and Jianli Hua and Cong Kong and Yitao Long and He Tian,New Diketopyrrolopyrrole ({DPP}) Dyes for Efficient Dye-Sensitized Solar Cells,The Journal of Physical Chemistry C,114,10.1021/jp909786k,1343--1349,2,,01/01/2010,Qu_2010,,,CCCCn1c(=O)c2c(c1c1ccc(cc1)c1ccc(cc1)N(c1ccc(cc1)OC)c1ccc(cc1)OC)c(=O)n(c2c1ccc(cc1)c1ccc(s1)/C=C(/C(=O)O)\C#N)CCCC,triphenylamine,524,,dichloromethane
699,14.2,0.63,6.29,"0.1 M lithium iodide, 0.6 M butylmethylimidazolium iodide (BMII), 0.05 M I2, and 0.5 M 4-tert-butylpyridine (4-TBP) in acetonitrile and 3-methoxypropionitrile (7:3, v/v)",-,-,-,TiO2 13 um thick,-,-,AM 1.5G 100mW/cm2,,Huiyang Li and Yizhou Yang and Yingqin Hou and Runli Tang and Tainan Duan and Junnian Chen and Heng Wang and Hongwei Han and Tianyou Peng and Xingguo Chen and Qianqian Li and Zhen Li,"Organic Sensitizers Featuring 9,10-Diaryl-Substituted Anthracene Unit",{ACS} Sustainable Chemistry {\&} Engineering,2,10.1021/sc500234a,1776--1784,7,,01/01/2014,Li_2014,,,CCCCCCOc1ccc(cc1)c1c2cc(ccc2c(c2c1ccc(c2)c1cc(c(s1)/C=C(\C(=O)O)/C#N)OCCCCC)c1ccc(cc1)OCCCCCC)c1cc(c(s1)c1ccc(cc1)N(c1ccc(cc1)OCCCCCC)c1ccc(cc1)OCCCCCC)CCCCCC,triphenylamine,,,-
728,11.93,0.63,5.47,"0.1 M lithium iodide, 0.6 M butylmethylimidazolium iodide (BMII), 0.05 M I2, and 0.5 M 4-tert-butylpyridine (4-TBP) in acetonitrile and 3-methoxypropionitrile (7:3, v/v)",-,5 mM CDCA,-,TiO2 13 um thick,-,-,AM 1.5G 100mW/cm2,,Huiyang Li and Yizhou Yang and Yingqin Hou and Runli Tang and Tainan Duan and Junnian Chen and Heng Wang and Hongwei Han and Tianyou Peng and Xingguo Chen and Qianqian Li and Zhen Li,"Organic Sensitizers Featuring 9,10-Diaryl-Substituted Anthracene Unit",{ACS} Sustainable Chemistry {\&} Engineering,2,10.1021/sc500234a,1776--1784,7,,01/01/2014,Li_2014,,,CCCCCCc1cc(sc1c1ccc(cc1)N(c1ccccc1)c1ccccc1)c1ccc2c(c1)c(c1ccc(cc1)C(C)(C)C)c1c(c2c2ccc(cc2)C(C)(C)C)cc(cc1)c1sc(c(c1)OCCCCC)/C=C(\C(=O)O)/C#N,triphenylamine,490,,chloroform
725,12.18,0.58,5.13,"0.1 M lithium iodide, 0.6 M butylmethylimidazolium iodide (BMII), 0.05 M I2, and 0.5 M 4-tert-butylpyridine (4-TBP) in acetonitrile and 3-methoxypropionitrile (7:3, v/v)",-,10 mM CDCA,-,TiO2 13 um thick,-,-,AM 1.5G 100mW/cm2,,Huiyang Li and Yizhou Yang and Yingqin Hou and Runli Tang and Tainan Duan and Junnian Chen and Heng Wang and Hongwei Han and Tianyou Peng and Xingguo Chen and Qianqian Li and Zhen Li,"Organic Sensitizers Featuring 9,10-Diaryl-Substituted Anthracene Unit",{ACS} Sustainable Chemistry {\&} Engineering,2,10.1021/sc500234a,1776--1784,7,,01/01/2014,Li_2014,,,CCCCCCc1cc(sc1c1ccc(cc1)N(c1ccccc1)c1ccccc1)c1ccc2c(c1)c(c1ccc(cc1)C(C)(C)C)c1c(c2c2ccc(cc2)C(C)(C)C)cc(cc1)c1sc(c(c1)OCCCCC)/C=C(\C(=O)O)/C#N,triphenylamine,490,,chloroform
735,11.58,0.66,5.62,"0.1 M lithium iodide, 0.6 M butylmethylimidazolium iodide (BMII), 0.05 M I2, and 0.5 M 4-tert-butylpyridine (4-TBP) in acetonitrile and 3-methoxypropionitrile (7:3, v/v)",-,5 mM CDCA,-,TiO2 13 um thick,-,-,AM 1.5G 100mW/cm2,,Huiyang Li and Yizhou Yang and Yingqin Hou and Runli Tang and Tainan Duan and Junnian Chen and Heng Wang and Hongwei Han and Tianyou Peng and Xingguo Chen and Qianqian Li and Zhen Li,"Organic Sensitizers Featuring 9,10-Diaryl-Substituted Anthracene Unit",{ACS} Sustainable Chemistry {\&} Engineering,2,10.1021/sc500234a,1776--1784,7,,01/01/2014,Li_2014,,,CCCCCCOc1ccc(cc1)N(c1ccc(cc1)OCCCCCC)c1ccc(cc1)c1sc(cc1CCCCCC)c1ccc2c(c1)c(c1ccc(cc1)C(C)(C)C)c1c(c2c2ccc(cc2)C(C)(C)C)cc(cc1)c1cc(c(s1)/C=C(\C(=O)O)/C#N)OCCCCC,triphenylamine,494,,chloroform
752,12.51,0.64,6.04,"0.1 M lithium iodide, 0.6 M butylmethylimidazolium iodide (BMII), 0.05 M I2, and 0.5 M 4-tert-butylpyridine (4-TBP) in acetonitrile and 3-methoxypropionitrile (7:3, v/v)",-,10 mM CDCA,-,TiO2 13 um thick,-,-,AM 1.5G 100mW/cm2,,Huiyang Li and Yizhou Yang and Yingqin Hou and Runli Tang and Tainan Duan and Junnian Chen and Heng Wang and Hongwei Han and Tianyou Peng and Xingguo Chen and Qianqian Li and Zhen Li,"Organic Sensitizers Featuring 9,10-Diaryl-Substituted Anthracene Unit",{ACS} Sustainable Chemistry {\&} Engineering,2,10.1021/sc500234a,1776--1784,7,,01/01/2014,Li_2014,,,CCCCCCOc1ccc(cc1)N(c1ccc(cc1)OCCCCCC)c1ccc(cc1)c1sc(cc1CCCCCC)c1ccc2c(c1)c(c1ccc(cc1)C(C)(C)C)c1c(c2c2ccc(cc2)C(C)(C)C)cc(cc1)c1cc(c(s1)/C=C(\C(=O)O)/C#N)OCCCCC,triphenylamine,494,,chloroform
719,12.53,0.6,5.4,"0.1 M lithium iodide, 0.6 M butylmethylimidazolium iodide (BMII), 0.05 M I2, and 0.5 M 4-tert-butylpyridine (4-TBP) in acetonitrile and 3-methoxypropionitrile (7:3, v/v)",-,5 mM CDCA,-,TiO2 13 um thick,-,-,AM 1.5G 100mW/cm2,,Huiyang Li and Yizhou Yang and Yingqin Hou and Runli Tang and Tainan Duan and Junnian Chen and Heng Wang and Hongwei Han and Tianyou Peng and Xingguo Chen and Qianqian Li and Zhen Li,"Organic Sensitizers Featuring 9,10-Diaryl-Substituted Anthracene Unit",{ACS} Sustainable Chemistry {\&} Engineering,2,10.1021/sc500234a,1776--1784,7,,01/01/2014,Li_2014,,,CCCCCCc1cc(sc1c1ccc(cc1)N(c1ccccc1)c1ccccc1)c1ccc2c(c1)c(c1ccc(cc1)OCCCCCC)c1c(c2c2ccc(cc2)OCCCCCC)cc(cc1)c1sc(c(c1)OCCCCC)/C=C(\C(=O)O)/C#N,triphenylamine,,,-
722,12.86,0.65,6,"0.1 M lithium iodide, 0.6 M butylmethylimidazolium iodide (BMII), 0.05 M I2, and 0.5 M 4-tert-butylpyridine (4-TBP) in acetonitrile and 3-methoxypropionitrile (7:3, v/v)",-,10 mM CDCA,-,TiO2 13 um thick,-,-,AM 1.5G 100mW/cm2,,Huiyang Li and Yizhou Yang and Yingqin Hou and Runli Tang and Tainan Duan and Junnian Chen and Heng Wang and Hongwei Han and Tianyou Peng and Xingguo Chen and Qianqian Li and Zhen Li,"Organic Sensitizers Featuring 9,10-Diaryl-Substituted Anthracene Unit",{ACS} Sustainable Chemistry {\&} Engineering,2,10.1021/sc500234a,1776--1784,7,,01/01/2014,Li_2014,,,CCCCCCc1cc(sc1c1ccc(cc1)N(c1ccccc1)c1ccccc1)c1ccc2c(c1)c(c1ccc(cc1)OCCCCCC)c1c(c2c2ccc(cc2)OCCCCCC)cc(cc1)c1sc(c(c1)OCCCCC)/C=C(\C(=O)O)/C#N,triphenylamine,,,-
646,13.4,0.7,6.1,"0.6 M 1-butyl-3-methylimidazolium iodide (BMII), 0.04 M I2, 0.025 M LiI, 0.05 guanidinium thiocyanate (GUNCS), 0.25 M 4-tert-butylpyridine (TBP) in valeronitrile:acetonitrile (15:85)",0.159,-,-,TiO2 film,78.8 nmol/cm2,2 hours,AM 1.5G 100mW/cm2,-,Reenu Sirohi and Dong Hee Kim and Soo-Chang Yu and Sang Hee Lee,Novel di-anchoring dye for {DSSC} by bridging of two mono anchoring dye molecules: A conformational approach to reduce aggregation,Dyes and Pigments,92,10.1016/j.dyepig.2011.09.003,1132--1137,3,,01/01/2012,Sirohi_2012,,,N#C/C(=C/c1ccc(s1)c1ccc(cc1)N(c1ccccc1)c1cccc(c1)N(c1ccc(cc1)c1ccc(s1)/C=C(\C(=O)O)/C#N)c1ccccc1)/C(=O)O,triphenylamine,435,593,DMSO:ethanol
616,9.3,0.73,4.2,"0.6 M 1-butyl-3-methylimidazolium iodide (BMII), 0.04 M I2, 0.025 M LiI, 0.05 guanidinium thiocyanate (GUNCS), 0.25 M 4-tert-butylpyridine (TBP) in valeronitrile:acetonitrile (15:85)",0.159,-,-,TiO2 film,48.6 nmol/cm2,2 hours,AM 1.5G 100mW/cm2,-,Reenu Sirohi and Dong Hee Kim and Soo-Chang Yu and Sang Hee Lee,Novel di-anchoring dye for {DSSC} by bridging of two mono anchoring dye molecules: A conformational approach to reduce aggregation,Dyes and Pigments,92,10.1016/j.dyepig.2011.09.003,1132--1137,3,,01/01/2012,Sirohi_2012,,,CCCCCCCC[N+]1=C(/C=C/2\C(=C(C2=O)C=C2N(CC)c3c(C2(C)C)cccc3)[O-])C(c2c1ccc(c2)C(=O)O)(C)C,triphenylamine,418,580,DMSO:ethanol
610,7.4,0.64,2.89,"0.6 M 1-propyl-2,3 dimethylimidazolium iodide (DMPImI), 0.1 M LiI, 0.05 M iodine, and 0.5 M tetrabutylpyridine in acetonitrile",0.4,10-30 mM DCA,-,TiO2 12 um thick,-,24 hours,AM 1.5G 100mW/cm2,-,Surya Prakash Singh and M. S. Roy and K. R. Justin Thomas and S. Balaiah and K. Bhanuprakash and G. D. Sharma,New Triphenylamine-Based Organic Dyes with Different Numbers of Anchoring Groups for Dye-Sensitized Solar Cells,The Journal of Physical Chemistry C,116,10.1021/jp210971u,5941--5950,9,,01/01/2012,Singh_2012,,,N#C/C(=C\c1ccc(cc1)N(c1ccc(cc1)/C=C(/c1ccc(cc1)[N+](=O)[O-])\C#N)c1ccc(cc1)/C=C/C(=O)O)/c1ccc(cc1)[N+](=O)[O-],triphenylamine,576,,THF
530,5.1,0.52,1.41,"0.6 M 1-propyl-2,3 dimethylimidazolium iodide (DMPImI), 0.1 M LiI, 0.05 M iodine, and 0.5 M tetrabutylpyridine in acetonitrile",0.4,-,-,TiO2 12 um thick,250 nmol/cm2,24 hours,AM 1.5G 100mW/cm2,-,Surya Prakash Singh and M. S. Roy and K. R. Justin Thomas and S. Balaiah and K. Bhanuprakash and G. D. Sharma,New Triphenylamine-Based Organic Dyes with Different Numbers of Anchoring Groups for Dye-Sensitized Solar Cells,The Journal of Physical Chemistry C,116,10.1021/jp210971u,5941--5950,9,,01/01/2012,Singh_2012,,,N#C/C(=C\c1ccc(cc1)N(c1ccc(cc1)/C=C(/c1ccc(cc1)[N+](=O)[O-])\C#N)c1ccc(cc1)/C=C/C(=O)O)/c1ccc(cc1)[N+](=O)[O-],triphenylamine,576,,THF
660,9.2,0.72,4.37,"0.6 M 1-propyl-2,3 dimethylimidazolium iodide (DMPImI), 0.1 M LiI, 0.05 M iodine, and 0.5 M tetrabutylpyridine in acetonitrile",0.4,10-30 mM DCA,-,TiO2 12 um thick,-,24 hours,AM 1.5G 100mW/cm2,-,Surya Prakash Singh and M. S. Roy and K. R. Justin Thomas and S. Balaiah and K. Bhanuprakash and G. D. Sharma,New Triphenylamine-Based Organic Dyes with Different Numbers of Anchoring Groups for Dye-Sensitized Solar Cells,The Journal of Physical Chemistry C,116,10.1021/jp210971u,5941--5950,9,,01/01/2012,Singh_2012,,,N#C/C(=C\c1ccc(cc1)[N+](=O)[O-])/c1ccc(cc1)N(c1ccc(cc1)/C=C\C(=O)O)c1ccc(cc1)/C=C\C(=O)O,triphenylamine,556,,THF
610,6.9,0.56,2.36,"0.6 M 1-propyl-2,3 dimethylimidazolium iodide (DMPImI), 0.1 M LiI, 0.05 M iodine, and 0.5 M tetrabutylpyridine in acetonitrile",0.4,-,-,TiO2 12 um thick,289 nmol/cm2,24 hours,AM 1.5G 100mW/cm2,-,Surya Prakash Singh and M. S. Roy and K. R. Justin Thomas and S. Balaiah and K. Bhanuprakash and G. D. Sharma,New Triphenylamine-Based Organic Dyes with Different Numbers of Anchoring Groups for Dye-Sensitized Solar Cells,The Journal of Physical Chemistry C,116,10.1021/jp210971u,5941--5950,9,,01/01/2012,Singh_2012,,,N#C/C(=C\c1ccc(cc1)[N+](=O)[O-])/c1ccc(cc1)N(c1ccc(cc1)/C=C\C(=O)O)c1ccc(cc1)/C=C\C(=O)O,triphenylamine,556,,THF
740,12.08,0.67,6.01,"DHS-Z23, Heptachroma",0.16,5 mM CDCA,-,TiO2 film (12 um transparent + 4 um scat­tering layer),-,24 hours,AM 1.5G 100mW/cm2,-,Jie Shi and Junnian Chen and Zhaofei Chai and Heng Wang and Runli Tang and Ke Fan and Mei Wu and Hongwei Han and Jingui Qin and Tianyou Peng and Qianqian Li and Zhen Li,"High performance organic sensitizers based on 11,12-bis(hexyloxy) dibenzo[a,c]phenazine for dye-sensitized solar cells",Journal of Materials Chemistry,22,10.1039/c2jm33833e,18830,36,,01/01/2012,Shi_2012,,,CCCCCCc1cc(sc1c1ccc(cc1)N(c1ccc(cc1)OC)c1ccc(cc1)OC)c1c(OCCCCCC)c(OCCCCCC)c(c2c1nc1c3ccccc3c3c(c1n2)cccc3)c1sc(c(c1)CCCCCC)/C=C(/C(=O)O)\C#N,triphenylamine,516,,chloroform
750,13.83,0.67,7.01,"DHS-Z23, Heptachroma",0.16,1 mM CDCA,-,TiO2 film (12 um transparent + 4 um scat­tering layer),-,24 hours,AM 1.5G 100mW/cm2,-,Jie Shi and Junnian Chen and Zhaofei Chai and Heng Wang and Runli Tang and Ke Fan and Mei Wu and Hongwei Han and Jingui Qin and Tianyou Peng and Qianqian Li and Zhen Li,"High performance organic sensitizers based on 11,12-bis(hexyloxy) dibenzo[a,c]phenazine for dye-sensitized solar cells",Journal of Materials Chemistry,22,10.1039/c2jm33833e,18830,36,,01/01/2012,Shi_2012,,,CCCCCCc1cc(sc1c1ccc(cc1)N(c1ccc(cc1)OC)c1ccc(cc1)OC)c1c(OCCCCCC)c(OCCCCCC)c(c2c1nc1c3ccccc3c3c(c1n2)cccc3)c1sc(c(c1)CCCCCC)/C=C(/C(=O)O)\C#N,triphenylamine,516,,chloroform
741,14.34,0.676,7.2,"DHS-Z23, Heptachroma",0.16,,-,TiO2 film (12 um transparent + 4 um scat­tering layer),-,24 hours,AM 1.5G 100mW/cm2,-,Jie Shi and Junnian Chen and Zhaofei Chai and Heng Wang and Runli Tang and Ke Fan and Mei Wu and Hongwei Han and Jingui Qin and Tianyou Peng and Qianqian Li and Zhen Li,"High performance organic sensitizers based on 11,12-bis(hexyloxy) dibenzo[a,c]phenazine for dye-sensitized solar cells",Journal of Materials Chemistry,22,10.1039/c2jm33833e,18830,36,,01/01/2012,Shi_2012,,,CCCCCCc1cc(sc1c1ccc(cc1)N(c1ccc(cc1)OC)c1ccc(cc1)OC)c1c(OCCCCCC)c(OCCCCCC)c(c2c1nc1c3ccccc3c3c(c1n2)cccc3)c1sc(c(c1)CCCCCC)/C=C(/C(=O)O)\C#N,triphenylamine,516,,chloroform
710,11.25,0.65,5.27,"DHS-Z23, Heptachroma",0.16,5 mM CDCA,-,TiO2 film (12 um transparent + 4 um scat­tering layer),-,24 hours,AM 1.5G 100mW/cm2,-,Jie Shi and Junnian Chen and Zhaofei Chai and Heng Wang and Runli Tang and Ke Fan and Mei Wu and Hongwei Han and Jingui Qin and Tianyou Peng and Qianqian Li and Zhen Li,"High performance organic sensitizers based on 11,12-bis(hexyloxy) dibenzo[a,c]phenazine for dye-sensitized solar cells",Journal of Materials Chemistry,22,10.1039/c2jm33833e,18830,36,,01/01/2012,Shi_2012,,,CCCCCCOc1c(OCCCCCC)c(c2sc(c(c2)CCCCCC)/C=C(/C(=O)O)\C#N)c2c(c1c1sc(c(c1)CCCCCC)c1ccc(cc1)N(c1ccc(cc1)C)c1ccc(cc1)C)nc1c(n2)c2ccccc2c2c1cccc2,triphenylamine,513,,chloroform
730,13.2,0.66,6.41,"DHS-Z23, Heptachroma",0.16,1 mM CDCA,-,TiO2 film (12 um transparent + 4 um scat­tering layer),-,24 hours,AM 1.5G 100mW/cm2,-,Jie Shi and Junnian Chen and Zhaofei Chai and Heng Wang and Runli Tang and Ke Fan and Mei Wu and Hongwei Han and Jingui Qin and Tianyou Peng and Qianqian Li and Zhen Li,"High performance organic sensitizers based on 11,12-bis(hexyloxy) dibenzo[a,c]phenazine for dye-sensitized solar cells",Journal of Materials Chemistry,22,10.1039/c2jm33833e,18830,36,,01/01/2012,Shi_2012,,,CCCCCCOc1c(OCCCCCC)c(c2sc(c(c2)CCCCCC)/C=C(/C(=O)O)\C#N)c2c(c1c1sc(c(c1)CCCCCC)c1ccc(cc1)N(c1ccc(cc1)C)c1ccc(cc1)C)nc1c(n2)c2ccccc2c2c1cccc2,triphenylamine,513,,chloroform
725,13.56,0.658,6.51,"DHS-Z23, Heptachroma",0.16,,-,TiO2 film (12 um transparent + 4 um scat­tering layer),-,24 hours,AM 1.5G 100mW/cm2,-,Jie Shi and Junnian Chen and Zhaofei Chai and Heng Wang and Runli Tang and Ke Fan and Mei Wu and Hongwei Han and Jingui Qin and Tianyou Peng and Qianqian Li and Zhen Li,"High performance organic sensitizers based on 11,12-bis(hexyloxy) dibenzo[a,c]phenazine for dye-sensitized solar cells",Journal of Materials Chemistry,22,10.1039/c2jm33833e,18830,36,,01/01/2012,Shi_2012,,,CCCCCCOc1c(OCCCCCC)c(c2sc(c(c2)CCCCCC)/C=C(/C(=O)O)\C#N)c2c(c1c1sc(c(c1)CCCCCC)c1ccc(cc1)N(c1ccc(cc1)C)c1ccc(cc1)C)nc1c(n2)c2ccccc2c2c1cccc2,triphenylamine,513,,chloroform
680,9.26,0.66,4.22,"DHS-Z23, Heptachroma",0.16,5 mM CDCA,-,TiO2 film (12 um transparent + 4 um scat­tering layer),-,24 hours,AM 1.5G 100mW/cm2,-,Jie Shi and Junnian Chen and Zhaofei Chai and Heng Wang and Runli Tang and Ke Fan and Mei Wu and Hongwei Han and Jingui Qin and Tianyou Peng and Qianqian Li and Zhen Li,"High performance organic sensitizers based on 11,12-bis(hexyloxy) dibenzo[a,c]phenazine for dye-sensitized solar cells",Journal of Materials Chemistry,22,10.1039/c2jm33833e,18830,36,,01/01/2012,Shi_2012,,,CCCCCCOc1c(OCCCCCC)c(c2sc(c(c2)CCCCCC)/C=C(/C(=O)O)\C#N)c2c(c1c1sc(c(c1)CCCCCC)c1ccc(cc1)N(c1ccccc1)c1ccccc1)nc1c(n2)c2ccccc2c2c1cccc2,triphenylamine,504,,chloroform
690,11.5,0.67,5.38,"DHS-Z23, Heptachroma",0.16,1 mM CDCA,-,TiO2 film (12 um transparent + 4 um scat­tering layer),-,24 hours,AM 1.5G 100mW/cm2,-,Jie Shi and Junnian Chen and Zhaofei Chai and Heng Wang and Runli Tang and Ke Fan and Mei Wu and Hongwei Han and Jingui Qin and Tianyou Peng and Qianqian Li and Zhen Li,"High performance organic sensitizers based on 11,12-bis(hexyloxy) dibenzo[a,c]phenazine for dye-sensitized solar cells",Journal of Materials Chemistry,22,10.1039/c2jm33833e,18830,36,,01/01/2012,Shi_2012,,,CCCCCCOc1c(OCCCCCC)c(c2sc(c(c2)CCCCCC)/C=C(/C(=O)O)\C#N)c2c(c1c1sc(c(c1)CCCCCC)c1ccc(cc1)N(c1ccccc1)c1ccccc1)nc1c(n2)c2ccccc2c2c1cccc2,triphenylamine,504,,chloroform
680,11.79,0.65,5.3,"DHS-Z23, Heptachroma",0.16,,-,TiO2 film (12 um transparent + 4 um scat­tering layer),-,24 hours,AM 1.5G 100mW/cm2,-,Jie Shi and Junnian Chen and Zhaofei Chai and Heng Wang and Runli Tang and Ke Fan and Mei Wu and Hongwei Han and Jingui Qin and Tianyou Peng and Qianqian Li and Zhen Li,"High performance organic sensitizers based on 11,12-bis(hexyloxy) dibenzo[a,c]phenazine for dye-sensitized solar cells",Journal of Materials Chemistry,22,10.1039/c2jm33833e,18830,36,,01/01/2012,Shi_2012,,,CCCCCCOc1c(OCCCCCC)c(c2sc(c(c2)CCCCCC)/C=C(/C(=O)O)\C#N)c2c(c1c1sc(c(c1)CCCCCC)c1ccc(cc1)N(c1ccccc1)c1ccccc1)nc1c(n2)c2ccccc2c2c1cccc2,triphenylamine,504,,chloroform
690,9.5,0.69,4.5,"DHS-Z23, Heptachroma",0.16,,-,TiO2 film (12 um transparent + 4 um scat­tering layer),-,24 hours,AM 1.5G 100mW/cm2,-,Jie Shi and Zhaofei Chai and Jiao Su and Junnian Chen and Runli Tang and Ke Fan and Lingling Zhang and Hongwei Han and Jingui Qin and Tianyou Peng and Qianqian Li and Zhen Li,New sensitizers bearing quinoxaline moieties as an auxiliary acceptor for dye-sensitized solar cells,Dyes and Pigments,98,10.1016/j.dyepig.2013.03.015,405--413,3,,01/01/2013,Shi_2013,,,N#C/C(=C/c1ccc(s1)c1ccc(s1)c1ccc(cc1)N(c1ccccc1)c1ccccc1)/C(=O)O,triphenylamine,455,,chloroform
580,5.55,0.7,2.24,"DHS-Z23, Heptachroma",0.16,1 mM CDCA,-,TiO2 film (12 um transparent + 4 um scat­tering layer),-,24 hours,AM 1.5G 100mW/cm2,-,Jie Shi and Zhaofei Chai and Jiao Su and Junnian Chen and Runli Tang and Ke Fan and Lingling Zhang and Hongwei Han and Jingui Qin and Tianyou Peng and Qianqian Li and Zhen Li,New sensitizers bearing quinoxaline moieties as an auxiliary acceptor for dye-sensitized solar cells,Dyes and Pigments,98,10.1016/j.dyepig.2013.03.015,405--413,3,,01/01/2013,Shi_2013,,,CCCCCCOc1c(OCCCCCC)c(c2ccc(o2)/C=C(/C(=O)O)\C#N)c2c(c1c1ccc(o1)c1ccc(cc1)N(c1ccccc1)c1ccccc1)nc(c(n2)C)C,triphenylamine,438,,chloroform
600,6.43,0.67,2.63,"DHS-Z23, Heptachroma",0.16,,-,TiO2 film (12 um transparent + 4 um scat­tering layer),-,24 hours,AM 1.5G 100mW/cm2,-,Jie Shi and Zhaofei Chai and Jiao Su and Junnian Chen and Runli Tang and Ke Fan and Lingling Zhang and Hongwei Han and Jingui Qin and Tianyou Peng and Qianqian Li and Zhen Li,New sensitizers bearing quinoxaline moieties as an auxiliary acceptor for dye-sensitized solar cells,Dyes and Pigments,98,10.1016/j.dyepig.2013.03.015,405--413,3,,01/01/2013,Shi_2013,,,CCCCCCOc1c(OCCCCCC)c(c2ccc(o2)/C=C(/C(=O)O)\C#N)c2c(c1c1ccc(o1)c1ccc(cc1)N(c1ccccc1)c1ccccc1)nc(c(n2)C)C,triphenylamine,438,,chloroform
710,13.4,0.67,6.34,"DHS-Z23, Heptachroma",0.16,1 mM CDCA,-,TiO2 film (12 um transparent + 4 um scat­tering layer),-,24 hours,AM 1.5G 100mW/cm2,-,Jie Shi and Zhaofei Chai and Jiao Su and Junnian Chen and Runli Tang and Ke Fan and Lingling Zhang and Hongwei Han and Jingui Qin and Tianyou Peng and Qianqian Li and Zhen Li,New sensitizers bearing quinoxaline moieties as an auxiliary acceptor for dye-sensitized solar cells,Dyes and Pigments,98,10.1016/j.dyepig.2013.03.015,405--413,3,,01/01/2013,Shi_2013,,,CCCCCCOc1c(OCCCCCC)c(c2ccc(s2)/C=C(/C(=O)O)\C#N)c2c(c1c1ccc(s1)c1ccc(cc1)N(c1ccccc1)c1ccccc1)nc(c(n2)C)C,triphenylamine,477,,chloroform
730,14.59,0.64,6.75,"DHS-Z23, Heptachroma",0.16,,-,TiO2 film (12 um transparent + 4 um scat­tering layer),-,24 hours,AM 1.5G 100mW/cm2,-,Jie Shi and Zhaofei Chai and Jiao Su and Junnian Chen and Runli Tang and Ke Fan and Lingling Zhang and Hongwei Han and Jingui Qin and Tianyou Peng and Qianqian Li and Zhen Li,New sensitizers bearing quinoxaline moieties as an auxiliary acceptor for dye-sensitized solar cells,Dyes and Pigments,98,10.1016/j.dyepig.2013.03.015,405--413,3,,01/01/2013,Shi_2013,,,CCCCCCOc1c(OCCCCCC)c(c2ccc(s2)/C=C(/C(=O)O)\C#N)c2c(c1c1ccc(s1)c1ccc(cc1)N(c1ccccc1)c1ccccc1)nc(c(n2)C)C,triphenylamine,477,,chloroform
630,9.12,0.717,4.12,"0.5 M LiI, 0.05 M I2, and 0.5 M 4-tert-butyl-pyridine (TBP) in 3-methoxy-propionitrile",0.196,-,-,TiO2 film (10-15 um transparent + 4-6 um scat­tering layer),-,24 hours,AM 1.5G 100mW/cm2,-,Ping Shen and Yuhua Tang and Shenghui Jiang and Huajie Chen and Xiaoyan Zheng and Xueye Wang and Bin Zhao and Songting Tan,"Efficient triphenylamine-based dyes featuring dual-role carbazole, fluorene and spirobifluorene moieties",Organic Electronics,12,10.1016/j.orgel.2010.10.016,125--135,1,,01/01/2011,Shen_2011,,,CCCCCCc1cc(sc1/C=C(\C(=O)O)/C#N)c1ccc2c(c1)C1(c3c2ccc(c3)c2ccc(cc2)N(c2ccccc2)c2ccccc2)c2ccccc2c2c1cccc2,triphenylamine,450,666,chloroform
660,14.79,0.667,6.51,"0.5 M LiI, 0.05 M I2, and 0.5 M 4-tert-butyl-pyridine (TBP) in 3-methoxy-propionitrile",0.196,-,-,TiO2 film (10-15 um transparent + 4-6 um scat­tering layer),-,24 hours,AM 1.5G 100mW/cm2,-,Ping Shen and Yuhua Tang and Shenghui Jiang and Huajie Chen and Xiaoyan Zheng and Xueye Wang and Bin Zhao and Songting Tan,"Efficient triphenylamine-based dyes featuring dual-role carbazole, fluorene and spirobifluorene moieties",Organic Electronics,12,10.1016/j.orgel.2010.10.016,125--135,1,,01/01/2011,Shen_2011,,,CCCCCCc1cc(sc1/C=C(\C(=O)O)/C#N)c1ccc2c(c1)n(CC)c1c2ccc(c1)c1ccc(cc1)N(c1ccccc1)c1ccccc1,triphenylamine,469,556,chloroform
700,14.25,0.705,7.03,"0.5 M LiI, 0.05 M I2, and 0.5 M 4-tert-butyl-pyridine (TBP) in 3-methoxy-propionitrile",0.196,-,-,TiO2 film (10-15 um transparent + 4-6 um scat­tering layer),-,24 hours,AM 1.5G 100mW/cm2,-,Ping Shen and Yuhua Tang and Shenghui Jiang and Huajie Chen and Xiaoyan Zheng and Xueye Wang and Bin Zhao and Songting Tan,"Efficient triphenylamine-based dyes featuring dual-role carbazole, fluorene and spirobifluorene moieties",Organic Electronics,12,10.1016/j.orgel.2010.10.016,125--135,1,,01/01/2011,Shen_2011,,,N#C/C(=C/c1ccc(s1)c1ccc2c(c1)C(CC)(CC)c1c2ccc(c1)c1ccc(cc1)N(c1ccccc1)c1ccccc1)/C(=O)O,triphenylamine,457,667,chloroform
690,6.85,0.63,3,"0.5 M LiI, 0.05 M I2, and 0.1 M 4-tert-butylpyridine in 1:1 acetonitrilepropylene carbonate",-,-,-,TiO2 film,-,-,AM 1.5G 100mW/cm2,-,Tainan Duan and Ke Fan and Yang Fu and Cheng Zhong and Xingguo Chen and Tianyou Peng and Jingui Qin,"Triphenylamine-based organic dyes containing a 1,2,3-triazole bridge for dye-sensitized solar cells via a `Click' reaction",Dyes and Pigments,94,10.1016/j.dyepig.2011.11.008,28--33,1,,01/01/2012,Duan_2012,,,CCCCCCOc1cc(/C=C(\C(=O)O)/C#N)c(cc1n1nnc(c1)c1ccc(cc1)N(c1ccccc1)c1ccccc1)OCCCCCC,triphenylamine,388,,dioxane
560,4.45,0.63,1.58,"0.5 M LiI, 0.05 M I2, and 0.1 M 4-tert-butylpyridine in 1:1 acetonitrilepropylene carbonate",-,-,-,TiO2 film,-,-,AM 1.5G 100mW/cm2,-,Tainan Duan and Ke Fan and Yang Fu and Cheng Zhong and Xingguo Chen and Tianyou Peng and Jingui Qin,"Triphenylamine-based organic dyes containing a 1,2,3-triazole bridge for dye-sensitized solar cells via a `Click' reaction",Dyes and Pigments,94,10.1016/j.dyepig.2011.11.008,28--33,1,,01/01/2012,Duan_2012,,,CCCCCCOc1cc(/C=C(\C(=O)O)/C#N)c(cc1n1nnc(c1)c1ccc(cc1)N(c1ccc(cc1)c1nnn(c1)c1cc(OCCCCCC)c(cc1OCCCCCC)/C=C(\C(=O)O)/C#N)c1ccc(cc1)c1nnn(c1)c1cc(OCCCCCC)c(cc1OCCCCCC)/C=C(\C(=O)O)/C#N)OCCCCCC,triphenylamine,348,,dioxane
690,11.3,0.66,5.12,"I2 (0.05 M), butylmethylimidazolium iodide (BMII, 0.6 M), lithium iodide (0.1 M), and 4-tert-butylpyridine (4-TBP, 0.5 M) in the mixed solvents of 3-methoxypropionitrile and acetonitrile (7:3, v/v)",-,-,-,TiO2 13 um thick,194 nmol/cm2,-,AM 1.5G 100mW/cm2,-,Huiyang Li and Yingqin Hou and Yizhou Yang and Runli Tang and Junnian Chen and Heng Wang and Hongwei Han and Tianyou Peng and Qianqian Li and Zhen Li,Attempt to Improve the Performance of Pyrrole-Containing Dyes in Dye Sensitized Solar Cells by Adjusting Isolation Groups,{ACS} Applied Materials {\&} Interfaces,5,10.1021/am403668d,12469--12477,23,,01/01/2013,Li_2013,,,CCCCCCn1c(/C=C/c2ccc(cc2)N(c2ccccc2)c2ccccc2)ccc1/C=C(/C(=O)O)\C#N,triphenylamine,487,,dichloromethane
722,13.42,0.66,6.42,"0.1 M lithium iodide, 0.6 M butylmethylimidazolium iodide (BMII), 0.05 M I2, and 0.5 M 4-tert-butylpyridine (4-TBP) in acetonitrile and 3-methoxypropionitrile (7:3, v/v)",-,-,-,TiO2 13 um thick,-,-,AM 1.5G 100mW/cm2,,Huiyang Li and Yizhou Yang and Yingqin Hou and Runli Tang and Tainan Duan and Junnian Chen and Heng Wang and Hongwei Han and Tianyou Peng and Xingguo Chen and Qianqian Li and Zhen Li,"Organic Sensitizers Featuring 9,10-Diaryl-Substituted Anthracene Unit",{ACS} Sustainable Chemistry {\&} Engineering,2,10.1021/sc500234a,1776--1784,7,,01/01/2014,Li_2014,,,CCCCCCOc1ccc(cc1)N(c1ccc(cc1)OCCCCCC)c1ccc(cc1)c1sc(cc1CCCCCC)c1ccc2c(c1)c(c1ccc(cc1)C(C)(C)C)c1c(c2c2ccc(cc2)C(C)(C)C)cc(cc1)c1cc(c(s1)/C=C(\C(=O)O)/C#N)OCCCCC,triphenylamine,494,,chloroform
708,13.68,0.63,6.1,"0.1 M lithium iodide, 0.6 M butylmethylimidazolium iodide (BMII), 0.05 M I2, and 0.5 M 4-tert-butylpyridine (4-TBP) in acetonitrile and 3-methoxypropionitrile (7:3, v/v)",-,-,-,TiO2 13 um thick,-,-,AM 1.5G 100mW/cm2,,Huiyang Li and Yizhou Yang and Yingqin Hou and Runli Tang and Tainan Duan and Junnian Chen and Heng Wang and Hongwei Han and Tianyou Peng and Xingguo Chen and Qianqian Li and Zhen Li,"Organic Sensitizers Featuring 9,10-Diaryl-Substituted Anthracene Unit",{ACS} Sustainable Chemistry {\&} Engineering,2,10.1021/sc500234a,1776--1784,7,,01/01/2014,Li_2014,,,CCCCCCc1cc(sc1c1ccc(cc1)N(c1ccccc1)c1ccccc1)c1ccc2c(c1)c(c1ccc(cc1)OCCCCCC)c1c(c2c2ccc(cc2)OCCCCCC)cc(cc1)c1sc(c(c1)OCCCCC)/C=C(\C(=O)O)/C#N,triphenylamine,,,-
727,12.91,0.64,6.01,"0.1 M lithium iodide, 0.6 M butylmethylimidazolium iodide (BMII), 0.05 M I2, and 0.5 M 4-tert-butylpyridine (4-TBP) in acetonitrile and 3-methoxypropionitrile (7:3, v/v)",-,5 mM CDCA,-,TiO2 13 um thick,-,-,AM 1.5G 100mW/cm2,,Huiyang Li and Yizhou Yang and Yingqin Hou and Runli Tang and Tainan Duan and Junnian Chen and Heng Wang and Hongwei Han and Tianyou Peng and Xingguo Chen and Qianqian Li and Zhen Li,"Organic Sensitizers Featuring 9,10-Diaryl-Substituted Anthracene Unit",{ACS} Sustainable Chemistry {\&} Engineering,2,10.1021/sc500234a,1776--1784,7,,01/01/2014,Li_2014,,,CCCCCCOc1ccc(cc1)c1c2cc(ccc2c(c2c1ccc(c2)c1cc(c(s1)/C=C(\C(=O)O)/C#N)OCCCCC)c1ccc(cc1)OCCCCCC)c1cc(c(s1)c1ccc(cc1)N(c1ccc(cc1)OCCCCCC)c1ccc(cc1)OCCCCCC)CCCCCC,triphenylamine,,,-
732,13.28,0.61,5.89,"0.1 M lithium iodide, 0.6 M butylmethylimidazolium iodide (BMII), 0.05 M I2, and 0.5 M 4-tert-butylpyridine (4-TBP) in acetonitrile and 3-methoxypropionitrile (7:3, v/v)",-,10 mM CDCA,-,TiO2 13 um thick,-,-,AM 1.5G 100mW/cm2,,Huiyang Li and Yizhou Yang and Yingqin Hou and Runli Tang and Tainan Duan and Junnian Chen and Heng Wang and Hongwei Han and Tianyou Peng and Xingguo Chen and Qianqian Li and Zhen Li,"Organic Sensitizers Featuring 9,10-Diaryl-Substituted Anthracene Unit",{ACS} Sustainable Chemistry {\&} Engineering,2,10.1021/sc500234a,1776--1784,7,,01/01/2014,Li_2014,,,CCCCCCOc1ccc(cc1)c1c2cc(ccc2c(c2c1ccc(c2)c1cc(c(s1)/C=C(\C(=O)O)/C#N)OCCCCC)c1ccc(cc1)OCCCCCC)c1cc(c(s1)c1ccc(cc1)N(c1ccc(cc1)OCCCCCC)c1ccc(cc1)OCCCCCC)CCCCCC,triphenylamine,,,-
