Repository: PaulC61/Cheminformatics

# Cheminformatics
Repository for:
Cheminformatics Masters students of University of Strasbourg 2020 - 2022
+ My own projects related to the course

File: InternshipM2_BIU/rawDSSCDBdata.csv (part 29 of 77)
VOC,JSC,FF,PCE,Electrolyte,Active area,Co-adsorbent,Co-sensitizer,Semiconductor,Dye loading,Exposure time,Solar simulator,Performance comment,Article author,Article title,Article journal,Article volume,Article DOI,Article pages,Article issue nr,Article EID,Article year,Article year,Article electronic id,Article keywords,Molecule SMILE,Molecule keywords,Molecule spectrum absorption maxima,Molecule spectrum emission maxima,Molecule spectrum solvent
709,13.91,0.68,6.73,"1.0 M 1,2-dimethyl-3-n-propylimidazolium iodide (DMPII), 0.1 M LiI, 0.12 M I2, and 0.5 M 4-tert-butylpyridine (TBP) in 3-methoxypropionitrile",-,-,-,TiO2 film 10 um thick,-,24 hours,AM 1.5G 100mW/cm2,-,Shengbo Zhu and Zhongwei An and Xinbing Chen and Pei Chen and Qianfeng Liu,Approach to tune short-circuit current and open-circuit voltage of dye-sensitized solar cells: $\uppi$-linker modification and photoanode selection,{RSC} Adv.,4,10.1039/c4ra07967a,42252--42259,80,,01/01/2014,Zhu_2014,,,CCCCCCn1c2cc(ccc2n(c1=S)CCCCCC)N(c1ccc2c(c1)n(CCCCCC)c(=S)n2CCCCCC)c1ccc(cc1)c1ccc(s1)/C=C(\C(=O)O)/C#N,triphenylamine,445,,MeCN-DCM
498,1.92,0.63,0.61,0.05MI2/0.5MLiI/0.5M tert-butylpyridine in 3-methoxypropionitrile/acetonitrile,0.16,-,-,TiO2 film (14 um thick + 4.5 um scattering layer),-,-,AM 1.5G 100mW/cm2,-,Prachi Singh and Abhishek Baheti and K.R. Justin Thomas and Chuan-Pei Lee and Kuo-Chuan Ho,Fluorene-based organic dyes containing acetylene linkage for dye-sensitized solar cells,Dyes and Pigments,95,10.1016/j.dyepig.2012.06.004,523--533,3,,01/01/2012,Singh_2012,,,N#C/C(=C\c1cccc(c1)C#Cc1ccc2c(c1)C(CC)(CC)c1c2ccc(c1)N(c1ccccc1)c1ccccc1)/C(=O)O,diphenylamine,375,501,THF
739.4,16.02,0.63,7.42,"1.0 M 1,2-dimethyl-3-n-propylimidazolium iodide (DMPII), 0.1 M LiI, 0.12 M I2, and 0.5 M 4-tert-butylpyridine (TBP) in 3-methoxypropionitrile",-,-,-,TiO2 film 10 um thick,-,24 hours,AM 1.5G 100mW/cm2,-,Shengbo Zhu and Zhongwei An and Xinbing Chen and Pei Chen and Qianfeng Liu,Approach to tune short-circuit current and open-circuit voltage of dye-sensitized solar cells: $\uppi$-linker modification and photoanode selection,{RSC} Adv.,4,10.1039/c4ra07967a,42252--42259,80,,01/01/2014,Zhu_2014,,,CCCCCCc1cc(sc1c1sc(cc1C)/C=C(\C(=O)O)/C#N)c1ccc(cc1)N(c1ccc2c(c1)n(CCCCCC)c(=S)n2CCCCCC)c1ccc2c(c1)n(CCCCCC)c(=S)n2CCCCCC,triphenylamine,436,,MeCN-DCM
749.4,15.02,0.61,6.91,"1.0 M 1,2-dimethyl-3-n-propylimidazolium iodide (DMPII), 0.1 M LiI, 0.12 M I2, and 0.5 M 4-tert-butylpyridine (TBP) in 3-methoxypropionitrile",-,-,-,TiO2 film 10 um thick,-,24 hours,AM 1.5G 100mW/cm2,-,Shengbo Zhu and Zhongwei An and Xinbing Chen and Pei Chen and Qianfeng Liu,Approach to tune short-circuit current and open-circuit voltage of dye-sensitized solar cells: $\uppi$-linker modification and photoanode selection,{RSC} Adv.,4,10.1039/c4ra07967a,42252--42259,80,,01/01/2014,Zhu_2014,,,CCCCCCc1cc(sc1c1sc(cc1C)/C=C(\C(=O)O)/C#N)c1ccc(cc1)N(c1ccc2c(c1)n(CCCCCC)c(=S)n2CCCCCC)c1ccc2c(c1)n(CCCCCC)c(=S)n2CCCCCC,triphenylamine,436,,MeCN-DCM
719.2,17.83,0.64,8.24,"1.0 M 1,2-dimethyl-3-n-propylimidazolium iodide (DMPII), 0.1 M LiI, 0.12 M I2, and 0.5 M 4-tert-butylpyridine (TBP) in 3-methoxypropionitrile",-,-,-,TiO2 film 10 um thick,-,24 hours,AM 1.5G 100mW/cm2,-,Shengbo Zhu and Zhongwei An and Xinbing Chen and Pei Chen and Qianfeng Liu,Approach to tune short-circuit current and open-circuit voltage of dye-sensitized solar cells: $\uppi$-linker modification and photoanode selection,{RSC} Adv.,4,10.1039/c4ra07967a,42252--42259,80,,01/01/2014,Zhu_2014,,,CCCCCCc1cc(sc1c1ccc(s1)/C=C(\C(=O)O)/C#N)/C=C/c1ccc(cc1)N(c1ccc2c(c1)n(CCCCCC)c(=S)n2CCCCCC)c1ccc2c(c1)n(CCCCCC)c(=S)n2CCCCCC,triphenylamine,462,,MeCN-DCM
729.2,15.89,0.62,7.2,"1.0 M 1,2-dimethyl-3-n-propylimidazolium iodide (DMPII), 0.1 M LiI, 0.12 M I2, and 0.5 M 4-tert-butylpyridine (TBP) in 3-methoxypropionitrile",-,-,-,TiO2 film 10 um thick,-,24 hours,AM 1.5G 100mW/cm2,-,Shengbo Zhu and Zhongwei An and Xinbing Chen and Pei Chen and Qianfeng Liu,Approach to tune short-circuit current and open-circuit voltage of dye-sensitized solar cells: $\uppi$-linker modification and photoanode selection,{RSC} Adv.,4,10.1039/c4ra07967a,42252--42259,80,,01/01/2014,Zhu_2014,,,CCCCCCn1c2cc(ccc2n(c1=S)CCCCCC)N(c1ccc2c(c1)n(CCCCCC)c(=S)n2CCCCCC)c1ccc(cc1)c1ccc(s1)c1ccc(s1)/C=C(\C(=O)O)/C#N,triphenylamine,455,,MeCN-DCM
749.5,13.16,0.639,6.31,"1.0 M 1,2-dimethyl-3-n-propylimidazolium iodide (DMPII), 0.1 M LiI, 0.12 M I2, and 0.5 M 4-tert-butylpyridine (TBP) in 3-methoxypropionitrile",0.25,-,-,20 nm nanocrystalline TiO2 film,-,24 hours,AM 1.5G 100mW/cm2,-,Shengbo Zhu and Zhongwei An and Xinbing Chen and Pei Chen and Qianfeng Liu,Approach to tune short-circuit current and open-circuit voltage of dye-sensitized solar cells: $\uppi$-linker modification and photoanode selection,{RSC} Adv.,4,10.1039/c4ra07967a,42252--42259,80,,01/01/2014,Zhu_2014,,,CCCCCCn1c2cc(ccc2n(c1=S)CCCCCC)N(c1ccc2c(c1)n(CCCCCC)c(=S)n2CCCCCC)c1ccc(cc1)c1ccc(s1)/C=C(\C(=O)O)/C#N,triphenylamine,445,,MeCN-DCM
749.5,14.52,0.638,6.94,"1.0 M 1,2-dimethyl-3-n-propylimidazolium iodide (DMPII), 0.1 M LiI, 0.12 M I2, and 0.5 M 4-tert-butylpyridine (TBP) in 3-methoxypropionitrile",0.25,-,-,200 nm spherical particles of TiO2 scattering layer coated on 20 nm nanocrystalline TiO2 film,-,24 hours,AM 1.5G 100mW/cm2,-,Shengbo Zhu and Zhongwei An and Xinbing Chen and Pei Chen and Qianfeng Liu,Approach to tune short-circuit current and open-circuit voltage of dye-sensitized solar cells: $\uppi$-linker modification and photoanode selection,{RSC} Adv.,4,10.1039/c4ra07967a,42252--42259,80,,01/01/2014,Zhu_2014,,,CCCCCCn1c2cc(ccc2n(c1=S)CCCCCC)N(c1ccc2c(c1)n(CCCCCC)c(=S)n2CCCCCC)c1ccc(cc1)c1ccc(s1)/C=C(\C(=O)O)/C#N,triphenylamine,445,,MeCN-DCM
739.4,15.94,0.624,7.35,"1.0 M 1,2-dimethyl-3-n-propylimidazolium iodide (DMPII), 0.1 M LiI, 0.12 M I2, and 0.5 M 4-tert-butylpyridine (TBP) in 3-methoxypropionitrile",0.25,-,-,400 nm mesoporous spherical TiO2 film scattering layer coated on 20 nm nanocrystalline TiO2 film,-,24 hours,AM 1.5G 100mW/cm2,-,Shengbo Zhu and Zhongwei An and Xinbing Chen and Pei Chen and Qianfeng Liu,Approach to tune short-circuit current and open-circuit voltage of dye-sensitized solar cells: $\uppi$-linker modification and photoanode selection,{RSC} Adv.,4,10.1039/c4ra07967a,42252--42259,80,,01/01/2014,Zhu_2014,,,CCCCCCn1c2cc(ccc2n(c1=S)CCCCCC)N(c1ccc2c(c1)n(CCCCCC)c(=S)n2CCCCCC)c1ccc(cc1)c1ccc(s1)/C=C(\C(=O)O)/C#N,triphenylamine,445,,MeCN-DCM
776,12,0.5627,5.24,"0.6 M 1,3-dimethylimidazolium iodide (DMII), 50 mM LiI, 30 mM I2, 0.5M tert-butylpyridine and 0.1 M guanidinium thiocyanate (GuNCS) in acetonitrile-valeronitrile (85:15)",0.36,-,-,TiO2 film 12 um thick,278 nmol/cm2,24 hours,AM 1.5G 100mW/cm2,-,Ming-Dao Zhang and Hai-Xian Xie and Xue-Hai Ju and Ling Qin and Qing-Xiang Yang and He-Gen Zheng and Xing-Fu Zhou,"D-D-$\uppi$-A organic dyes containing 4,4$\prime$-di(2-thienyl)triphenylamine moiety for efficient dye-sensitized solar cells",Phys. Chem. Chem. Phys.,15,10.1039/c2cp42993d,634--641,2,,01/01/2013,Zhang_2013,,,N#C/C(=C\c1ccc(cc1)c1ccc(cc1)N(c1ccc(cc1)c1cccs1)c1ccc(cc1)c1cccs1)/C(=O)O,Triphenylamine,425,,chloroform
774,14.12,0.5827,6.37,"0.6 M 1,3-dimethylimidazolium iodide (DMII), 50 mM LiI, 30 mM I2, 0.5M tert-butylpyridine and 0.1 M guanidinium thiocyanate (GuNCS) in acetonitrile-valeronitrile (85:15)",0.36,-,-,TiO2 film 12 um thick,335 nmol/cm2,24 hours,AM 1.5G 100mW/cm2,-,Ming-Dao Zhang and Hai-Xian Xie and Xue-Hai Ju and Ling Qin and Qing-Xiang Yang and He-Gen Zheng and Xing-Fu Zhou,"D-D-$\uppi$-A organic dyes containing 4,4$\prime$-di(2-thienyl)triphenylamine moiety for efficient dye-sensitized solar cells",Phys. Chem. Chem. Phys.,15,10.1039/c2cp42993d,634--641,2,,01/01/2013,Zhang_2013,,,N#C/C(=C\c1ccc(s1)c1ccc2c(c1)c1cc(ccc1n2CC)c1ccc(s1)c1ccc(cc1)N(c1ccc(cc1)c1cccs1)c1ccc(cc1)c1cccs1)/C(=O)O,Triphenylamine,379,,chloroform
674,4.2,0.666,1.88,"0.6 M 1,3-dimethylimidazolium iodide (DMII), 50 mM LiI, 30 mM I2, 0.5M tert-butylpyridine and 0.1 M guanidinium thiocyanate (GuNCS) in acetonitrile-valeronitrile (85:15)",0.36,-,-,TiO2 film 12 um thick,140 nmol/cm2,24 hours,AM 1.5G 100mW/cm2,-,Ming-Dao Zhang and Hai-Xian Xie and Xue-Hai Ju and Ling Qin and Qing-Xiang Yang and He-Gen Zheng and Xing-Fu Zhou,"D-D-$\uppi$-A organic dyes containing 4,4$\prime$-di(2-thienyl)triphenylamine moiety for efficient dye-sensitized solar cells",Phys. Chem. Chem. Phys.,15,10.1039/c2cp42993d,634--641,2,,01/01/2013,Zhang_2013,,,CCn1c2ccc(cc2c2c1ccc(c2)c1ccc(s1)c1ccncc1)c1ccc(s1)c1ccc(cc1)N(c1ccc(cc1)c1cccs1)c1ccc(cc1)c1cccs1,Carbazole,372,,chloroform
776,12.42,0.71,6.8,"0.1 M lithium iodide, 0.6 M 1,2-dimethyl-3-propylimidazolium iodide (DMPII), 0.05 M I2, and 0.5 M 4-tertbutylpyridine (4-TBP) in acetonitrile (AN)",0.28,-,-,TiO2 film (14 um thick),-,12 hours,AM 1.5G 100mW/cm2,-,Jiabao Yang and Fuling Guo and Jianli Hua and Xin Li and Wenjun Wu and Yi Qu and He Tian,Efficient and stable organic {DSSC} sensitizers bearing quinacridone and furan moieties as a planar $\uppi$-spacer,Journal of Materials Chemistry,22,10.1039/c2jm31929b,24356,46,,01/01/2012,Yang_2012,,,CCCCCCCCn1c2cc3c(cc2c(=O)c2c1ccc(c2)c1ccc(cc1)N(c1ccccc1)c1ccccc1)n(CCCCCCCC)c1c(c3=O)cc(cc1)c1ccc(o1)C=C(C(=O)O)C#N,Triphenylamine,534,,THF
773,12.06,0.69,6.39,"0.1 M lithium iodide, 0.6 M 1,2-dimethyl-3-propylimidazolium iodide (DMPII), 0.05 M I2, and 0.5 M 4-tertbutylpyridine (4-TBP) in acetonitrile (AN)",0.28,-,-,TiO2 film (14 um thick),-,12 hours,AM 1.5G 100mW/cm2,-,Jiabao Yang and Fuling Guo and Jianli Hua and Xin Li and Wenjun Wu and Yi Qu and He Tian,Efficient and stable organic {DSSC} sensitizers bearing quinacridone and furan moieties as a planar $\uppi$-spacer,Journal of Materials Chemistry,22,10.1039/c2jm31929b,24356,46,,01/01/2012,Yang_2012,,,CCCCCCCCn1c2cc3c(=O)c4cc(ccc4n(c3cc2c(=O)c2c1ccc(c2)C=Cc1ccc(cc1)N(c1ccccc1)c1ccccc1)CCCCCCCC)c1ccc(o1)C=C(C(=O)O)C#N,Triphenylamine,540,,THF
794,11.78,0.69,6.46,"0.1 M lithium iodide, 0.6 M 1,2-dimethyl-3-propylimidazolium iodide (DMPII), 0.05 M I2, and 0.5 M 4-tertbutylpyridine (4-TBP) in acetonitrile (AN)",0.28,-,-,TiO2 film (14 um thick),-,12 hours,AM 1.5G 100mW/cm2,-,Jiabao Yang and Fuling Guo and Jianli Hua and Xin Li and Wenjun Wu and Yi Qu and He Tian,Efficient and stable organic {DSSC} sensitizers bearing quinacridone and furan moieties as a planar $\uppi$-spacer,Journal of Materials Chemistry,22,10.1039/c2jm31929b,24356,46,,01/01/2012,Yang_2012,,,CCCCCCCCn1c2cc3c(=O)c4cc(ccc4n(c3cc2c(=O)c2c1ccc(c2)c1ccc(cc1)N(c1ccc(cc1)OC)c1ccc(cc1)OC)CCCCCCCC)c1ccc(o1)C=C(C(=O)O)C#N,Triphenylamine,539,,THF
792,12.82,0.73,7.41,"0.1 M lithium iodide, 0.6 M 1,2-dimethyl-3-propylimidazolium iodide (DMPII), 0.05 M I2, and 0.5 M 4-tertbutylpyridine (4-TBP) in acetonitrile (AN)",0.28,10 mM CDCA,-,TiO2 film (14 um thick),-,12 hours,AM 1.5G 100mW/cm2,-,Jiabao Yang and Fuling Guo and Jianli Hua and Xin Li and Wenjun Wu and Yi Qu and He Tian,Efficient and stable organic {DSSC} sensitizers bearing quinacridone and furan moieties as a planar $\uppi$-spacer,Journal of Materials Chemistry,22,10.1039/c2jm31929b,24356,46,,01/01/2012,Yang_2012,,,CCCCCCCCn1c2cc3c(cc2c(=O)c2c1ccc(c2)c1ccc(cc1)N(c1ccccc1)c1ccccc1)n(CCCCCCCC)c1c(c3=O)cc(cc1)c1ccc(o1)C=C(C(=O)O)C#N,Triphenylamine,534,,THF
804,13.25,0.73,7.7,"0.1 M lithium iodide, 0.6 M 1,2-dimethyl-3-propylimidazolium iodide (DMPII), 0.05 M I2, and 0.5 M 4-tertbutylpyridine (4-TBP) in acetonitrile (AN)",0.28,20 mM CDCA,-,TiO2 film (14 um thick),-,12 hours,AM 1.5G 100mW/cm2,-,Jiabao Yang and Fuling Guo and Jianli Hua and Xin Li and Wenjun Wu and Yi Qu and He Tian,Efficient and stable organic {DSSC} sensitizers bearing quinacridone and furan moieties as a planar $\uppi$-spacer,Journal of Materials Chemistry,22,10.1039/c2jm31929b,24356,46,,01/01/2012,Yang_2012,,,CCCCCCCCn1c2cc3c(=O)c4cc(ccc4n(c3cc2c(=O)c2c1ccc(c2)C=Cc1ccc(cc1)N(c1ccccc1)c1ccccc1)CCCCCCCC)c1ccc(o1)C=C(C(=O)O)C#N,Triphenylamine,540,,THF
813,12.3,0.72,7.23,"0.1 M lithium iodide, 0.6 M 1,2-dimethyl-3-propylimidazolium iodide (DMPII), 0.05 M I2, and 0.5 M 4-tertbutylpyridine (4-TBP) in acetonitrile (AN)",0.28,30 mM DCA,-,TiO2 film (14 um thick),-,12 hours,AM 1.5G 100mW/cm2,-,Jiabao Yang and Fuling Guo and Jianli Hua and Xin Li and Wenjun Wu and Yi Qu and He Tian,Efficient and stable organic {DSSC} sensitizers bearing quinacridone and furan moieties as a planar $\uppi$-spacer,Journal of Materials Chemistry,22,10.1039/c2jm31929b,24356,46,,01/01/2012,Yang_2012,,,CCCCCCCCn1c2cc3c(=O)c4cc(ccc4n(c3cc2c(=O)c2c1ccc(c2)c1ccc(cc1)N(c1ccc(cc1)OC)c1ccc(cc1)OC)CCCCCCCC)c1ccc(o1)C=C(C(=O)O)C#N,Triphenylamine,539,,THF
680,10.99,0.74,5.51,"0.05 M iodine, and 0.5 M lithium iodide in acetonitrile/3-methoxypropionitrole (7:3, v/v)",0.25,30 mM CDCA,-,TiO2 film,-,12 hours,AM 1.5G 100mW/cm2,-,Weijiang Ying and Xiaoyu Zhang and Xin Li and Wenjun Wu and Fuling Guo and Jing Li and Hans {\AA}gren and Jianli Hua,"Synthesis and photovoltaic properties of new [1,2,5]thiadiazolo[3,4-c]pyridine-based organic Broadly absorbing sensitizers for dye-sensitized solar cells",Tetrahedron,70,10.1016/j.tet.2014.04.039,3901--3908,25,,01/01/2014,Ying_2014,,,N#CC(=Cc1ccc(cc1)c1cnc(c2c1nsn2)c1ccc(cc1)N(c1ccccc1)c1ccccc1)C(=O)O,Triphenylamine,500,,dichloromethane
688,9.4,73.7,4.8,"0.6 M DMPII, 0.06 M LiI, 0.4 M TBP, 0.02 M I2 in dry acetonitrile",0.16,-,-,TiO2 film 14 um thick,-,12 hours,AM 1.5G 100mW/cm2,-,Jianghua Zhao and Xichuan Yang and Ming Cheng and Shifeng Li and Licheng Sun,New Organic Dyes with a Phenanthrenequinone Derivative as the $\uppi$-Conjugated Bridge for Dye-Sensitized Solar Cells,The Journal of Physical Chemistry C,117,10.1021/jp400011w,12936--12941,25,,01/01/2013,Zhao_2013,,,CCCCOc1ccc(cc1)N(c1ccc(cc1)OCCCC)c1ccc(cc1)c1ccc(s1)c1ccc2c(c1)C1(OCCO1)C1(c3c2ccc(c3)c2ccc(s2)/C=C(/C(=O)O)\C#N)OCCO1,Triphenylamine,420,,chloroform
672,10.27,0.69,4.78,iodide/triiodide,0.16,-,-,TiO2 film,370 nmol/cm2,-,AM 1.5G 100mW/cm2,-,Xu-Feng Zang and Yang-Fan Xu and Zafar Iqbal and Zu-Sheng Huang and Dai-Bin Kuang and Lingyun Wang and Herbert Meier and Ying Li and Derong Cao,Synthesis and photovoltaic performance of dihydrodibenzoazepine-based sensitizers with additional lateral anchor,Dyes and Pigments,99,10.1016/j.dyepig.2013.08.023,1072--1081,3,,01/01/2013,Zang_2013,,,CCCCCCN1c2ccc(cc2CCc2c1ccc(c2)c1ccc(s1)/C=C(/C(=O)O)\C#N)c1ccc(cc1)N(c1ccccc1)c1ccccc1,Triphenylamine,459,,dichloromethane
710,9.48,0.67,4.52,iodide/triiodide,0.16,-,-,TiO2 film,439 nmol/cm2,-,AM 1.5G 100mW/cm2,-,Xu-Feng Zang and Yang-Fan Xu and Zafar Iqbal and Zu-Sheng Huang and Dai-Bin Kuang and Lingyun Wang and Herbert Meier and Ying Li and Derong Cao,Synthesis and photovoltaic performance of dihydrodibenzoazepine-based sensitizers with additional lateral anchor,Dyes and Pigments,99,10.1016/j.dyepig.2013.08.023,1072--1081,3,,01/01/2013,Zang_2013,,,OCCCCCCN1c2ccc(cc2CCc2c1ccc(c2)c1ccc(s1)/C=C(/C(=O)O)\C#N)c1ccc(cc1)N(c1ccccc1)c1ccccc1,Triphenylamine,459,,dichloromethane
726,10.46,0.64,4.88,iodide/triiodide,0.16,-,-,TiO2 film,344 nmol/cm2,-,AM 1.5G 100mW/cm2,-,Xu-Feng Zang and Yang-Fan Xu and Zafar Iqbal and Zu-Sheng Huang and Dai-Bin Kuang and Lingyun Wang and Herbert Meier and Ying Li and Derong Cao,Synthesis and photovoltaic performance of dihydrodibenzoazepine-based sensitizers with additional lateral anchor,Dyes and Pigments,99,10.1016/j.dyepig.2013.08.023,1072--1081,3,,01/01/2013,Zang_2013,,,N#C/C(=C\c1ccc(s1)c1ccc2c(c1)CCc1c(N2CCCCCCOc2ccc(cc2)C(=O)O)ccc(c1)c1ccc(cc1)N(c1ccccc1)c1ccccc1)/C(=O)O,Triphenylamine,458,,dichloromethane
583,6.5,0.73,2.75,"0.6 M 1,2-dimethyl-3-propylimidazolium iodide (DMPII), 0.025 M LiI, 0.04 M I2, 0.05 M guanidium thiocyanate (GuSCN), and 0.28 M 4-tertbutylpyridine (TBP) in dry acetonitrile",0.159,-,-,TiO2 film (12 um transparent + 4 um scat­tering layer),-,12 hours,AM 1.5G 100mW/cm2,-,Haining Tian and Xichuan Yang and Ruikui Chen and Rong Zhang and Anders Hagfeldt and Licheng Sun,Effect of Different Dye Baths and Dye-Structures on the Performance of Dye-Sensitized Solar Cells Based on Triphenylamine Dyes,The Journal of Physical Chemistry C,112,10.1021/jp800953s,11023--11033,29,,01/01/2008,Tian_2008,,,N#C/C(=C\c1ccc(s1)c1ccc(s1)c1ccc(s1)/C=C/c1ccc(cc1)N(c1ccccc1)c1ccccc1)/C(=O)O,triphenylamine,424,560,dichloromethane
524,3.1,0.73,1.19,"0.6 M 1,2-dimethyl-3-propylimidazolium iodide (DMPII), 0.025 M LiI, 0.04 M I2, 0.05 M guanidium thiocyanate (GuSCN), and 0.28 M 4-tertbutylpyridine (TBP) in dry acetonitrile",0.159,-,-,TiO2 film (12 um transparent + 4 um scat­tering layer),-,12 hours,AM 1.5G 100mW/cm2,-,Haining Tian and Xichuan Yang and Ruikui Chen and Rong Zhang and Anders Hagfeldt and Licheng Sun,Effect of Different Dye Baths and Dye-Structures on the Performance of Dye-Sensitized Solar Cells Based on Triphenylamine Dyes,The Journal of Physical Chemistry C,112,10.1021/jp800953s,11023--11033,29,,01/01/2008,Tian_2008,,,OC(=O)CN1C(=S)S/C(=C/c2cc(c3cccs3)c(cc2c2cccs2)/C=C/c2ccc(cc2)N(c2ccccc2)c2ccccc2)/C1=O,triphenylamine,464,693,dichloromethane
526,3.4,0.72,1.29,"0.6 M 1,2-dimethyl-3-propylimidazolium iodide (DMPII), 0.025 M LiI, 0.04 M I2, 0.05 M guanidium thiocyanate (GuSCN), and 0.28 M 4-tertbutylpyridine (TBP) in dry acetonitrile",0.159,-,-,TiO2 film (12 um transparent + 4 um scat­tering layer),-,12 hours,AM 1.5G 100mW/cm2,-,Haining Tian and Xichuan Yang and Ruikui Chen and Rong Zhang and Anders Hagfeldt and Licheng Sun,Effect of Different Dye Baths and Dye-Structures on the Performance of Dye-Sensitized Solar Cells Based on Triphenylamine Dyes,The Journal of Physical Chemistry C,112,10.1021/jp800953s,11023--11033,29,,01/01/2008,Tian_2008,,,OC(=O)CN1C(=S)S/C(=C/c2cc(Cl)c(cc2Cl)/C=C/c2ccc(cc2)N(c2ccccc2)c2ccccc2)/C1=O,triphenylamine,480,706,dichloromethane
525,3,0.73,1.14,"0.6 M 1,2-dimethyl-3-propylimidazolium iodide (DMPII), 0.025 M LiI, 0.04 M I2, 0.05 M guanidium thiocyanate (GuSCN), and 0.28 M 4-tertbutylpyridine (TBP) in dry acetonitrile",0.159,-,-,TiO2 film (12 um transparent + 4 um scat­tering layer),-,12 hours,AM 1.5G 100mW/cm2,-,Haining Tian and Xichuan Yang and Ruikui Chen and Rong Zhang and Anders Hagfeldt and Licheng Sun,Effect of Different Dye Baths and Dye-Structures on the Performance of Dye-Sensitized Solar Cells Based on Triphenylamine Dyes,The Journal of Physical Chemistry C,112,10.1021/jp800953s,11023--11033,29,,01/01/2008,Tian_2008,,,OC(=O)CN1C(=S)S/C(=C/c2cc(Br)c(cc2Br)/C=C/c2ccc(cc2)N(c2ccccc2)c2ccccc2)/C1=O,triphenylamine,478,682,dichloromethane
590,7.8,0.71,3.27,"0.6 M 1,2-dimethyl-3-propylimidazolium iodide (DMPII), 0.025 M LiI, 0.04 M I2, 0.05 M guanidium thiocyanate (GuSCN), and 0.28 M 4-tertbutylpyridine (TBP) in dry acetonitrile",0.159,-,-,TiO2 film (12 um transparent + 4 um scat­tering layer),-,12 hours,AM 1.5G 100mW/cm2,-,Haining Tian and Xichuan Yang and Ruikui Chen and Rong Zhang and Anders Hagfeldt and Licheng Sun,Effect of Different Dye Baths and Dye-Structures on the Performance of Dye-Sensitized Solar Cells Based on Triphenylamine Dyes,The Journal of Physical Chemistry C,112,10.1021/jp800953s,11023--11033,29,,01/01/2008,Tian_2008,,,OC(=O)CN1C(=S)S/C(=C/c2ccc(cc2)/C=C/c2ccc(cc2)N(c2ccccc2)c2ccccc2)/C1=O,triphenylamine,468,691,dichloromethane
562,6.4,0.73,2.64,"0.6 mol/dm3 methylhexylimidazolium iodide, 0.05 mol/dm3 iodine, 0.1 mol/dm3 LiI and 0.5 mol/dm3 tert-butylpyridine in 3-methoxypropionitrile",0.15,-,-,TiO2 film 15 um thick,-,-,AM 1.5G 100mW/cm2,-,F ZHANG and Y LUO and J SONG and X GUO and W LIU and C MA and Y HUANG and M GE and Z BO and Q MENG,Triphenylamine-based dyes for dye-sensitized solar cells,Dyes and Pigments,81,10.1016/j.dyepig.2008.10.012,224--230,3,,01/01/2009,ZHANG_2009,,,N#CC(=Cc1ccc(s1)c1ccc(s1)c1ccc(s1)c1ccc(cc1)N(c1ccccc1)c1ccccc1)C(=O)O,triphenylamine,503,709,chloroform
480,1.3,0.7,0.44,"0.6 M 1,2-dimethyl-3-propylimidazolium iodide (DMPII), 0.025 M LiI, 0.04 M I2, 0.05 M guanidium thiocyanate (GuSCN), and 0.28 M 4-tertbutylpyridine (TBP) in dry acetonitrile",0.159,-,-,TiO2 film (12 um transparent + 4 um scat­tering layer),-,12 hours,AM 1.5G 100mW/cm2,-,Haining Tian and Xichuan Yang and Ruikui Chen and Rong Zhang and Anders Hagfeldt and Licheng Sun,Effect of Different Dye Baths and Dye-Structures on the Performance of Dye-Sensitized Solar Cells Based on Triphenylamine Dyes,The Journal of Physical Chemistry C,112,10.1021/jp800953s,11023--11033,29,,01/01/2008,Tian_2008,,,N#C/C(=C\c1cc(C#N)c(cc1C#N)/C=C/c1ccc(cc1)N(c1ccccc1)c1ccccc1)/C(=O)O,triphenylamine,500,682,dichloromethane
630,8.1,0.68,3.49,"0.6 M 1,2-dimethyl-3-propylimidazolium iodide (DMPII), 0.025 M LiI, 0.04 M I2, 0.05 M guanidium thiocyanate (GuSCN), and 0.28 M 4-tertbutylpyridine (TBP) in dry acetonitrile",0.159,-,-,TiO2 film (12 um transparent + 4 um scat­tering layer),-,12 hours,AM 1.5G 100mW/cm2,-,Haining Tian and Xichuan Yang and Ruikui Chen and Rong Zhang and Anders Hagfeldt and Licheng Sun,Effect of Different Dye Baths and Dye-Structures on the Performance of Dye-Sensitized Solar Cells Based on Triphenylamine Dyes,The Journal of Physical Chemistry C,112,10.1021/jp800953s,11023--11033,29,,01/01/2008,Tian_2008,,,N#C/C(=C\c1cc(c2cccs2)c(cc1c1cccs1)/C=C/c1ccc(cc1)N(c1ccccc1)c1ccccc1)/C(=O)O,triphenylamine,425,626,dichloromethane
704,8.1,0.68,3.86,"0.6 M 1,2-dimethyl-3-propylimidazolium iodide (DMPII), 0.025 M LiI, 0.04 M I2, 0.05 M guanidium thiocyanate (GuSCN), and 0.28 M 4-tertbutylpyridine (TBP) in dry acetonitrile",0.159,-,-,TiO2 film (12 um transparent + 4 um scat­tering layer),-,12 hours,AM 1.5G 100mW/cm2,-,Haining Tian and Xichuan Yang and Ruikui Chen and Rong Zhang and Anders Hagfeldt and Licheng Sun,Effect of Different Dye Baths and Dye-Structures on the Performance of Dye-Sensitized Solar Cells Based on Triphenylamine Dyes,The Journal of Physical Chemistry C,112,10.1021/jp800953s,11023--11033,29,,01/01/2008,Tian_2008,,,N#C/C(=C\c1cc(Cl)c(cc1Cl)/C=C/c1ccc(cc1)N(c1ccccc1)c1ccccc1)/C(=O)O,triphenylamine,444,644,dichloromethane
668,9.4,0.69,4.36,"0.6 M 1,2-dimethyl-3-propylimidazolium iodide (DMPII), 0.025 M LiI, 0.04 M I2, 0.05 M guanidium thiocyanate (GuSCN), and 0.28 M 4-tertbutylpyridine (TBP) in dry acetonitrile",0.159,-,-,TiO2 film (12 um transparent + 4 um scat­tering layer),-,12 hours,AM 1.5G 100mW/cm2,-,Haining Tian and Xichuan Yang and Ruikui Chen and Rong Zhang and Anders Hagfeldt and Licheng Sun,Effect of Different Dye Baths and Dye-Structures on the Performance of Dye-Sensitized Solar Cells Based on Triphenylamine Dyes,The Journal of Physical Chemistry C,112,10.1021/jp800953s,11023--11033,29,,01/01/2008,Tian_2008,,,N#C/C(=C\c1cc(Br)c(cc1Br)/C=C/c1ccc(cc1)N(c1ccccc1)c1ccccc1)/C(=O)O,triphenylamine,441,640,dichloromethane
760,9.7,0.72,5.33,"0.6 M 1,2-dimethyl-3-propylimidazolium iodide (DMPII), 0.025 M LiI, 0.04 M I2, 0.05 M guanidium thiocyanate (GuSCN), and 0.28 M 4-tertbutylpyridine (TBP) in dry acetonitrile",0.159,-,-,TiO2 film (12 um transparent + 4 um scat­tering layer),-,12 hours,AM 1.5G 100mW/cm2,-,Haining Tian and Xichuan Yang and Ruikui Chen and Rong Zhang and Anders Hagfeldt and Licheng Sun,Effect of Different Dye Baths and Dye-Structures on the Performance of Dye-Sensitized Solar Cells Based on Triphenylamine Dyes,The Journal of Physical Chemistry C,112,10.1021/jp800953s,11023--11033,29,,01/01/2008,Tian_2008,,,N#C/C(=C\c1ccc(cc1)/C=C/c1ccc(cc1)N(c1ccccc1)c1ccccc1)/C(=O)O,triphenylamine,438,625,dichloromethane
690,16.94,0.67,7.83,"0.5 mol/L LiI, 0.05 mol/L I2, and 0.5 mol/L 4-tert-butylpyridine(TBP) in 3-methoxypropionitrile",0.196,1 mM CDCA,-,TiO2 film (10-15 um transparent + 4-6 um scat­tering layer),-,24 hours,AM 1.5G 100mW/cm2,-,Zongfang Tian and Meihua Huang and Bin Zhao and Hui Huang and Xiaoming Feng and Yujuan Nie and Ping Shen and Songting Tan,Low-cost dyes based on methylthiophene for high-performance dye-sensitized solar cells,Dyes and Pigments,87,10.1016/j.dyepig.2010.03.029,181--187,3,,01/01/2010,Tian_2010,,,CCCCCCc1cc(sc1C=Cc1ccc(cc1)N(c1ccc(cc1)C)c1ccc(cc1)C)C=C(C(=O)O)C#N,triphenylamine,535,708,chloroform
660,16.29,0.71,7.62,"0.5 mol/L LiI, 0.05 mol/L I2, and 0.5 mol/L 4-tert-butylpyridine(TBP) in 3-methoxypropionitrile",0.196,1 mM CDCA,-,TiO2 film (10-15 um transparent + 4-6 um scat­tering layer),-,24 hours,AM 1.5G 100mW/cm2,-,Zongfang Tian and Meihua Huang and Bin Zhao and Hui Huang and Xiaoming Feng and Yujuan Nie and Ping Shen and Songting Tan,Low-cost dyes based on methylthiophene for high-performance dye-sensitized solar cells,Dyes and Pigments,87,10.1016/j.dyepig.2010.03.029,181--187,3,,01/01/2010,Tian_2010,,,N#CC(=Cc1cc(c(s1)C=Cc1ccc(cc1)N(c1ccccc1)c1ccccc1)C)C(=O)O,triphenylamine,517,684,chloroform
720,15.76,0.73,8.27,"0.5 mol/L LiI, 0.05 mol/L I2, and 0.5 mol/L 4-tert-butylpyridine(TBP) in 3-methoxypropionitrile",0.196,1 mM CDCA,-,TiO2 film (10-15 um transparent + 4-6 um scat­tering layer),-,24 hours,AM 1.5G 100mW/cm2,-,Zongfang Tian and Meihua Huang and Bin Zhao and Hui Huang and Xiaoming Feng and Yujuan Nie and Ping Shen and Songting Tan,Low-cost dyes based on methylthiophene for high-performance dye-sensitized solar cells,Dyes and Pigments,87,10.1016/j.dyepig.2010.03.029,181--187,3,,01/01/2010,Tian_2010,,,N#CC(=Cc1cc(c(s1)c1ccc(cc1)N(c1ccccc1)c1ccccc1)C)C(=O)O,triphenylamine,466,625,chloroform
602,4.7,0.71,2,"0.6 M 1,2-dimethyl-3-propylimidazolium iodide (DMPII), 0.025 M LiI, 0.04 M I2, 0.05 M guanidium thiocyanate (GuSCN), and 0.28 M 4-tertbutylpyridine (TBP) in dry acetonitrile",0.159,-,-,TiO2 film (12 um transparent + 4 um scat­tering layer),400 nmol/cm2,12 hours,AM 1.5G 100mW/cm2,-,Haining Tian and Xichuan Yang and Jingxi Pan and Ruikui Chen and Ming Liu and Qingyu Zhang and Anders Hagfeldt and Licheng Sun,A Triphenylamine Dye Model for the Study of Intramolecular Energy Transfer and Charge Transfer in Dye-Sensitized Solar Cells,Advanced Functional Materials,18,10.1002/adfm.200800516,3461--3468,21,,01/01/2008,Tian_2008,,,OC(=O)CN1C(=S)S/C(=C/c2ccc(cc2)N(c2ccccc2)c2ccccc2)/C1=O,triphenylamine,458,540,methanol
664,4.8,0.72,2.3,"0.6 M 1,2-dimethyl-3-propylimidazolium iodide (DMPII), 0.025 M LiI, 0.04 M I2, 0.05 M guanidium thiocyanate (GuSCN), and 0.28 M 4-tertbutylpyridine (TBP) in dry acetonitrile",0.159,-,-,TiO2 film (12 um transparent + 4 um scat­tering layer),230 nmol/cm2,12 hours,AM 1.5G 100mW/cm2,-,Haining Tian and Xichuan Yang and Jingxi Pan and Ruikui Chen and Ming Liu and Qingyu Zhang and Anders Hagfeldt and Licheng Sun,A Triphenylamine Dye Model for the Study of Intramolecular Energy Transfer and Charge Transfer in Dye-Sensitized Solar Cells,Advanced Functional Materials,18,10.1002/adfm.200800516,3461--3468,21,,01/01/2008,Tian_2008,,,OC(=O)CN1C(=S)S/C(=C/c2ccc(cc2)N(c2ccccc2)c2ccc(cc2)/C=C/c2ccc(cc2)N(c2ccccc2)c2ccccc2)/C1=O,triphenylamine,476,605,dichloromethane
720,13.5,0.69,6.71,"0.6 M 3-propyl-1,2-dimethyl imidazolium iodide, 0.05 M iodine, 0.1 M LiI and 0.5 M 4-tert-butylpyridine in acetonitrile",-,-,-,TiO2 film (6 um transparent + 4 um scat­tering layer),-,12 hours,AM 1.5G 100mW/cm2,-,Vellaiappillai Tamilavan and Nara Cho and Chulwoo Kim and Jaejung Ko and Myung Ho Hyun,Synthesis of triphenylamine-based thiophene-(N-aryl)pyrrole-thiophene dyes for~dye-sensitized solar cell applications,Tetrahedron,68,10.1016/j.tet.2012.04.104,5890--5897,29,,01/01/2012,Tamilavan_2012,,,N#C/C(=C\c1ccc(cc1)c1ccc(s1)c1ccc(n1c1c(cccc1C(C)C)C(C)C)c1ccc(s1)c1ccc(cc1)N(c1ccccc1)c1ccccc1)/C(=O)O,triphenylamine,455,,THF
760,11.11,0.71,6,"0.6 M 3-propyl-1,2-dimethyl imidazolium iodide, 0.05 M iodine, 0.1 M LiI and 0.5 M 4-tert-butylpyridine in acetonitrile",-,-,-,TiO2 film (6 um transparent + 4 um scat­tering layer),-,12 hours,AM 1.5G 100mW/cm2,-,Vellaiappillai Tamilavan and Nara Cho and Chulwoo Kim and Jaejung Ko and Myung Ho Hyun,Synthesis of triphenylamine-based thiophene-(N-aryl)pyrrole-thiophene dyes for~dye-sensitized solar cell applications,Tetrahedron,68,10.1016/j.tet.2012.04.104,5890--5897,29,,01/01/2012,Tamilavan_2012,,,N#C/C(=C\c1cc(n(c1c1ccc(s1)c1ccc(cc1)N(c1ccccc1)c1ccccc1)c1c(cccc1C(C)C)C(C)C)c1ccc(s1)c1ccc(cc1)N(c1ccccc1)c1ccccc1)/C(=O)O,triphenylamine,418,,THF
730,9.3,0.49,3.61,"0.6 M tetrabutylammonium iodide (TBAI), 0.1 M lithium iodide (LiI), 0.05 M iodine (I2), and 0.5 M 4-tert-butylpyridine (TBP) dissolved in acetonitrile",0.16,-,-,TiO2 film,-,12 hours,AM 1.5G 100mW/cm2,-,Jinsheng Song and Fan Zhang and Cuihong Li and Weili Liu and Binsong Li and Yong Huang and Zhishan Bo,Phenylethyne-Bridged Dyes for Dye-Sensitized Solar Cells,The Journal of Physical Chemistry C,113,10.1021/jp8108573,13391--13397,30,,01/01/2009,Song_2009,,,CCCCCCCCCCCCOc1cc(C#Cc2ccc(cc2)N(c2ccccc2)c2ccccc2)c(cc1C#Cc1ccc(cc1)C=C(C(=O)O)C#N)OCCCCCCCCCCCC,triphenylamine,407,506,THF
790,6.64,0.59,3.06,"0.6 M tetrabutylammonium iodide (TBAI), 0.1 M lithium iodide (LiI), 0.05 M iodine (I2), and 0.5 M 4-tert-butylpyridine (TBP) dissolved in acetonitrile",0.16,-,-,TiO2 film,-,12 hours,AM 1.5G 100mW/cm2,-,Jinsheng Song and Fan Zhang and Cuihong Li and Weili Liu and Binsong Li and Yong Huang and Zhishan Bo,Phenylethyne-Bridged Dyes for Dye-Sensitized Solar Cells,The Journal of Physical Chemistry C,113,10.1021/jp8108573,13391--13397,30,,01/01/2009,Song_2009,,,CCCCCCCCCCCCOc1cc(C#Cc2ccc(cc2)N(c2ccccc2)c2ccccc2)c(cc1C#Cc1ccc(cc1)C(=O)O)OCCCCCCCCCCCC,triphenylamine,393,471,THF
710,8.56,0.47,2.89,"0.6 M tetrabutylammonium iodide (TBAI), 0.1 M lithium iodide (LiI), 0.05 M iodine (I2), and 0.5 M 4-tert-butylpyridine (TBP) dissolved in acetonitrile",0.16,-,-,TiO2 film,-,12 hours,AM 1.5G 100mW/cm2,-,Jinsheng Song and Fan Zhang and Cuihong Li and Weili Liu and Binsong Li and Yong Huang and Zhishan Bo,Phenylethyne-Bridged Dyes for Dye-Sensitized Solar Cells,The Journal of Physical Chemistry C,113,10.1021/jp8108573,13391--13397,30,,01/01/2009,Song_2009,,,N#CC(=Cc1ccc(cc1)C#Cc1ccc(cc1)N(c1ccccc1)c1ccccc1)C(=O)O,triphenylamine,399,579,THF
700,4.62,0.62,2,"0.6 M tetrabutylammonium iodide (TBAI), 0.1 M lithium iodide (LiI), 0.05 M iodine (I2), and 0.5 M 4-tert-butylpyridine (TBP) dissolved in acetonitrile",0.16,-,-,TiO2 film,-,12 hours,AM 1.5G 100mW/cm2,-,Jinsheng Song and Fan Zhang and Cuihong Li and Weili Liu and Binsong Li and Yong Huang and Zhishan Bo,Phenylethyne-Bridged Dyes for Dye-Sensitized Solar Cells,The Journal of Physical Chemistry C,113,10.1021/jp8108573,13391--13397,30,,01/01/2009,Song_2009,,,OC(=O)c1ccc(cc1)C#Cc1ccc(cc1)N(c1ccccc1)c1ccccc1,triphenylamine,367,458,THF
579,5.6,0.62,2,"0.6 M 1,2-dimethyl-3-propylimidazolium iodide (DMPII), 0.025 M LiI, 0.04 M I2, 0.05 M guanidium thiocyanate (GuSCN), and 0.28 M 4-tertbutylpyridine (TBP) in dry acetonitrile",0.159,-,-,TiO2 film (12 um transparent + 4 um scat­tering layer),-,12 hours,AM 1.5G 100mW/cm2,DMF dye bath,Haining Tian and Xichuan Yang and Ruikui Chen and Rong Zhang and Anders Hagfeldt and Licheng Sun,Effect of Different Dye Baths and Dye-Structures on the Performance of Dye-Sensitized Solar Cells Based on Triphenylamine Dyes,The Journal of Physical Chemistry C,112,10.1021/jp800953s,11023--11033,29,,01/01/2008,Tian_2008,,,N#C/C(=C\c1ccc(cc1)/C=C/c1ccc(cc1)N(c1ccccc1)c1ccccc1)/C(=O)O,triphenylamine,438,625,dichloromethane
663,8.2,0.67,3.61,"0.6 M 1,2-dimethyl-3-propylimidazolium iodide (DMPII), 0.025 M LiI, 0.04 M I2, 0.05 M guanidium thiocyanate (GuSCN), and 0.28 M 4-tertbutylpyridine (TBP) in dry acetonitrile",0.159,-,-,TiO2 film (12 um transparent + 4 um scat­tering layer),-,12 hours,AM 1.5G 100mW/cm2,THF dye bath,Haining Tian and Xichuan Yang and Ruikui Chen and Rong Zhang and Anders Hagfeldt and Licheng Sun,Effect of Different Dye Baths and Dye-Structures on the Performance of Dye-Sensitized Solar Cells Based on Triphenylamine Dyes,The Journal of Physical Chemistry C,112,10.1021/jp800953s,11023--11033,29,,01/01/2008,Tian_2008,,,N#C/C(=C\c1ccc(cc1)/C=C/c1ccc(cc1)N(c1ccccc1)c1ccccc1)/C(=O)O,triphenylamine,438,625,dichloromethane
709,9.1,0.66,4.23,"0.6 M 1,2-dimethyl-3-propylimidazolium iodide (DMPII), 0.025 M LiI, 0.04 M I2, 0.05 M guanidium thiocyanate (GuSCN), and 0.28 M 4-tertbutylpyridine (TBP) in dry acetonitrile",0.159,-,-,TiO2 film (12 um transparent + 4 um scat­tering layer),-,12 hours,AM 1.5G 100mW/cm2,EtOH dye bath,Haining Tian and Xichuan Yang and Ruikui Chen and Rong Zhang and Anders Hagfeldt and Licheng Sun,Effect of Different Dye Baths and Dye-Structures on the Performance of Dye-Sensitized Solar Cells Based on Triphenylamine Dyes,The Journal of Physical Chemistry C,112,10.1021/jp800953s,11023--11033,29,,01/01/2008,Tian_2008,,,N#C/C(=C\c1ccc(cc1)/C=C/c1ccc(cc1)N(c1ccccc1)c1ccccc1)/C(=O)O,triphenylamine,438,625,dichloromethane
720,9.4,0.68,4.59,"0.6 M 1,2-dimethyl-3-propylimidazolium iodide (DMPII), 0.025 M LiI, 0.04 M I2, 0.05 M guanidium thiocyanate (GuSCN), and 0.28 M 4-tertbutylpyridine (TBP) in dry acetonitrile",0.159,-,-,TiO2 film (12 um transparent + 4 um scat­tering layer),-,12 hours,AM 1.5G 100mW/cm2,MeCN dye bath,Haining Tian and Xichuan Yang and Ruikui Chen and Rong Zhang and Anders Hagfeldt and Licheng Sun,Effect of Different Dye Baths and Dye-Structures on the Performance of Dye-Sensitized Solar Cells Based on Triphenylamine Dyes,The Journal of Physical Chemistry C,112,10.1021/jp800953s,11023--11033,29,,01/01/2008,Tian_2008,,,N#C/C(=C\c1ccc(cc1)/C=C/c1ccc(cc1)N(c1ccccc1)c1ccccc1)/C(=O)O,triphenylamine,438,625,dichloromethane
570,7.3,0.65,2.76,"0.6 M 1,2-dimethyl-3-propylimidazolium iodide (DMPII), 0.025 M LiI, 0.04 M I2, 0.05 M guanidium thiocyanate (GuSCN), and 0.28 M 4-tertbutylpyridine (TBP) in dry acetonitrile",0.159,-,-,TiO2 film (12 um transparent + 4 um scat­tering layer),-,12 hours,AM 1.5G 100mW/cm2,-,Haining Tian and Xichuan Yang and Ruikui Chen and Rong Zhang and Anders Hagfeldt and Licheng Sun,Effect of Different Dye Baths and Dye-Structures on the Performance of Dye-Sensitized Solar Cells Based on Triphenylamine Dyes,The Journal of Physical Chemistry C,112,10.1021/jp800953s,11023--11033,29,,01/01/2008,Tian_2008,,,N#C/C(=C\c1cc2c(s1)c1c(s2)cc(s1)/C=C/c1ccc(cc1)N(c1ccccc1)c1ccccc1)/C(=O)O,triphenylamine,472,640,dichloromethane
697,8.5,75.9,4.5,"0.6 M DMPII, 0.06 M LiI, 0.4 M TBP, 0.02 M I2 in dry acetonitrile",0.16,-,-,TiO2 film 14 um thick,-,12 hours,AM 1.5G 100mW/cm2,-,Jianghua Zhao and Xichuan Yang and Ming Cheng and Shifeng Li and Licheng Sun,New Organic Dyes with a Phenanthrenequinone Derivative as the $\uppi$-Conjugated Bridge for Dye-Sensitized Solar Cells,The Journal of Physical Chemistry C,117,10.1021/jp400011w,12936--12941,25,,01/01/2013,Zhao_2013,,,CCCCOc1ccc(cc1)N(c1ccc(cc1)OCCCC)c1ccc(cc1)c1ccc2c(c1)C1(OCCO1)C1(c3c2ccc(c3)c2ccc(s2)/C=C(/C(=O)O)\C#N)OCCO1,Triphenylamine,418,,chloroform
601,7.84,0.73,3.4,"0.6 mol/dm3 methylhexylimidazolium iodide, 0.05 mol/dm3 iodine, 0.1 mol/dm3 LiI and 0.5 mol/dm3 tert-butylpyridine in 3-methoxypropionitrile",0.15,-,-,TiO2 film 15 um thick,-,-,AM 1.5G 100mW/cm2,-,F ZHANG and Y LUO and J SONG and X GUO and W LIU and C MA and Y HUANG and M GE and Z BO and Q MENG,Triphenylamine-based dyes for dye-sensitized solar cells,Dyes and Pigments,81,10.1016/j.dyepig.2008.10.012,224--230,3,,01/01/2009,ZHANG_2009,,,N#C/C(=C/c1ccc(s1)c1ccc(cc1)N(c1ccccc1)c1ccccc1)/C(=O)O,Triphenylamine,432,568,THF
600,8.79,0.76,4.02,"0.6 mol/dm3 methylhexylimidazolium iodide, 0.05 mol/dm3 iodine, 0.1 mol/dm3 LiI and 0.5 mol/dm3 tert-butylpyridine in 3-methoxypropionitrile",0.15,-,-,TiO2 film 15 um thick,-,-,AM 1.5G 100mW/cm2,-,F ZHANG and Y LUO and J SONG and X GUO and W LIU and C MA and Y HUANG and M GE and Z BO and Q MENG,Triphenylamine-based dyes for dye-sensitized solar cells,Dyes and Pigments,81,10.1016/j.dyepig.2008.10.012,224--230,3,,01/01/2009,ZHANG_2009,,,N#C/C(=C/c1ccc(s1)c1ccc(s1)c1ccc(cc1)N(c1ccccc1)c1ccccc1)/C(=O)O,triphenylamine,455,,chloroform
478,5.14,0.43,1.1,"0.5 M LiI, 0.25 M n-Bu4NI, 0.05 M I2 in acetonitrile",-,-,-,TiO2 10 um thick,-,-,AM 1.5G 100mW/cm2,-,Gang Zhou and Neil Pschirer and Jan C. Schöneboom and Felix Eickemeyer and Martin Baumgarten and Klaus Müllen,Ladder-Type Pentaphenylene Dyes for Dye-Sensitized Solar Cells,Chemistry of Materials,20,10.1021/cm703459p,1808--1815,5,,01/01/2008,Zhou_2008,,,CCCCCCCCc1ccc(cc1)C1(c2ccc(cc2)CCCCCCCC)c2cc3c4cc5Cc6c(c5cc4C(c3cc2c2c1cc1c3ccc(cc3C(c1c2)(CCCCCCCC)CCCCCCCC)N(c1ccc(cc1)N(C)C)c1ccc(cc1)N(C)C)(c1ccc(cc1)CCCCCCCC)c1ccc(cc1)CCCCCCCC)ccc(c6)/C=C(/C(=O)O)\C#N,triphenylamine,444,,dichloromethane
678,7.5,0.75,3.77,"0.6 mol/dm3 methylhexylimidazolium iodide, 0.05 mol/dm3 iodine, 0.1 mol/dm3 LiI and 0.5 mol/dm3 tert-butylpyridine in 3-methoxypropionitrile",0.15,-,-,TiO2 film 15 um thick,-,-,AM 1.5G 100mW/cm2,-,F ZHANG and Y LUO and J SONG and X GUO and W LIU and C MA and Y HUANG and M GE and Z BO and Q MENG,Triphenylamine-based dyes for dye-sensitized solar cells,Dyes and Pigments,81,10.1016/j.dyepig.2008.10.012,224--230,3,,01/01/2009,ZHANG_2009,,,N#CC(=Cc1sc(c(c1)c1ccc(cc1)N(c1ccccc1)c1ccccc1)c1ccc(cc1)N(c1ccccc1)c1ccccc1)C(=O)O,Triphenylamine,430,570,THF
669,9.88,0.74,4.88,"0.6 mol/dm3 methylhexylimidazolium iodide, 0.05 mol/dm3 iodine, 0.1 mol/dm3 LiI and 0.5 mol/dm3 tert-butylpyridine in 3-methoxypropionitrile",0.15,-,-,TiO2 film 15 um thick,-,-,AM 1.5G 100mW/cm2,-,F ZHANG and Y LUO and J SONG and X GUO and W LIU and C MA and Y HUANG and M GE and Z BO and Q MENG,Triphenylamine-based dyes for dye-sensitized solar cells,Dyes and Pigments,81,10.1016/j.dyepig.2008.10.012,224--230,3,,01/01/2009,ZHANG_2009,,,N#CC(=Cc1ccc(s1)c1sc(c(c1)c1ccc(cc1)N(c1ccccc1)c1ccccc1)c1ccc(cc1)N(c1ccccc1)c1ccccc1)C(=O)O,Triphenylamine,443,572,THF
610,8.66,0.76,4.01,"0.6 mol/dm3 methylhexylimidazolium iodide, 0.05 mol/dm3 iodine, 0.1 mol/dm3 LiI and 0.5 mol/dm3 tert-butylpyridine in 3-methoxypropionitrile",0.15,-,-,TiO2 film 15 um thick,-,-,AM 1.5G 100mW/cm2,-,F ZHANG and Y LUO and J SONG and X GUO and W LIU and C MA and Y HUANG and M GE and Z BO and Q MENG,Triphenylamine-based dyes for dye-sensitized solar cells,Dyes and Pigments,81,10.1016/j.dyepig.2008.10.012,224--230,3,,01/01/2009,ZHANG_2009,,,N#CC(=Cc1ccc(s1)c1ccc(s1)c1sc(c(c1)c1ccc(cc1)N(c1ccccc1)c1ccccc1)c1ccc(cc1)N(c1ccccc1)c1ccccc1)C(=O)O,Triphenylamine,456,570,THF
770,8.59,0.75,4.93,"0.06 M LiI, 0.03 M I2, 0.1 M guanidinium thiocyanate, 0.6 M 1-propyl-3-methylimidazolium iodide (PMII), and 0.5 M tert-butyl-pyridine in acetonitrile",0.16,-,-,TiO2 film 12 um thick,-,12 hours,AM 1.5G 100mW/cm2,-,Xiaoqiang Yu and Zhenhua Ci and Teng Liu and Xiujuan Feng and Chaolei Wang and Tingli Ma and Ming Bao,Influence of different electron acceptors in organic sensitizers on the performance of dye-sensitized solar cells,Dyes and Pigments,102,10.1016/j.dyepig.2013.10.045,126--132,,,01/01/2014,Yu_2014,,,N#C/C(=C\c1ccc(cc1)/C=C/c1ccc(cc1)N(c1ccccc1)c1ccccc1)/C(=O)O,triphenylamine,438,625,dichloromethane
700,6.42,0.74,3.33,"0.06 M LiI, 0.03 M I2, 0.1 M guanidinium thiocyanate, 0.6 M 1-propyl-3-methylimidazolium iodide (PMII), and 0.5 M tert-butyl-pyridine in acetonitrile",0.16,-,-,TiO2 film 12 um thick,-,12 hours,AM 1.5G 100mW/cm2,-,Xiaoqiang Yu and Zhenhua Ci and Teng Liu and Xiujuan Feng and Chaolei Wang and Tingli Ma and Ming Bao,Influence of different electron acceptors in organic sensitizers on the performance of dye-sensitized solar cells,Dyes and Pigments,102,10.1016/j.dyepig.2013.10.045,126--132,,,01/01/2014,Yu_2014,,,OC(=O)C(=Cc1ccc(cc1)/C=C/c1ccc(cc1)N(c1ccccc1)c1ccccc1)C(=O)O,Triphenylamine,425,562,dichloromethane
720,4.67,0.72,2.43,"0.06 M LiI, 0.03 M I2, 0.1 M guanidinium thiocyanate, 0.6 M 1-propyl-3-methylimidazolium iodide (PMII), and 0.5 M tert-butyl-pyridine in acetonitrile",0.16,-,-,TiO2 film 12 um thick,-,12 hours,AM 1.5G 100mW/cm2,-,Xiaoqiang Yu and Zhenhua Ci and Teng Liu and Xiujuan Feng and Chaolei Wang and Tingli Ma and Ming Bao,Influence of different electron acceptors in organic sensitizers on the performance of dye-sensitized solar cells,Dyes and Pigments,102,10.1016/j.dyepig.2013.10.045,126--132,,,01/01/2014,Yu_2014,,,CCOC(=O)/C(=C\c1ccc(cc1)/C=C/c1ccc(cc1)N(c1ccccc1)c1ccccc1)/C(=O)O,Triphenylamine,414,550,dichloromethane
