Repository: PaulC61/Cheminformatics

# Cheminformatics
Repository for:
Cheminformatics Masters students of University of Strasbourg 2020 - 2022
+ My own projects related to the course

File: InternshipM2_BIU/rawDSSCDBdata.csv (part 30 of 77)
VOC,JSC,FF,PCE,Electrolyte,Active area,Co-adsorbent,Co-sensitizer,Semiconductor,Dye loading,Exposure time,Solar simulator,Performance comment,Article author,Article title,Article journal,Article volume,Article DOI,Article pages,Article issue nr,Article EID,Article year,Article year,Article electronic id,Article keywords,Molecule SMILE,Molecule keywords,Molecule spectrum absorption maxima,Molecule spectrum emission maxima,Molecule spectrum solvent
620,3.78,0.63,1.49,"0.06 M LiI, 0.03 M I2, 0.1 M guanidinium thiocyanate, 0.6 M 1-propyl-3-methylimidazolium iodide (PMII), and 0.5 M tert-butyl-pyridine in acetonitrile",0.16,-,-,TiO2 film 12 um thick,-,12 hours,AM 1.5G 100mW/cm2,-,Xiaoqiang Yu and Zhenhua Ci and Teng Liu and Xiujuan Feng and Chaolei Wang and Tingli Ma and Ming Bao,Influence of different electron acceptors in organic sensitizers on the performance of dye-sensitized solar cells,Dyes and Pigments,102,10.1016/j.dyepig.2013.10.045,126--132,,,01/01/2014,Yu_2014,,,N#C/C(=C\c1ccc(cc1)/C=C/c1ccc(cc1)N(c1ccccc1)c1ccccc1)/S(=O)(=O)O,Triphenylamine,422,548,dichloromethane
640,1.04,0.65,0.44,"0.06 M LiI, 0.03 M I2, 0.1 M guanidinium thiocyanate, 0.6 M 1-propyl-3-methylimidazolium iodide (PMII), and 0.5 M tert-butyl-pyridine in acetonitrile",0.16,-,-,TiO2 film 12 um thick,-,12 hours,AM 1.5G 100mW/cm2,-,Xiaoqiang Yu and Zhenhua Ci and Teng Liu and Xiujuan Feng and Chaolei Wang and Tingli Ma and Ming Bao,Influence of different electron acceptors in organic sensitizers on the performance of dye-sensitized solar cells,Dyes and Pigments,102,10.1016/j.dyepig.2013.10.045,126--132,,,01/01/2014,Yu_2014,,,O/N=C/C(=C/c1ccc(cc1)/C=C/c1ccc(cc1)N(c1ccccc1)c1ccccc1)/C#N,Triphenylamine,426,575,dichloromethane
559,9.89,0.64,3.52,"0.05 M I2, 0.5 M LiI in a mixture of acetonitrile and methoxypropionitrile (7:3, v/v)",0.25,-,-,TiO2 film 10 um thick + 4 um scattering layer),-,12 hours,AM 1.5G 100mW/cm2,-,Weijiang Ying and Fuling Guo and Jing Li and Qiong Zhang and Wenjun Wu and He Tian and Jianli Hua,Series of New D-A-$\uppi$-A Organic Broadly Absorbing Sensitizers Containing Isoindigo Unit for Highly Efficient Dye-Sensitized Solar Cells,{ACS} Applied Materials {\&} Interfaces,4,10.1021/am300925e,4215--4224,8,,01/01/2012,Ying_2012,,,CCCCCCCCN1c2cc(ccc2/C(=C\2/c3ccc(cc3N(C2=O)CCCCCCCC)c2ccc(s2)/C=C(\C(=O)O)/C#N)/C1=O)c1ccc(cc1)N(c1ccccc1)c1ccccc1,Triphenylamine,563,,dichloromethane
513,12.24,0.62,3.92,"0.05 M I2, 0.5 M LiI in a mixture of acetonitrile and methoxypropionitrile (7:3, v/v)",0.25,-,-,TiO2 film 10 um thick + 4 um scattering layer),-,12 hours,AM 1.5G 100mW/cm2,-,Weijiang Ying and Fuling Guo and Jing Li and Qiong Zhang and Wenjun Wu and He Tian and Jianli Hua,Series of New D-A-$\uppi$-A Organic Broadly Absorbing Sensitizers Containing Isoindigo Unit for Highly Efficient Dye-Sensitized Solar Cells,{ACS} Applied Materials {\&} Interfaces,4,10.1021/am300925e,4215--4224,8,,01/01/2012,Ying_2012,,,CCCCCCCCN1c2cc(ccc2/C(=C\2/c3ccc(cc3N(C2=O)CCCCCCCC)c2ccc(o2)/C=C(\C(=O)O)/C#N)/C1=O)c1ccc(cc1)N(c1ccccc1)c1ccccc1,Triphenylamine,571,,dichloromethane
596,8.72,0.64,3.33,"0.05 M I2, 0.5 M LiI in a mixture of acetonitrile and methoxypropionitrile (7:3, v/v)",0.25,-,-,TiO2 film 10 um thick + 4 um scattering layer),-,12 hours,AM 1.5G 100mW/cm2,-,Weijiang Ying and Fuling Guo and Jing Li and Qiong Zhang and Wenjun Wu and He Tian and Jianli Hua,Series of New D-A-$\uppi$-A Organic Broadly Absorbing Sensitizers Containing Isoindigo Unit for Highly Efficient Dye-Sensitized Solar Cells,{ACS} Applied Materials {\&} Interfaces,4,10.1021/am300925e,4215--4224,8,,01/01/2012,Ying_2012,,,CCCCCCCCN1c2cc(ccc2/C(=C\2/c3ccc(cc3N(C2=O)CCCCCCCC)c2ccc(cc2)/C=C(/C(=O)O)\C#N)/C1=O)c1ccc(cc1)N(c1ccccc1)c1ccccc1,Triphenylamine,537,,dichloromethane
540,13.66,0.59,4.36,"0.05 M I2, 0.5 M LiI in a mixture of acetonitrile and methoxypropionitrile (7:3, v/v)",0.25,-,-,TiO2 film 10 um thick + 4 um scattering layer),-,12 hours,AM 1.5G 100mW/cm2,-,Weijiang Ying and Fuling Guo and Jing Li and Qiong Zhang and Wenjun Wu and He Tian and Jianli Hua,Series of New D-A-$\uppi$-A Organic Broadly Absorbing Sensitizers Containing Isoindigo Unit for Highly Efficient Dye-Sensitized Solar Cells,{ACS} Applied Materials {\&} Interfaces,4,10.1021/am300925e,4215--4224,8,,01/01/2012,Ying_2012,,,CCCCCCCCN1c2cc(ccc2/C(=C/2\C(=O)N(c3c2ccc(c3)c2ccc(s2)/C=C(\C(=O)O)/C#N)CCCCCCCC)/C1=O)c1ccc(cc1)N(c1ccc(cc1)OC)c1ccc(cc1)OC,Triphenylamine,584,,dichloromethane
536,13.27,0.62,4.41,"0.05 M I2, 0.5 M LiI in a mixture of acetonitrile and methoxypropionitrile (7:3, v/v)",0.25,-,-,TiO2 film 10 um thick + 4 um scattering layer),-,12 hours,AM 1.5G 100mW/cm2,-,Weijiang Ying and Fuling Guo and Jing Li and Qiong Zhang and Wenjun Wu and He Tian and Jianli Hua,Series of New D-A-$\uppi$-A Organic Broadly Absorbing Sensitizers Containing Isoindigo Unit for Highly Efficient Dye-Sensitized Solar Cells,{ACS} Applied Materials {\&} Interfaces,4,10.1021/am300925e,4215--4224,8,,01/01/2012,Ying_2012,,,CCCCCCCCN1c2cc(ccc2/C(=C/2\C(=O)N(c3c2ccc(c3)c2ccc(o2)/C=C(\C(=O)O)/C#N)CCCCCCCC)/C1=O)c1ccc(cc1)N(c1ccc(cc1)OC)c1ccc(cc1)OC,Triphenylamine,589,,dichloromethane
574,15.5,0.6,5.35,"0.05 M I2, 0.5 M LiI in a mixture of acetonitrile and methoxypropionitrile (7:3, v/v)",0.25,-,-,TiO2 film 10 um thick + 4 um scattering layer),-,12 hours,AM 1.5G 100mW/cm2,-,Weijiang Ying and Fuling Guo and Jing Li and Qiong Zhang and Wenjun Wu and He Tian and Jianli Hua,Series of New D-A-$\uppi$-A Organic Broadly Absorbing Sensitizers Containing Isoindigo Unit for Highly Efficient Dye-Sensitized Solar Cells,{ACS} Applied Materials {\&} Interfaces,4,10.1021/am300925e,4215--4224,8,,01/01/2012,Ying_2012,,,CCCCCCCCN1c2cc(ccc2/C(=C/2\C(=O)N(c3c2ccc(c3)c2ccc(cc2)/C=C(/C(=O)O)\C#N)CCCCCCCC)/C1=O)c1ccc(cc1)N(c1ccc(cc1)OC)c1ccc(cc1)OC,Triphenylamine,568,,dichloromethane
633,14.45,0.59,5.41,"0.05 M I2, 0.5 M LiI in a mixture of acetonitrile and methoxypropionitrile (7:3, v/v)",0.25,10 mM CDCA,-,TiO2 film 10 um thick + 4 um scattering layer),-,12 hours,AM 1.5G 100mW/cm2,-,Weijiang Ying and Fuling Guo and Jing Li and Qiong Zhang and Wenjun Wu and He Tian and Jianli Hua,Series of New D-A-$\uppi$-A Organic Broadly Absorbing Sensitizers Containing Isoindigo Unit for Highly Efficient Dye-Sensitized Solar Cells,{ACS} Applied Materials {\&} Interfaces,4,10.1021/am300925e,4215--4224,8,,01/01/2012,Ying_2012,,,CCCCCCCCN1c2cc(ccc2/C(=C/2\C(=O)N(c3c2ccc(c3)c2ccc(cc2)/C=C(/C(=O)O)\C#N)CCCCCCCC)/C1=O)c1ccc(cc1)N(c1ccc(cc1)OC)c1ccc(cc1)OC,Triphenylamine,568,,dichloromethane
644,14.77,0.63,5.98,"0.05 M I2, 0.5 M LiI in a mixture of acetonitrile and methoxypropionitrile (7:3, v/v)",0.25,20 mM CDCA,-,TiO2 film 10 um thick + 4 um scattering layer),-,12 hours,AM 1.5G 100mW/cm2,-,Weijiang Ying and Fuling Guo and Jing Li and Qiong Zhang and Wenjun Wu and He Tian and Jianli Hua,Series of New D-A-$\uppi$-A Organic Broadly Absorbing Sensitizers Containing Isoindigo Unit for Highly Efficient Dye-Sensitized Solar Cells,{ACS} Applied Materials {\&} Interfaces,4,10.1021/am300925e,4215--4224,8,,01/01/2012,Ying_2012,,,CCCCCCCCN1c2cc(ccc2/C(=C/2\C(=O)N(c3c2ccc(c3)c2ccc(cc2)/C=C(/C(=O)O)\C#N)CCCCCCCC)/C1=O)c1ccc(cc1)N(c1ccc(cc1)OC)c1ccc(cc1)OC,Triphenylamine,568,,dichloromethane
647,13.61,0.62,5.48,"0.05 M I2, 0.5 M LiI in a mixture of acetonitrile and methoxypropionitrile (7:3, v/v)",0.25,30 mM DCA,-,TiO2 film 10 um thick + 4 um scattering layer),-,12 hours,AM 1.5G 100mW/cm2,-,Weijiang Ying and Fuling Guo and Jing Li and Qiong Zhang and Wenjun Wu and He Tian and Jianli Hua,Series of New D-A-$\uppi$-A Organic Broadly Absorbing Sensitizers Containing Isoindigo Unit for Highly Efficient Dye-Sensitized Solar Cells,{ACS} Applied Materials {\&} Interfaces,4,10.1021/am300925e,4215--4224,8,,01/01/2012,Ying_2012,,,CCCCCCCCN1c2cc(ccc2/C(=C/2\C(=O)N(c3c2ccc(c3)c2ccc(cc2)/C=C(/C(=O)O)\C#N)CCCCCCCC)/C1=O)c1ccc(cc1)N(c1ccc(cc1)OC)c1ccc(cc1)OC,Triphenylamine,568,,dichloromethane
680,7.78,0.66,3.5,iodide/triiodide,-,-,-,TiO2 film,-,24 hours,AM 1.5G 100mW/cm2,-,Alexis Tigreros and Vivek Dhas and Alejandro Ortiz and Braulio Insuasty and Nazario Mart{\'{\i}}n and Luis Echegoyen,Influence of acetylene-linked $\uppi$-spacers on triphenylamine{\textendash}fluorene dye sensitized solar cells performance,Solar Energy Materials and Solar Cells,121,10.1016/j.solmat.2013.10.035,61--68,,,01/01/2014,Tigreros_2014,,,CCCCCCCCC1(CCCCCCCC)c2cc(ccc2c2c1cc(cc2)C=C(C(=O)O)C#N)C#Cc1ccc(cc1)N(c1ccccc1)c1ccccc1,triphenylamine,393,545,THF
670,4.35,0.62,1.8,iodide/triiodide,-,-,-,TiO2 film,-,24 hours,AM 1.5G 100mW/cm2,-,Alexis Tigreros and Vivek Dhas and Alejandro Ortiz and Braulio Insuasty and Nazario Mart{\'{\i}}n and Luis Echegoyen,Influence of acetylene-linked $\uppi$-spacers on triphenylamine{\textendash}fluorene dye sensitized solar cells performance,Solar Energy Materials and Solar Cells,121,10.1016/j.solmat.2013.10.035,61--68,,,01/01/2014,Tigreros_2014,,,CCCCCCCCC1(CCCCCCCC)c2cc(ccc2c2c1cc(cc2)C#Cc1ccc(cc1)N(c1ccccc1)c1ccccc1)C#Cc1ccc2c(c1)C(CCCCCCCC)(CCCCCCCC)c1c2ccc(c1)C=C(C(=O)O)C#N,triphenylamine,397,470,THF
648,9.58,0.71,4.41,"0.3 M HMII, 0.5 M LiI, 0.05 M I2 and 0.5 M TBP in MPN",0.2,10 mM CDCA,-,TiO2 film (12 um transparent + 4 um scat­tering layer),-,-,AM 1.5G 100mW/cm2,-,Zhongquan Wan and Chunyang Jia and Yandong Duan and Ximing Chen and Yuan Lin and Yu Shi,Novel organic dye employing dithiafulvenyl-substituted arylamine hybrid donor unit for dye-sensitized solar cells,Organic Electronics,14,10.1016/j.orgel.2013.05.011,2132--2138,9,,01/01/2013,Wan_2013,,,N#C/C(=C\c1ccc(cc1)N(c1ccc(cc1)C=C1SC(=C(S1)SC)SC)c1ccc(cc1)C=C1SC(=C(S1)SC)SC)/C(=O)O,triphenylamine,443,549,methanol
520,5.83,0.72,2.18,"0.5 MLiI, 0.05 M I2, and 0.5 M 4-tert-butylpyridine (TBP) in 3-methoxypropionitrile",0.196,-,-,TiO2 film,-,-,AM 1.5G 100mW/cm2,-,Changwei Wang and Yan Fang and Zhencai Cao and Hui Huang and Bin Zhao and Haohao Li and Ying Liu and Songting Tan,Synthesis and photovoltaic properties of new branchlike organic dyes containing benzothiadiazole or triphenylamine-linked consecutive vinylenes units,Dyes and Pigments,97,10.1016/j.dyepig.2013.01.009,405--411,3,,01/01/2013,Wang_2013,,,CCCCC(COc1c(/C=C/c2sc(cc2CCCCCC)c2ccc(c3c2nsn3)c2scc(c2)CCCCCC)cc(cc1/C=C/c1sc(cc1CCCCCC)c1ccc(c2c1nsn2)c1scc(c1)CCCCCC)c1sc(c(c1)CCCCCC)/C=C(/C(=O)O)\C#N)CC,triphenylamine,492,631,chloroform
590,3.71,0.67,1.48,"0.5 MLiI, 0.05 M I2, and 0.5 M 4-tert-butylpyridine (TBP) in 3-methoxypropionitrile",0.196,CDCA,-,TiO2 film,-,-,AM 1.5G 100mW/cm2,-,Changwei Wang and Yan Fang and Zhencai Cao and Hui Huang and Bin Zhao and Haohao Li and Ying Liu and Songting Tan,Synthesis and photovoltaic properties of new branchlike organic dyes containing benzothiadiazole or triphenylamine-linked consecutive vinylenes units,Dyes and Pigments,97,10.1016/j.dyepig.2013.01.009,405--411,3,,01/01/2013,Wang_2013,,,CCCCC(COc1c(/C=C/c2sc(cc2CCCCCC)c2ccc(c3c2nsn3)c2scc(c2)CCCCCC)cc(cc1/C=C/c1sc(cc1CCCCCC)c1ccc(c2c1nsn2)c1scc(c1)CCCCCC)c1sc(c(c1)CCCCCC)/C=C(/C(=O)O)\C#N)CC,triphenylamine,492,631,chloroform
700,13.26,0.73,6.8,"0.5 MLiI, 0.05 M I2, and 0.5 M 4-tert-butylpyridine (TBP) in 3-methoxypropionitrile",0.196,-,-,TiO2 film,-,-,AM 1.5G 100mW/cm2,-,Changwei Wang and Yan Fang and Zhencai Cao and Hui Huang and Bin Zhao and Haohao Li and Ying Liu and Songting Tan,Synthesis and photovoltaic properties of new branchlike organic dyes containing benzothiadiazole or triphenylamine-linked consecutive vinylenes units,Dyes and Pigments,97,10.1016/j.dyepig.2013.01.009,405--411,3,,01/01/2013,Wang_2013,,,CCCCCCCCOc1c(/C=C/C=C/c2ccc(cc2)N(c2ccc(cc2)C)c2ccc(cc2)C)cc(cc1/C=C/C=C/c1ccc(cc1)N(c1ccc(cc1)C)c1ccc(cc1)C)c1sc(c(c1)CCCCCC)/C=C(/C(=O)O)\C#N,triphenylamine,410,457,chloroform
760,12.57,0.74,7.04,"0.5 MLiI, 0.05 M I2, and 0.5 M 4-tert-butylpyridine (TBP) in 3-methoxypropionitrile",0.196,CDCA,-,TiO2 film,-,-,AM 1.5G 100mW/cm2,-,Changwei Wang and Yan Fang and Zhencai Cao and Hui Huang and Bin Zhao and Haohao Li and Ying Liu and Songting Tan,Synthesis and photovoltaic properties of new branchlike organic dyes containing benzothiadiazole or triphenylamine-linked consecutive vinylenes units,Dyes and Pigments,97,10.1016/j.dyepig.2013.01.009,405--411,3,,01/01/2013,Wang_2013,,,CCCCCCCCOc1c(/C=C/C=C/c2ccc(cc2)N(c2ccc(cc2)C)c2ccc(cc2)C)cc(cc1/C=C/C=C/c1ccc(cc1)N(c1ccc(cc1)C)c1ccc(cc1)C)c1sc(c(c1)CCCCCC)/C=C(/C(=O)O)\C#N,triphenylamine,410,457,chloroform
710,8.6,0.67,4.1,"0.25 M [Co(II)(bpy)3]-(PF6)2, 0.05 M [Co(III)(bpy)3](PF6)3, 0.5 M TBP and 0.1 M LiTFSI in acetonitrile",0.2,-,-,TiO2 3 um thick,56 nmol/cm2,12 hours,AM 1.5G 100mW/cm2,-,Zhihui Wang and Mao Liang and Yulin Tan and Liyan Ouyang and Zhe Sun and Song Xue,"Organic dyes containing dithieno[2,3-d:2$\prime$,3$\prime$-d$\prime$]thieno[3,2-b:3$\prime$,2$\prime$-b$\prime$]dipyrrole core for efficient dye-sensitized solar cells",J. Mater. Chem. A,3,10.1039/c4ta06705c,4865--4874,9,,01/01/2015,Wang_2015,,,CCCCCCOc1ccc(cc1)N(c1ccc(cc1)OCCCCCC)c1ccc(cc1)c1cc2c(s1)c1c(n2CCCCCC)c2c(s1)c1c(n2CCCCCC)cc(s1)/C=C(/C(=O)O)\C#N,triphenylamine,562,,dichloromethane
800,11.6,0.71,6.6,"0.25 M [Co(II)(bpy)3]-(PF6)2, 0.05 M [Co(III)(bpy)3](PF6)3, 0.5 M TBP and 0.1 M LiTFSI in acetonitrile",0.2,-,-,TiO2 3 um thick,51 nmol/cm2,12 hours,AM 1.5G 100mW/cm2,-,Zhihui Wang and Mao Liang and Yulin Tan and Liyan Ouyang and Zhe Sun and Song Xue,"Organic dyes containing dithieno[2,3-d:2$\prime$,3$\prime$-d$\prime$]thieno[3,2-b:3$\prime$,2$\prime$-b$\prime$]dipyrrole core for efficient dye-sensitized solar cells",J. Mater. Chem. A,3,10.1039/c4ta06705c,4865--4874,9,,01/01/2015,Wang_2015,,,CCCCCCOc1ccc(cc1)n1c2cc(sc2c2c1c1c(s2)c2c(n1c1ccc(cc1)OCCCCCC)cc(s2)/C=C(/C(=O)O)\C#N)c1ccc(cc1)N(c1ccc(cc1)OCCCCCC)c1ccc(cc1)OCCCCCC,triphenylamine,560,,dichloromethane
823,12.1,0.72,7.2,"0.25 M [Co(II)(bpy)3]-(PF6)2, 0.05 M [Co(III)(bpy)3](PF6)3, 0.5 M TBP and 0.1 M LiTFSI in acetonitrile",0.2,-,-,TiO2 3 um thick,66 nmol/cm2,12 hours,AM 1.5G 100mW/cm2,-,Zhihui Wang and Mao Liang and Yulin Tan and Liyan Ouyang and Zhe Sun and Song Xue,"Organic dyes containing dithieno[2,3-d:2$\prime$,3$\prime$-d$\prime$]thieno[3,2-b:3$\prime$,2$\prime$-b$\prime$]dipyrrole core for efficient dye-sensitized solar cells",J. Mater. Chem. A,3,10.1039/c4ta06705c,4865--4874,9,,01/01/2015,Wang_2015,,,CCCCCCOc1ccc(cc1)N(c1ccc(cc1)OCCCCCC)c1ccc(cc1)c1cc2c(s1)c1c(n2CCCCCC)cc(s1)/C=C(\C(=O)O)/C#N,triphenylamine,525,,dichloromethane
505,5.3,0.65,1.7,"0.6 M 1,2-dimethyl-3-n-propylimidazolium iodide (DMPImI), 0.1 M LiTFSI, 0.05 M I2 and 0.5 M TBP in acetonitrile",0.2,-,-,TiO2 9 um thick,-,12 hours,AM 1.5G 100mW/cm2,-,Zhihui Wang and Mao Liang and Yulin Tan and Liyan Ouyang and Zhe Sun and Song Xue,"Organic dyes containing dithieno[2,3-d:2$\prime$,3$\prime$-d$\prime$]thieno[3,2-b:3$\prime$,2$\prime$-b$\prime$]dipyrrole core for efficient dye-sensitized solar cells",J. Mater. Chem. A,3,10.1039/c4ta06705c,4865--4874,9,,01/01/2015,Wang_2015,,,CCCCCCOc1ccc(cc1)N(c1ccc(cc1)OCCCCCC)c1ccc(cc1)c1cc2c(s1)c1c(n2CCCCCC)c2c(s1)c1c(n2CCCCCC)cc(s1)/C=C(/C(=O)O)\C#N,triphenylamine,562,,dichloromethane
613,8.5,0.67,3.5,"0.6 M 1,2-dimethyl-3-n-propylimidazolium iodide (DMPImI), 0.1 M LiTFSI, 0.05 M I2 and 0.5 M TBP in acetonitrile",0.2,-,-,TiO2 9 um thick,-,12 hours,AM 1.5G 100mW/cm2,-,Zhihui Wang and Mao Liang and Yulin Tan and Liyan Ouyang and Zhe Sun and Song Xue,"Organic dyes containing dithieno[2,3-d:2$\prime$,3$\prime$-d$\prime$]thieno[3,2-b:3$\prime$,2$\prime$-b$\prime$]dipyrrole core for efficient dye-sensitized solar cells",J. Mater. Chem. A,3,10.1039/c4ta06705c,4865--4874,9,,01/01/2015,Wang_2015,,,CCCCCCOc1ccc(cc1)n1c2cc(sc2c2c1c1c(s2)c2c(n1c1ccc(cc1)OCCCCCC)cc(s2)/C=C(/C(=O)O)\C#N)c1ccc(cc1)N(c1ccc(cc1)OCCCCCC)c1ccc(cc1)OCCCCCC,triphenylamine,560,,dichloromethane
655,11.6,0.68,5.2,"0.6 M 1,2-dimethyl-3-n-propylimidazolium iodide (DMPImI), 0.1 M LiTFSI, 0.05 M I2 and 0.5 M TBP in acetonitrile",0.2,-,-,TiO2 9 um thick,-,12 hours,AM 1.5G 100mW/cm2,-,Zhihui Wang and Mao Liang and Yulin Tan and Liyan Ouyang and Zhe Sun and Song Xue,"Organic dyes containing dithieno[2,3-d:2$\prime$,3$\prime$-d$\prime$]thieno[3,2-b:3$\prime$,2$\prime$-b$\prime$]dipyrrole core for efficient dye-sensitized solar cells",J. Mater. Chem. A,3,10.1039/c4ta06705c,4865--4874,9,,01/01/2015,Wang_2015,,,CCCCCCOc1ccc(cc1)N(c1ccc(cc1)OCCCCCC)c1ccc(cc1)c1cc2c(s1)c1c(n2CCCCCC)cc(s1)/C=C(\C(=O)O)/C#N,triphenylamine,525,,dichloromethane
540,4.73,0.71,1.81,"0.5 M LiI, 0.05 M I2, and 0.5 M 4-tert-butylpyridine (TBP) in 3-methoxypropionitrile",-,-,-,TiO2 film (14 um transparent + 5 um scat­tering layer),1.04 nmol/cm2,24 hours,AM 1.5G 100mW/cm2,-,Ling Wang and Ping Shen and Zhencai Cao and Xinping Liu and Yuanshuai Huang and Chunyan Liu and Pan Chen and Bin Zhao and Songting Tan,"Effects of the acceptors in triphenylamine-based D{\textendash}A$\prime${\textendash}$\uppi${\textendash}A dyes on photophysical, electrochemical, and photovoltaic properties",Journal of Power Sources,246,10.1016/j.jpowsour.2013.08.034,831--839,,,01/01/2014,Wang_2014,,,CCCCCCc1cc(sc1c1ccc(cc1)N(c1ccc(cc1)C)c1ccc(cc1)C)c1ccc2c(c1)C(=O)c1c2ccc(c1)c1cc(c(s1)C=C(C#N)C#N)CCCCCC,triphenylamine,,,chloroform
540,3.13,0.73,1.25,"0.5 M LiI, 0.05 M I2, and 0.5 M 4-tert-butylpyridine (TBP) in 3-methoxypropionitrile",-,-,-,TiO2 film (14 um transparent + 5 um scat­tering layer),28.3 nmol/cm2,24 hours,AM 1.5G 100mW/cm2,-,Ling Wang and Ping Shen and Zhencai Cao and Xinping Liu and Yuanshuai Huang and Chunyan Liu and Pan Chen and Bin Zhao and Songting Tan,"Effects of the acceptors in triphenylamine-based D{\textendash}A$\prime${\textendash}$\uppi${\textendash}A dyes on photophysical, electrochemical, and photovoltaic properties",Journal of Power Sources,246,10.1016/j.jpowsour.2013.08.034,831--839,,,01/01/2014,Wang_2014,,,CCCCCCc1cc(sc1c1ccc(cc1)N(c1ccc(cc1)C)c1ccc(cc1)C)c1ccc2c(c1)C(=C(C#N)C#N)c1c2ccc(c1)c1cc(c(s1)C=C(C(=O)O)C#N)CCCCCC,triphenylamine,303,,chloroform
610,8.1,0.7,3.45,"0.6 M 1,2-dimethyl-3-n-propylimidazolium iodide (DMPImI), 0.1 M LiI, 0.05 M I2, and 0.5 M tertbutylpyridine (TBP) in acetonitrile",0.18,-,-,TiO2 10 um thick,38.7 nmol/cm2,24 hours,AM 1.5G 100mW/cm2,-,Shibin Wang and Jianchun Guo and Le He and Haoru Wang and Jinzhou Zhao and Cong Lu,Influence of thiophene and benzene unit in triphenylamine dyes on the performance of dye-sensitized solar cells,Synthetic Metals,168,10.1016/j.synthmet.2013.02.010,1--8,,,01/01/2013,Wang_2013,,,N#C/C(=C\c1ccc(s1)c1ccc(cc1)N(c1ccc(cc1)c1cccs1)c1ccc(cc1)c1cccs1)/C(=O)O,triphenylamine,470,,dichloromethane
757,11.1,0.67,5.63,"0.6 M 1,2-dimethyl-3-n-propylimidazolium iodide (DMPImI), 0.1 M LiI, 0.05 M I2, and 0.5 M tertbutylpyridine (TBP) in acetonitrile",0.18,-,-,TiO2 10 um thick,35.1 nmol/cm2,24 hours,AM 1.5G 100mW/cm2,-,Shibin Wang and Jianchun Guo and Le He and Haoru Wang and Jinzhou Zhao and Cong Lu,Influence of thiophene and benzene unit in triphenylamine dyes on the performance of dye-sensitized solar cells,Synthetic Metals,168,10.1016/j.synthmet.2013.02.010,1--8,,,01/01/2013,Wang_2013,,,CCCCCCc1ccc(s1)c1ccc(cc1)N(c1ccc(cc1)c1ccc(s1)/C=C(/C(=O)O)\C#N)c1ccc(cc1)c1ccc(s1)CCCCCC,triphenylamine,493,,dichloromethane
750,10.6,0.66,5.25,"0.6 M 1,2-dimethyl-3-n-propylimidazolium iodide (DMPImI), 0.1 M LiI, 0.05 M I2, and 0.5 M tertbutylpyridine (TBP) in acetonitrile",0.18,-,-,TiO2 10 um thick,41 nmol/cm2,24 hours,AM 1.5G 100mW/cm2,-,Shibin Wang and Jianchun Guo and Le He and Haoru Wang and Jinzhou Zhao and Cong Lu,Influence of thiophene and benzene unit in triphenylamine dyes on the performance of dye-sensitized solar cells,Synthetic Metals,168,10.1016/j.synthmet.2013.02.010,1--8,,,01/01/2013,Wang_2013,,,N#C/C(=C\c1ccc(s1)c1ccc(cc1)N(c1ccc(cc1)c1ccccc1)c1ccc(cc1)c1ccccc1)/C(=O)O,triphenylamine,468,,dichloromethane
644,6.9,0.68,3.02,"0.6 M 1,2-dimethyl-3-n-propylimidazolium iodide (DMPImI), 0.1 M LiI, 0.05 M I2, and 0.5 M tertbutylpyridine (TBP) in acetonitrile",0.18,-,-,TiO2 10 um thick,48 nmol/cm2,24 hours,AM 1.5G 100mW/cm2,-,Shibin Wang and Jianchun Guo and Le He and Haoru Wang and Jinzhou Zhao and Cong Lu,Influence of thiophene and benzene unit in triphenylamine dyes on the performance of dye-sensitized solar cells,Synthetic Metals,168,10.1016/j.synthmet.2013.02.010,1--8,,,01/01/2013,Wang_2013,,,N#CC(=Cc1ccc(cc1)N(c1ccccc1)c1ccccc1)C(=O)O,triphenylamine,365,537,THF
637,10.4,0.71,4.7,"0.6 M 1,2-dimethyl-3-n-propylimidazolium iodide (DMPImI), 0.1 M LiI, 0.05 M I2, and 0.5 M tertbutylpyridine (TBP) in acetonitrile",0.18,-,-,TiO2 10 um thick,54.1 nmol/cm2,24 hours,AM 1.5G 100mW/cm2,-,Shibin Wang and Jianchun Guo and Le He and Haoru Wang and Jinzhou Zhao and Cong Lu,Influence of thiophene and benzene unit in triphenylamine dyes on the performance of dye-sensitized solar cells,Synthetic Metals,168,10.1016/j.synthmet.2013.02.010,1--8,,,01/01/2013,Wang_2013,,,N#CC(=Cc1ccc(s1)c1ccc(cc1)N(c1ccccc1)c1ccccc1)C(=O)O,triphenylamine,437,,dichloromethane
740,6.1,0.63,2.84,"0.25 M [Co(II)(phen)3](PF6)2, 0.05 M [Co(III)(phen)3](PF6)3, 0.5 M 4-tertpyridine (TBP) and 0.1 M LiTFSI in acetonitrile",0.18,-,-,TiO2 5 um thick,-,24 hours,AM 1.5G 100mW/cm2,-,Shibin Wang and Jianchun Guo and Le He and Haoru Wang and Jinzhou Zhao and Cong Lu,Influence of thiophene and benzene unit in triphenylamine dyes on the performance of dye-sensitized solar cells,Synthetic Metals,168,10.1016/j.synthmet.2013.02.010,1--8,,,01/01/2013,Wang_2013,,,N#C/C(=C\c1ccc(s1)c1ccc(cc1)N(c1ccc(cc1)c1cccs1)c1ccc(cc1)c1cccs1)/C(=O)O,triphenylamine,470,,dichloromethane
860,10.8,0.66,6.13,"0.25 M [Co(II)(phen)3](PF6)2, 0.05 M [Co(III)(phen)3](PF6)3, 0.5 M 4-tertpyridine (TBP) and 0.1 M LiTFSI in acetonitrile",0.18,-,-,TiO2 5 um thick,-,24 hours,AM 1.5G 100mW/cm2,-,Shibin Wang and Jianchun Guo and Le He and Haoru Wang and Jinzhou Zhao and Cong Lu,Influence of thiophene and benzene unit in triphenylamine dyes on the performance of dye-sensitized solar cells,Synthetic Metals,168,10.1016/j.synthmet.2013.02.010,1--8,,,01/01/2013,Wang_2013,,,CCCCCCc1ccc(s1)c1ccc(cc1)N(c1ccc(cc1)c1ccc(s1)/C=C(/C(=O)O)\C#N)c1ccc(cc1)c1ccc(s1)CCCCCC,triphenylamine,493,,dichloromethane
820,9.7,0.61,4.85,"0.25 M [Co(II)(phen)3](PF6)2, 0.05 M [Co(III)(phen)3](PF6)3, 0.5 M 4-tertpyridine (TBP) and 0.1 M LiTFSI in acetonitrile",0.18,-,-,TiO2 5 um thick,-,24 hours,AM 1.5G 100mW/cm2,-,Shibin Wang and Jianchun Guo and Le He and Haoru Wang and Jinzhou Zhao and Cong Lu,Influence of thiophene and benzene unit in triphenylamine dyes on the performance of dye-sensitized solar cells,Synthetic Metals,168,10.1016/j.synthmet.2013.02.010,1--8,,,01/01/2013,Wang_2013,,,N#C/C(=C\c1ccc(s1)c1ccc(cc1)N(c1ccc(cc1)c1ccccc1)c1ccc(cc1)c1ccccc1)/C(=O)O,triphenylamine,468,,dichloromethane
700,5.2,0.63,2.29,"0.25 M [Co(II)(phen)3](PF6)2, 0.05 M [Co(III)(phen)3](PF6)3, 0.5 M 4-tertpyridine (TBP) and 0.1 M LiTFSI in acetonitrile",0.18,-,-,TiO2 5 um thick,-,24 hours,AM 1.5G 100mW/cm2,-,Shibin Wang and Jianchun Guo and Le He and Haoru Wang and Jinzhou Zhao and Cong Lu,Influence of thiophene and benzene unit in triphenylamine dyes on the performance of dye-sensitized solar cells,Synthetic Metals,168,10.1016/j.synthmet.2013.02.010,1--8,,,01/01/2013,Wang_2013,,,N#CC(=Cc1ccc(cc1)N(c1ccccc1)c1ccccc1)C(=O)O,triphenylamine,365,537,THF
710,8.5,0.7,4.22,"0.25 M [Co(II)(phen)3](PF6)2, 0.05 M [Co(III)(phen)3](PF6)3, 0.5 M 4-tertpyridine (TBP) and 0.1 M LiTFSI in acetonitrile",0.18,-,-,TiO2 5 um thick,-,24 hours,AM 1.5G 100mW/cm2,-,Shibin Wang and Jianchun Guo and Le He and Haoru Wang and Jinzhou Zhao and Cong Lu,Influence of thiophene and benzene unit in triphenylamine dyes on the performance of dye-sensitized solar cells,Synthetic Metals,168,10.1016/j.synthmet.2013.02.010,1--8,,,01/01/2013,Wang_2013,,,N#CC(=Cc1ccc(s1)c1ccc(cc1)N(c1ccccc1)c1ccccc1)C(=O)O,triphenylamine,437,,dichloromethane
467,8.56,0.71,2.86,"0.6M 1, 2-Dimethyl-3-propylimidazolium iodide (DMPII), 0.1 M LiI and 0.1 M I2 in acetonitrile or 0.6 M DMPII, 0.1 M LiI, 0.1 M I2 and 0.5 M TBP in acetonitrile",0.25,-,-,TiO2 10 um thick,-,15 hours,AM 1.5G 100mW/cm2,-,Guohua Wu and Fantai Kong and Yaohong Zhang and Xianxi Zhang and Jingzhe Li and Wangchao Chen and Changneng Zhang and Songyuan Dai,Effect of different acceptors in di-anchoring triphenylamine dyes on the performance of dye-sensitized solar cells,Dyes and Pigments,105,10.1016/j.dyepig.2014.01.012,1--6,,,01/01/2014,Wu_2014,,,N#C/C(=C/c1ccc(cc1)N(c1ccc(cc1)/C=C(/C(=O)O)\C#N)c1ccccc1)/C(=O)O,triphenylamine,426,568,chloroform
411,11.21,0.68,3.15,"0.6M 1, 2-Dimethyl-3-propylimidazolium iodide (DMPII), 0.1 M LiI and 0.1 M I2 in acetonitrile or 0.6 M DMPII, 0.1 M LiI, 0.1 M I2 and 0.5 M TBP in acetonitrile",0.25,-,-,TiO2 10 um thick,-,15 hours,AM 1.5G 100mW/cm2,-,Guohua Wu and Fantai Kong and Yaohong Zhang and Xianxi Zhang and Jingzhe Li and Wangchao Chen and Changneng Zhang and Songyuan Dai,Effect of different acceptors in di-anchoring triphenylamine dyes on the performance of dye-sensitized solar cells,Dyes and Pigments,105,10.1016/j.dyepig.2014.01.012,1--6,,,01/01/2014,Wu_2014,,,OC(=O)CN1C(=S)S/C(=C\c2ccc(cc2)N(c2ccc(cc2)/C=C\2/SC(=S)N(C2=O)CC(=O)O)c2ccccc2)/C1=O,triphenylamine,497,577,chloroform
534,13.16,0.66,4.64,"0.6M 1, 2-Dimethyl-3-propylimidazolium iodide (DMPII), 0.1 M LiI and 0.1 M I2 in acetonitrile or 0.6 M DMPII, 0.1 M LiI, 0.1 M I2 and 0.5 M TBP in acetonitrile",0.25,-,-,TiO2 10 um thick,-,15 hours,AM 1.5G 100mW/cm2,-,Guohua Wu and Fantai Kong and Yaohong Zhang and Xianxi Zhang and Jingzhe Li and Wangchao Chen and Changneng Zhang and Songyuan Dai,Effect of different acceptors in di-anchoring triphenylamine dyes on the performance of dye-sensitized solar cells,Dyes and Pigments,105,10.1016/j.dyepig.2014.01.012,1--6,,,01/01/2014,Wu_2014,,,CCCCCCCCN1C(=S)S/C(=c\2/s/c(=C/c3ccc(cc3)N(c3ccc(cc3)/C=c/3\s/c(=C\4/SC(=S)N(C4=O)CCCCCCCC)/n(c3=O)CC(=O)O)c3ccccc3)/c(=O)n2CC(=O)O)/C1=O,triphenylamine,535,612,chloroform
520,12.94,0.67,4.59,"0.6 M 1, 2-dimethyl-3-propylimidazolium iodide (DMPII), 0.1 M LiI, and 0.1 M I2 in acetonitrile",0.25,-,-,TiO2 10 um thick,-,12 hours,AM 1.5G 100mW/cm2,-,Guohua Wu and Fantai Kong and Yaohong Zhang and Xianxi Zhang and Jingzhe Li and Wangchao Chen and Weiqing Liu and Yong Ding and Changneng Zhang and Bing Zhang and Jianxi Yao and Songyuan Dai,Multiple-Anchoring Triphenylamine Dyes for Dye-Sensitized Solar Cell Application,The Journal of Physical Chemistry C,118,10.1021/jp4124265,8756--8765,17,,01/01/2014,Wu_2014,,,CCCCCCCCN1C(=S)S/C(=c\2/s/c(=C\c3ccc(cc3)N(c3ccc(cc3)C)c3ccccc3)/c(=O)n2CC(=O)O)/C1=O,triphenylamine,497,623,acetonitrile/tert-butanol
550,15.03,0.63,5.3,"0.6 M 1, 2-dimethyl-3-propylimidazolium iodide (DMPII), 0.1 M LiI, and 0.1 M I2 in acetonitrile",0.25,-,-,TiO2 10 um thick,-,12 hours,AM 1.5G 100mW/cm2,-,Guohua Wu and Fantai Kong and Yaohong Zhang and Xianxi Zhang and Jingzhe Li and Wangchao Chen and Weiqing Liu and Yong Ding and Changneng Zhang and Bing Zhang and Jianxi Yao and Songyuan Dai,Multiple-Anchoring Triphenylamine Dyes for Dye-Sensitized Solar Cell Application,The Journal of Physical Chemistry C,118,10.1021/jp4124265,8756--8765,17,,01/01/2014,Wu_2014,,,CCCCCCCCN1C(=S)S/C(=c\2/s/c(=C\c3ccc(cc3)N(c3ccc(cc3)/C=c/3\s/c(=C\4/SC(=S)N(C4=O)CCCCCCCC)/n(c3=O)CC(=O)O)c3ccccc3)/c(=O)n2CC(=O)O)/C1=O,triphenylamine,518,641,acetonitrile/tert-butanol
688.2,14.16,0.716,7,"DMII/EMII/EMITCB/I2/NBB/GNCS (molar ratio, 12/12/16/1.67/3.33/0.67), where the iodide and triiodide concentrations are 3.182 and 0.238 M",0.158,2 mM CDCA,-,TiO2 film (7 um thick + 5 um scattering layer),-,5 hours,AM 1.5G 100mW/cm2,-,Renzhi Li and Xueju Lv and Dong Shi and Difei Zhou and Yueming Cheng and Guangliang Zhang and Peng Wang,"Dye-Sensitized Solar Cells Based on Organic Sensitizers with Different Conjugated Linkers: Furan, Bifuran, Thiophene, Bithiophene, Selenophene, and Biselenophene",The Journal of Physical Chemistry C,113,10.1021/jp900972v,7469--7479,17,,01/01/2009,Li_2009,,,CCCCCCOc1ccc(cc1)N(c1ccc(cc1)OCCCCCC)c1ccc(cc1)c1ccc(o1)c1ccc(o1)C=C(C(=O)O)C#N,triphenylamine,522,,chloroform
650,7.08,0.7,3.21,"0.5 M lithium iodide (LiI), 0.05 M iodine (I2), and 0.5 M 4-tert-butylpyridine (TBP) in acetonitrile",0.25,-,-,TiO2 film (12 um thick),-,-,AM 1.5G,-,Kola Srinivas and G. Sivakumar and Ch. Ramesh Kumar and M. Ananth Reddy and K. Bhanuprakash and V. Jayathirtha Rao and Chih-Wei Chen and Ying-Chan Hsu and Jiann T. Lin,"Novel 1,3,4-oxadiazole derivatives as efficient sensitizers for dye-sensitized solar cells: A combined experimental and computational study",Synthetic Metals,161,10.1016/j.synthmet.2011.06.001,1671--1681,15-16,,01/01/2011,Srinivas_2011,,,N#CC(=Cc1ccc(cc1)c1nnc(o1)c1ccc(cc1)N(c1ccc(cc1)C(C)(C)C)c1ccc(cc1)C(C)(C)C)C(=O)O,triphenylamine,385,540,THF
660,13.39,0.6,5.33,"0.5 M LiI, 0.05 M I2, and 0.5 M 4-tert-butylpyridine (TBP) in 3-methoxypropionitrile",-,-,-,TiO2 film (14 um transparent + 5 um scat­tering layer),67.6 nmol/cm2,24 hours,AM 1.5G 100mW/cm2,-,Ling Wang and Ping Shen and Zhencai Cao and Xinping Liu and Yuanshuai Huang and Chunyan Liu and Pan Chen and Bin Zhao and Songting Tan,"Effects of the acceptors in triphenylamine-based D{\textendash}A$\prime${\textendash}$\uppi${\textendash}A dyes on photophysical, electrochemical, and photovoltaic properties",Journal of Power Sources,246,10.1016/j.jpowsour.2013.08.034,831--839,,,01/01/2014,Wang_2014,,,CCCCCCc1cc(sc1c1ccc(cc1)N(c1ccc(cc1)C)c1ccc(cc1)C)c1ccc2c(c1)C(=O)c1c2ccc(c1)c1cc(c(s1)C=C(C(=O)O)C#N)CCCCCC,triphenylamine,303,,chloroform
410,9.37,0.68,2.61,"0.6 M 1, 2-dimethyl-3-propylimidazolium iodide (DMPII), 0.1 M LiI, and 0.1 M I2 in acetonitrile",0.25,-,-,TiO2 10 um thick,-,12 hours,AM 1.5G 100mW/cm2,-,Guohua Wu and Fantai Kong and Yaohong Zhang and Xianxi Zhang and Jingzhe Li and Wangchao Chen and Weiqing Liu and Yong Ding and Changneng Zhang and Bing Zhang and Jianxi Yao and Songyuan Dai,Multiple-Anchoring Triphenylamine Dyes for Dye-Sensitized Solar Cell Application,The Journal of Physical Chemistry C,118,10.1021/jp4124265,8756--8765,17,,01/01/2014,Wu_2014,,,CCCCCCCCN1C(=S)S/C(=c\2/s/c(=C/c3ccc(cc3)N(c3ccc(cc3)/C=c/3\s/c(=C\4/SC(=S)N(C4=O)CCCCCCCC)/n(c3=O)CC(=O)O)c3ccc(cc3)/C=c/3\s/c(=C\4/SC(=S)N(C4=O)CCCCCCCC)/n(c3=O)CC(=O)O)/c(=O)n2CC(=O)O)/C1=O,triphenylamine,500,636,acetonitrile/tert-butanol
661,11.74,0.764,5.93,DMII/EMII/EMITCB/I2/NBB/GNCS (molar ratio: 12/12/16/1.67/3.33/0.67),0.158,2 mM DCA,-,TiO2 film (7 um transparent + 5 um scat­tering layer),-,5 hours,AM 1.5G 100mW/cm2,-,Mingfei Xu and Renzhi Li and Nuttapol Pootrakulchote and Dong Shi and Jin Guo and Zhihui Yi and Shaik M. Zakeeruddin and Michael Grätzel and Peng Wang,Energy-Level and Molecular Engineering of Organic D-$\uppi$-A Sensitizers in Dye-Sensitized Solar Cells,The Journal of Physical Chemistry C,112,10.1021/jp808275z,19770--19776,49,,01/01/2008,Xu_2008,,,N#C/C(=C\c1cc2c(s1)cc(s2)c1ccc(cc1)N(c1ccccc1)c1ccccc1)/C(=O)O,triphenylamine,493,,chloroform
664,13.38,0.736,6.54,DMII/EMII/EMITCB/I2/NBB/GNCS (molar ratio: 12/12/16/1.67/3.33/0.67),0.158,2 mM DCA,-,TiO2 film (7 um transparent + 5 um scat­tering layer),-,5 hours,AM 1.5G 100mW/cm2,-,Mingfei Xu and Renzhi Li and Nuttapol Pootrakulchote and Dong Shi and Jin Guo and Zhihui Yi and Shaik M. Zakeeruddin and Michael Grätzel and Peng Wang,Energy-Level and Molecular Engineering of Organic D-$\uppi$-A Sensitizers in Dye-Sensitized Solar Cells,The Journal of Physical Chemistry C,112,10.1021/jp808275z,19770--19776,49,,01/01/2008,Xu_2008,,,N#C/C(=C\c1cc2c(s1)cc(s2)c1ccc(cc1)N(c1ccc(cc1)OC)c1ccc(cc1)OC)/C(=O)O,triphenylamine,512,,chloroform
673,13.56,0.745,6.8,DMII/EMII/EMITCB/I2/NBB/GNCS (molar ratio: 12/12/16/1.67/3.33/0.67),0.158,2 mM DCA,-,TiO2 film (7 um transparent + 5 um scat­tering layer),-,5 hours,AM 1.5G 100mW/cm2,-,Mingfei Xu and Renzhi Li and Nuttapol Pootrakulchote and Dong Shi and Jin Guo and Zhihui Yi and Shaik M. Zakeeruddin and Michael Grätzel and Peng Wang,Energy-Level and Molecular Engineering of Organic D-$\uppi$-A Sensitizers in Dye-Sensitized Solar Cells,The Journal of Physical Chemistry C,112,10.1021/jp808275z,19770--19776,49,,01/01/2008,Xu_2008,,,N#C/C(=C\c1cc2c(s1)cc(s2)c1cc(OC)c(cc1OC)N(c1ccc(cc1)OC)c1ccc(cc1)OC)/C(=O)O,triphenylamine,517,,chloroform
693,14.49,0.702,7.05,DMII/EMII/EMITCB/I2/NBB/GNCS (molar ratio: 12/12/16/1.67/3.33/0.67),0.158,2 mM DCA,-,TiO2 film (7 um transparent + 5 um scat­tering layer),-,5 hours,AM 1.5G 100mW/cm2,-,Mingfei Xu and Renzhi Li and Nuttapol Pootrakulchote and Dong Shi and Jin Guo and Zhihui Yi and Shaik M. Zakeeruddin and Michael Grätzel and Peng Wang,Energy-Level and Molecular Engineering of Organic D-$\uppi$-A Sensitizers in Dye-Sensitized Solar Cells,The Journal of Physical Chemistry C,112,10.1021/jp808275z,19770--19776,49,,01/01/2008,Xu_2008,,,CCCCCCOc1ccc(cc1)N(c1ccc(cc1)OCCCCCC)c1ccc(cc1)c1sc2c(c1)sc(c2)/C=C(/C(=O)O)\C#N,triphenylamine,516,,chloroform
689,2.19,0.64,0.97,"spiro-OMeTAD (0.2 M) containing tert-butylpyridine (TBP, 0.1 M) and Li(CF3SO2)2N (0.2 M)",0.36,-,-,TiO2 1.5 um thick,-,12 hours,AM 1.5G 100mW/cm2,solid state DSSC,Bo Liu and Xiaoyan Li and Miaoyin Liu and Zhijun Ning and Qiong Zhang and Chen Li and Klaus Müllen and Weihong Zhu,Photovoltaic performance of solid-state {DSSCs} sensitized with organic isophorone dyes: Effect of dye-loaded amount and dipole moment,Dyes and Pigments,94,10.1016/j.dyepig.2011.11.005,23--27,1,,01/01/2012,Liu_2012,,,N#C/C(=C\1/CCCC(=C1)/C=C/c1ccc(cc1)N(c1ccc(cc1)n1c2ccccc2c2c1cccc2)c1ccc(cc1)n1c2ccccc2c2c1cccc2)/C(=O)O,triphenylamine,480,,dichloromethane
559,9.89,0.64,3.52,"0.05 M I2 and 0.5 M LiI in acetonitrile/3-methoxypropionitrile (7:3, v/v)",-,-,-,TiO2 film,-,-,AM 1.5G 100mW/cm2,-,Dan Wang and Weijiang Ying and Xiaoyu Zhang and Yue Hu and Wenjun Wu and Jianli Hua,Near-infrared absorbing isoindigo sensitizers: Synthesis and performance for dye-sensitized solar cells,Dyes and Pigments,112,10.1016/j.dyepig.2014.07.017,327--334,,,01/01/2015,Wang_2015,,,CCCCCCCCN1c2cc(ccc2/C(=C\2/c3ccc(cc3N(C2=O)CCCCCCCC)c2ccc(s2)/C=C(\C(=O)O)/C#N)/C1=O)c1ccc(cc1)N(c1ccccc1)c1ccccc1,Triphenylamine,563,,dichloromethane
615,2.78,0.69,1.18,"0.3 M 1, 2-dimethyl-3-n-propylimidazolium iodide (DMPII), 0.25 M LiI, 0.01 M I2, 0.05 M tetrabutyl ammonium iodide (TBAI), 0.1 M 4-tertbutyl pyridine in acetonitrile/valeronitrile (AN/VN:85/15,v/v)",0.1256,-,-,TiO2 film (10 um thick + 4 um scattering layer),-,10 hours,AM 1.5G 100mW/cm2,-,Lei Wang and Xichuan Yang and Xiuna Wang and Licheng Sun,"Novel organic dyes with anchoring group of quinoxaline-2, 3-diol and the application in dye-sensitized solar cells",Dyes and Pigments,113,10.1016/j.dyepig.2014.09.019,581--587,,,01/01/2015,Wang_2015,,,Oc1nc2ccc(cc2nc1O)c1ccc(cc1)N(c1ccccc1)c1ccccc1,Triphenylamine,346,,"ethanol and dichloromethane (v/v, 4/1)"
662,4.1,0.695,1.89,"0.3 M 1, 2-dimethyl-3-n-propylimidazolium iodide (DMPII), 0.25 M LiI, 0.01 M I2, 0.05 M tetrabutyl ammonium iodide (TBAI), 0.1 M 4-tertbutyl pyridine in acetonitrile/valeronitrile (AN/VN:85/15,v/v)",0.1256,0.5 equiv CDCA,-,TiO2 film (10 um thick + 4 um scattering layer),-,10 hours,AM 1.5G 100mW/cm2,-,Lei Wang and Xichuan Yang and Xiuna Wang and Licheng Sun,"Novel organic dyes with anchoring group of quinoxaline-2, 3-diol and the application in dye-sensitized solar cells",Dyes and Pigments,113,10.1016/j.dyepig.2014.09.019,581--587,,,01/01/2015,Wang_2015,,,Oc1nc2ccc(cc2nc1O)c1ccc(cc1)N(c1ccccc1)c1ccccc1,Triphenylamine,346,,"ethanol and dichloromethane (v/v, 4/1)"
541,5.45,0.67,1.99,0.05MI2/0.5MLiI/0.5M tert-butylpyridine in 3-methoxypropionitrile/acetonitrile,0.16,-,-,TiO2 film (14 um thick + 4.5 um scattering layer),-,-,AM 1.5G 100mW/cm2,-,Prachi Singh and Abhishek Baheti and K.R. Justin Thomas and Chuan-Pei Lee and Kuo-Chuan Ho,Fluorene-based organic dyes containing acetylene linkage for dye-sensitized solar cells,Dyes and Pigments,95,10.1016/j.dyepig.2012.06.004,523--533,3,,01/01/2012,Singh_2012,,,N#C/C(=C\c1ccc(s1)C#Cc1ccc2c(c1)C(CC)(CC)c1c2ccc(c1)N(c1ccccc1)c1ccccc1)/C(=O)O,diphenylamine,396,509,THF
586,3.19,0.691,1.29,"0.3 M 1, 2-dimethyl-3-n-propylimidazolium iodide (DMPII), 0.25 M LiI, 0.01 M I2, 0.05 M tetrabutyl ammonium iodide (TBAI), 0.1 M 4-tertbutyl pyridine in acetonitrile/valeronitrile (AN/VN:85/15,v/v)",0.1256,1 equiv CDCA,-,TiO2 film (10 um thick + 4 um scattering layer),-,10 hours,AM 1.5G 100mW/cm2,-,Lei Wang and Xichuan Yang and Xiuna Wang and Licheng Sun,"Novel organic dyes with anchoring group of quinoxaline-2, 3-diol and the application in dye-sensitized solar cells",Dyes and Pigments,113,10.1016/j.dyepig.2014.09.019,581--587,,,01/01/2015,Wang_2015,,,Oc1nc2ccc(cc2nc1O)c1ccc(cc1)N(c1ccccc1)c1ccccc1,Triphenylamine,346,,"ethanol and dichloromethane (v/v, 4/1)"
580,3.99,0.684,1.58,"0.3 M 1, 2-dimethyl-3-n-propylimidazolium iodide (DMPII), 0.25 M LiI, 0.01 M I2, 0.05 M tetrabutyl ammonium iodide (TBAI), 0.1 M 4-tertbutyl pyridine in acetonitrile/valeronitrile (AN/VN:85/15,v/v)",0.1256,-,-,TiO2 film (10 um thick + 4 um scattering layer),-,10 hours,AM 1.5G 100mW/cm2,-,Lei Wang and Xichuan Yang and Xiuna Wang and Licheng Sun,"Novel organic dyes with anchoring group of quinoxaline-2, 3-diol and the application in dye-sensitized solar cells",Dyes and Pigments,113,10.1016/j.dyepig.2014.09.019,581--587,,,01/01/2015,Wang_2015,,,Oc1nc2ccc(cc2nc1O)c1ccc(s1)c1ccc(cc1)N(c1ccccc1)c1ccccc1,Triphenylamine,382,,"ethanol and dichloromethane (v/v, 4/1)"
612,5.51,0.6674,2.25,"0.3 M 1, 2-dimethyl-3-n-propylimidazolium iodide (DMPII), 0.25 M LiI, 0.01 M I2, 0.05 M tetrabutyl ammonium iodide (TBAI), 0.1 M 4-tertbutyl pyridine in acetonitrile/valeronitrile (AN/VN:85/15,v/v)",0.1256,0.5 equiv CDCA,-,TiO2 film (10 um thick + 4 um scattering layer),-,10 hours,AM 1.5G 100mW/cm2,-,Lei Wang and Xichuan Yang and Xiuna Wang and Licheng Sun,"Novel organic dyes with anchoring group of quinoxaline-2, 3-diol and the application in dye-sensitized solar cells",Dyes and Pigments,113,10.1016/j.dyepig.2014.09.019,581--587,,,01/01/2015,Wang_2015,,,Oc1nc2ccc(cc2nc1O)c1ccc(s1)c1ccc(cc1)N(c1ccccc1)c1ccccc1,Triphenylamine,382,,"ethanol and dichloromethane (v/v, 4/1)"
610,4.86,0.673,1.99,"0.3 M 1, 2-dimethyl-3-n-propylimidazolium iodide (DMPII), 0.25 M LiI, 0.01 M I2, 0.05 M tetrabutyl ammonium iodide (TBAI), 0.1 M 4-tertbutyl pyridine in acetonitrile/valeronitrile (AN/VN:85/15,v/v)",0.1256,1 equiv CDCA,-,TiO2 film (10 um thick + 4 um scattering layer),-,10 hours,AM 1.5G 100mW/cm2,-,Lei Wang and Xichuan Yang and Xiuna Wang and Licheng Sun,"Novel organic dyes with anchoring group of quinoxaline-2, 3-diol and the application in dye-sensitized solar cells",Dyes and Pigments,113,10.1016/j.dyepig.2014.09.019,581--587,,,01/01/2015,Wang_2015,,,Oc1nc2ccc(cc2nc1O)c1ccc(s1)c1ccc(cc1)N(c1ccccc1)c1ccccc1,Triphenylamine,382,,"ethanol and dichloromethane (v/v, 4/1)"
900,9.5,0.7,5.99,"0.25 M tris(1,10-phenanthroline)cobalt(II) di[bis-(trifluoromethanesulfonyl)imide], 0.05 M tris(1,10-phenanthroline)-cobalt(III) tris[bis(trifluoromethanesulfonyl)imide], 0.5 M TBP, and 0.1 M LiTFSI in MeCN",0.2,-,-,TiO2 film (10 um thick),-,36 hours,AM 1.5G 100mW/cm2,-,Zhihui Wang and He Wang and Mao Liang and Yulin Tan and Fangyi Cheng and Zhe Sun and Song Xue,Judicious Design of Indoline Chromophores for High-Efficiency Iodine-Free Dye-Sensitized Solar Cells,{ACS} Applied Materials {\&} Interfaces,6,10.1021/am500575s,5768--5778,8,,01/01/2014,Wang_2014,,,CCCCCCOc1ccc(cc1)N(c1ccc(cc1)OCCCCCC)c1ccc(cc1)c1cc2c(s1)c1c(n2c2ccc(cc2)N(c2ccc(cc2)OCCCCCC)c2ccc(cc2)OCCCCCC)cc(s1)/C=C(/C(=O)O)\C#N,Triphenylamine,533,,dichloromethane
751,11.1,0.69,5.75,"0.25 M 1,2-dimethyl-3-n-propylimidazolium iodide (DMPImI), 0.1 M LiTFSI, 0.05 M I2, and 0.5 M TBP in acetonitrile",0.2,-,-,TiO2 film (10 um thick),-,36 hours,AM 1.5G 100mW/cm2,-,Zhihui Wang and He Wang and Mao Liang and Yulin Tan and Fangyi Cheng and Zhe Sun and Song Xue,Judicious Design of Indoline Chromophores for High-Efficiency Iodine-Free Dye-Sensitized Solar Cells,{ACS} Applied Materials {\&} Interfaces,6,10.1021/am500575s,5768--5778,8,,01/01/2014,Wang_2014,,,CCCCCCOc1ccc(cc1)N(c1ccc(cc1)OCCCCCC)c1ccc(cc1)c1cc2c(s1)c1c(n2c2ccc(cc2)N(c2ccc(cc2)OCCCCCC)c2ccc(cc2)OCCCCCC)cc(s1)/C=C(/C(=O)O)\C#N,Triphenylamine,533,,dichloromethane
