Repository: PaulC61/Cheminformatics

# Cheminformatics
Repository for:
Cheminformatics Masters students of University of Strasbourg 2020 - 2022
+ My own projects related to the course

File: InternshipM2_BIU/rawDSSCDBdata.csv (part 31 of 77)
VOC,JSC,FF,PCE,Electrolyte,Active area,Co-adsorbent,Co-sensitizer,Semiconductor,Dye loading,Exposure time,Solar simulator,Performance comment,Article author,Article title,Article journal,Article volume,Article DOI,Article pages,Article issue nr,Article EID,Article year,Article year,Article electronic id,Article keywords,Molecule SMILE,Molecule keywords,Molecule spectrum absorption maxima,Molecule spectrum emission maxima,Molecule spectrum solvent
450,1.34,0.76,0.46,"0.6MDMPII, 0.5MLiI, 0.05M I2, 0.5 M TBP in an acetonitrile solution",-,-,-,TiO2 film (13 um thick),172 nmol/cm2,-,AM 1.5G 100mW/cm2,-,Kang Deuk Seo and Ban Seok You and In Tack Choi and Myung Jong Ju and Mi You and Hong Seok Kang and Hwan Kyu Kim,Dual-channel anchorable organic dye with triphenylamine-based core bridge unit for dye-sensitized solar cells,Dyes and Pigments,99,10.1016/j.dyepig.2013.06.014,599--606,3,,01/01/2013,Seo_2013,,,CCCCCCOc1ccc(cc1)N(c1cc(cc(c1)N(c1ccc(cc1)OCCCCCC)c1ccc(cc1)OCCCCCC)N(c1ccc(cc1)c1ccc(s1)c1ccc(s1)/C=C(/C(=O)O)\C#N)c1ccc(cc1)OCCCCCC)c1ccc(cc1)c1ccc(s1)c1ccc(s1)/C=C(/C(=O)O)\C#N,Triphenylamine,440,645,THF
540,5.7,0.78,2.41,"0.6MDMPII, 0.5MLiI, 0.05M I2, 0.5 M TBP in an acetonitrile solution",-,40 mM DCA,-,TiO2 film (13 um thick),151 nmol/cm2,-,AM 1.5G 100mW/cm2,-,Kang Deuk Seo and Ban Seok You and In Tack Choi and Myung Jong Ju and Mi You and Hong Seok Kang and Hwan Kyu Kim,Dual-channel anchorable organic dye with triphenylamine-based core bridge unit for dye-sensitized solar cells,Dyes and Pigments,99,10.1016/j.dyepig.2013.06.014,599--606,3,,01/01/2013,Seo_2013,,,CCCCCCOc1ccc(cc1)N(c1cc(cc(c1)N(c1ccc(cc1)OCCCCCC)c1ccc(cc1)OCCCCCC)N(c1ccc(cc1)c1ccc(s1)c1ccc(s1)/C=C(/C(=O)O)\C#N)c1ccc(cc1)OCCCCCC)c1ccc(cc1)c1ccc(s1)c1ccc(s1)/C=C(/C(=O)O)\C#N,Triphenylamine,440,645,THF
690,8.92,0.77,4.78,"0.6MDMPII, 0.5MLiI, 0.05M I2, 0.5 M TBP in an acetonitrile solution",-,1 mM HC-A1 (hole conductor),-,TiO2 film (13 um thick),124 nmol/cm2,-,AM 1.5G 100mW/cm2,-,Kang Deuk Seo and Ban Seok You and In Tack Choi and Myung Jong Ju and Mi You and Hong Seok Kang and Hwan Kyu Kim,Dual-channel anchorable organic dye with triphenylamine-based core bridge unit for dye-sensitized solar cells,Dyes and Pigments,99,10.1016/j.dyepig.2013.06.014,599--606,3,,01/01/2013,Seo_2013,,,CCCCCCOc1ccc(cc1)N(c1cc(cc(c1)N(c1ccc(cc1)OCCCCCC)c1ccc(cc1)OCCCCCC)N(c1ccc(cc1)c1ccc(s1)c1ccc(s1)/C=C(/C(=O)O)\C#N)c1ccc(cc1)OCCCCCC)c1ccc(cc1)c1ccc(s1)c1ccc(s1)/C=C(/C(=O)O)\C#N,Triphenylamine,440,645,THF
670,13.8,0.72,6.67,"0.6MDMPII, 0.5MLiI, 0.05M I2, 0.5 M TBP in an acetonitrile solution",-,40 mM DCA,-,TiO2 film (13 um thick),192 nmol/cm2,-,AM 1.5G 100mW/cm2,-,Kang Deuk Seo and Ban Seok You and In Tack Choi and Myung Jong Ju and Mi You and Hong Seok Kang and Hwan Kyu Kim,Dual-channel anchorable organic dye with triphenylamine-based core bridge unit for dye-sensitized solar cells,Dyes and Pigments,99,10.1016/j.dyepig.2013.06.014,599--606,3,,01/01/2013,Seo_2013,,,CCCCCCOc1ccc(cc1)N(c1ccc(cc1)OCCCCCC)c1ccc(cc1)c1ccc(s1)c1ccc(s1)/C=C(/C(=O)O)\C#N,Triphenylamine,486,597,THF
580,10.6,0.579,3.54,"0.6 M 1-propyl-2,3-dimethylimidazolium iodide (DMPII), 0.1 M lithium iodide, 0.05 M iodine, and 0.5 M 4-tert-butylpyridine (TBP) in 3-methoxypropionitrile (MPN)",0.25,-,-,TiO2 film (7 um thick),-,-,AM 1.5G 100mW/cm2,-,Chien-Hsin Yang and Shao-Hong Liao and Yu-Kuang Sun and Yao-Yuan Chuang and Tzong-Liu Wang and Yeong-Tarng Shieh and Wen-Churng Lin,Optimization of Multiple Electron Donor and Acceptor in Carbazole-Triphenylamine-Based Molecules for Application of Dye-Sensitized Solar Cells,The Journal of Physical Chemistry C,114,10.1021/jp106275v,21786--21794,49,,01/01/2010,Yang_2010,,,OC(=O)CN1C(=S)SC(=Cc2ccc(cc2)N(c2ccc(cc2)c2ccc3c(c2)[nH]c2c3cccc2)c2ccccc2)C1=O,Triphenylamine,470,,ethanol
610,12.7,0.598,4.63,"0.6 M 1-propyl-2,3-dimethylimidazolium iodide (DMPII), 0.1 M lithium iodide, 0.05 M iodine, and 0.5 M 4-tert-butylpyridine (TBP) in 3-methoxypropionitrile (MPN)",0.25,-,-,TiO2 film (7 um thick),-,-,AM 1.5G 100mW/cm2,-,Chien-Hsin Yang and Shao-Hong Liao and Yu-Kuang Sun and Yao-Yuan Chuang and Tzong-Liu Wang and Yeong-Tarng Shieh and Wen-Churng Lin,Optimization of Multiple Electron Donor and Acceptor in Carbazole-Triphenylamine-Based Molecules for Application of Dye-Sensitized Solar Cells,The Journal of Physical Chemistry C,114,10.1021/jp106275v,21786--21794,49,,01/01/2010,Yang_2010,,,OC(=O)CN1C(=S)SC(=Cc2ccc(cc2)N(c2ccc(cc2)c2ccc3c(c2)[nH]c2c3cccc2)c2ccc(cc2)C=C2SC(=S)N(C2=O)CC(=O)O)C1=O,Triphenylamine,491,,ethanol
590,5.06,0.561,1.67,"0.6 M 1-propyl-2,3-dimethylimidazolium iodide (DMPII), 0.1 M lithium iodide, 0.05 M iodine, and 0.5 M 4-tert-butylpyridine (TBP) in 3-methoxypropionitrile (MPN)",0.25,-,-,TiO2 film (7 um thick),-,-,AM 1.5G 100mW/cm2,-,Chien-Hsin Yang and Shao-Hong Liao and Yu-Kuang Sun and Yao-Yuan Chuang and Tzong-Liu Wang and Yeong-Tarng Shieh and Wen-Churng Lin,Optimization of Multiple Electron Donor and Acceptor in Carbazole-Triphenylamine-Based Molecules for Application of Dye-Sensitized Solar Cells,The Journal of Physical Chemistry C,114,10.1021/jp106275v,21786--21794,49,,01/01/2010,Yang_2010,,,OC(=O)CN1C(=S)S/C(=C/c2ccc(cc2)N(c2ccc(cc2)c2ccc3c(c2)[nH]c2c3cccc2)c2ccc(cc2)c2ccc3c(c2)[nH]c2c3cccc2)/C1=O,Triphenylamine,477,,ethanol
562,13.2,0.58,4.28,"0.6M 1-propyl-2,3-dimethylimidazolium iodide (DMPII), 0.1M lithium iodide, 0.05M iodine, and 0.5M 4-tert-butylpyridine (TBP) in 3-methoxypropionitrile (MPN)",0.25,-,-,TiO2 film (6 um thick),-,-,AM 1.5G 100mW/cm2,-,Chien-Hsin Yang and Han-Lung Chen and Yao-Yuan Chuang and Chun-Guey Wu and Chiao-Pei Chen and Shao-Hong Liao and Tzong-Liu Wang,Characteristics of triphenylamine-based dyes with multiple acceptors in application of dye-sensitized solar cells,Journal of Power Sources,188,10.1016/j.jpowsour.2008.12.026,627--634,2,,01/01/2009,Yang_2009,,,OC(=O)CN1C(=S)S/C(=C/c2ccc(cc2)N(c2ccccc2)c2ccccc2)/C1=O,triphenylamine,458,540,methanol
709,10.58,0.76,5.67,"0.8 M 1-methyl-3-propyl imidazolium iodide (PMII), 0.1 M lithium iodide (LiI), 0.05 M iodine (I2), and 0.5 M 4-tert-butylpyridine dissolved in acetonitrile",0.25,-,-,TiO2 film (12 um transparent + 6 um scat­tering layer),-,12 hours,AM 1.5G 100mW/cm2,-,Jen-Shyang Ni and Yi-Chi Yen and Jiann T. Lin,"Organic dyes with a fused segment comprising benzotriazole and thieno[3,2-b]pyrrole entities as the conjugated spacer for high performance dye-sensitized solar cells",Chem. Commun.,51,10.1039/c5cc07105d,17080--17083,96,,01/01/2015,Ni_2015,,,CCCCC(Cn1nc2c(n1)c(ccc2/C=C(/C(=O)O)\C#N)c1ccc(cc1)N(c1ccccc1)c1ccccc1)CC,triphenylamine,430,,THF
732,12.12,0.76,6.83,"0.8 M 1-methyl-3-propyl imidazolium iodide (PMII), 0.1 M lithium iodide (LiI), 0.05 M iodine (I2), and 0.5 M 4-tert-butylpyridine dissolved in acetonitrile",0.25,-,-,TiO2 film (12 um transparent + 6 um scat­tering layer),-,12 hours,AM 1.5G 100mW/cm2,-,Jen-Shyang Ni and Yi-Chi Yen and Jiann T. Lin,"Organic dyes with a fused segment comprising benzotriazole and thieno[3,2-b]pyrrole entities as the conjugated spacer for high performance dye-sensitized solar cells",Chem. Commun.,51,10.1039/c5cc07105d,17080--17083,96,,01/01/2015,Ni_2015,,,CCCCC(Cn1nc2c(n1)c1cc(sc1c1c2cc(s1)c1ccc(cc1)N(c1ccccc1)c1ccccc1)/C=C(/C(=O)O)\C#N)CC,triphenylamine,434,,THF
739,16.39,0.67,8.14,"0.8 M 1-methyl-3-propyl imidazolium iodide (PMII), 0.1 M lithium iodide (LiI), 0.05 M iodine (I2), and 0.5 M 4-tert-butylpyridine dissolved in acetonitrile",0.25,-,-,TiO2 film (12 um transparent + 6 um scat­tering layer),-,12 hours,AM 1.5G 100mW/cm2,-,Jen-Shyang Ni and Yi-Chi Yen and Jiann T. Lin,"Organic dyes with a fused segment comprising benzotriazole and thieno[3,2-b]pyrrole entities as the conjugated spacer for high performance dye-sensitized solar cells",Chem. Commun.,51,10.1039/c5cc07105d,17080--17083,96,,01/01/2015,Ni_2015,,,CCCCCCN1C2CC(SC2C2C1C1N(CCCCCC)C3C(C1C1C2NN(N1)CC(CCCC)CC)SC(C3)/C=C(/C(=O)O)\C#N)c1ccc(cc1)N(c1ccccc1)c1ccccc1,triphenylamine,480,,THF
728,11.19,0.76,6.18,"0.8 M 1-methyl-3-propyl imidazolium iodide (PMII), 0.1 M lithium iodide (LiI), 0.05 M iodine (I2), and 0.5 M 4-tert-butylpyridine dissolved in acetonitrile",0.25,5 mM CDCA,-,TiO2 film (12 um transparent + 6 um scat­tering layer),-,12 hours,AM 1.5G 100mW/cm2,-,Jen-Shyang Ni and Yi-Chi Yen and Jiann T. Lin,"Organic dyes with a fused segment comprising benzotriazole and thieno[3,2-b]pyrrole entities as the conjugated spacer for high performance dye-sensitized solar cells",Chem. Commun.,51,10.1039/c5cc07105d,17080--17083,96,,01/01/2015,Ni_2015,,,CCCCC(Cn1nc2c(n1)c(ccc2/C=C(/C(=O)O)\C#N)c1ccc(cc1)N(c1ccccc1)c1ccccc1)CC,triphenylamine,430,,THF
733,13.79,0.75,7.54,"0.8 M 1-methyl-3-propyl imidazolium iodide (PMII), 0.1 M lithium iodide (LiI), 0.05 M iodine (I2), and 0.5 M 4-tert-butylpyridine dissolved in acetonitrile",0.25,5 mM CDCA,-,TiO2 film (12 um transparent + 6 um scat­tering layer),-,12 hours,AM 1.5G 100mW/cm2,-,Jen-Shyang Ni and Yi-Chi Yen and Jiann T. Lin,"Organic dyes with a fused segment comprising benzotriazole and thieno[3,2-b]pyrrole entities as the conjugated spacer for high performance dye-sensitized solar cells",Chem. Commun.,51,10.1039/c5cc07105d,17080--17083,96,,01/01/2015,Ni_2015,,,CCCCC(Cn1nc2c(n1)c1cc(sc1c1c2cc(s1)c1ccc(cc1)N(c1ccccc1)c1ccccc1)/C=C(/C(=O)O)\C#N)CC,triphenylamine,434,,THF
741,16.8,0.67,8.4,"0.8 M 1-methyl-3-propyl imidazolium iodide (PMII), 0.1 M lithium iodide (LiI), 0.05 M iodine (I2), and 0.5 M 4-tert-butylpyridine dissolved in acetonitrile",0.25,5 mM CDCA,-,TiO2 film (12 um transparent + 6 um scat­tering layer),-,12 hours,AM 1.5G 100mW/cm2,-,Jen-Shyang Ni and Yi-Chi Yen and Jiann T. Lin,"Organic dyes with a fused segment comprising benzotriazole and thieno[3,2-b]pyrrole entities as the conjugated spacer for high performance dye-sensitized solar cells",Chem. Commun.,51,10.1039/c5cc07105d,17080--17083,96,,01/01/2015,Ni_2015,,,CCCCCCN1C2CC(SC2C2C1C1N(CCCCCC)C3C(C1C1C2NN(N1)CC(CCCC)CC)SC(C3)/C=C(/C(=O)O)\C#N)c1ccc(cc1)N(c1ccccc1)c1ccccc1,triphenylamine,480,,THF
715,9.76,0.75,5.22,"0.8 M 1-methyl-3-propyl imidazolium iodide (PMII), 0.1 M lithium iodide (LiI), 0.05 M iodine (I2), and 0.5 M 4-tert-butylpyridine dissolved in acetonitrile",0.25,1 mM CDCA,-,TiO2 film (12 um transparent + 6 um scat­tering layer),-,12 hours,AM 1.5G 100mW/cm2,-,Jen-Shyang Ni and Yi-Chi Yen and Jiann T. Lin,"Organic dyes with a fused segment comprising benzotriazole and thieno[3,2-b]pyrrole entities as the conjugated spacer for high performance dye-sensitized solar cells",Chem. Commun.,51,10.1039/c5cc07105d,17080--17083,96,,01/01/2015,Ni_2015,,,CCCCC(Cn1nc2c(n1)c(ccc2/C=C(/C(=O)O)\C#N)c1ccc(cc1)N(c1ccccc1)c1ccccc1)CC,triphenylamine,430,,THF
762,9.18,0.77,5.41,"0.8 M 1-methyl-3-propyl imidazolium iodide (PMII), 0.1 M lithium iodide (LiI), 0.05 M iodine (I2), and 0.5 M 4-tert-butylpyridine dissolved in acetonitrile",0.25,10 mM CDCA,-,TiO2 film (12 um transparent + 6 um scat­tering layer),-,12 hours,AM 1.5G 100mW/cm2,-,Jen-Shyang Ni and Yi-Chi Yen and Jiann T. Lin,"Organic dyes with a fused segment comprising benzotriazole and thieno[3,2-b]pyrrole entities as the conjugated spacer for high performance dye-sensitized solar cells",Chem. Commun.,51,10.1039/c5cc07105d,17080--17083,96,,01/01/2015,Ni_2015,,,CCCCC(Cn1nc2c(n1)c(ccc2/C=C(/C(=O)O)\C#N)c1ccc(cc1)N(c1ccccc1)c1ccccc1)CC,triphenylamine,430,,THF
733,12.68,0.74,6.85,"0.8 M 1-methyl-3-propyl imidazolium iodide (PMII), 0.1 M lithium iodide (LiI), 0.05 M iodine (I2), and 0.5 M 4-tert-butylpyridine dissolved in acetonitrile",0.25,1 mM CDCA,-,TiO2 film (12 um transparent + 6 um scat­tering layer),-,12 hours,AM 1.5G 100mW/cm2,-,Jen-Shyang Ni and Yi-Chi Yen and Jiann T. Lin,"Organic dyes with a fused segment comprising benzotriazole and thieno[3,2-b]pyrrole entities as the conjugated spacer for high performance dye-sensitized solar cells",Chem. Commun.,51,10.1039/c5cc07105d,17080--17083,96,,01/01/2015,Ni_2015,,,CCCCC(Cn1nc2c(n1)c1cc(sc1c1c2cc(s1)c1ccc(cc1)N(c1ccccc1)c1ccccc1)/C=C(/C(=O)O)\C#N)CC,triphenylamine,434,,THF
738,12.98,0.75,7.21,"0.8 M 1-methyl-3-propyl imidazolium iodide (PMII), 0.1 M lithium iodide (LiI), 0.05 M iodine (I2), and 0.5 M 4-tert-butylpyridine dissolved in acetonitrile",0.25,10 mM CDCA,-,TiO2 film (12 um transparent + 6 um scat­tering layer),-,12 hours,AM 1.5G 100mW/cm2,-,Jen-Shyang Ni and Yi-Chi Yen and Jiann T. Lin,"Organic dyes with a fused segment comprising benzotriazole and thieno[3,2-b]pyrrole entities as the conjugated spacer for high performance dye-sensitized solar cells",Chem. Commun.,51,10.1039/c5cc07105d,17080--17083,96,,01/01/2015,Ni_2015,,,CCCCC(Cn1nc2c(n1)c1cc(sc1c1c2cc(s1)c1ccc(cc1)N(c1ccccc1)c1ccccc1)/C=C(/C(=O)O)\C#N)CC,triphenylamine,434,,THF
712,3.48,0.57,1.66,0.05 M I2/0.1 M LiI/0.5 M 4-tert-butylpyridine in 2-methoxypropionitrile solution,1,-,-,TiO2 film,195 nmol/cm2,24 hours,AM 1.5G 85mW/cm2,-,Manoharan Subbaiah and Ramkumar Sekar and Elumalai Palani and Anandan Sambandam,One-pot synthesis of metal free organic dyes containing different acceptor moieties for fabrication of dye-sensitized solar cells,Tetrahedron Letters,54,10.1016/j.tetlet.2013.04.012,3132--3136,24,,01/01/2013,Subbaiah_2013,,,OC(=O)/C=C/c1ccc(cc1)N(c1ccccc1)c1ccccc1,triphenylamine,369,452,ethanol
743,16.76,0.68,8.48,"0.8 M 1-methyl-3-propyl imidazolium iodide (PMII), 0.1 M lithium iodide (LiI), 0.05 M iodine (I2), and 0.5 M 4-tert-butylpyridine dissolved in acetonitrile",0.25,1 mM CDCA,-,TiO2 film (12 um transparent + 6 um scat­tering layer),-,12 hours,AM 1.5G 100mW/cm2,-,Jen-Shyang Ni and Yi-Chi Yen and Jiann T. Lin,"Organic dyes with a fused segment comprising benzotriazole and thieno[3,2-b]pyrrole entities as the conjugated spacer for high performance dye-sensitized solar cells",Chem. Commun.,51,10.1039/c5cc07105d,17080--17083,96,,01/01/2015,Ni_2015,,,CCCCCCN1C2CC(SC2C2C1C1N(CCCCCC)C3C(C1C1C2NN(N1)CC(CCCC)CC)SC(C3)/C=C(/C(=O)O)\C#N)c1ccc(cc1)N(c1ccccc1)c1ccccc1,triphenylamine,480,,THF
745,15.63,0.68,7.96,"0.8 M 1-methyl-3-propyl imidazolium iodide (PMII), 0.1 M lithium iodide (LiI), 0.05 M iodine (I2), and 0.5 M 4-tert-butylpyridine dissolved in acetonitrile",0.25,10 mM CDCA,-,TiO2 film (12 um transparent + 6 um scat­tering layer),-,12 hours,AM 1.5G 100mW/cm2,-,Jen-Shyang Ni and Yi-Chi Yen and Jiann T. Lin,"Organic dyes with a fused segment comprising benzotriazole and thieno[3,2-b]pyrrole entities as the conjugated spacer for high performance dye-sensitized solar cells",Chem. Commun.,51,10.1039/c5cc07105d,17080--17083,96,,01/01/2015,Ni_2015,,,CCCCCCN1C2CC(SC2C2C1C1N(CCCCCC)C3C(C1C1C2NN(N1)CC(CCCC)CC)SC(C3)/C=C(/C(=O)O)\C#N)c1ccc(cc1)N(c1ccccc1)c1ccccc1,triphenylamine,480,,THF
695,13.95,0.65,6.34,"0.1 M lithium iodide, 0.6 M dimethylpropylimidazolium iodide (DMPII), 0.05 M I2, 0.1 M LiI and 0.5 M 4-tert-butylpyridine (4-TBP) in acetonitrile",-,-,-,TiO2 film (12 um transparent + 4 um scat­tering layer),-,24 hours,AM 1.5G 100mW/cm2,-,Huiyang Li and Manman Fang and Ting Xu and Yingqin Hou and Runli Tang and Junnian Chen and Linfeng Liu and Hongwei Han and Tianyou Peng and Qianqian Li and Zhen Li,New anthracene-based organic dyes: the flexible position of the anthracene moiety bearing isolation groups in the conjugated bridge and the adjustable cell performance,Org. Chem. Front.,3,10.1039/c5qo00377f,233--242,2,,01/01/2016,Li_2016,,,CCCCCCOc1ccc(cc1)c1c2cc(ccc2c(c2c1ccc(c2)c1ccc(s1)c1ccc(s1)/C=C(\C(=O)O)/C#N)c1ccc(cc1)OCCCCCC)c1ccc(cc1)N(c1ccc(cc1)OCCCCCC)c1ccc(cc1)OCCCCCC,triphenylamine,490,,dichloromethane
722,12.95,0.69,6.44,"0.1 M lithium iodide, 0.6 M dimethylpropylimidazolium iodide (DMPII), 0.05 M I2, 0.1 M LiI and 0.5 M 4-tert-butylpyridine (4-TBP) in acetonitrile",-,-,-,TiO2 film (12 um transparent + 4 um scat­tering layer),-,24 hours,AM 1.5G 100mW/cm2,-,Huiyang Li and Manman Fang and Ting Xu and Yingqin Hou and Runli Tang and Junnian Chen and Linfeng Liu and Hongwei Han and Tianyou Peng and Qianqian Li and Zhen Li,New anthracene-based organic dyes: the flexible position of the anthracene moiety bearing isolation groups in the conjugated bridge and the adjustable cell performance,Org. Chem. Front.,3,10.1039/c5qo00377f,233--242,2,,01/01/2016,Li_2016,,,CCCCCCOc1ccc(cc1)c1c2cc(ccc2c(c2c1ccc(c2)c1ccc(s1)/C=C(\C(=O)O)/C#N)c1ccc(cc1)OCCCCCC)c1ccc(s1)c1ccc(cc1)N(c1ccc(cc1)OCCCCCC)c1ccc(cc1)OCCCCCC,triphenylamine,499,,dichloromethane
698,10.68,0.69,5.15,"0.1 M lithium iodide, 0.6 M dimethylpropylimidazolium iodide (DMPII), 0.05 M I2, 0.1 M LiI and 0.5 M 4-tert-butylpyridine (4-TBP) in acetonitrile",-,-,-,TiO2 film (12 um transparent + 4 um scat­tering layer),-,24 hours,AM 1.5G 100mW/cm2,-,Huiyang Li and Manman Fang and Ting Xu and Yingqin Hou and Runli Tang and Junnian Chen and Linfeng Liu and Hongwei Han and Tianyou Peng and Qianqian Li and Zhen Li,New anthracene-based organic dyes: the flexible position of the anthracene moiety bearing isolation groups in the conjugated bridge and the adjustable cell performance,Org. Chem. Front.,3,10.1039/c5qo00377f,233--242,2,,01/01/2016,Li_2016,,,CCCCCCOc1ccc(cc1)c1c2cc(ccc2c(c2c1ccc(c2)C=C(C(=O)O)C#N)c1ccc(cc1)OCCCCCC)c1ccc(s1)c1ccc(s1)c1ccc(cc1)N(c1ccc(cc1)OCCCCCC)c1ccc(cc1)OCCCCCC,triphenylamine,499,,dichloromethane
590,5.97,64.39,2.27,"(0.5 M 1-butyl-3-methylimidazolium iodide (BMII), 0.1 M lithium iodide, 0.05 M iodine and 0.5 M tertbutylpyridine in anhydrous acetonitrile",0.25,-,-,TiO2 4 um thick,504 nmol/cm2,5 hours,AM 1.5G 100mW/cm2,-,M. Castillo-Vall{\'{e}}s and J. M. Andr{\'{e}}s-Cast{\'{a}}n and J. Gar{\'{\i}}n and J. Orduna and B. Villacampa and S. Franco and M. J. Blesa,Dye-sensitized-solar-cells based on calix[4]arene scaffolds,{RSC} Adv.,5,10.1039/c5ra15184h,90667--90670,110,,01/01/2015,Castillo_Vall_s_2015,,,N#C/C(=C\c1ccc(s1)c1ccc(cc1)N(c1ccccc1)c1ccccc1)/C(=O)O,triphenylamine,437,540,dichloromethane
705,6.88,64.74,3.15,"(0.5 M 1-butyl-3-methylimidazolium iodide (BMII), 0.1 M lithium iodide, 0.05 M iodine and 0.5 M tertbutylpyridine in anhydrous acetonitrile",0.25,0.3 mM CDCA,-,TiO2 4 um thick,488 nmol/cm2,5 hours,AM 1.5G 100mW/cm2,-,M. Castillo-Vall{\'{e}}s and J. M. Andr{\'{e}}s-Cast{\'{a}}n and J. Gar{\'{\i}}n and J. Orduna and B. Villacampa and S. Franco and M. J. Blesa,Dye-sensitized-solar-cells based on calix[4]arene scaffolds,{RSC} Adv.,5,10.1039/c5ra15184h,90667--90670,110,,01/01/2015,Castillo_Vall_s_2015,,,CCCOc1c2Cc3cc(cc(c3OCCCCC(=O)COc3cc(sc3c3ccc(cc3)N(c3ccccc3)c3ccccc3)/C=C(\C(=O)O)/C#N)Cc3cc(cc(Cc4c(c(Cc1cc(c2)C(C)(C)C)cc(c4)C(C)(C)C)OCCC)c3OCCC)C(C)(C)C)C(C)(C)C,triphenylamine,456,570,dichloromethane
743,6.14,67.73,3.09,"(0.5 M 1-butyl-3-methylimidazolium iodide (BMII), 0.1 M lithium iodide, 0.05 M iodine and 0.5 M tertbutylpyridine in anhydrous acetonitrile",0.25,-,-,TiO2 4 um thick,110 nmol/cm2,5 hours,AM 1.5G 100mW/cm2,-,M. Castillo-Vall{\'{e}}s and J. M. Andr{\'{e}}s-Cast{\'{a}}n and J. Gar{\'{\i}}n and J. Orduna and B. Villacampa and S. Franco and M. J. Blesa,Dye-sensitized-solar-cells based on calix[4]arene scaffolds,{RSC} Adv.,5,10.1039/c5ra15184h,90667--90670,110,,01/01/2015,Castillo_Vall_s_2015,,,CCCOc1c2Cc3cc(cc(c3OCCCCC(=O)COc3cc(sc3c3ccc(cc3)N(c3ccccc3)c3ccccc3)/C=C(\C(=O)O)/C#N)Cc3cc(cc(Cc4c(c(Cc1cc(c2)C(C)(C)C)cc(c4)C(C)(C)C)OCCC)c3OCCC)C(C)(C)C)C(C)(C)C,triphenylamine,456,570,dichloromethane
746,8.96,56.82,3.8,"(0.5 M 1-butyl-3-methylimidazolium iodide (BMII), 0.1 M lithium iodide, 0.05 M iodine and 0.5 M tertbutylpyridine in anhydrous acetonitrile",0.25,0.3 mM CDCA,-,TiO2 4 um thick,211 nmol/cm2,5 hours,AM 1.5G 100mW/cm2,-,M. Castillo-Vall{\'{e}}s and J. M. Andr{\'{e}}s-Cast{\'{a}}n and J. Gar{\'{\i}}n and J. Orduna and B. Villacampa and S. Franco and M. J. Blesa,Dye-sensitized-solar-cells based on calix[4]arene scaffolds,{RSC} Adv.,5,10.1039/c5ra15184h,90667--90670,110,,01/01/2015,Castillo_Vall_s_2015,,,CCCOc1c2Cc3cc(cc(c3OCCCCCC(=O)COc3cc(sc3c3ccc(cc3)N(c3ccccc3)c3ccccc3)/C=C(\C(=O)O)/C#N)Cc3cc(cc(Cc4c(c(Cc1cc(c2)C(C)(C)C)cc(c4)C(C)(C)C)OCCCCC(=O)COc1cc(sc1c1ccc(cc1)N(c1ccccc1)c1ccccc1)/C=C(\C(=O)O)/C#N)c3OCCC)C(C)(C)C)C(C)(C)C,triphenylamine,451,583,dichloromethane
732,7.82,62.11,3.56,"(0.5 M 1-butyl-3-methylimidazolium iodide (BMII), 0.1 M lithium iodide, 0.05 M iodine and 0.5 M tertbutylpyridine in anhydrous acetonitrile",0.25,-,-,TiO2 4 um thick,138 nmol/cm2,5 hours,AM 1.5G 100mW/cm2,-,M. Castillo-Vall{\'{e}}s and J. M. Andr{\'{e}}s-Cast{\'{a}}n and J. Gar{\'{\i}}n and J. Orduna and B. Villacampa and S. Franco and M. J. Blesa,Dye-sensitized-solar-cells based on calix[4]arene scaffolds,{RSC} Adv.,5,10.1039/c5ra15184h,90667--90670,110,,01/01/2015,Castillo_Vall_s_2015,,,CCCOc1c2Cc3cc(cc(c3OCCCCCC(=O)COc3cc(sc3c3ccc(cc3)N(c3ccccc3)c3ccccc3)/C=C(\C(=O)O)/C#N)Cc3cc(cc(Cc4c(c(Cc1cc(c2)C(C)(C)C)cc(c4)C(C)(C)C)OCCCCC(=O)COc1cc(sc1c1ccc(cc1)N(c1ccccc1)c1ccccc1)/C=C(\C(=O)O)/C#N)c3OCCC)C(C)(C)C)C(C)(C)C,triphenylamine,451,583,dichloromethane
509,2.63,60.87,0.82,"I2 (0.05 M), LiI (0.1 M), dimethylpropylimidazolium iodide (0.6 M), and 4-tert-butyl pyridine (0.5 M) in acetonitrile",0.25,-,-,TiO2 film (12 um transparent + 5 um scat­tering layer),-,16 hours,AM 1.5G 100mW/cm2,-,Youfu Wang and Luhua Dong and Zhiwei Zheng and Xing Li and Rulin Xiong and Jianli Hua and Aiguo Hu,Enediyne as $\uppi$ linker in D{\textendash}$\uppi${\textendash}A dyes for dye-sensitized solar cells,{RSC} Adv.,6,10.1039/c5ra25938j,12124--12130,15,,01/01/2016,Wang_2016,,,N#CC(=Cc1ccc(c(c1)C#Cc1ccc(cc1)N(c1ccccc1)c1ccccc1)C#C)C(=O)O,triphenylamine,350,,chloroform
607,7.46,69.1,3.26,"I2 (0.05 M), LiI (0.1 M), dimethylpropylimidazolium iodide (0.6 M), and 4-tert-butyl pyridine (0.5 M) in acetonitrile",0.25,-,-,TiO2 film (12 um transparent + 5 um scat­tering layer),-,16 hours,AM 1.5G 100mW/cm2,-,Youfu Wang and Luhua Dong and Zhiwei Zheng and Xing Li and Rulin Xiong and Jianli Hua and Aiguo Hu,Enediyne as $\uppi$ linker in D{\textendash}$\uppi${\textendash}A dyes for dye-sensitized solar cells,{RSC} Adv.,6,10.1039/c5ra25938j,12124--12130,15,,01/01/2016,Wang_2016,,,N#CC(=Cc1ccc(c(c1)C#C)C#Cc1ccc(cc1)N(c1ccccc1)c1ccccc1)C(=O)O,triphenylamine,424,,chloroform
730,12.28,60.43,5.41,"I2 (0.05 M), LiI (0.1 M), dimethylpropylimidazolium iodide (0.6 M), and 4-tert-butyl pyridine (0.5 M) in acetonitrile",0.25,-,-,TiO2 film (12 um transparent + 5 um scat­tering layer),-,16 hours,AM 1.5G 100mW/cm2,-,Youfu Wang and Luhua Dong and Zhiwei Zheng and Xing Li and Rulin Xiong and Jianli Hua and Aiguo Hu,Enediyne as $\uppi$ linker in D{\textendash}$\uppi${\textendash}A dyes for dye-sensitized solar cells,{RSC} Adv.,6,10.1039/c5ra25938j,12124--12130,15,,01/01/2016,Wang_2016,,,N#CC(=Cc1ccc(c(c1)C#Cc1ccc(cc1)N(c1ccccc1)c1ccccc1)C#Cc1ccc(cc1)N(c1ccccc1)c1ccccc1)C(=O)O,triphenylamine,418,,chloroform
670,11.9,0.741,5.9,"0.04 M I 2 , 0.06 M LiI, 0.4 M 4-tert-butylpyridine (4-TBP), and 0.6 M 3-propyl-1,2-dimethylimidazolium iodide (DMPII) in MeCN",0.159,-,-,TiO2 thin film (12 um thick with 4 um scattering layer),20 nmol/cm2,16-17 hours,AM 1.5G 100mW/cm2,-,Ming Cheng and Xichuan Yang and Fuguo Zhang and Jianghua Zhao and Licheng Sun,Tuning the {HOMO} and {LUMO} Energy Levels of Organic Dyes {withN}-Carboxomethylpyridinium as Acceptor To Optimize the Efficiency of Dye-Sensitized Solar Cells,The Journal of Physical Chemistry C,117,10.1021/jp311378b,9076--9083,18,,01/01/2013,Cheng_2013,,,CCCCCCc1cc(sc1c1ccc(cc1)N(c1ccc(cc1)OCCCCCC)c1ccc(cc1)OCCCCCC)c1cc[n+](cc1)CC(=O)O,triphenylamine,486,,dichloromethane
686,12.5,0.731,6.2,"0.04 M I 2 , 0.06 M LiI, 0.4 M 4-tert-butylpyridine (4-TBP), and 0.6 M 3-propyl-1,2-dimethylimidazolium iodide (DMPII) in MeCN",0.159,1 mM CDCA,-,TiO2 thin film (12 um thick with 4 um scattering layer),-,16-17 hours,AM 1.5G 100mW/cm2,-,Ming Cheng and Xichuan Yang and Fuguo Zhang and Jianghua Zhao and Licheng Sun,Tuning the {HOMO} and {LUMO} Energy Levels of Organic Dyes {withN}-Carboxomethylpyridinium as Acceptor To Optimize the Efficiency of Dye-Sensitized Solar Cells,The Journal of Physical Chemistry C,117,10.1021/jp311378b,9076--9083,18,,01/01/2013,Cheng_2013,,,CCCCCCc1cc(sc1c1ccc(cc1)N(c1ccc(cc1)OCCCCCC)c1ccc(cc1)OCCCCCC)c1cc[n+](cc1)CC(=O)O,triphenylamine,486,,dichloromethane
690,12.3,0.738,6.3,"0.04 M I 2 , 0.06 M LiI, 0.4 M 4-tert-butylpyridine (4-TBP), and 0.6 M 3-propyl-1,2-dimethylimidazolium iodide (DMPII) in MeCN",0.159,2 mM CDCA,-,TiO2 thin film (12 um thick with 4 um scattering layer),-,16-17 hours,AM 1.5G 100mW/cm2,-,Ming Cheng and Xichuan Yang and Fuguo Zhang and Jianghua Zhao and Licheng Sun,Tuning the {HOMO} and {LUMO} Energy Levels of Organic Dyes {withN}-Carboxomethylpyridinium as Acceptor To Optimize the Efficiency of Dye-Sensitized Solar Cells,The Journal of Physical Chemistry C,117,10.1021/jp311378b,9076--9083,18,,01/01/2013,Cheng_2013,,,CCCCCCc1cc(sc1c1ccc(cc1)N(c1ccc(cc1)OCCCCCC)c1ccc(cc1)OCCCCCC)c1cc[n+](cc1)CC(=O)O,triphenylamine,486,,dichloromethane
697,11.3,0.742,5.8,"0.04 M I 2 , 0.06 M LiI, 0.4 M 4-tert-butylpyridine (4-TBP), and 0.6 M 3-propyl-1,2-dimethylimidazolium iodide (DMPII) in MeCN",0.159,saturated CDCA,-,TiO2 thin film (12 um thick with 4 um scattering layer),-,16-17 hours,AM 1.5G 100mW/cm2,-,Ming Cheng and Xichuan Yang and Fuguo Zhang and Jianghua Zhao and Licheng Sun,Tuning the {HOMO} and {LUMO} Energy Levels of Organic Dyes {withN}-Carboxomethylpyridinium as Acceptor To Optimize the Efficiency of Dye-Sensitized Solar Cells,The Journal of Physical Chemistry C,117,10.1021/jp311378b,9076--9083,18,,01/01/2013,Cheng_2013,,,CCCCCCc1cc(sc1c1ccc(cc1)N(c1ccc(cc1)OCCCCCC)c1ccc(cc1)OCCCCCC)c1cc[n+](cc1)CC(=O)O,triphenylamine,486,,dichloromethane
614,5.9,0.726,2.6,"0.04 M I 2 , 0.06 M LiI, 0.4 M 4-tert-butylpyridine (4-TBP), and 0.6 M 3-propyl-1,2-dimethylimidazolium iodide (DMPII) in MeCN",0.159,-,-,TiO2 thin film (12 um thick with 4 um scattering layer),31 nmol/cm2,16-17 hours,AM 1.5G 100mW/cm2,-,Ming Cheng and Xichuan Yang and Fuguo Zhang and Jianghua Zhao and Licheng Sun,Tuning the {HOMO} and {LUMO} Energy Levels of Organic Dyes {withN}-Carboxomethylpyridinium as Acceptor To Optimize the Efficiency of Dye-Sensitized Solar Cells,The Journal of Physical Chemistry C,117,10.1021/jp311378b,9076--9083,18,,01/01/2013,Cheng_2013,,,OC(=O)C[n+]1ccc(cc1)/C=C/c1ccc(cc1)N(c1ccccc1)c1ccccc1,triphenylamine,483,,dichloromethane
642,7.4,0.731,3.4,"0.04 M I 2 , 0.06 M LiI, 0.4 M 4-tert-butylpyridine (4-TBP), and 0.6 M 3-propyl-1,2-dimethylimidazolium iodide (DMPII) in MeCN",0.159,1 mM CDCA,-,TiO2 thin film (12 um thick with 4 um scattering layer),-,16-17 hours,AM 1.5G 100mW/cm2,-,Ming Cheng and Xichuan Yang and Fuguo Zhang and Jianghua Zhao and Licheng Sun,Tuning the {HOMO} and {LUMO} Energy Levels of Organic Dyes {withN}-Carboxomethylpyridinium as Acceptor To Optimize the Efficiency of Dye-Sensitized Solar Cells,The Journal of Physical Chemistry C,117,10.1021/jp311378b,9076--9083,18,,01/01/2013,Cheng_2013,,,OC(=O)C[n+]1ccc(cc1)/C=C/c1ccc(cc1)N(c1ccccc1)c1ccccc1,triphenylamine,483,,dichloromethane
718.7,12.21,0.732,6.42,"DMII/EMII/EMITCB/I2/NBB/GNCS (molar ratio, 12/12/16/1.67/3.33/0.67), where the iodide and triiodide concentrations are 3.182 and 0.238 M",0.158,2 mM CDCA,-,TiO2 film (7 um thick + 5 um scattering layer),-,5 hours,AM 1.5G 100mW/cm2,-,Renzhi Li and Xueju Lv and Dong Shi and Difei Zhou and Yueming Cheng and Guangliang Zhang and Peng Wang,"Dye-Sensitized Solar Cells Based on Organic Sensitizers with Different Conjugated Linkers: Furan, Bifuran, Thiophene, Bithiophene, Selenophene, and Biselenophene",The Journal of Physical Chemistry C,113,10.1021/jp900972v,7469--7479,17,,01/01/2009,Li_2009,,,CCCCCCOc1ccc(cc1)N(c1ccc(cc1)c1ccc([se]1)C=C(C(=O)O)C#N)c1ccc(cc1)OCCCCCC,triphenylamine,525,,chloroform
720.4,14.57,0.74,7.77,"1.0 M DMII, 50 mM LiI, 30 mM I2, 0.5 M TBY, and 0.1 M GNCS in the mixed solvent of acetonitrile and valeronitrile (v/v, 85/15)",0.158,2 mM CDCA,-,TiO2 film (7 um thick + 5 um scattering layer),-,5 hours,AM 1.5G 100mW/cm2,-,Renzhi Li and Xueju Lv and Dong Shi and Difei Zhou and Yueming Cheng and Guangliang Zhang and Peng Wang,"Dye-Sensitized Solar Cells Based on Organic Sensitizers with Different Conjugated Linkers: Furan, Bifuran, Thiophene, Bithiophene, Selenophene, and Biselenophene",The Journal of Physical Chemistry C,113,10.1021/jp900972v,7469--7479,17,,01/01/2009,Li_2009,,,CCCCCCOc1ccc(cc1)N(c1ccc(cc1)OCCCCCC)c1ccc(cc1)c1ccc([se]1)c1ccc([se]1)C=C(C(=O)O)C#N,triphenylamine,549,,chloroform
663.7,14.01,0.71,6.6,"DMII/EMII/EMITCB/I2/NBB/GNCS (molar ratio, 12/12/16/1.67/3.33/0.67), where the iodide and triiodide concentrations are 3.182 and 0.238 M",0.158,2 mM CDCA,-,TiO2 film (7 um thick + 5 um scattering layer),-,5 hours,AM 1.5G 100mW/cm2,-,Renzhi Li and Xueju Lv and Dong Shi and Difei Zhou and Yueming Cheng and Guangliang Zhang and Peng Wang,"Dye-Sensitized Solar Cells Based on Organic Sensitizers with Different Conjugated Linkers: Furan, Bifuran, Thiophene, Bithiophene, Selenophene, and Biselenophene",The Journal of Physical Chemistry C,113,10.1021/jp900972v,7469--7479,17,,01/01/2009,Li_2009,,,CCCCCCOc1ccc(cc1)N(c1ccc(cc1)OCCCCCC)c1ccc(cc1)c1ccc([se]1)c1ccc([se]1)C=C(C(=O)O)C#N,triphenylamine,549,,chloroform
740,15.33,0.66,7.43,"0.6 M 3-hexyl-1,2-di-methyl imidazolium iodide, 0.04 M iodine, 0.025 M LiI, 0.05 M guanidium thiocyanate, and 0.28 M tert-butylpyridine in acetonitirle",0.18,0.3 mM CDCA,-,TiO2 film (13 um thick + 10 um scattering layer),-,18 hours,AM 1.5G 100mW/cm2,-,Hyunbong Choi and Jae Kwan Lee and Kihyung Song and Sang Ook Kang and Jaejung Ko,Novel organic dyes containing bis-dimethylfluorenyl amino benzo[b]thiophene for highly efficient dye-sensitized solar cell,Tetrahedron,63,10.1016/j.tet.2007.02.018,3115--3121,15,,01/01/2007,Choi_2007,,,N#C/C(=C\c1ccc(s1)c1cc2c(s1)cc(cc2)N(c1ccc2c(c1)C(C)(C)c1c2cccc1)c1ccc2c(c1)C(C)(C)c1c2cccc1)/C(=O)O,triphenylamine,456,,ethanol
670,12.66,0.65,5.49,"0.6 M 3-hexyl-1,2-di-methyl imidazolium iodide, 0.04 M iodine, 0.025 M LiI, 0.05 M guanidium thiocyanate, and 0.28 M tert-butylpyridine in acetonitirle",0.18,0.3 mM CDCA,-,TiO2 film (13 um thick + 10 um scattering layer),-,18 hours,AM 1.5G 100mW/cm2,-,Hyunbong Choi and Jae Kwan Lee and Kihyung Song and Sang Ook Kang and Jaejung Ko,Novel organic dyes containing bis-dimethylfluorenyl amino benzo[b]thiophene for highly efficient dye-sensitized solar cell,Tetrahedron,63,10.1016/j.tet.2007.02.018,3115--3121,15,,01/01/2007,Choi_2007,,,N#C/C(=C/c1ccc(s1)/C=C/c1cc2c(s1)cc(cc2)N(c1ccc2c(c1)C(C)(C)c1c2cccc1)c1ccc2c(c1)C(C)(C)c1c2cccc1)/C(=O)O,triphenylamine,476,,ethanol
522,8.57,0.52,2.3,"0.5 M LiI, 0.25 M n-Bu4NI, 0.05 M I2 in acetonitrile",-,-,-,TiO2 10 um thick,-,-,AM 1.5G 100mW/cm2,-,Gang Zhou and Neil Pschirer and Jan C. Schöneboom and Felix Eickemeyer and Martin Baumgarten and Klaus Müllen,Ladder-Type Pentaphenylene Dyes for Dye-Sensitized Solar Cells,Chemistry of Materials,20,10.1021/cm703459p,1808--1815,5,,01/01/2008,Zhou_2008,,,CCCCCCCCc1ccc(cc1)C1(c2ccc(cc2)CCCCCCCC)c2cc3c4ccc(cc4C(c3cc2c2c1cc1c3cc4Cc5c(c4cc3C(c1c2)(c1ccc(cc1)CCCCCCCC)c1ccc(cc1)CCCCCCCC)ccc(c5)/C=C(/C(=O)O)\C#N)(CCCCCCCC)CCCCCCCC)N(c1ccc(cc1)C)c1ccc(cc1)C,triphenylamine,457,,dichloromethane
526,6.83,0.5,1.8,"0.5 M LiI, 0.25 M n-Bu4NI, 0.05 M I2 in acetonitrile",-,-,-,TiO2 10 um thick,-,-,AM 1.5G 100mW/cm2,-,Gang Zhou and Neil Pschirer and Jan C. Schöneboom and Felix Eickemeyer and Martin Baumgarten and Klaus Müllen,Ladder-Type Pentaphenylene Dyes for Dye-Sensitized Solar Cells,Chemistry of Materials,20,10.1021/cm703459p,1808--1815,5,,01/01/2008,Zhou_2008,,,CCCCCCCCc1ccc(cc1)C1(c2ccc(cc2)CCCCCCCC)c2cc3c4cc5c(cc4C(c3cc2c2c1cc1c(c2)Cc2c1ccc(c2)/C=C(/C(=O)O)\C#N)(c1ccc(cc1)CCCCCCCC)c1ccc(cc1)CCCCCCCC)c1c(C5(CCCCCCCC)CCCCCCCC)cc(cc1)N1c2ccccc2Sc2c1cccc2,triphenylamine,442,,dichloromethane
552,3.41,0.31,0.6,"0.16 M 2,2',7,7'-tetrakis(N,N-di-p-methoxyphenylamine)-9,9'-spirobifluorene (spiro-OMeTAD), 15 mM LiN(SO2CF3)2, and 60 mM 4-tert-butylpyridine in chlorobenzene as a hole-transport layer",-,-,-,TiO2 2 um thick,-,-,AM 1.5G 100mW/cm2,solid state DSSC,Gang Zhou and Neil Pschirer and Jan C. Schöneboom and Felix Eickemeyer and Martin Baumgarten and Klaus Müllen,Ladder-Type Pentaphenylene Dyes for Dye-Sensitized Solar Cells,Chemistry of Materials,20,10.1021/cm703459p,1808--1815,5,,01/01/2008,Zhou_2008,,,CCCCCCCCc1ccc(cc1)C1(c2ccc(cc2)CCCCCCCC)c2cc3c4ccc(cc4C(c3cc2c2c1cc1c3cc4Cc5c(c4cc3C(c1c2)(c1ccc(cc1)CCCCCCCC)c1ccc(cc1)CCCCCCCC)ccc(c5)/C=C(/C(=O)O)\C#N)(CCCCCCCC)CCCCCCCC)N(c1ccc(cc1)C)c1ccc(cc1)C,triphenylamine,457,,dichloromethane
546,3.31,0.42,0.8,"0.16 M 2,2',7,7'-tetrakis(N,N-di-p-methoxyphenylamine)-9,9'-spirobifluorene (spiro-OMeTAD), 15 mM LiN(SO2CF3)2, and 60 mM 4-tert-butylpyridine in chlorobenzene as a hole-transport layer",-,-,-,TiO2 2 um thick,-,-,AM 1.5G 100mW/cm2,solid state DSSC,Gang Zhou and Neil Pschirer and Jan C. Schöneboom and Felix Eickemeyer and Martin Baumgarten and Klaus Müllen,Ladder-Type Pentaphenylene Dyes for Dye-Sensitized Solar Cells,Chemistry of Materials,20,10.1021/cm703459p,1808--1815,5,,01/01/2008,Zhou_2008,,,CCCCCCCCc1ccc(cc1)C1(c2ccc(cc2)CCCCCCCC)c2cc3c4cc5c(cc4C(c3cc2c2c1cc1c(c2)Cc2c1ccc(c2)/C=C(/C(=O)O)\C#N)(c1ccc(cc1)CCCCCCCC)c1ccc(cc1)CCCCCCCC)c1c(C5(CCCCCCCC)CCCCCCCC)cc(cc1)N1c2ccccc2Sc2c1cccc2,triphenylamine,442,,dichloromethane
330,0.15,0.34,0.02,"0.16 M 2,2',7,7'-tetrakis(N,N-di-p-methoxyphenylamine)-9,9'-spirobifluorene (spiro-OMeTAD), 15 mM LiN(SO2CF3)2, and 60 mM 4-tert-butylpyridine in chlorobenzene as a hole-transport layer",-,-,-,TiO2 2 um thick,-,-,AM 1.5G 100mW/cm2,solid state DSSC,Gang Zhou and Neil Pschirer and Jan C. Schöneboom and Felix Eickemeyer and Martin Baumgarten and Klaus Müllen,Ladder-Type Pentaphenylene Dyes for Dye-Sensitized Solar Cells,Chemistry of Materials,20,10.1021/cm703459p,1808--1815,5,,01/01/2008,Zhou_2008,,,CCCCCCCCc1ccc(cc1)C1(c2ccc(cc2)CCCCCCCC)c2cc3c4cc5Cc6c(c5cc4C(c3cc2c2c1cc1c3ccc(cc3C(c1c2)(CCCCCCCC)CCCCCCCC)N(c1ccc(cc1)N(C)C)c1ccc(cc1)N(C)C)(c1ccc(cc1)CCCCCCCC)c1ccc(cc1)CCCCCCCC)ccc(c6)/C=C(/C(=O)O)\C#N,triphenylamine,444,,dichloromethane
546,10.44,0.66,3.77,"0.05 M I2, 0.5 M LiI, 0.5 M tert-butylpyridine in acetonitrile",0.25,-,-,TiO2 14 um thick,-,-,AM 1.5G,-,Marappan Velusamy and K. R. Justin Thomas and Jiann T. Lin and Ying-Chan Hsu and Kuo-Chuan Ho,Organic Dyes Incorporating Low-Band-Gap Chromophores for Dye-Sensitized Solar Cells,Organic Letters,7,10.1021/ol050417f,1899--1902,10,,01/01/2005,Velusamy_2005,,,N#CC(=Cc1ccc(s1)c1ccc(c2c1nsn2)c1ccc(cc1)N(c1ccccc1)c1ccccc1)C(=O)O,triphenylamine,491,,THF
524,8.35,0.67,2.91,"0.05 M I2, 0.5 M LiI, 0.5 M tert-butylpyridine in acetonitrile",0.25,-,-,TiO2 14 um thick,-,-,AM 1.5G,-,Marappan Velusamy and K. R. Justin Thomas and Jiann T. Lin and Ying-Chan Hsu and Kuo-Chuan Ho,Organic Dyes Incorporating Low-Band-Gap Chromophores for Dye-Sensitized Solar Cells,Organic Letters,7,10.1021/ol050417f,1899--1902,10,,01/01/2005,Velusamy_2005,,,N#CC(=Cc1ccc(s1)c1ccc(c2c1n[se]n2)c1ccc(cc1)N(c1ccccc1)c1ccccc1)C(=O)O,triphenylamine,502,,THF
517,3.21,0.69,1.15,"0.05 M I2, 0.5 M LiI, 0.5 M tert-butylpyridine in acetonitrile",0.25,-,-,TiO2 14 um thick,-,-,AM 1.5G,-,Marappan Velusamy and K. R. Justin Thomas and Jiann T. Lin and Ying-Chan Hsu and Kuo-Chuan Ho,Organic Dyes Incorporating Low-Band-Gap Chromophores for Dye-Sensitized Solar Cells,Organic Letters,7,10.1021/ol050417f,1899--1902,10,,01/01/2005,Velusamy_2005,,,N#CC(=Cc1ccc(s1)c1ccc(c2c1nsn2)c1ccc(s1)N(c1ccccc1)c1ccccc1)C(=O)O,triphenylamine,541,,THF
474,3.57,0.66,1.11,"0.05 M I2, 0.5 M LiI, 0.5 M tert-butylpyridine in acetonitrile",0.25,-,-,TiO2 14 um thick,-,-,AM 1.5G,-,Marappan Velusamy and K. R. Justin Thomas and Jiann T. Lin and Ying-Chan Hsu and Kuo-Chuan Ho,Organic Dyes Incorporating Low-Band-Gap Chromophores for Dye-Sensitized Solar Cells,Organic Letters,7,10.1021/ol050417f,1899--1902,10,,01/01/2005,Velusamy_2005,,,N#CC(=Cc1ccc(s1)c1ccc(c2c1n[se]n2)c1ccc(s1)N(c1ccccc1)c1ccccc1)C(=O)O,triphenylamine,544,,THF
777,13.35,0.749,7.8,"1.0 M 1,3-dimethylimidazolium iodide, 0.05 M LiI, 0.1 M guanidinium thiocyanate, 30 mM I2, 0.5 M tert-butylpyridine in the mixture of acetonitrile and valeronitrile (85/15, v/v)",0.158,saturated CDCA,-,TiO2 film (7 um thick + 4 um scattering layer),-,5 hours,AM 1.5G 100mW/cm2,-,Mingkui Wang and Mingfei Xu and Dong Shi and Renzhi Li and Feifei Gao and Guangliang Zhang and Zhihui Yi and Robin Humphry-Baker and Peng Wang and Shaik M. Zakeeruddin and Michael Grätzel,High-Performance Liquid and Solid Dye-Sensitized Solar Cells Based on a Novel Metal-Free Organic Sensitizer,Advanced Materials,20,10.1002/adma.200801178,4460--4463,23,,01/01/2008,Wang_2008,,,N#C/C(=C\c1cc2c(s1)cc(s2)c1ccc(cc1)N(c1ccc2c(c1)C(C)(C)c1c2cccc1)c1ccc2c(c1)C(C)(C)c1c2cccc1)/C(=O)O,triphenylamine,514,,chloroform
723,12.4,0.779,7,"1,3-dimethylimidazolium iodide/1-ethyl-3-methylimidazolium iodide/1-ethyl-3-methylimidazolium tetracyanoborate/iodine/N-butylbenzoimidazole/guannidinium thiocyanate (molar ratio:12/12/16/1.67/3.33/0.67)",0.158,saturated CDCA,-,TiO2 film (7 um thick + 4 um scattering layer),-,5 hours,AM 1.5G 100mW/cm2,-,Mingkui Wang and Mingfei Xu and Dong Shi and Renzhi Li and Feifei Gao and Guangliang Zhang and Zhihui Yi and Robin Humphry-Baker and Peng Wang and Shaik M. Zakeeruddin and Michael Grätzel,High-Performance Liquid and Solid Dye-Sensitized Solar Cells Based on a Novel Metal-Free Organic Sensitizer,Advanced Materials,20,10.1002/adma.200801178,4460--4463,23,,01/01/2008,Wang_2008,,,N#C/C(=C\c1cc2c(s1)cc(s2)c1ccc(cc1)N(c1ccc2c(c1)C(C)(C)c1c2cccc1)c1ccc2c(c1)C(C)(C)c1c2cccc1)/C(=O)O,triphenylamine,514,,chloroform
860,9.06,0.61,4.8,"0.17 M Spiro-OMeTAD, 0.11 m M tert-butylpyridine, and 0.21 mM LiN(CF3SO2)2 in chlorobenzene",0.12,-,-,TiO2 1.7 um thick,-,5 hours,AM 1.5G 100mW/cm2,solid state DSSC,Mingkui Wang and Mingfei Xu and Dong Shi and Renzhi Li and Feifei Gao and Guangliang Zhang and Zhihui Yi and Robin Humphry-Baker and Peng Wang and Shaik M. Zakeeruddin and Michael Grätzel,High-Performance Liquid and Solid Dye-Sensitized Solar Cells Based on a Novel Metal-Free Organic Sensitizer,Advanced Materials,20,10.1002/adma.200801178,4460--4463,23,,01/01/2008,Wang_2008,,,N#C/C(=C\c1cc2c(s1)cc(s2)c1ccc(cc1)N(c1ccc2c(c1)C(C)(C)c1c2cccc1)c1ccc2c(c1)C(C)(C)c1c2cccc1)/C(=O)O,triphenylamine,514,,chloroform
708,5.54,0.788,3.09,"0.6 M 1,2-dimethyl-3-propylimidazolium iodide (DMPII), 0.06 M LiI, 0.04 M I2, and 0.4 M 4-tert-butylpyridine (TBP) in dried CH3CN",0.159,-,-,TiO2 film (12 um thick + 4 um scattering layer),-,8 hours,AM 1.5G 100mW/cm2,-,Chao Teng and Xichuan Yang and Chao Yang and Shifeng Li and Ming Cheng and Anders Hagfeldt and Licheng Sun,Molecular Design of Anthracene-Bridged Metal-Free Organic Dyes for Efficient Dye-Sensitized Solar Cells,The Journal of Physical Chemistry C,114,10.1021/jp101238k,9101--9110,19,,01/01/2010,Teng_2010,,,N#CC(=Cc1ccc(s1)c1c2ccccc2c(c2c1cccc2)c1ccc(cc1)N(c1ccccc1)c1ccccc1)C(=O)O,triphenylamine,401,583,dichloromethane
726,8.78,0.807,5.14,"0.6 M 1,2-dimethyl-3-propylimidazolium iodide (DMPII), 0.06 M LiI, 0.04 M I2, and 0.4 M 4-tert-butylpyridine (TBP) in dried CH3CN",0.159,-,-,TiO2 film (12 um thick + 4 um scattering layer),-,8 hours,AM 1.5G 100mW/cm2,-,Chao Teng and Xichuan Yang and Chao Yang and Shifeng Li and Ming Cheng and Anders Hagfeldt and Licheng Sun,Molecular Design of Anthracene-Bridged Metal-Free Organic Dyes for Efficient Dye-Sensitized Solar Cells,The Journal of Physical Chemistry C,114,10.1021/jp101238k,9101--9110,19,,01/01/2010,Teng_2010,,,N#CC(=Cc1ccc(cc1)C=Cc1c2ccccc2c(c2c1cccc2)c1ccc(cc1)N(c1ccccc1)c1ccccc1)C(=O)O,triphenylamine,418,629,dichloromethane
702.8,13.86,0.705,6.89,"DMII/EMII/EMITCB/I2/NBB/GNCS (molar ratio, 12/12/16/1.67/3.33/0.67), where the iodide and triiodide concentrations are 3.182 and 0.238 M",0.158,2 mM CDCA,-,TiO2 film (7 um thick + 5 um scattering layer),-,5 hours,AM 1.5G 100mW/cm2,-,Renzhi Li and Xueju Lv and Dong Shi and Difei Zhou and Yueming Cheng and Guangliang Zhang and Peng Wang,"Dye-Sensitized Solar Cells Based on Organic Sensitizers with Different Conjugated Linkers: Furan, Bifuran, Thiophene, Bithiophene, Selenophene, and Biselenophene",The Journal of Physical Chemistry C,113,10.1021/jp900972v,7469--7479,17,,01/01/2009,Li_2009,,,CCCCCCOc1ccc(cc1)N(c1ccc(cc1)OCCCCCC)c1ccc(cc1)c1ccc(o1)c1ccc(o1)C=C(C(=O)O)C#N,triphenylamine,522,,chloroform
