Repository: PaulC61/Cheminformatics

# Cheminformatics
Repository for:
Cheminformatics Masters students of University of Strasbourg 2020 - 2022
+ My own projects related to the course

File: InternshipM2_BIU/rawDSSCDBdata.csv (part 32 of 77)
VOC,JSC,FF,PCE,Electrolyte,Active area,Co-adsorbent,Co-sensitizer,Semiconductor,Dye loading,Exposure time,Solar simulator,Performance comment,Article author,Article title,Article journal,Article volume,Article DOI,Article pages,Article issue nr,Article EID,Article year,Article year,Article electronic id,Article keywords,Molecule SMILE,Molecule keywords,Molecule spectrum absorption maxima,Molecule spectrum emission maxima,Molecule spectrum solvent
775,11.88,0.747,6.88,"1.0 M DMII, 50 mM LiI, 30 mM I2, 0.5 M TBY, and 0.1 M GNCS in the mixed solvent of acetonitrile and valeronitrile (v/v, 85/15)",0.158,2 mM CDCA,-,TiO2 film (7 um thick + 5 um scattering layer),-,5 hours,AM 1.5G 100mW/cm2,-,Renzhi Li and Xueju Lv and Dong Shi and Difei Zhou and Yueming Cheng and Guangliang Zhang and Peng Wang,"Dye-Sensitized Solar Cells Based on Organic Sensitizers with Different Conjugated Linkers: Furan, Bifuran, Thiophene, Bithiophene, Selenophene, and Biselenophene",The Journal of Physical Chemistry C,113,10.1021/jp900972v,7469--7479,17,,01/01/2009,Li_2009,,,CCCCCCOc1ccc(cc1)N(c1ccc(cc1)c1ccc(s1)C=C(C(=O)O)C#N)c1ccc(cc1)OCCCCCC,triphenylamine,514,,chloroform
720.3,11.82,0.751,6.39,"DMII/EMII/EMITCB/I2/NBB/GNCS (molar ratio, 12/12/16/1.67/3.33/0.67), where the iodide and triiodide concentrations are 3.182 and 0.238 M",0.158,2 mM CDCA,-,TiO2 film (7 um thick + 5 um scattering layer),-,5 hours,AM 1.5G 100mW/cm2,-,Renzhi Li and Xueju Lv and Dong Shi and Difei Zhou and Yueming Cheng and Guangliang Zhang and Peng Wang,"Dye-Sensitized Solar Cells Based on Organic Sensitizers with Different Conjugated Linkers: Furan, Bifuran, Thiophene, Bithiophene, Selenophene, and Biselenophene",The Journal of Physical Chemistry C,113,10.1021/jp900972v,7469--7479,17,,01/01/2009,Li_2009,,,CCCCCCOc1ccc(cc1)N(c1ccc(cc1)c1ccc(s1)C=C(C(=O)O)C#N)c1ccc(cc1)OCCCCCC,triphenylamine,514,,chloroform
744.3,14.32,0.72,7.67,"1.0 M DMII, 50 mM LiI, 30 mM I2, 0.5 M TBY, and 0.1 M GNCS in the mixed solvent of acetonitrile and valeronitrile (v/v, 85/15)",0.158,2 mM CDCA,-,TiO2 film (7 um thick + 5 um scattering layer),-,5 hours,AM 1.5G 100mW/cm2,-,Renzhi Li and Xueju Lv and Dong Shi and Difei Zhou and Yueming Cheng and Guangliang Zhang and Peng Wang,"Dye-Sensitized Solar Cells Based on Organic Sensitizers with Different Conjugated Linkers: Furan, Bifuran, Thiophene, Bithiophene, Selenophene, and Biselenophene",The Journal of Physical Chemistry C,113,10.1021/jp900972v,7469--7479,17,,01/01/2009,Li_2009,,,CCCCCCOc1ccc(cc1)N(c1ccc(cc1)OCCCCCC)c1ccc(cc1)c1ccc(o1)c1ccc(o1)C=C(C(=O)O)C#N,triphenylamine,522,,chloroform
810,9.22,0.6,4.49,"0.6 M DMPII (1,2-dimetyl-3-methylimidazolium iodide), 0.1 M LiI, 0.05 M I2, 0.5 M TBP (4-tert-butylpyridine) and 0.05 mM GUSCN (Guanidine Thiocyanate) in acetonitrile",0.24,-,-,TiO2 film (7 um thick),313 nmol/cm2,-,AM 1.5G 100mW/cm2,-,Huipeng Zhou and Pengchong Xue and Yuan Zhang and Xin Zhao and Junhui Jia and Xiaofei Zhang and Xingliang Liu and Ran Lu,Fluorenylvinylenes bridged triphenylamine-based dyes with enhanced performance in dye-sensitized solar cells,Tetrahedron,67,10.1016/j.tet.2011.09.008,8477--8483,44,,01/01/2011,Zhou_2011,,,CCCCCCCCC1(CCCCCCCC)c2cc(ccc2c2c1cc(cc2)/C=C/c1ccc(cc1)N(c1ccccc1)c1ccccc1)/C=C/c1ccc2c(c1)C(CCCCCCCC)(CCCCCCCC)c1c2ccc(c1)C=C(C(=O)O)C#N,Triphenylamine,417,561,dichloromethane
730,8.43,0.67,3.94,"0.02 M LiI + 0.04 M I2 + 0.6 M MBII 0.28 M TBP + 0.05 M guanidine thiocyanate (volume ratio, 7:3)",0.159,CDCA 0 uM,-,TiO2 10 um thickness,-,-,AM 1.5G 100mW/cm2,-,Jin Tang and Jianli Hua and Wenjun Wu and Jing Li and Zeguo Jin and Yitao Long and He Tian,New starburst sensitizer with carbazole antennas for efficient and stable dye-sensitized solar cells,Energy {\&} Environmental Science,3,10.1039/c0ee00008f,1736,11,,01/01/2010,Tang_2010,,,N#CC(=Cc1ccc(s1)c1ccc(cc1)N(c1ccc(cc1)N(c1ccccc1)c1ccccc1)c1ccc(cc1)N(c1ccccc1)c1ccccc1)C(=O)O,triphenylamine,447,,THF
670,8.67,0.66,4,"0.02 M LiI + 0.04 M I2 + 0.6 M MBII 0.28 M TBP + 0.05 M guanidine thiocyanate (volume ratio, 7:3)",0.159,CDCA 2 uM,-,TiO2 10 um thickness,-,-,AM 1.5G 100mW/cm2,-,Jin Tang and Jianli Hua and Wenjun Wu and Jing Li and Zeguo Jin and Yitao Long and He Tian,New starburst sensitizer with carbazole antennas for efficient and stable dye-sensitized solar cells,Energy {\&} Environmental Science,3,10.1039/c0ee00008f,1736,11,,01/01/2010,Tang_2010,,,N#CC(=Cc1ccc(s1)c1ccc(cc1)N(c1ccc(cc1)N(c1ccccc1)c1ccccc1)c1ccc(cc1)N(c1ccccc1)c1ccccc1)C(=O)O,triphenylamine,447,,THF
740,8.9,0.7,4.41,"0.02 M LiI + 0.04 M I2 + 0.6 M MBII 0.28 M TBP + 0.05 M guanidine thiocyanate (volume ratio, 7:3)",0.159,CDCA 5 uM,-,TiO2 10 um thickness,-,-,AM 1.5G 100mW/cm2,-,Jin Tang and Jianli Hua and Wenjun Wu and Jing Li and Zeguo Jin and Yitao Long and He Tian,New starburst sensitizer with carbazole antennas for efficient and stable dye-sensitized solar cells,Energy {\&} Environmental Science,3,10.1039/c0ee00008f,1736,11,,01/01/2010,Tang_2010,,,N#CC(=Cc1ccc(s1)c1ccc(cc1)N(c1ccc(cc1)N(c1ccccc1)c1ccccc1)c1ccc(cc1)N(c1ccccc1)c1ccccc1)C(=O)O,triphenylamine,447,,THF
700,8.49,0.68,4.03,"0.02 M LiI + 0.04 M I2 + 0.6 M MBII 0.28 M TBP + 0.05 M guanidine thiocyanate (volume ratio, 7:3)",0.159,CDCA 10 uM,-,TiO2 10 um thickness,-,-,AM 1.5G 100mW/cm2,-,Jin Tang and Jianli Hua and Wenjun Wu and Jing Li and Zeguo Jin and Yitao Long and He Tian,New starburst sensitizer with carbazole antennas for efficient and stable dye-sensitized solar cells,Energy {\&} Environmental Science,3,10.1039/c0ee00008f,1736,11,,01/01/2010,Tang_2010,,,N#CC(=Cc1ccc(s1)c1ccc(cc1)N(c1ccc(cc1)N(c1ccccc1)c1ccccc1)c1ccc(cc1)N(c1ccccc1)c1ccccc1)C(=O)O,triphenylamine,447,,THF
740,8.58,0.7,4.11,"0.02 M LiI + 0.04 M I2 + 0.6 M MBII 0.28 M TBP + 0.05 M guanidine thiocyanate (volume ratio, 7:3)",0.159,CDCA 0 uM,-,TiO2 10 um thickness,-,-,AM 1.5G 100mW/cm2,-,Jin Tang and Jianli Hua and Wenjun Wu and Jing Li and Zeguo Jin and Yitao Long and He Tian,New starburst sensitizer with carbazole antennas for efficient and stable dye-sensitized solar cells,Energy {\&} Environmental Science,3,10.1039/c0ee00008f,1736,11,,01/01/2010,Tang_2010,,,N#CC(=Cc1ccc(s1)c1ccc(cc1)N(c1ccccc1)c1ccccc1)C(=O)O,triphenylamine,437,,dichloromethane
730,8.41,0.7,4.15,"0.02 M LiI + 0.04 M I2 + 0.6 M MBII 0.28 M TBP + 0.05 M guanidine thiocyanate (volume ratio, 7:3)",0.159,CDCA 2 uM,-,TiO2 10 um thickness,-,-,AM 1.5G 100mW/cm2,-,Jin Tang and Jianli Hua and Wenjun Wu and Jing Li and Zeguo Jin and Yitao Long and He Tian,New starburst sensitizer with carbazole antennas for efficient and stable dye-sensitized solar cells,Energy {\&} Environmental Science,3,10.1039/c0ee00008f,1736,11,,01/01/2010,Tang_2010,,,N#CC(=Cc1ccc(s1)c1ccc(cc1)N(c1ccccc1)c1ccccc1)C(=O)O,triphenylamine,437,,dichloromethane
710,8.83,0.66,4.32,"0.02 M LiI + 0.04 M I2 + 0.6 M MBII 0.28 M TBP + 0.05 M guanidine thiocyanate (volume ratio, 7:3)",0.159,CDCA 5 uM,-,TiO2 10 um thickness,-,-,AM 1.5G 100mW/cm2,-,Jin Tang and Jianli Hua and Wenjun Wu and Jing Li and Zeguo Jin and Yitao Long and He Tian,New starburst sensitizer with carbazole antennas for efficient and stable dye-sensitized solar cells,Energy {\&} Environmental Science,3,10.1039/c0ee00008f,1736,11,,01/01/2010,Tang_2010,,,N#CC(=Cc1ccc(s1)c1ccc(cc1)N(c1ccccc1)c1ccccc1)C(=O)O,triphenylamine,437,,dichloromethane
700,7.17,0.68,3.38,"0.02 M LiI + 0.04 M I2 + 0.6 M MBII 0.28 M TBP + 0.05 M guanidine thiocyanate (volume ratio, 7:3)",0.159,CDCA 10 uM,-,TiO2 10 um thickness,-,-,AM 1.5G 100mW/cm2,-,Jin Tang and Jianli Hua and Wenjun Wu and Jing Li and Zeguo Jin and Yitao Long and He Tian,New starburst sensitizer with carbazole antennas for efficient and stable dye-sensitized solar cells,Energy {\&} Environmental Science,3,10.1039/c0ee00008f,1736,11,,01/01/2010,Tang_2010,,,N#CC(=Cc1ccc(s1)c1ccc(cc1)N(c1ccccc1)c1ccccc1)C(=O)O,triphenylamine,437,,dichloromethane
660,11.91,0.69,5.39,0.5 M lithium iodide (LiI) and 0.05 M iodine (I2) in acetonitrile,0.16,15 mM CDCA,-,TiO2 film (12 um thick),8.8 nmol/cm2,-,AM 1.5G 100mW/cm2,-,Chun-Guey Wu and Wei-Tsung Shieh and Chin-Sheng Yang and Chun-Jui Tan and Chiao-Hsin Chang and Su-Chien Chen and Chia-Yin Wu and Hui-Hsu Gavin Tsai,Molecular engineering of cyclopentadithiophene-containing organic dyes for dye-sensitized solar cell: Experimental results vs theoretical calculation,Dyes and Pigments,99,10.1016/j.dyepig.2013.08.016,1091--1100,3,,01/01/2013,Wu_2013,,,N#C/C(=C\c1cc2c(s1)c1c(C2(C)C)cc(s1)c1ccc(s1)c1ccc(cc1)N(c1ccccc1)c1ccccc1)/C(=O)O,triphenylamine,505,,THF
832,1.67,0.622,1.02,0.05 M I2/0.5 M KI/0.5 M 4-tert-butyl pyridine in 2-methoxypropionitrile,-,-,-,TiO2 film,192 nmol/cm2,-,AM 1.5G 100mW/cm2,-,Sekar Ramkumar and Subbaiah Manoharan and Sambandam Anandan,Synthesis of D-($\uppi$-A)2 organic chromophores for dye-sensitized solar cells,Dyes and Pigments,94,10.1016/j.dyepig.2012.02.016,503--511,3,,01/01/2012,Ramkumar_2012,,,CCCCCCN(c1ccc(cc1)/C=C(/c1ccc(cc1)c1ccc(cc1)/C=C(\C(=O)O)/C#N)\C#N)c1ccc(cc1)/C=C(/c1ccc(cc1)c1ccc(cc1)/C=C(\C(=O)O)/C#N)\C#N,diphenylamine,446,536,DMF
545,2.15,0.4093,0.56,0.05 M I2/0.5 M KI/0.5 M 4-tert-butyl pyridine in 2-methoxypropionitrile,-,-,-,TiO2 film,97 nmol/cm2,-,AM 1.5G 100mW/cm2,-,Sekar Ramkumar and Subbaiah Manoharan and Sambandam Anandan,Synthesis of D-($\uppi$-A)2 organic chromophores for dye-sensitized solar cells,Dyes and Pigments,94,10.1016/j.dyepig.2012.02.016,503--511,3,,01/01/2012,Ramkumar_2012,,,CCCCCCN(c1ccc(cc1)/C=C(/c1ccc(cc1)c1ccc(cc1)/C=C/1\SC(=S)N(C1=O)CC(=O)O)\C#N)c1ccc(cc1)/C=C(/c1ccc(cc1)c1ccc(cc1)/C=C\1/SC(=S)N(C1=O)CC(=O)O)\C#N,diphenylamine,458,544,DMF
612,7.01,0.627,3.16,0.05 M I2/0.5 M KI/0.5 M 4-tert-butyl pyridine in 2-methoxypropionitrile,-,-,-,TiO2 film,212 nmol/cm2,-,AM 1.5G 100mW/cm2,-,Sekar Ramkumar and Sambandam Anandan,Synthesis of bianchored metal free organic dyes for dye sensitized solar cells,Dyes and Pigments,97,10.1016/j.dyepig.2013.01.014,397--404,3,,01/01/2013,Ramkumar_2013,,,CCCCCCN(c1ccc(cc1)/C=C(/c1ccc(s1)/C=C(/C(=O)O)\C#N)\C#N)c1ccc(cc1)/C=C(/c1ccc(s1)/C=C(/C(=O)O)\C#N)\C#N,diphenylamine,458,582,DMF
587,7.36,0.69,3,0.05MI2/0.5MLiI/0.5M tert-butylpyridine in 3-methoxypropionitrile/acetonitrile,0.16,-,-,TiO2 film (14 um thick + 4.5 um scattering layer),-,-,AM 1.5G 100mW/cm2,-,Prachi Singh and Abhishek Baheti and K.R. Justin Thomas and Chuan-Pei Lee and Kuo-Chuan Ho,Fluorene-based organic dyes containing acetylene linkage for dye-sensitized solar cells,Dyes and Pigments,95,10.1016/j.dyepig.2012.06.004,523--533,3,,01/01/2012,Singh_2012,,,N#C/C(=C\c1ccc(cc1)C#Cc1ccc2c(c1)C(CC)(CC)c1c2ccc(c1)N(c1ccccc1)c1ccccc1)/C(=O)O,diphenylamine,384,449,THF
618,2.6,0.6,1.12,0.05 M I2/0.1 M LiI/0.5 M 4-tert-butylpyridine in 2-methoxypropionitrile solution,1,-,-,TiO2 film,135 nmol/cm2,24 hours,AM 1.5G 85mW/cm2,-,Manoharan Subbaiah and Ramkumar Sekar and Elumalai Palani and Anandan Sambandam,One-pot synthesis of metal free organic dyes containing different acceptor moieties for fabrication of dye-sensitized solar cells,Tetrahedron Letters,54,10.1016/j.tetlet.2013.04.012,3132--3136,24,,01/01/2013,Subbaiah_2013,,,OC(=O)CN1C(=S)SC(=Cc2ccc(cc2)N(c2ccccc2)c2ccccc2)C1=O,triphenylamine,458,557,ethanol
608,4.78,0.7,2.03,"0.6 M 1,2-dimethyl-3-propylimidazolium iodide (DMPII), 0.025 M LiI, 0.04 M I2, 0.05 M guanidium thiocyanate (GuSCN), and 0.28 M 4-tertbutylpyridine (TBP) in dry acetonitrile",-,-,-,TiO2 film (12 um thick + 4 um scattering layer),-,12 hours,AM 1.5G 100mW/cm2,-,Zhongquan Wan and Chunyang Jia and Linlei Zhou and Weirong Huo and Xiaojun Yao and Yu Shi,Influence of different arylamine electron donors in organic sensitizers for dye-sensitized solar cells,Dyes and Pigments,95,10.1016/j.dyepig.2012.03.028,41--46,1,,01/01/2012,Wan_2012,,,N#C/C(=C/c1ccc(cc1)N(c1ccccc1)c1ccccc1)/C(=O)O,Triphenylamine,395,,ethanol
686,15.05,64.53,6.66,"0.05 M I2, 0.1 M LiI, 0.5 M 1,2-dimethyl-3-propylimidazolium iodide and 0.75 M 4-tert-butylpyridine (tBP) in acetonitrile",0.25,-,-,TiO2 film 8.3 um thick,-,14 hours,AM 1.5G 100mW/cm2,-,Xiaoyu Zhang and Long Chen and Xin Li and Jiangyi Mao and Wenjun Wu and Hans {\AA}gren and Jianli Hua,"Photovoltaic properties of bis(octyloxy)benzo-[c][1,2,5]thiadiazole sensitizers based on an N,N-diphenylthiophen-2-amine donor",J. Mater. Chem. C,2,10.1039/c4tc00169a,4063--4072,20,,01/01/2014,Zhang_2014,,,CCCCCCCCOc1c(OCCCCCCCC)c(c2ccc(s2)N(c2ccccc2)c2ccccc2)c2c(c1c1ccc(cc1)/C=C(\C(=O)O)/C#N)nsn2,diphenylamine,483,,dichloromethane
662,16.88,64.03,7.16,"0.05 M I2, 0.1 M LiI, 0.5 M 1,2-dimethyl-3-propylimidazolium iodide and 0.75 M 4-tert-butylpyridine (tBP) in acetonitrile",0.25,-,-,TiO2 film 8.3 um thick,-,14 hours,AM 1.5G 100mW/cm2,-,Xiaoyu Zhang and Long Chen and Xin Li and Jiangyi Mao and Wenjun Wu and Hans {\AA}gren and Jianli Hua,"Photovoltaic properties of bis(octyloxy)benzo-[c][1,2,5]thiadiazole sensitizers based on an N,N-diphenylthiophen-2-amine donor",J. Mater. Chem. C,2,10.1039/c4tc00169a,4063--4072,20,,01/01/2014,Zhang_2014,,,CCCCCCCCOc1c(OCCCCCCCC)c(c2ccc(s2)N(c2ccccc2)c2ccccc2)c2c(c1c1ccc(o1)/C=C(\C(=O)O)/C#N)nsn2,diphenylamine,525,,dichloromethane
629,15.37,64.02,6.19,"0.05 M I2, 0.1 M LiI, 0.5 M 1,2-dimethyl-3-propylimidazolium iodide and 0.75 M 4-tert-butylpyridine (tBP) in acetonitrile",0.25,-,-,TiO2 film 8.3 um thick,-,14 hours,AM 1.5G 100mW/cm2,-,Xiaoyu Zhang and Long Chen and Xin Li and Jiangyi Mao and Wenjun Wu and Hans {\AA}gren and Jianli Hua,"Photovoltaic properties of bis(octyloxy)benzo-[c][1,2,5]thiadiazole sensitizers based on an N,N-diphenylthiophen-2-amine donor",J. Mater. Chem. C,2,10.1039/c4tc00169a,4063--4072,20,,01/01/2014,Zhang_2014,,,CCCCCCCCOc1c(OCCCCCCCC)c(c2ccc(s2)N(c2ccccc2)c2ccccc2)c2c(c1c1ccc(s1)/C=C(\C(=O)O)/C#N)nsn2,diphenylamine,531,,dichloromethane
774,9.96,73.44,5.66,"0.22 M tris(2,20-bipyridine)cobalt(II) bis(hexauoro-phosphate) ([Co(bpy)3](PF6)2), 0.05 M tris(2,2'-bipyridine)cobalt-(III)tris(hexafluorophosphate) ([Co(bpy)3](PF6)3), 0.1 M LiClO4 and 0.2 M tBP in acetonitrile",0.25,-,-,TiO2 film 4.8 um thick,-,6.5 hours,AM 1.5G 100mW/cm2,-,Xiaoyu Zhang and Long Chen and Xin Li and Jiangyi Mao and Wenjun Wu and Hans {\AA}gren and Jianli Hua,"Photovoltaic properties of bis(octyloxy)benzo-[c][1,2,5]thiadiazole sensitizers based on an N,N-diphenylthiophen-2-amine donor",J. Mater. Chem. C,2,10.1039/c4tc00169a,4063--4072,20,,01/01/2014,Zhang_2014,,,CCCCCCCCOc1c(OCCCCCCCC)c(c2ccc(s2)N(c2ccccc2)c2ccccc2)c2c(c1c1ccc(cc1)/C=C(\C(=O)O)/C#N)nsn2,diphenylamine,483,,dichloromethane
760,11.35,71.16,6.14,"0.22 M tris(2,20-bipyridine)cobalt(II) bis(hexauoro-phosphate) ([Co(bpy)3](PF6)2), 0.05 M tris(2,2'-bipyridine)cobalt-(III)tris(hexafluorophosphate) ([Co(bpy)3](PF6)3), 0.1 M LiClO4 and 0.2 M tBP in acetonitrile",0.25,-,-,TiO2 film 4.8 um thick,-,6.5 hours,AM 1.5G 100mW/cm2,-,Xiaoyu Zhang and Long Chen and Xin Li and Jiangyi Mao and Wenjun Wu and Hans {\AA}gren and Jianli Hua,"Photovoltaic properties of bis(octyloxy)benzo-[c][1,2,5]thiadiazole sensitizers based on an N,N-diphenylthiophen-2-amine donor",J. Mater. Chem. C,2,10.1039/c4tc00169a,4063--4072,20,,01/01/2014,Zhang_2014,,,CCCCCCCCOc1c(OCCCCCCCC)c(c2ccc(s2)N(c2ccccc2)c2ccccc2)c2c(c1c1ccc(o1)/C=C(\C(=O)O)/C#N)nsn2,diphenylamine,525,,dichloromethane
713,8.37,71.06,4.24,"0.22 M tris(2,20-bipyridine)cobalt(II) bis(hexauoro-phosphate) ([Co(bpy)3](PF6)2), 0.05 M tris(2,2'-bipyridine)cobalt-(III)tris(hexafluorophosphate) ([Co(bpy)3](PF6)3), 0.1 M LiClO4 and 0.2 M tBP in acetonitrile",0.25,-,-,TiO2 film 4.8 um thick,-,6.5 hours,AM 1.5G 100mW/cm2,-,Xiaoyu Zhang and Long Chen and Xin Li and Jiangyi Mao and Wenjun Wu and Hans {\AA}gren and Jianli Hua,"Photovoltaic properties of bis(octyloxy)benzo-[c][1,2,5]thiadiazole sensitizers based on an N,N-diphenylthiophen-2-amine donor",J. Mater. Chem. C,2,10.1039/c4tc00169a,4063--4072,20,,01/01/2014,Zhang_2014,,,CCCCCCCCOc1c(OCCCCCCCC)c(c2ccc(s2)N(c2ccccc2)c2ccccc2)c2c(c1c1ccc(s1)/C=C(\C(=O)O)/C#N)nsn2,diphenylamine,531,,dichloromethane
755.4,12.84,0.737,7.15,"1.0 M DMII, 50 mM LiI, 30 mM I2, 0.5 M TBY, and 0.1 M GNCS in the mixed solvent of acetonitrile and valeronitrile (v/v, 85/15)",0.158,2 mM CDCA,-,TiO2 film (7 um thick + 5 um scattering layer),-,5 hours,AM 1.5G 100mW/cm2,-,Renzhi Li and Xueju Lv and Dong Shi and Difei Zhou and Yueming Cheng and Guangliang Zhang and Peng Wang,"Dye-Sensitized Solar Cells Based on Organic Sensitizers with Different Conjugated Linkers: Furan, Bifuran, Thiophene, Bithiophene, Selenophene, and Biselenophene",The Journal of Physical Chemistry C,113,10.1021/jp900972v,7469--7479,17,,01/01/2009,Li_2009,,,CCCCCCOc1ccc(cc1)N(c1ccc(cc1)c1ccc([se]1)C=C(C(=O)O)C#N)c1ccc(cc1)OCCCCCC,triphenylamine,525,,chloroform
650,11.48,0.7,5.15,"1.0 M tetrapropylammonium iodide and 0.1 M iodine in acetonitrile-ethylene carbonate (v/v, 1:4) mixture",0.2,1 mM cholic acid,-,ZnO film (12 um thick),55.3 nmol/cm2,-,AM 1.5G 100mW/cm2,-,Shinji Higashijima and Yukiko Inoue and Hidetoshi Miura and Yasuhiro Kubota and Kazumasa Funabiki and Tsukasa Yoshida and Masaki Matsui,Organic dyes containing fluorene-substituted indoline core for zinc oxide dye-sensitized solar cell,{RSC} Advances,2,10.1039/c2ra01358d,2721,7,,01/01/2012,Higashijima_2012,,,CCCCCCCCn1c(=O)/c(=c/2\c(=C/c3ccc(s3)c3ccc4c(c3)C3CCCC3N4c3ccc4c(c3)Cc3c4cccc3)\sc(=O)n2CC(=O)O)/sc1=C(C#N)C#N,indoline,566,651,chloroform
280,1.18,0.3,0.099,"0.05 M Co2+(dtbpy)3, 0.05 M Co3+(dtbpy)3, 0.1 M LiClO4 in a mixed solvent consisting of propylene carbonate (PC) and acetonitrile (MeCN) (1 : 1, v/v).",0.25,-,-,NiO film 3 um thick,-,2 hours,AM 1.5G 100mW/cm2,p-type DSSC,Esmaeil Sheibani and Lei Zhang and Peng Liu and Bo Xu and Edgar Mijangos and Gerrit Boschloo and Anders Hagfeldt and Leif Hammarström and Lars Kloo and Haining Tian,A study of oligothiophene{\textendash}acceptor dyes in p-type dye-sensitized solar cells,{RSC} Adv.,6,10.1039/c5ra26310g,18165--18177,22,,01/01/2016,Sheibani_2016,,,N#C/C(=C/c1ccc(s1)c1ccc(cc1)N(c1ccc(cc1)c1ccc(s1)/C=C(\C(=O)O)/C#N)c1ccc(cc1)C(=O)O)/C(=O)O,triphenylamine,487,,dichloromethane
110,1.4,0.37,0.056,"1 M LiI, 0.1 M I2 in MeCN",0.25,-,-,NiO film 2 um thick,-,2 hours,AM 1.5G 100mW/cm2,p-type DSSC,Esmaeil Sheibani and Lei Zhang and Peng Liu and Bo Xu and Edgar Mijangos and Gerrit Boschloo and Anders Hagfeldt and Leif Hammarström and Lars Kloo and Haining Tian,A study of oligothiophene{\textendash}acceptor dyes in p-type dye-sensitized solar cells,{RSC} Adv.,6,10.1039/c5ra26310g,18165--18177,22,,01/01/2016,Sheibani_2016,,,CCCCCCc1c(sc(c1CCCCCC)c1cc(c(s1)c1cc(c(s1)c1ccc2c3c1cccc3c1n(c2=O)c2c(n1)cccc2)CCCCCC)CCCCCC)c1cc(c(s1)c1cc(c(s1)c1ccc(cc1)N(c1ccc(cc1)C(=O)O)c1ccc(cc1)C(=O)O)CCCCCC)CCCCCC,triphenylamine,404,,dichloromethane
105,1,0.35,0.038,"1 M LiI, 0.1 M I2 in MeCN",0.25,-,-,NiO film 2 um thick,-,2 hours,AM 1.5G 100mW/cm2,p-type DSSC,Esmaeil Sheibani and Lei Zhang and Peng Liu and Bo Xu and Edgar Mijangos and Gerrit Boschloo and Anders Hagfeldt and Leif Hammarström and Lars Kloo and Haining Tian,A study of oligothiophene{\textendash}acceptor dyes in p-type dye-sensitized solar cells,{RSC} Adv.,6,10.1039/c5ra26310g,18165--18177,22,,01/01/2016,Sheibani_2016,,,CCCCCCc1cc(sc1c1sc(c(c1)CCCCCC)c1ccc(cc1)N(c1ccc(cc1)C(=O)O)c1ccc(cc1)C(=O)O)c1sc(c(c1CCCCCC)CCCCCC)c1sc(c(c1)CCCCCC)c1sc(c(c1)CCCCCC)C=C(C#N)C#N,triphenylamine,500,,dichloromethane
115,2.7,0.36,0.113,"1 M LiI, 0.1 M I2 in MeCN",0.25,-,-,NiO film 2 um thick,-,2 hours,AM 1.5G 100mW/cm2,p-type DSSC,Esmaeil Sheibani and Lei Zhang and Peng Liu and Bo Xu and Edgar Mijangos and Gerrit Boschloo and Anders Hagfeldt and Leif Hammarström and Lars Kloo and Haining Tian,A study of oligothiophene{\textendash}acceptor dyes in p-type dye-sensitized solar cells,{RSC} Adv.,6,10.1039/c5ra26310g,18165--18177,22,,01/01/2016,Sheibani_2016,,,N#C/C(=C/c1ccc(s1)c1ccc(cc1)N(c1ccc(cc1)c1ccc(s1)/C=C(\C(=O)O)/C#N)c1ccc(cc1)C(=O)O)/C(=O)O,triphenylamine,487,,dichloromethane
760,12.3,0.76,6.28,"1.0 M DMII, 60 mM I2, 0.5 M tert-butylpyridine, 0.05 M NaI and 0.1 M GuNCS in acetonitrile and valeronitrile (85:15; v/v)",0.128,-,-,TiO2 13-15 um thick,-,16 hours,AM 1.5G 100mW/cm2,-,Valerie A. Chiykowski and Brian Lam and Chuan Du and Curtis P. Berlinguette,Comparative analysis of triarylamine and phenothiazine sensitizer donor units in dye-sensitized solar cells,Chem. Commun.,53,10.1039/c6cc09178d,2367--2370,15,,01/01/2017,Chiykowski_2017,,,COc1ccc(cc1)N(c1ccc(cc1)OC)c1ccc(cc1)c1ccc(s1)/C=C(\C(=O)O)/C#N,triphenylamine,501,531,acetonitrile
781,13.3,0.72,7.14,"1.0 M DMII, 60 mM I2, 0.5 M tert-butylpyridine, 0.05 M NaI and 0.1 M GuNCS in acetonitrile and valeronitrile (85:15; v/v)",0.128,0.25 mM CDCA,-,TiO2 13-15 um thick,-,16 hours,AM 1.5G 100mW/cm2,-,Valerie A. Chiykowski and Brian Lam and Chuan Du and Curtis P. Berlinguette,Comparative analysis of triarylamine and phenothiazine sensitizer donor units in dye-sensitized solar cells,Chem. Commun.,53,10.1039/c6cc09178d,2367--2370,15,,01/01/2017,Chiykowski_2017,,,COc1ccc(cc1)N(c1ccc(cc1)OC)c1ccc(cc1)c1ccc(s1)/C=C(\C(=O)O)/C#N,triphenylamine,501,531,acetonitrile
640,12.18,0.63,4.92,"LiI (0.5 M), I2 (0.05 M) and TBP (0.5 M) in acetonitrile",0.25,-,-,TiO2 film (10-12 um thick + 5 um scattering layer),630 nmol/cm2,12 hours,AM 1.5G 100mW/cm2,dichloromethane dye bath,Yih-Chun Chen and Yan-Zuo Lin and Yu-Ting Cheng and Yuan Jay Chang,Synthesis of novel isophorone-based dyes for dye-sensitized solar cells,{RSC} Adv.,5,10.1039/c5ra17898c,96428--96436,117,,01/01/2015,Chen_2015,,,N#C/C(=C/1\CC(/C=C/c2ccc(cc2)N(c2ccccc2)c2ccccc2)CC(C1)(C)C)/C(=O)O,triphenylamine,478,,dichloromethane
650,12.43,0.63,5.08,"LiI (0.5 M), I2 (0.05 M) and TBP (0.5 M) in acetonitrile",0.25,-,-,TiO2 film (10-12 um thick + 5 um scattering layer),830 nmol/cm2,12 hours,AM 1.5G 100mW/cm2,dichloromethane dye bath,Yih-Chun Chen and Yan-Zuo Lin and Yu-Ting Cheng and Yuan Jay Chang,Synthesis of novel isophorone-based dyes for dye-sensitized solar cells,{RSC} Adv.,5,10.1039/c5ra17898c,96428--96436,117,,01/01/2015,Chen_2015,,,N#C/C(=C/1\CC(/C=C/c2ccc(cc2)N(c2cccc3c2cccc3)c2ccccc2)CC(C1)(C)C)/C(=O)O,triphenylamine,476,,dichloromethane
660,13.44,0.6,5.37,"LiI (0.5 M), I2 (0.05 M) and TBP (0.5 M) in acetonitrile",0.25,-,-,TiO2 film (10-12 um thick + 5 um scattering layer),1180 nmol/cm2,12 hours,AM 1.5G 100mW/cm2,dichloromethane dye bath,Yih-Chun Chen and Yan-Zuo Lin and Yu-Ting Cheng and Yuan Jay Chang,Synthesis of novel isophorone-based dyes for dye-sensitized solar cells,{RSC} Adv.,5,10.1039/c5ra17898c,96428--96436,117,,01/01/2015,Chen_2015,,,CCCCCCOc1ccc(cc1)N(c1ccc(cc1)OCCCCCC)c1ccc(cc1)/C=C/C1C/C(=C(/C(=O)O)\C#N)/CC(C1)(C)C,triphenylamine,504,,dichloromethane
630,9.65,0.6,3.61,"3-dimethylimidazolium iodide (1.0 M), LiI (0.05 M), I2 (0.03 M), guanidinium thiocyanate (0.1 M) and TBP (0.5 M) in MeCN:valeronitrile (85:15, v/v)",0.25,-,-,TiO2 film (10-12 um thick + 5 um scattering layer),-,12 hours,AM 1.5G 100mW/cm2,THF dye bath,Yih-Chun Chen and Yan-Zuo Lin and Yu-Ting Cheng and Yuan Jay Chang,Synthesis of novel isophorone-based dyes for dye-sensitized solar cells,{RSC} Adv.,5,10.1039/c5ra17898c,96428--96436,117,,01/01/2015,Chen_2015,,,N#C/C(=C/1\CC(/C=C/c2ccc(cc2)N(c2ccccc2)c2ccccc2)CC(C1)(C)C)/C(=O)O,triphenylamine,478,,dichloromethane
630,10.63,0.6,3.99,"3-dimethylimidazolium iodide (1.0 M), LiI (0.05 M), I2 (0.03 M), guanidinium thiocyanate (0.1 M) and TBP (0.5 M) in MeCN:valeronitrile (85:15, v/v)",0.25,-,-,TiO2 film (10-12 um thick + 5 um scattering layer),-,12 hours,AM 1.5G 100mW/cm2,THF dye bath,Yih-Chun Chen and Yan-Zuo Lin and Yu-Ting Cheng and Yuan Jay Chang,Synthesis of novel isophorone-based dyes for dye-sensitized solar cells,{RSC} Adv.,5,10.1039/c5ra17898c,96428--96436,117,,01/01/2015,Chen_2015,,,N#C/C(=C/1\CC(/C=C/c2ccc(cc2)N(c2cccc3c2cccc3)c2ccccc2)CC(C1)(C)C)/C(=O)O,triphenylamine,476,,dichloromethane
650,11.14,0.55,3.97,"3-dimethylimidazolium iodide (1.0 M), LiI (0.05 M), I2 (0.03 M), guanidinium thiocyanate (0.1 M) and TBP (0.5 M) in MeCN:valeronitrile (85:15, v/v)",0.25,-,-,TiO2 film (10-12 um thick + 5 um scattering layer),-,12 hours,AM 1.5G 100mW/cm2,THF dye bath,Yih-Chun Chen and Yan-Zuo Lin and Yu-Ting Cheng and Yuan Jay Chang,Synthesis of novel isophorone-based dyes for dye-sensitized solar cells,{RSC} Adv.,5,10.1039/c5ra17898c,96428--96436,117,,01/01/2015,Chen_2015,,,CCCCCCOc1ccc(cc1)N(c1ccc(cc1)OCCCCCC)c1ccc(cc1)/C=C/C1C/C(=C(/C(=O)O)\C#N)/CC(C1)(C)C,triphenylamine,504,,dichloromethane
660,12.83,0.64,5.36,"LiI (0.5 M), I2 (0.05 M) and TBP (0.5 M) in acetonitrile",0.25,10 mM CDCA,-,TiO2 film (10-12 um thick + 5 um scattering layer),-,12 hours,AM 1.5G 100mW/cm2,dichloromethane dye bath,Yih-Chun Chen and Yan-Zuo Lin and Yu-Ting Cheng and Yuan Jay Chang,Synthesis of novel isophorone-based dyes for dye-sensitized solar cells,{RSC} Adv.,5,10.1039/c5ra17898c,96428--96436,117,,01/01/2015,Chen_2015,,,N#C/C(=C/1\CC(/C=C/c2ccc(cc2)N(c2ccccc2)c2ccccc2)CC(C1)(C)C)/C(=O)O,triphenylamine,478,,dichloromethane
660,12.56,0.63,5.28,"LiI (0.5 M), I2 (0.05 M) and TBP (0.5 M) in acetonitrile",0.25,10 mM CDCA,-,TiO2 film (10-12 um thick + 5 um scattering layer),-,12 hours,AM 1.5G 100mW/cm2,dichloromethane dye bath,Yih-Chun Chen and Yan-Zuo Lin and Yu-Ting Cheng and Yuan Jay Chang,Synthesis of novel isophorone-based dyes for dye-sensitized solar cells,{RSC} Adv.,5,10.1039/c5ra17898c,96428--96436,117,,01/01/2015,Chen_2015,,,N#C/C(=C/1\CC(/C=C/c2ccc(cc2)N(c2cccc3c2cccc3)c2ccccc2)CC(C1)(C)C)/C(=O)O,triphenylamine,476,,dichloromethane
650,13.17,0.6,5.17,"LiI (0.5 M), I2 (0.05 M) and TBP (0.5 M) in acetonitrile",0.25,10 mM CDCA,-,TiO2 film (10-12 um thick + 5 um scattering layer),-,12 hours,AM 1.5G 100mW/cm2,dichloromethane dye bath,Yih-Chun Chen and Yan-Zuo Lin and Yu-Ting Cheng and Yuan Jay Chang,Synthesis of novel isophorone-based dyes for dye-sensitized solar cells,{RSC} Adv.,5,10.1039/c5ra17898c,96428--96436,117,,01/01/2015,Chen_2015,,,CCCCCCOc1ccc(cc1)N(c1ccc(cc1)OCCCCCC)c1ccc(cc1)/C=C/C1C/C(=C(/C(=O)O)\C#N)/CC(C1)(C)C,triphenylamine,504,,dichloromethane
830,14.61,0.6901,8.37,"0.22 M [Co(II)(bpy)3](TFSI)2, 0.06 M [Co(III)(bpy)3](TFSI)3, 0.1 M LiClO 4, and 0.5 M 4-tert-butylpyridine in acetonitrile (bpy=2,2'-bipyridine, and TFSI=bis(triuoromethane)sulfonamide)",0.12,5 mM CDCA,-,TiO2 film (8 um thick + 4 um scattering layer),-,3 hours,AM 1.5G 100mW/cm2,-,Xing Li and Yue Hu and Irene Sanchez-Molina and Ying Zhou and Fengtao Yu and Saif A. Haque and Wenjun Wu and Jianli Hua and He Tian and Neil Robertson,Insight into quinoxaline containing D{\textendash}$\uppi${\textendash}A dyes for dye-sensitized solar cells with cobalt and iodine based electrolytes: the effect of $\uppi$-bridge on the {HOMO} energy level and photovoltaic performance,J. Mater. Chem. A,3,10.1039/c5ta07254a,21733--21743,43,,01/01/2015,Li_2015,,,CCCCC(COc1cc(OCC(CCCC)CC)ccc1c1ccc(cc1)N(c1ccc(cc1)c1ccc(cc1OCC(CCCC)CC)OCC(CCCC)CC)c1ccc(cc1)c1sc(c2c1OCCO2)c1ccc(c2c1nc(c1ccccc1)c(n2)c1ccccc1)c1ccc(cc1)C=C(C(=O)O)C#N)CC,triphenylamine,515,,dichloromethane
797,14.39,0.7027,8.06,"0.22 M [Co(II)(bpy)3](TFSI)2, 0.06 M [Co(III)(bpy)3](TFSI)3, 0.1 M LiClO 4, and 0.5 M 4-tert-butylpyridine in acetonitrile (bpy=2,2'-bipyridine, and TFSI=bis(triuoromethane)sulfonamide)",0.12,5 mM CDCA,-,TiO2 film (8 um thick + 4 um scattering layer),-,3 hours,AM 1.5G 100mW/cm2,-,Xing Li and Yue Hu and Irene Sanchez-Molina and Ying Zhou and Fengtao Yu and Saif A. Haque and Wenjun Wu and Jianli Hua and He Tian and Neil Robertson,Insight into quinoxaline containing D{\textendash}$\uppi${\textendash}A dyes for dye-sensitized solar cells with cobalt and iodine based electrolytes: the effect of $\uppi$-bridge on the {HOMO} energy level and photovoltaic performance,J. Mater. Chem. A,3,10.1039/c5ta07254a,21733--21743,43,,01/01/2015,Li_2015,,,CCCCC(CC1(CCC(CCC)CC)c2cc(sc2c2c1cc(s2)c1ccc(c2c1nc(c1ccccc1)c(n2)c1ccccc1)c1ccc(cc1)C=C(C(=O)O)C#N)c1ccc(cc1)N(c1ccc(cc1)c1ccc(cc1OCC(CCCC)CC)OCC(CCCC)CC)c1ccc(cc1)c1ccc(cc1OCC(CCCC)CC)OCC(CCCC)CC)CC,triphenylamine,545,,dichloromethane
680,10.3,0.62,4.37,"0.05 m I2, 0.5 m LiI, 0.5 m tert-butylpyridine in an acetonitrile",0.25,-,-,TiO2 film (12 um thick + 6 um scattering layer),369 nmol/cm2,12 hours,AM 1.5G 100mW/cm2,-,Yung-Sheng Yen and Chang-Tze Lee and Chih-Yu Hsu and Hsien-Hsin Chou and Yung-Chung Chen and Jiann T. Lin,Benzotriazole-Containing D-$\uppi$-A Conjugated Organic Dyes for Dye-Sensitized Solar Cells,Chemistry - An Asian Journal,8,10.1002/asia.201201173,809--816,4,,01/01/2013,Yen_2013,,,CCCCCCn1nc2c(n1)c(ccc2c1ccc(o1)C=C(C(=O)O)C#N)c1ccc(o1)c1ccc(cc1)N(c1ccccc1)C(=CC)C=C,triphenylamine,460,565,THF
756,12.75,0.6816,6.57,"0.1 M LiI, 0.03 M I2, 0.5 M 1-butyl-3-methyl imidazolium iodide (BMII), 0.1 M guanidine isothiocyanate, and 0.5 M 4-tert-butylpyridine (TBP) in acetonitrile:valeronitrile (85:15, v/v)",0.12,5 mM CDCA,-,TiO2 film (8 um thick + 4 um scattering layer),-,3 hours,AM 1.5G 100mW/cm2,-,Xing Li and Yue Hu and Irene Sanchez-Molina and Ying Zhou and Fengtao Yu and Saif A. Haque and Wenjun Wu and Jianli Hua and He Tian and Neil Robertson,Insight into quinoxaline containing D{\textendash}$\uppi${\textendash}A dyes for dye-sensitized solar cells with cobalt and iodine based electrolytes: the effect of $\uppi$-bridge on the {HOMO} energy level and photovoltaic performance,J. Mater. Chem. A,3,10.1039/c5ta07254a,21733--21743,43,,01/01/2015,Li_2015,,,CCCCC(COc1cc(OCC(CCCC)CC)ccc1c1ccc(cc1)N(c1ccc(cc1)c1ccc(cc1OCC(CCCC)CC)OCC(CCCC)CC)c1ccc(cc1)c1ccc(s1)c1ccc(c2c1nc(c1ccccc1)c(n2)c1ccccc1)c1ccc(cc1)C=C(C(=O)O)C#N)CC,triphenylamine,491,,dichloromethane
720,13.21,0.6808,6.48,"0.1 M LiI, 0.03 M I2, 0.5 M 1-butyl-3-methyl imidazolium iodide (BMII), 0.1 M guanidine isothiocyanate, and 0.5 M 4-tert-butylpyridine (TBP) in acetonitrile:valeronitrile (85:15, v/v)",0.12,5 mM CDCA,-,TiO2 film (8 um thick + 4 um scattering layer),-,3 hours,AM 1.5G 100mW/cm2,-,Xing Li and Yue Hu and Irene Sanchez-Molina and Ying Zhou and Fengtao Yu and Saif A. Haque and Wenjun Wu and Jianli Hua and He Tian and Neil Robertson,Insight into quinoxaline containing D{\textendash}$\uppi${\textendash}A dyes for dye-sensitized solar cells with cobalt and iodine based electrolytes: the effect of $\uppi$-bridge on the {HOMO} energy level and photovoltaic performance,J. Mater. Chem. A,3,10.1039/c5ta07254a,21733--21743,43,,01/01/2015,Li_2015,,,CCCCC(COc1cc(OCC(CCCC)CC)ccc1c1ccc(cc1)N(c1ccc(cc1)c1ccc(cc1OCC(CCCC)CC)OCC(CCCC)CC)c1ccc(cc1)c1sc(c2c1OCCO2)c1ccc(c2c1nc(c1ccccc1)c(n2)c1ccccc1)c1ccc(cc1)C=C(C(=O)O)C#N)CC,triphenylamine,515,,dichloromethane
692,13.56,0.6808,6.39,"0.1 M LiI, 0.03 M I2, 0.5 M 1-butyl-3-methyl imidazolium iodide (BMII), 0.1 M guanidine isothiocyanate, and 0.5 M 4-tert-butylpyridine (TBP) in acetonitrile:valeronitrile (85:15, v/v)",0.12,5 mM CDCA,-,TiO2 film (8 um thick + 4 um scattering layer),-,3 hours,AM 1.5G 100mW/cm2,-,Xing Li and Yue Hu and Irene Sanchez-Molina and Ying Zhou and Fengtao Yu and Saif A. Haque and Wenjun Wu and Jianli Hua and He Tian and Neil Robertson,Insight into quinoxaline containing D{\textendash}$\uppi${\textendash}A dyes for dye-sensitized solar cells with cobalt and iodine based electrolytes: the effect of $\uppi$-bridge on the {HOMO} energy level and photovoltaic performance,J. Mater. Chem. A,3,10.1039/c5ta07254a,21733--21743,43,,01/01/2015,Li_2015,,,CCCCC(CC1(CCC(CCC)CC)c2cc(sc2c2c1cc(s2)c1ccc(c2c1nc(c1ccccc1)c(n2)c1ccccc1)c1ccc(cc1)C=C(C(=O)O)C#N)c1ccc(cc1)N(c1ccc(cc1)c1ccc(cc1OCC(CCCC)CC)OCC(CCCC)CC)c1ccc(cc1)c1ccc(cc1OCC(CCCC)CC)OCC(CCCC)CC)CC,triphenylamine,545,,dichloromethane
650,11.43,0.62,4.58,"LiI (0.5 M), I2 (0.05 M), and 4-tert-butylpyridine (0.5 M) in acetonitrile",0.25,-,-,TiO2 16-18 um thick,-,12 hours,"AM 1.5G, 100mW/cm2",-,Yuan Jay Chang and Tahsin J. Chow,Dye-sensitized solar cell utilizing organic dyads containing triarylene conjugates,Tetrahedron,65,10.1016/j.tet.2009.04.024,4726--4734,24,,01/01/2009,Chang_2009,,,N#C/C(=C\c1ccc(cc1)c1ccc(cc1)c1ccc(cc1)N(c1ccccc1)c1ccccc1)/C(=O)O,triphenylamine,380,,THF
650,13.86,0.57,5.14,"LiI (0.5 M), I2 (0.05 M), and 4-tert-butylpyridine (0.5 M) in acetonitrile",0.25,-,-,TiO2 16-18 um thick,-,12 hours,"AM 1.5G, 100mW/cm2",-,Yuan Jay Chang and Tahsin J. Chow,Dye-sensitized solar cell utilizing organic dyads containing triarylene conjugates,Tetrahedron,65,10.1016/j.tet.2009.04.024,4726--4734,24,,01/01/2009,Chang_2009,,,N#C/C(=C\c1ccc(s1)c1ccc(cc1)c1ccc(cc1)N(c1ccccc1)c1ccccc1)/C(=O)O,triphenylamine,416,583,THF
690,15.36,0.5,5.25,"LiI (0.5 M), I2 (0.05 M), and 4-tert-butylpyridine (0.5 M) in acetonitrile",0.25,-,-,TiO2 16-18 um thick,-,12 hours,"AM 1.5G, 100mW/cm2",-,Yuan Jay Chang and Tahsin J. Chow,Dye-sensitized solar cell utilizing organic dyads containing triarylene conjugates,Tetrahedron,65,10.1016/j.tet.2009.04.024,4726--4734,24,,01/01/2009,Chang_2009,,,N#C/C(=C\c1ccc(cc1)c1ccc(s1)c1ccc(cc1)N(c1ccccc1)c1ccccc1)/C(=O)O,triphenylamine,440,,dichloromethane
660,16.26,0.58,6.17,"LiI (0.5 M), I2 (0.05 M), and 4-tert-butylpyridine (0.5 M) in acetonitrile",0.25,-,-,TiO2 16-18 um thick,-,12 hours,"AM 1.5G, 100mW/cm2",-,Yuan Jay Chang and Tahsin J. Chow,Dye-sensitized solar cell utilizing organic dyads containing triarylene conjugates,Tetrahedron,65,10.1016/j.tet.2009.04.024,4726--4734,24,,01/01/2009,Chang_2009,,,N#C/C(=C\c1ccc(s1)c1ccc(s1)c1ccc(cc1)N(c1ccccc1)c1ccccc1)/C(=O)O,triphenylamine,467,,dichloromethane
660,13.07,0.65,5.55,"1.0 M tetrapropylammonium iodide and 0.1 M iodine in acetonitrile-ethylene carbonate (v/v, 1:4) mixture",0.2,1 mM cholic acid,-,ZnO film (12 um thick),54.1 nmol/cm2,-,AM 1.5G 100mW/cm2,-,Shinji Higashijima and Yukiko Inoue and Hidetoshi Miura and Yasuhiro Kubota and Kazumasa Funabiki and Tsukasa Yoshida and Masaki Matsui,Organic dyes containing fluorene-substituted indoline core for zinc oxide dye-sensitized solar cell,{RSC} Advances,2,10.1039/c2ra01358d,2721,7,,01/01/2012,Higashijima_2012,,,CCCCCCCCn1c(=O)/c(=c/2\c(=C/c3ccc(s3)c3ccc4c(c3)C3CCCC3N4c3ccc4c(c3)C(C)(C)c3c4cccc3)\sc(=O)n2CC(=O)O)/sc1=C(C#N)C#N,indoline,567,649,chloroform
320,0.78,0.41,0.102,"0.05 M Co2+(dtbpy)3, 0.05 M Co3+(dtbpy)3, 0.1 M LiClO4 in a mixed solvent consisting of propylene carbonate (PC) and acetonitrile (MeCN) (1 : 1, v/v).",0.25,-,-,NiO film 3 um thick,-,2 hours,AM 1.5G 100mW/cm2,p-type DSSC,Esmaeil Sheibani and Lei Zhang and Peng Liu and Bo Xu and Edgar Mijangos and Gerrit Boschloo and Anders Hagfeldt and Leif Hammarström and Lars Kloo and Haining Tian,A study of oligothiophene{\textendash}acceptor dyes in p-type dye-sensitized solar cells,{RSC} Adv.,6,10.1039/c5ra26310g,18165--18177,22,,01/01/2016,Sheibani_2016,,,CCCCCCc1cc(sc1c1sc(c(c1)CCCCCC)c1ccc(cc1)N(c1ccc(cc1)C(=O)O)c1ccc(cc1)C(=O)O)c1sc(c(c1CCCCCC)CCCCCC)c1sc(c(c1)CCCCCC)c1sc(c(c1)CCCCCC)C=C(C#N)C#N,triphenylamine,500,,dichloromethane
838,12.52,0.6768,7.1,"0.22 M [Co(II)(bpy)3](TFSI)2, 0.06 M [Co(III)(bpy)3](TFSI)3, 0.1 M LiClO 4, and 0.5 M 4-tert-butylpyridine in acetonitrile (bpy=2,2'-bipyridine, and TFSI=bis(triuoromethane)sulfonamide)",0.12,5 mM CDCA,-,TiO2 film (8 um thick + 4 um scattering layer),-,3 hours,AM 1.5G 100mW/cm2,-,Xing Li and Yue Hu and Irene Sanchez-Molina and Ying Zhou and Fengtao Yu and Saif A. Haque and Wenjun Wu and Jianli Hua and He Tian and Neil Robertson,Insight into quinoxaline containing D{\textendash}$\uppi${\textendash}A dyes for dye-sensitized solar cells with cobalt and iodine based electrolytes: the effect of $\uppi$-bridge on the {HOMO} energy level and photovoltaic performance,J. Mater. Chem. A,3,10.1039/c5ta07254a,21733--21743,43,,01/01/2015,Li_2015,,,CCCCC(COc1cc(OCC(CCCC)CC)ccc1c1ccc(cc1)N(c1ccc(cc1)c1ccc(cc1OCC(CCCC)CC)OCC(CCCC)CC)c1ccc(cc1)c1ccc(s1)c1ccc(c2c1nc(c1ccccc1)c(n2)c1ccccc1)c1ccc(cc1)C=C(C(=O)O)C#N)CC,triphenylamine,491,,dichloromethane
680,11.24,0.6,4.6,"LiI (0.5 M), I2 (0.05 M), and 4-tert-butylpyridine (0.5 M) in acetonitrile",0.25,-,-,TiO2 16-18 um thick,-,12 hours,"AM 1.5G, 100mW/cm2",-,Yuan Jay Chang and Tahsin J. Chow,Dye-sensitized solar cell utilizing organic dyads containing triarylene conjugates,Tetrahedron,65,10.1016/j.tet.2009.04.024,4726--4734,24,,01/01/2009,Chang_2009,,,N#C/C(=C\c1ccc(cc1)c1ccc(cc1)c1ccc(cc1)N(c1cccc2c1cccc2)c1ccccc1)/C(=O)O,triphenylamine,375,,THF
740,16.81,0.57,7.08,"LiI (0.5 M), I2 (0.05 M), and 4-tert-butylpyridine (0.5 M) in acetonitrile",0.25,-,-,TiO2 16-18 um thick,-,12 hours,"AM 1.5G, 100mW/cm2",-,Yuan Jay Chang and Tahsin J. Chow,Dye-sensitized solar cell utilizing organic dyads containing triarylene conjugates,Tetrahedron,65,10.1016/j.tet.2009.04.024,4726--4734,24,,01/01/2009,Chang_2009,,,N#C/C(=C\c1ccc(cc1)c1ccc(s1)c1ccc(cc1)N(c1cccc2c1cccc2)c1ccccc1)/C(=O)O,triphenylamine,422,,THF
710,14.28,0.6,6.12,"LiI (0.5 M), I2 (0.05 M), and 4-tert-butylpyridine (0.5 M) in acetonitrile",0.25,-,-,TiO2 16-18 um thick,-,12 hours,"AM 1.5G, 100mW/cm2",-,Yuan Jay Chang and Tahsin J. Chow,Dye-sensitized solar cell utilizing organic dyads containing triarylene conjugates,Tetrahedron,65,10.1016/j.tet.2009.04.024,4726--4734,24,,01/01/2009,Chang_2009,,,N#C/C(=C\c1ccc(s1)c1ccc(s1)c1ccc(cc1)N(c1cccc2c1cccc2)c1ccccc1)/C(=O)O,triphenylamine,461,,THF
580,11.88,0.54,3.74,"LiI (0.5 M), I2 (0.05 M), and 4-tert-butylpyridine (0.5 M) in acetonitrile",0.25,-,-,TiO2 16-18 um thick,-,12 hours,"AM 1.5G, 100mW/cm2",-,Yuan Jay Chang and Tahsin J. Chow,Dye-sensitized solar cell utilizing organic dyads containing triarylene conjugates,Tetrahedron,65,10.1016/j.tet.2009.04.024,4726--4734,24,,01/01/2009,Chang_2009,,,N#C/C(=C\c1ccc(s1)c1ccc(s1)c1ccc(s1)N(c1cccc2c1cccc2)c1ccccc1)/C(=O)O,diphenylamine,480,,THF
766,11.7,0.756,6.78,"0.6 M 1,2-dimethyl-3-propylimidazolium iodide (DMPII), 0.06 M LiI, 0.04 M I2, and 0.4 M 4-tert-butylpyridine (TBP) in dried CH3CN",0.159,-,-,TiO2 film (12 um thick + 4 um scattering layer),-,8 hours,AM 1.5G 100mW/cm2,-,Chao Teng and Xichuan Yang and Chao Yang and Shifeng Li and Ming Cheng and Anders Hagfeldt and Licheng Sun,Molecular Design of Anthracene-Bridged Metal-Free Organic Dyes for Efficient Dye-Sensitized Solar Cells,The Journal of Physical Chemistry C,114,10.1021/jp101238k,9101--9110,19,,01/01/2010,Teng_2010,,,N#CC(=Cc1ccc(cc1)c1c2ccccc2c(c2c1cccc2)c1ccc(cc1)N(c1ccccc1)c1ccccc1)C(=O)O,triphenylamine,464,568,dichloromethane
678,5.39,0.797,2.91,"0.6 M 1,2-dimethyl-3-propylimidazolium iodide (DMPII), 0.06 M LiI, 0.04 M I2, and 0.4 M 4-tert-butylpyridine (TBP) in dried CH3CN",0.159,-,-,TiO2 film (12 um thick + 4 um scattering layer),-,8 hours,AM 1.5G 100mW/cm2,-,Chao Teng and Xichuan Yang and Chao Yang and Shifeng Li and Ming Cheng and Anders Hagfeldt and Licheng Sun,Molecular Design of Anthracene-Bridged Metal-Free Organic Dyes for Efficient Dye-Sensitized Solar Cells,The Journal of Physical Chemistry C,114,10.1021/jp101238k,9101--9110,19,,01/01/2010,Teng_2010,,,N#CC(=Cc1ccc(cc1)c1c2ccccc2c(c2c1cccc2)c1ccc(cc1)N(c1ccccc1)c1ccccc1)C(=O)O,triphenylamine,464,568,dichloromethane
642,10.6,0.714,4.86,"0.6 M 1,2-dimethyl-3-propylimidazolium iodide (DMPII), 0.06 M LiI, 0.04 M I2, and 0.4 M 4-tert-butylpyridine (TBP) in dried CH3CN",0.159,-,-,TiO2 film (12 um thick + 4 um scattering layer),-,8 hours,AM 1.5G 100mW/cm2,-,Chao Teng and Xichuan Yang and Chao Yang and Shifeng Li and Ming Cheng and Anders Hagfeldt and Licheng Sun,Molecular Design of Anthracene-Bridged Metal-Free Organic Dyes for Efficient Dye-Sensitized Solar Cells,The Journal of Physical Chemistry C,114,10.1021/jp101238k,9101--9110,19,,01/01/2010,Teng_2010,,,N#CC(=Cc1ccc(s1)C=Cc1c2ccccc2c(c2c1cccc2)c1ccc(cc1)N(c1ccccc1)c1ccccc1)C(=O)O,triphenylamine,464,648,dichloromethane
608,10.05,0.736,4.5,"0.6 M 1,2-dimethyl-3-propylimidazolium iodide (DMPII), 0.06 M LiI, 0.04 M I2, and 0.4 M 4-tert-butylpyridine (TBP) in dried CH3CN",0.159,-,-,TiO2 film (12 um thick + 4 um scattering layer),-,8 hours,AM 1.5G 100mW/cm2,-,Chao Teng and Xichuan Yang and Chao Yang and Shifeng Li and Ming Cheng and Anders Hagfeldt and Licheng Sun,Molecular Design of Anthracene-Bridged Metal-Free Organic Dyes for Efficient Dye-Sensitized Solar Cells,The Journal of Physical Chemistry C,114,10.1021/jp101238k,9101--9110,19,,01/01/2010,Teng_2010,,,N#C/C(=C\c1ccc(s1)C#Cc1c2ccccc2c(c2c1cccc2)c1ccc(cc1)N(c1ccccc1)c1ccccc1)/C(=O)O,triphenylamine,494,619,dichloromethane
