Repository: PaulC61/Cheminformatics

# Cheminformatics
Repository for:
Cheminformatics Masters students of University of Strasbourg 2020 - 2022
+ My own projects related to the course

File: InternshipM2_BIU/rawDSSCDBdata.csv (part 33 of 77)
VOC,JSC,FF,PCE,Electrolyte,Active area,Co-adsorbent,Co-sensitizer,Semiconductor,Dye loading,Exposure time,Solar simulator,Performance comment,Article author,Article title,Article journal,Article volume,Article DOI,Article pages,Article issue nr,Article EID,Article year,Article year,Article electronic id,Article keywords,Molecule SMILE,Molecule keywords,Molecule spectrum absorption maxima,Molecule spectrum emission maxima,Molecule spectrum solvent
720,12.96,0.753,7.03,"0.6 M 1,2-dimethyl-3-propylimidazolium iodide (DMPII), 0.06 M LiI, 0.04 M I2, and 0.4 M 4-tert-butylpyridine (TBP) in dried CH3CN",0.159,-,-,TiO2 film (12 um thick + 4 um scattering layer),-,8 hours,AM 1.5G 100mW/cm2,-,Chao Teng and Xichuan Yang and Chao Yang and Shifeng Li and Ming Cheng and Anders Hagfeldt and Licheng Sun,Molecular Design of Anthracene-Bridged Metal-Free Organic Dyes for Efficient Dye-Sensitized Solar Cells,The Journal of Physical Chemistry C,114,10.1021/jp101238k,9101--9110,19,,01/01/2010,Teng_2010,,,N#C/C(=C\c1ccc(cc1)C#Cc1c2ccccc2c(c2c1cccc2)c1ccc(cc1)N(c1ccc(cc1)OC)c1ccc(cc1)OC)/C(=O)O,triphenylamine,452,647,dichloromethane
677,13.37,0.753,6.82,"0.6 M 1,2-dimethyl-3-propylimidazolium iodide (DMPII), 0.06 M LiI, 0.04 M I2, and 0.4 M 4-tert-butylpyridine (TBP) in dried CH3CN",0.159,-,-,TiO2 film (12 um thick + 4 um scattering layer),-,8 hours,AM 1.5G 100mW/cm2,-,Chao Teng and Xichuan Yang and Chao Yang and Shifeng Li and Ming Cheng and Anders Hagfeldt and Licheng Sun,Molecular Design of Anthracene-Bridged Metal-Free Organic Dyes for Efficient Dye-Sensitized Solar Cells,The Journal of Physical Chemistry C,114,10.1021/jp101238k,9101--9110,19,,01/01/2010,Teng_2010,,,N#C/C(=C\c1ccc(s1)C#Cc1c2ccccc2c(c2c1cccc2)c1ccc(cc1)N(c1ccc(cc1)OC)c1ccc(cc1)OC)/C(=O)O,triphenylamine,490,630,dichloromethane
648,8.15,0.744,3.93,"0.6 M 1,2-dimethyl-3-propylimidazolium iodide (DMPII), 0.06 M LiI, 0.04 M I2, and 0.4 M 4-tert-butylpyridine (TBP) in dried CH3CN",0.159,-,-,TiO2 film (12 um thick + 4 um scattering layer),-,8 hours,AM 1.5G 100mW/cm2,-,Chao Teng and Xichuan Yang and Chao Yang and Shifeng Li and Ming Cheng and Anders Hagfeldt and Licheng Sun,Molecular Design of Anthracene-Bridged Metal-Free Organic Dyes for Efficient Dye-Sensitized Solar Cells,The Journal of Physical Chemistry C,114,10.1021/jp101238k,9101--9110,19,,01/01/2010,Teng_2010,,,N#C/C(=C\c1ccc(cc1)c1c2ccccc2c(c2c1cccc2)C#Cc1ccc(cc1)N(c1ccccc1)c1ccccc1)/C(=O)O,triphenylamine,449,540,dichloromethane
599,13.07,0.723,5.66,"0.6 M 1,2-dimethyl-3-propylimidazolium iodide (DMPII), 0.06 M LiI, 0.04 M I2, and 0.4 M 4-tert-butylpyridine (TBP) in dried CH3CN",0.159,-,-,TiO2 film (12 um thick + 4 um scattering layer),-,8 hours,AM 1.5G 100mW/cm2,-,Chao Teng and Xichuan Yang and Chao Yang and Shifeng Li and Ming Cheng and Anders Hagfeldt and Licheng Sun,Molecular Design of Anthracene-Bridged Metal-Free Organic Dyes for Efficient Dye-Sensitized Solar Cells,The Journal of Physical Chemistry C,114,10.1021/jp101238k,9101--9110,19,,01/01/2010,Teng_2010,,,N#C/C(=C\c1ccc(cc1)c1c2ccccc2c(c2c1cccc2)C#Cc1ccc(cc1)N(c1ccc(cc1)OC)c1ccc(cc1)OC)/C(=O)O,triphenylamine,511,632,dichloromethane
702,10.39,0.785,5.73,"0.6 M 1,2-dimethyl-3-propylimidazolium iodide (DMPII), 0.06 M LiI, 0.04 M I2, and 0.4 M 4-tert-butylpyridine (TBP) in dried CH3CN",0.159,-,-,TiO2 film (12 um thick + 4 um scattering layer),-,8 hours,AM 1.5G 100mW/cm2,-,Chao Teng and Xichuan Yang and Chao Yang and Shifeng Li and Ming Cheng and Anders Hagfeldt and Licheng Sun,Molecular Design of Anthracene-Bridged Metal-Free Organic Dyes for Efficient Dye-Sensitized Solar Cells,The Journal of Physical Chemistry C,114,10.1021/jp101238k,9101--9110,19,,01/01/2010,Teng_2010,,,N#C/C(=C\c1ccc(cc1)C=Cc1ccc(cc1)N(c1ccccc1)c1ccccc1)/C(=O)O,triphenylamine,,,-
694,7.72,0.803,4.3,"0.6 M 1,2-dimethyl-3-propylimidazolium iodide (DMPII), 0.06 M LiI, 0.04 M I2, and 0.4 M 4-tert-butylpyridine (TBP) in dried CH3CN",0.159,-,-,TiO2 film (12 um thick + 4 um scattering layer),-,8 hours,AM 1.5G 100mW/cm2,-,Chao Teng and Xichuan Yang and Chao Yang and Shifeng Li and Ming Cheng and Anders Hagfeldt and Licheng Sun,Molecular Design of Anthracene-Bridged Metal-Free Organic Dyes for Efficient Dye-Sensitized Solar Cells,The Journal of Physical Chemistry C,114,10.1021/jp101238k,9101--9110,19,,01/01/2010,Teng_2010,,,N#C/C(=C\c1ccc(cc1)C#Cc1ccc(cc1)N(c1ccccc1)c1ccccc1)/C(=O)O,triphenylamine,,,-
726,8.78,0.807,5.14,"0.6 M 1,2-dimethyl-3-propylimidazolium iodide (DMPII), 0.06 M LiI, 0.04 M I2, and 0.4 M 4-tert-butylpyridine (TBP) in dried CH3CN",0.159,-,-,TiO2 film (12 um thick + 4 um scattering layer),-,8 hours,AM 1.5G 100mW/cm2,-,Chao Teng and Xichuan Yang and Chao Yang and Shifeng Li and Ming Cheng and Anders Hagfeldt and Licheng Sun,Molecular Design of Anthracene-Bridged Metal-Free Organic Dyes for Efficient Dye-Sensitized Solar Cells,The Journal of Physical Chemistry C,114,10.1021/jp101238k,9101--9110,19,,01/01/2010,Teng_2010,,,N#C/C(=C\c1ccc(cc1)C=Cc1c2ccccc2c(c2c1cccc2)c1ccc(cc1)N(c1ccccc1)c1ccccc1)/C(=O)O,triphenylamine,,,-
766,11.7,0.756,6.78,"0.6 M 1,2-dimethyl-3-propylimidazolium iodide (DMPII), 0.06 M LiI, 0.04 M I2, and 0.4 M 4-tert-butylpyridine (TBP) in dried CH3CN",0.159,-,-,TiO2 film (12 um thick + 4 um scattering layer),-,8 hours,AM 1.5G 100mW/cm2,-,Chao Teng and Xichuan Yang and Chao Yang and Shifeng Li and Ming Cheng and Anders Hagfeldt and Licheng Sun,Molecular Design of Anthracene-Bridged Metal-Free Organic Dyes for Efficient Dye-Sensitized Solar Cells,The Journal of Physical Chemistry C,114,10.1021/jp101238k,9101--9110,19,,01/01/2010,Teng_2010,,,N#C/C(=C\c1ccc(cc1)C#Cc1c2ccccc2c(c2c1cccc2)c1ccc(cc1)N(c1ccccc1)c1ccccc1)/C(=O)O,triphenylamine,,,-
670,7.13,0.71,3.4,"0.6 M 1,2-dimethyl-3-n-propylimidazolium iodide, 0.1 M LiI, 0.05 M I2, and 0.5 M 4-tert-butylpyridine in dry acetonitrile",0.2304,-,-,TiO2 film (6 um thick + 4 um scattering layer),26 nmol/cm2,16 hours,AM 1.5G 100mW/cm2,-,Xiaoming Ren and Shenghui Jiang and Mingyang Cha and Gang Zhou and Zhong-Sheng Wang,Thiophene-Bridged Double D-$\uppi$-A Dye for Efficient Dye-Sensitized Solar Cell,Chemistry of Materials,24,10.1021/cm302250y,3493--3499,17,,01/01/2012,Ren_2012,,,CCCCCCOc1ccc(cc1)N(c1ccc(cc1)OCCCCCC)c1ccc(cc1)c1ccc(s1)c1ccc(s1)c1ccc(s1)/C=C(/C(=O)O)\C#N,triphenylamine,495,,chloroform
770,11.25,0.76,6.6,"0.6 M 1,2-dimethyl-3-n-propylimidazolium iodide, 0.1 M LiI, 0.05 M I2, and 0.5 M 4-tert-butylpyridine in dry acetonitrile",0.2304,-,-,TiO2 film (6 um thick + 4 um scattering layer),28 nmol/cm2,16 hours,AM 1.5G 100mW/cm2,-,Xiaoming Ren and Shenghui Jiang and Mingyang Cha and Gang Zhou and Zhong-Sheng Wang,Thiophene-Bridged Double D-$\uppi$-A Dye for Efficient Dye-Sensitized Solar Cell,Chemistry of Materials,24,10.1021/cm302250y,3493--3499,17,,01/01/2012,Ren_2012,,,CCCCCCOc1ccc(cc1)N(c1ccc(cc1)OCCCCCC)c1ccc(cc1)c1ccc(s1)c1sc(c(c1)c1ccc(s1)c1cc(sc1c1ccc(s1)c1ccc(cc1)N(c1ccc(cc1)OCCCCCC)c1ccc(cc1)OCCCCCC)c1ccc(s1)C=C(C(=O)O)C#N)c1ccc(s1)C=C(C(=O)O)C#N,triphenylamine,480,,chloroform
571,10.4,0.69,4.11,"0.1 M LiI, 0.6 M DMPII, 0.05 M I2, and 0.5 M TBP in 3-methoxypropionitrile (MPN)/ACN (volume ratio of 1:1)",0.16,-,-,TiO2 film (14 um thick + 4.5 um scattering layer),-,24 hours,AM 1.5G 100mW/cm2,-,Abhishek Baheti and Prachi Singh and Chuan-Pei Lee and K. R. Justin Thomas and Kuo-Chuan Ho,"2,7-Diaminofluorene-Based Organic Dyes for Dye-Sensitized Solar Cells: Effect of Auxiliary Donor on Optical and Electrochemical Properties",The Journal of Organic Chemistry,76,10.1021/jo200501b,4910--4920,12,,01/01/2011,Baheti_2011,,,N#C/C(=C\c1ccc(cc1)N(c1ccc2c(c1)C(CC)(CC)c1c2ccc(c1)N(c1ccccc1)c1ccccc1)c1ccccc1)/C(=O)O,triphenylamine,447,,Dichloromethane
595,10.5,0.7,4.36,"0.1 M LiI, 0.6 M DMPII, 0.05 M I2, and 0.5 M TBP in 3-methoxypropionitrile (MPN)/ACN (volume ratio of 1:1)",0.16,-,-,TiO2 film (14 um thick + 4.5 um scattering layer),-,24 hours,AM 1.5G 100mW/cm2,-,Abhishek Baheti and Prachi Singh and Chuan-Pei Lee and K. R. Justin Thomas and Kuo-Chuan Ho,"2,7-Diaminofluorene-Based Organic Dyes for Dye-Sensitized Solar Cells: Effect of Auxiliary Donor on Optical and Electrochemical Properties",The Journal of Organic Chemistry,76,10.1021/jo200501b,4910--4920,12,,01/01/2011,Baheti_2011,,,N#C/C(=C\c1ccc(cc1)N(c1cccc2c1cccc2)c1ccc2c(c1)C(CC)(CC)c1c2ccc(c1)N(c1cccc2c1cccc2)c1ccccc1)/C(=O)O,triphenylamine,441,,Dichloromethane
605,5.46,0.7,2.3,"0.1 M LiI, 0.6 M DMPII, 0.05 M I2, and 0.5 M TBP in 3-methoxypropionitrile (MPN)/ACN (volume ratio of 1:1)",0.16,-,-,TiO2 film (14 um thick + 4.5 um scattering layer),-,24 hours,AM 1.5G 100mW/cm2,-,Abhishek Baheti and Prachi Singh and Chuan-Pei Lee and K. R. Justin Thomas and Kuo-Chuan Ho,"2,7-Diaminofluorene-Based Organic Dyes for Dye-Sensitized Solar Cells: Effect of Auxiliary Donor on Optical and Electrochemical Properties",The Journal of Organic Chemistry,76,10.1021/jo200501b,4910--4920,12,,01/01/2011,Baheti_2011,,,N#C/C(=C\c1ccc2c(c1)c1ccccc1n2c1ccc2c(c1)C(CC)(CC)c1c2ccc(c1)n1c2ccccc2c2c1cccc2)/C(=O)O,triphenylamine,403,,Dichloromethane
603,8.73,0.69,3.6,"0.1 M LiI, 0.6 M DMPII, 0.05 M I2, and 0.5 M TBP in 3-methoxypropionitrile (MPN)/ACN (volume ratio of 1:1)",0.16,-,-,TiO2 film (14 um thick + 4.5 um scattering layer),-,24 hours,AM 1.5G 100mW/cm2,-,Abhishek Baheti and Prachi Singh and Chuan-Pei Lee and K. R. Justin Thomas and Kuo-Chuan Ho,"2,7-Diaminofluorene-Based Organic Dyes for Dye-Sensitized Solar Cells: Effect of Auxiliary Donor on Optical and Electrochemical Properties",The Journal of Organic Chemistry,76,10.1021/jo200501b,4910--4920,12,,01/01/2011,Baheti_2011,,,N#C/C(=C\c1ccc(cc1)N(c1ccc2c(c1)C(CC)(CC)c1c2cccc1)c1ccccc1)/C(=O)O,triphenylamine,440,,Dichloromethane
640,0.82,0.58,0.3,Iodide-triiodide,-,-,-,TiO2 film,-,-,AM 1.5G 100mW/cm2,-,Rui Yuan and Zhen-tao Liu and Yu Wan and Yun Liu and Yuan-jiang Wang and Wen-hui Ge and Yue Fang and Sheng-liang Zhou and Xiang-en Han and Peng Zhang and Hui Wu,New D-D-$\uppi$-A-type indol-triarylamine sensitizers for efficient dye-sensitized solar cells,Synthetic Metals,215,10.1016/j.synthmet.2016.01.024,21--27,,,01/01/2016,Yuan_2016,,,N#CC(=C1C=C(/C=C/c2ccc(cc2)N(c2ccccc2)c2ccccc2)CC(C1)(C)C)C#N,"triphenylamine, indole",498,630,chloroform
520,0.56,0.42,0.12,Iodide-triiodide,-,-,-,TiO2 film,-,-,AM 1.5G 100mW/cm2,-,Rui Yuan and Zhen-tao Liu and Yu Wan and Yun Liu and Yuan-jiang Wang and Wen-hui Ge and Yue Fang and Sheng-liang Zhou and Xiang-en Han and Peng Zhang and Hui Wu,New D-D-$\uppi$-A-type indol-triarylamine sensitizers for efficient dye-sensitized solar cells,Synthetic Metals,215,10.1016/j.synthmet.2016.01.024,21--27,,,01/01/2016,Yuan_2016,,,N#C/C(=C/c1ccc(cc1)N(c1ccccc1)c1ccccc1)/C(=O)O,Triphenylamine,395,,ethanol
740,2.63,0.61,1.19,Iodide-triiodide,-,-,-,TiO2 film,-,-,AM 1.5G 100mW/cm2,-,Rui Yuan and Zhen-tao Liu and Yu Wan and Yun Liu and Yuan-jiang Wang and Wen-hui Ge and Yue Fang and Sheng-liang Zhou and Xiang-en Han and Peng Zhang and Hui Wu,New D-D-$\uppi$-A-type indol-triarylamine sensitizers for efficient dye-sensitized solar cells,Synthetic Metals,215,10.1016/j.synthmet.2016.01.024,21--27,,,01/01/2016,Yuan_2016,,,N#C/C(=C/c1ccc(cc1)N(c1ccc(cc1)N1CCc2c1cccc2)c1ccc(cc1)N1CCc2c1cccc2)/C(=O)O,"triphenylamine, indole",449,553,chloroform
630,2.55,0.6,0.96,Iodide-triiodide,-,-,-,TiO2 film,-,-,AM 1.5G 100mW/cm2,-,Rui Yuan and Zhen-tao Liu and Yu Wan and Yun Liu and Yuan-jiang Wang and Wen-hui Ge and Yue Fang and Sheng-liang Zhou and Xiang-en Han and Peng Zhang and Hui Wu,New D-D-$\uppi$-A-type indol-triarylamine sensitizers for efficient dye-sensitized solar cells,Synthetic Metals,215,10.1016/j.synthmet.2016.01.024,21--27,,,01/01/2016,Yuan_2016,,,N#C/C(=C/c1ccc(cc1)N(c1ccc(cc1)N1C(C)Cc2c1cccc2)c1ccc(cc1)N1C(C)Cc2c1cccc2)/C(=O)O,"triphenylamine, indole",459,592,chloroform
660,11.9,0.68,5.34,"1.0 M tetrapropylammonium iodide and 0.1 M iodine in acetonitrile-ethylene carbonate (v/v, 1:4) mixture",0.2,1 mM cholic acid,-,ZnO film (12 um thick),52.4 nmol/cm2,-,AM 1.5G 100mW/cm2,-,Shinji Higashijima and Yukiko Inoue and Hidetoshi Miura and Yasuhiro Kubota and Kazumasa Funabiki and Tsukasa Yoshida and Masaki Matsui,Organic dyes containing fluorene-substituted indoline core for zinc oxide dye-sensitized solar cell,{RSC} Advances,2,10.1039/c2ra01358d,2721,7,,01/01/2012,Higashijima_2012,,,CCCCCCCCn1c(=C(C#N)C#N)s/c(=c\2/c(=C\c3ccc(s3)c3ccc4c(c3)C3CCCC3N4c3ccc4c(c3)C(CCCC)(CCCC)c3c4cccc3)/sc(=O)n2CC(=O)O)/c1=O,indoline,568,654,chloroform
643,6.6,0.738,3.1,"0.04 M I 2 , 0.06 M LiI, 0.4 M 4-tert-butylpyridine (4-TBP), and 0.6 M 3-propyl-1,2-dimethylimidazolium iodide (DMPII) in MeCN",0.159,-,-,TiO2 thin film (12 um thick with 4 um scattering layer),25 nmol/cm2,16-17 hours,AM 1.5G 100mW/cm2,-,Ming Cheng and Xichuan Yang and Fuguo Zhang and Jianghua Zhao and Licheng Sun,Tuning the {HOMO} and {LUMO} Energy Levels of Organic Dyes {withN}-Carboxomethylpyridinium as Acceptor To Optimize the Efficiency of Dye-Sensitized Solar Cells,The Journal of Physical Chemistry C,117,10.1021/jp311378b,9076--9083,18,,01/01/2013,Cheng_2013,,,CCCCCCc1cc(sc1c1ccc(cc1)N(c1ccccc1)c1ccccc1)c1cc[n+](cc1)CC(=O)O,triphenylamine,455,,dichloromethane
662,7.9,0.728,3.8,"0.04 M I 2 , 0.06 M LiI, 0.4 M 4-tert-butylpyridine (4-TBP), and 0.6 M 3-propyl-1,2-dimethylimidazolium iodide (DMPII) in MeCN",0.159,1 mM CDCA,-,TiO2 thin film (12 um thick with 4 um scattering layer),-,16-17 hours,AM 1.5G 100mW/cm2,-,Ming Cheng and Xichuan Yang and Fuguo Zhang and Jianghua Zhao and Licheng Sun,Tuning the {HOMO} and {LUMO} Energy Levels of Organic Dyes {withN}-Carboxomethylpyridinium as Acceptor To Optimize the Efficiency of Dye-Sensitized Solar Cells,The Journal of Physical Chemistry C,117,10.1021/jp311378b,9076--9083,18,,01/01/2013,Cheng_2013,,,CCCCCCc1cc(sc1c1ccc(cc1)N(c1ccccc1)c1ccccc1)c1cc[n+](cc1)CC(=O)O,triphenylamine,455,,dichloromethane
670,7.6,0.751,3.8,"0.04 M I 2 , 0.06 M LiI, 0.4 M 4-tert-butylpyridine (4-TBP), and 0.6 M 3-propyl-1,2-dimethylimidazolium iodide (DMPII) in MeCN",0.159,2 mM CDCA,-,TiO2 thin film (12 um thick with 4 um scattering layer),-,16-17 hours,AM 1.5G 100mW/cm2,-,Ming Cheng and Xichuan Yang and Fuguo Zhang and Jianghua Zhao and Licheng Sun,Tuning the {HOMO} and {LUMO} Energy Levels of Organic Dyes {withN}-Carboxomethylpyridinium as Acceptor To Optimize the Efficiency of Dye-Sensitized Solar Cells,The Journal of Physical Chemistry C,117,10.1021/jp311378b,9076--9083,18,,01/01/2013,Cheng_2013,,,CCCCCCc1cc(sc1c1ccc(cc1)N(c1ccccc1)c1ccccc1)c1cc[n+](cc1)CC(=O)O,triphenylamine,455,,dichloromethane
673,7.2,0.749,3.6,"0.04 M I 2 , 0.06 M LiI, 0.4 M 4-tert-butylpyridine (4-TBP), and 0.6 M 3-propyl-1,2-dimethylimidazolium iodide (DMPII) in MeCN",0.159,saturated CDCA,-,TiO2 thin film (12 um thick with 4 um scattering layer),-,16-17 hours,AM 1.5G 100mW/cm2,-,Ming Cheng and Xichuan Yang and Fuguo Zhang and Jianghua Zhao and Licheng Sun,Tuning the {HOMO} and {LUMO} Energy Levels of Organic Dyes {withN}-Carboxomethylpyridinium as Acceptor To Optimize the Efficiency of Dye-Sensitized Solar Cells,The Journal of Physical Chemistry C,117,10.1021/jp311378b,9076--9083,18,,01/01/2013,Cheng_2013,,,CCCCCCc1cc(sc1c1ccc(cc1)N(c1ccccc1)c1ccccc1)c1cc[n+](cc1)CC(=O)O,triphenylamine,455,,dichloromethane
681,11.3,0.732,5.6,"0.04 M I 2 , 0.06 M LiI, 0.4 M 4-tert-butylpyridine (4-TBP), and 0.6 M 3-propyl-1,2-dimethylimidazolium iodide (DMPII) in MeCN",0.159,2 mM CDCA,-,TiO2 thin film (12 um thick with 4 um scattering layer),-,16-17 hours,AM 1.5G 100mW/cm2,-,Ming Cheng and Xichuan Yang and Fuguo Zhang and Jianghua Zhao and Licheng Sun,Tuning the {HOMO} and {LUMO} Energy Levels of Organic Dyes {withN}-Carboxomethylpyridinium as Acceptor To Optimize the Efficiency of Dye-Sensitized Solar Cells,The Journal of Physical Chemistry C,117,10.1021/jp311378b,9076--9083,18,,01/01/2013,Cheng_2013,,,CCCCCCc1cc(sc1c1ccc(cc1)N(c1ccc(cc1)OC)c1ccc(cc1)OC)c1cc[n+](cc1)CC(=O)O,triphenylamine,481,,dichloromethane
660,8.6,0.727,4.2,"0.04 M I 2 , 0.06 M LiI, 0.4 M 4-tert-butylpyridine (4-TBP), and 0.6 M 3-propyl-1,2-dimethylimidazolium iodide (DMPII) in MeCN",0.159,2 mM CDCA,-,TiO2 thin film (12 um thick with 4 um scattering layer),-,16-17 hours,AM 1.5G 100mW/cm2,-,Ming Cheng and Xichuan Yang and Fuguo Zhang and Jianghua Zhao and Licheng Sun,Tuning the {HOMO} and {LUMO} Energy Levels of Organic Dyes {withN}-Carboxomethylpyridinium as Acceptor To Optimize the Efficiency of Dye-Sensitized Solar Cells,The Journal of Physical Chemistry C,117,10.1021/jp311378b,9076--9083,18,,01/01/2013,Cheng_2013,,,OC(=O)C[n+]1ccc(cc1)/C=C/c1ccc(cc1)N(c1ccccc1)c1ccccc1,triphenylamine,483,,dichloromethane
666,8.1,0.731,3.9,"0.04 M I 2 , 0.06 M LiI, 0.4 M 4-tert-butylpyridine (4-TBP), and 0.6 M 3-propyl-1,2-dimethylimidazolium iodide (DMPII) in MeCN",0.159,saturated CDCA,-,TiO2 thin film (12 um thick with 4 um scattering layer),-,16-17 hours,AM 1.5G 100mW/cm2,-,Ming Cheng and Xichuan Yang and Fuguo Zhang and Jianghua Zhao and Licheng Sun,Tuning the {HOMO} and {LUMO} Energy Levels of Organic Dyes {withN}-Carboxomethylpyridinium as Acceptor To Optimize the Efficiency of Dye-Sensitized Solar Cells,The Journal of Physical Chemistry C,117,10.1021/jp311378b,9076--9083,18,,01/01/2013,Cheng_2013,,,OC(=O)C[n+]1ccc(cc1)/C=C/c1ccc(cc1)N(c1ccccc1)c1ccccc1,triphenylamine,483,,dichloromethane
314,1.17,0.48,0.18,"0.1 M iodine in methoxypropionitrile, 0.3 M benzimidazole, 0.05 M guanidine thiocyanate, and 0.8 M methyl propyl imidazolium iodide",1,-,-,TiO2 film,-,16 hours,AM 1.5G 100mW/cm2,EtOH solvent bath,Alberto Fattori and Roberta Majer and Andrea Mazzanti and Maria Francesca Ottaviani and Alberto Modelli and Fabio Mantellini and Stefania Santeusanio,"N -heterocyclic linkers from 1,2-diaza-1,3-dienes for dye-sensitized solar cells: {DFT} calculations, synthesis and photovoltaic performance",Dyes and Pigments,145,10.1016/j.dyepig.2017.05.058,246--255,,,01/01/2017,Fattori_2017,,,CCN1C(=S)S/C(=c\2/s/c(=C/c3ccc(s3)c3cn4cc(nc4c(c3)c3ccc(cc3)N(c3ccccc3)c3ccccc3)C)/n(c2=O)CC(=O)O)/C1=O,triphenylamine,,,-
700,6.37,0.74,3.31,"0.6 M 1-hexyl-2,3-dimethyl-imidiazolium iodide, 0.05 M iodine, 0.1 M LiI, and 0.5 M tert-butylpyridine in acetonitrile",-,-,-,TiO2 film (10 um thick + 4 um scattering layer),63 nmol/cm2,24 hours,AM 1.5G 100mW/cm2,-,Chul Baik and Duckhyun Kim and Moon-Sung Kang and Sang Ook Kang and Jaejung Ko and Mohammad K. Nazeeruddin and Michael Grätzel,Organic dyes with a novel anchoring group for dye-sensitized solar cell applications,Journal of Photochemistry and Photobiology A: Chemistry,201,10.1016/j.jphotochem.2008.10.018,168--174,02-Mar,,01/01/2009,Baik_2009,,,CCO[Si](c1ccc(s1)c1ccc(s1)c1ccc(cc1)N(c1ccc2c(c1)C(C)(C)c1c2cccc1)c1ccc2c(c1)C(C)(C)c1c2cccc1)(OCC)OCC,triphenylamine,402,,THF
710,7.52,0.75,4.01,"0.6 M 1-hexyl-2,3-dimethyl-imidiazolium iodide, 0.05 M iodine, 0.1 M LiI, and 0.5 M tert-butylpyridine in acetonitrile",-,-,-,TiO2 film (10 um thick + 4 um scattering layer),72 nmol/cm2,24 hours,AM 1.5G 100mW/cm2,-,Chul Baik and Duckhyun Kim and Moon-Sung Kang and Sang Ook Kang and Jaejung Ko and Mohammad K. Nazeeruddin and Michael Grätzel,Organic dyes with a novel anchoring group for dye-sensitized solar cell applications,Journal of Photochemistry and Photobiology A: Chemistry,201,10.1016/j.jphotochem.2008.10.018,168--174,02-Mar,,01/01/2009,Baik_2009,,,CCO[Si](c1ccc(s1)c1ccc(s1)c1cc2c(s1)cc(cc2)N(c1ccc2c(c1)C(C)(C)c1c2cccc1)c1ccc2c(c1)C(C)(C)c1c2cccc1)(OCC)OCC,triphenylamine,419,,THF
750,14,0.77,8.01,"0.6 M 1-hexyl-2,3-dimethyl-imidiazolium iodide, 0.05 M iodine, 0.1 M LiI, and 0.5 M tert-butylpyridine in acetonitrile",-,-,-,TiO2 film (10 um thick + 4 um scattering layer),212 nmol/cm2,24 hours,AM 1.5G 100mW/cm2,-,Chul Baik and Duckhyun Kim and Moon-Sung Kang and Sang Ook Kang and Jaejung Ko and Mohammad K. Nazeeruddin and Michael Grätzel,Organic dyes with a novel anchoring group for dye-sensitized solar cell applications,Journal of Photochemistry and Photobiology A: Chemistry,201,10.1016/j.jphotochem.2008.10.018,168--174,02-Mar,,01/01/2009,Baik_2009,,,N#C/C(=C\c1ccc(s1)c1ccc(s1)c1ccc(cc1)N(c1ccc2c(c1)C(C)(C)c1c2cccc1)c1ccc2c(c1)C(C)(C)c1c2cccc1)/C(=O)O,triphenylamine,452,,THF
640,8.23,0.6,3.1,0.5 M lithium iodide (LiI) and 0.05 M iodine (I2) in acetonitrile,0.283,30 mM CDCA,-,TiO2 film (11 um thick + 4 um scattering layer),6 nmol/cm2,3 hours,AM 1.5G 100mW/cm2,-,Chun-Guey Wu and Ming-Fong Chung and Hui-Hsu Gavin Tsai and Chun-Jui Tan and Su-Chien Chen and Chiao-Hsin Chang and Ting-Wen Shih,Fluorene-Containing Organic Photosensitizers for Dye-Sensitized Solar Cells,ChemPlusChem,77,10.1002/cplu.201200127,832--843,9,,01/01/2012,Wu_2012,,,N#CC(=Cc1ccc2c(c1)C(C)(C)c1c2ccc(c1)c1ccc(cc1)N(c1ccccc1)c1ccccc1)C(=O)O,triphenylamine,402,512,THF
680,10.77,0.63,4.6,0.5 M lithium iodide (LiI) and 0.05 M iodine (I2) in acetonitrile,0.283,30 mM CDCA,-,TiO2 film (11 um thick + 4 um scattering layer),6.4 nmol/cm2,3 hours,AM 1.5G 100mW/cm2,-,Chun-Guey Wu and Ming-Fong Chung and Hui-Hsu Gavin Tsai and Chun-Jui Tan and Su-Chien Chen and Chiao-Hsin Chang and Ting-Wen Shih,Fluorene-Containing Organic Photosensitizers for Dye-Sensitized Solar Cells,ChemPlusChem,77,10.1002/cplu.201200127,832--843,9,,01/01/2012,Wu_2012,,,N#CC(=Cc1ccc2c(c1)C(C)(C)c1c2ccc(c1)c1ccc(s1)c1ccc(cc1)N(c1ccccc1)c1ccccc1)C(=O)O,triphenylamine,427,548,THF
690,14.33,0.56,5.6,0.5 M lithium iodide (LiI) and 0.05 M iodine (I2) in acetonitrile,0.283,30 mM CDCA,-,TiO2 film (11 um thick + 4 um scattering layer),10.3 nmol/cm2,3 hours,AM 1.5G 100mW/cm2,-,Chun-Guey Wu and Ming-Fong Chung and Hui-Hsu Gavin Tsai and Chun-Jui Tan and Su-Chien Chen and Chiao-Hsin Chang and Ting-Wen Shih,Fluorene-Containing Organic Photosensitizers for Dye-Sensitized Solar Cells,ChemPlusChem,77,10.1002/cplu.201200127,832--843,9,,01/01/2012,Wu_2012,,,N#CC(=Cc1ccc2c(c1)C(C)(C)c1c2ccc(c1)c1ccc(s1)c1ccc(s1)c1ccc(cc1)N(c1ccccc1)c1ccccc1)C(=O)O,triphenylamine,436,532,THF
680,12.55,0.63,5.4,0.5 M lithium iodide (LiI) and 0.05 M iodine (I2) in acetonitrile,0.283,30 mM CDCA,-,TiO2 film (11 um thick + 4 um scattering layer),3.3 nmol/cm2,3 hours,AM 1.5G 100mW/cm2,-,Chun-Guey Wu and Ming-Fong Chung and Hui-Hsu Gavin Tsai and Chun-Jui Tan and Su-Chien Chen and Chiao-Hsin Chang and Ting-Wen Shih,Fluorene-Containing Organic Photosensitizers for Dye-Sensitized Solar Cells,ChemPlusChem,77,10.1002/cplu.201200127,832--843,9,,01/01/2012,Wu_2012,,,CCCCCCCCc1cc(sc1c1sc(c(c1)CCCCCCCC)c1ccc(cc1)N(c1ccccc1)c1ccccc1)c1ccc2c(c1)C(C)(C)c1c2ccc(c1)C=C(C(=O)O)C#N,triphenylamine,423,539,THF
670,13.97,0.62,5.8,0.5 M lithium iodide (LiI) and 0.05 M iodine (I2) in acetonitrile,0.283,30 mM CDCA,-,TiO2 film (11 um thick + 4 um scattering layer),11.8 nmol/cm2,3 hours,AM 1.5G 100mW/cm2,-,Chun-Guey Wu and Ming-Fong Chung and Hui-Hsu Gavin Tsai and Chun-Jui Tan and Su-Chien Chen and Chiao-Hsin Chang and Ting-Wen Shih,Fluorene-Containing Organic Photosensitizers for Dye-Sensitized Solar Cells,ChemPlusChem,77,10.1002/cplu.201200127,832--843,9,,01/01/2012,Wu_2012,,,N#CC(=Cc1ccc2c(c1)C(C)(C)c1c2ccc(c1)c1sc(c2c1OCCO2)c1ccc(cc1)N(c1ccccc1)c1ccccc1)C(=O)O,triphenylamine,443,544,THF
610,12.66,0.56,4.4,0.5 M lithium iodide (LiI) and 0.05 M iodine (I2) in acetonitrile,0.283,30 mM CDCA,-,TiO2 film (11 um thick + 4 um scattering layer),16.5 nmol/cm2,3 hours,AM 1.5G 100mW/cm2,-,Chun-Guey Wu and Ming-Fong Chung and Hui-Hsu Gavin Tsai and Chun-Jui Tan and Su-Chien Chen and Chiao-Hsin Chang and Ting-Wen Shih,Fluorene-Containing Organic Photosensitizers for Dye-Sensitized Solar Cells,ChemPlusChem,77,10.1002/cplu.201200127,832--843,9,,01/01/2012,Wu_2012,,,N#CC(=Cc1ccc(s1)c1ccc(s1)c1sc(c2c1OCCO2)c1ccc(cc1)N(c1ccccc1)c1ccccc1)C(=O)O,triphenylamine,510,617,THF
640,13.7,0.56,4.9,0.5 M lithium iodide (LiI) and 0.05 M iodine (I2) in acetonitrile,0.283,30 mM CDCA,-,TiO2 film (11 um thick + 4 um scattering layer),7.7 nmol/cm2,3 hours,AM 1.5G 100mW/cm2,-,Chun-Guey Wu and Ming-Fong Chung and Hui-Hsu Gavin Tsai and Chun-Jui Tan and Su-Chien Chen and Chiao-Hsin Chang and Ting-Wen Shih,Fluorene-Containing Organic Photosensitizers for Dye-Sensitized Solar Cells,ChemPlusChem,77,10.1002/cplu.201200127,832--843,9,,01/01/2012,Wu_2012,,,N#CC(=Cc1ccc2c(c1)C(C)(C)c1c2ccc(c1)c1ccc(s1)c1sc(c2c1OCCO2)c1ccc(cc1)N(c1ccccc1)c1ccccc1)C(=O)O,triphenylamine,454,546,THF
650,14.6,0.66,6.2,"0.05 m I2, 0.5 m LiI, 0.5 m tert-butylpyridine in an acetonitrile",0.25,-,-,TiO2 film (12 um thick + 6 um scattering layer),329 nmol/cm2,12 hours,AM 1.5G 100mW/cm2,-,Yung-Sheng Yen and Chang-Tze Lee and Chih-Yu Hsu and Hsien-Hsin Chou and Yung-Chung Chen and Jiann T. Lin,Benzotriazole-Containing D-$\uppi$-A Conjugated Organic Dyes for Dye-Sensitized Solar Cells,Chemistry - An Asian Journal,8,10.1002/asia.201201173,809--816,4,,01/01/2013,Yen_2013,,,CCCCCCn1nc2c(n1)c(ccc2c1ccc(s1)/C=C(\C(=O)O)/C#N)c1ccc(s1)c1ccc(cc1)N(c1ccccc1)c1ccccc1,triphenylamine,462,583,THF
600,14.1,0.67,5.66,"0.05 m I2, 0.5 m LiI, 0.5 m tert-butylpyridine in an acetonitrile",0.25,-,-,TiO2 film (12 um thick + 6 um scattering layer),419 nmol/cm2,12 hours,AM 1.5G 100mW/cm2,-,Yung-Sheng Yen and Chang-Tze Lee and Chih-Yu Hsu and Hsien-Hsin Chou and Yung-Chung Chen and Jiann T. Lin,Benzotriazole-Containing D-$\uppi$-A Conjugated Organic Dyes for Dye-Sensitized Solar Cells,Chemistry - An Asian Journal,8,10.1002/asia.201201173,809--816,4,,01/01/2013,Yen_2013,,,CCCCCCn1nc2c(n1)c(ccc2c1ccc([se]1)C=C(C(=O)O)C#N)c1ccc([se]1)c1ccc(cc1)N(c1ccccc1)c1ccccc1,triphenylamine,478,593,THF
690,13.1,0.65,5.89,"0.05 m I2, 0.5 m LiI, 0.5 m tert-butylpyridine in an acetonitrile",0.25,-,-,TiO2 film (12 um thick + 6 um scattering layer),183 nmol/cm2,12 hours,AM 1.5G 100mW/cm2,-,Yung-Sheng Yen and Chang-Tze Lee and Chih-Yu Hsu and Hsien-Hsin Chou and Yung-Chung Chen and Jiann T. Lin,Benzotriazole-Containing D-$\uppi$-A Conjugated Organic Dyes for Dye-Sensitized Solar Cells,Chemistry - An Asian Journal,8,10.1002/asia.201201173,809--816,4,,01/01/2013,Yen_2013,,,CCCCCCn1nc2c(n1)c(ccc2c1sc(c(c1)CCCCCC)c1ccc(cc1)N(c1ccccc1)c1ccccc1)c1sc(c(c1)CCCCCC)C=C(C(=O)O)C#N,triphenylamine,454,580,THF
680,13.2,0.67,6.01,"0.05 m I2, 0.5 m LiI, 0.5 m tert-butylpyridine in an acetonitrile",0.25,-,-,TiO2 film (12 um thick + 6 um scattering layer),372 nmol/cm2,12 hours,AM 1.5G 100mW/cm2,-,Yung-Sheng Yen and Chang-Tze Lee and Chih-Yu Hsu and Hsien-Hsin Chou and Yung-Chung Chen and Jiann T. Lin,Benzotriazole-Containing D-$\uppi$-A Conjugated Organic Dyes for Dye-Sensitized Solar Cells,Chemistry - An Asian Journal,8,10.1002/asia.201201173,809--816,4,,01/01/2013,Yen_2013,,,N#CC(=Cc1ccc(s1)c1c(F)c(F)c(c2c1n[nH]n2)c1ccc(s1)c1ccc(cc1)N(c1ccccc1)c1ccccc1)C(=O)O,triphenylamine,462,584,THF
625,6.85,0.7,2.98,"0.5 M lithium iodide (LiI), 0.05 M iodine (I2), and 0.5 M 4-tert-butylpyridine dissolved in acetonitrile",0.25,-,-,TiO2 film (12 um transparent + 6 um scat­tering layer),-,12 hours,AM 1.5G 100mW/cm2,-,Lai-Fan Lai and Cheuk-Lam Ho and Yung-Chung Chen and Wen-Jun Wu and Feng-Rong Dai and Chung-Hin Chui and Shu-Ping Huang and Kun-Peng Guo and Jiann-T{\textquotesingle}suen Lin and He Tian and Shi-He Yang and Wai-Yeung Wong,New bithiazole-functionalized organic photosensitizers for dye-sensitized solar cells,Dyes and Pigments,96,10.1016/j.dyepig.2012.10.002,516--524,2,,01/01/2013,Lai_2013,,,CCCCCCCCCc1nc(sc1c1ccc(cc1)N(c1ccccc1)c1ccccc1)c1sc(c(n1)CCCCCCCCC)c1ccc(s1)/C=C(/C(=O)O)\C#N,triphenylamine,432,560,THF
764,12.2,0.77,7.2,"0.6 M M-methyl-N-butyl imidiazolium iodide, 0.04 M iodine, 0.025 M LiI, 0.05 M guanidinium thiocyanate, and 0.28 M tert-butylpyridine in a 15/85 (v/v) mixture of valeronitrile and acetonitrile",0.158,1 mM CDCA,-,TiO2 film (10 um transparent + 4 um scat­tering layer),-,4 hours,AM 1.5G 100mW/cm2,-,Sanghoon Kim and Jae Kwan Lee and Sang Ook Kang and Jaejung Ko and J.-H. Yum and Simona Fantacci and Filippo De Angelis and D. Di Censo and Md. K. Nazeeruddin and Michael Grätzel,Molecular Engineering of Organic Sensitizers for Solar Cell Applications,Journal of the American Chemical Society,128,10.1021/ja066376f,16701--16707,51,,01/01/2006,Kim_2006,,,N#C/C(=C/c1ccc(s1)c1ccc(cc1)N(c1ccc2c(c1)c1ccccc1C2(C)C)c1ccc2c(c1)c1ccccc1C2(C)C)/C(=O)O,triphenylamine,436,,ethanol
753,14,0.77,8.01,"0.6 M M-methyl-N-butyl imidiazolium iodide, 0.04 M iodine, 0.025 M LiI, 0.05 M guanidinium thiocyanate, and 0.28 M tert-butylpyridine in a 15/85 (v/v) mixture of valeronitrile and acetonitrile",0.158,1 mM CDCA,-,TiO2 film (10 um transparent + 4 um scat­tering layer),-,4 hours,AM 1.5G 100mW/cm2,-,Sanghoon Kim and Jae Kwan Lee and Sang Ook Kang and Jaejung Ko and J.-H. Yum and Simona Fantacci and Filippo De Angelis and D. Di Censo and Md. K. Nazeeruddin and Michael Grätzel,Molecular Engineering of Organic Sensitizers for Solar Cell Applications,Journal of the American Chemical Society,128,10.1021/ja066376f,16701--16707,51,,01/01/2006,Kim_2006,,,N#C/C(=C/c1ccc(s1)c1ccc(s1)c1ccc(cc1)N(c1ccc2c(c1)c1ccccc1C2(C)C)c1ccc2c(c1)c1ccccc1C2(C)C)/C(=O)O,triphenylamine,452,,ethanol
672,11.9,0.731,5.9,"0.04 M I 2 , 0.06 M LiI, 0.4 M 4-tert-butylpyridine (4-TBP), and 0.6 M 3-propyl-1,2-dimethylimidazolium iodide (DMPII) in MeCN",0.159,2 mM CDCA,-,TiO2 thin film (12 um thick with 4 um scattering layer),-,16-17 hours,AM 1.5G 100mW/cm2,,Ming Cheng and Xichuan Yang and Fuguo Zhang and Jianghua Zhao and Licheng Sun,Tuning the {HOMO} and {LUMO} Energy Levels of Organic Dyes {withN}-Carboxomethylpyridinium as Acceptor To Optimize the Efficiency of Dye-Sensitized Solar Cells,The Journal of Physical Chemistry C,117,10.1021/jp311378b,9076--9083,18,,01/01/2013,Cheng_2013,,,COc1ccc(cc1)N(c1ccc(cc1)OC)c1ccc(cc1)/C=C/c1cc[n+](cc1)CC(=O)O,triphenylamine,504,,dichloromethane
650,10.99,0.69,4.92,"1.0 M tetrapropylammonium iodide and 0.1 M iodine in acetonitrile-ethylene carbonate (v/v, 1:4) mixture",0.2,1 mM cholic acid,-,ZnO film (12 um thick),55.0 nmol/cm2,-,AM 1.5G 100mW/cm2,-,Shinji Higashijima and Yukiko Inoue and Hidetoshi Miura and Yasuhiro Kubota and Kazumasa Funabiki and Tsukasa Yoshida and Masaki Matsui,Organic dyes containing fluorene-substituted indoline core for zinc oxide dye-sensitized solar cell,{RSC} Advances,2,10.1039/c2ra01358d,2721,7,,01/01/2012,Higashijima_2012,,,CCCCCCCCn1c(=C(C#N)C#N)s/c(=c\2/c(=C\c3ccc(s3)c3ccc4c(c3)C3CCCC3N4c3ccc4c(c3)C(CCCCCCCC)(CCCCCCCC)c3c4cccc3)/sc(=O)n2CC(=O)O)/c1=O,indoline,568,654,chloroform
690,10.56,0.65,4.7,"1-propyl-2,3-dimethylimidazolium iodide (1.2 M), iodine (0.035 M), tert-butylpyridine (0.5 M) and guanidine thiocyanate (0.1 M) in acetonitrile/3-methoxypropionitrile mixture (8:2)",0.16,-,-,TiO2 film (12 um transparent + 4 um scattering layer),-,24 hours,"AM 1.5G, 100 mW/cm2",-,Ankita Saini and K. R. Justin Thomas and Chun-Ting Li and Kuo-Chuan Ho,Organic dyes containing fluorenylidene functionalized phenothiazine donors as sensitizers for dye sensitized solar cells,Journal of Materials Science: Materials in Electronics,27,10.1007/s10854-016-5146-5,12392--12404,12,,01/01/2016,Saini_2016,,,N#C/C(=C\c1ccc(s1)c1ccc2c(c1)C(CC)(CC)c1c2ccc(c1)N(c1ccccc1)c1ccccc1)/C(=O)O,triphenylamine,469,,dichloromethane
618,7.52,0.65,3.01,"1-propyl-2,3-dimethylimidazolium iodide (1.2 M), iodine (0.035 M), tert-butylpyridine (0.5 M) and guanidine thiocyanate (0.1 M) in acetonitrile/3-methoxypropionitrile mixture (8:2)",0.16,-,-,TiO2 film (12 um transparent + 4 um scattering layer),-,24 hours,"AM 1.5G, 100 mW/cm2",-,Ankita Saini and K. R. Justin Thomas and Chun-Ting Li and Kuo-Chuan Ho,Organic dyes containing fluorenylidene functionalized phenothiazine donors as sensitizers for dye sensitized solar cells,Journal of Materials Science: Materials in Electronics,27,10.1007/s10854-016-5146-5,12392--12404,12,,01/01/2016,Saini_2016,,,N#C/C(=C\c1ccc(s1)c1ccc(s1)c1ccc2c(c1)C(CC)(CC)c1c2ccc(c1)N(c1ccccc1)c1ccccc1)/C(=O)O,triphenylamine,487,,dichloromethane
642,14.1,0.66,5.98,"1-propyl-2,3-dimethylimidazolium iodide (1.2 M), iodine (0.035 M), tert-butylpyridine (0.5 M) and guanidine thiocyanate (0.1 M) in acetonitrile/3-methoxypropionitrile mixture (8:2)",0.16,-,-,TiO2 film (12 um transparent + 4 um scattering layer),-,24 hours,"AM 1.5G, 100 mW/cm2",-,Ankita Saini and K. R. Justin Thomas and Chun-Ting Li and Kuo-Chuan Ho,Organic dyes containing fluorenylidene functionalized phenothiazine donors as sensitizers for dye sensitized solar cells,Journal of Materials Science: Materials in Electronics,27,10.1007/s10854-016-5146-5,12392--12404,12,,01/01/2016,Saini_2016,,,N#C/C(=C\c1ccc(s1)c1ccc2c(c1)C(CC)(CC)c1c2ccc(c1)N(c1ccc(cc1)C=C1c2ccccc2c2c1cccc2)c1ccccc1)/C(=O)O,triphenylamine,464,,dichloromethane
650,14.8,0.64,6.13,"1-propyl-2,3-dimethylimidazolium iodide (1.2 M), iodine (0.035 M), tert-butylpyridine (0.5 M) and guanidine thiocyanate (0.1 M) in acetonitrile/3-methoxypropionitrile mixture (8:2)",0.16,-,-,TiO2 film (12 um transparent + 4 um scattering layer),-,24 hours,"AM 1.5G, 100 mW/cm2",-,Ankita Saini and K. R. Justin Thomas and Chun-Ting Li and Kuo-Chuan Ho,Organic dyes containing fluorenylidene functionalized phenothiazine donors as sensitizers for dye sensitized solar cells,Journal of Materials Science: Materials in Electronics,27,10.1007/s10854-016-5146-5,12392--12404,12,,01/01/2016,Saini_2016,,,N#C/C(=C\c1ccc(s1)c1ccc(s1)c1ccc2c(c1)C(CC)(CC)c1c2ccc(c1)N(c1ccc(cc1)C=C1c2ccccc2c2c1cccc2)c1ccccc1)/C(=O)O,triphenylamine,470,,dichloromethane
845,12.3,0.68,7.06,"0.25 M [Co(II)(phen)3](PF6)2, 0.05 M [Co(III)(phen)3](PF6)3, 0.5 M TBP and 0.1 M LiTFSI in acetonitrile",0.158,-,-,TiO2 film (3 um thick + 4 um scattering layer),-,12 hours,"AM 1.5G, 100 mW/cm2",-,Jianyang Su and Yu Chen and Yungen Wu and Raju Prasad Ghimire and Yingjun Xu and Xiujie Liu and Zhihui Wang and Mao Liang,New triarylamine organic dyes containing the 9-hexyl-2-(hexyloxy)-9H-carbazole for dye-sensitized solar cells,Electrochimica Acta,254,10.1016/j.electacta.2017.09.133,191--200,,,01/01/2017,Su_2017,,,CCCCCCOc1ccc(cc1)N(c1cc2c3cc(ccc3n(c2cc1OCCCCCC)CCCCCC)c1cc2c(s1)c1c(n2c2cccc(c2)OCCCCCC)cc(s1)C=C(C(=O)O)C#N)c1ccc(cc1)OCCCCCC,"triphenylamine,carbazole",517,,dichloromethane
830,12,0.68,6.77,"0.25 M [Co(II)(phen)3](PF6)2, 0.05 M [Co(III)(phen)3](PF6)3, 0.5 M TBP and 0.1 M LiTFSI in acetonitrile",0.158,-,-,TiO2 film (3 um thick + 4 um scattering layer),-,12 hours,"AM 1.5G, 100 mW/cm2",-,Jianyang Su and Yu Chen and Yungen Wu and Raju Prasad Ghimire and Yingjun Xu and Xiujie Liu and Zhihui Wang and Mao Liang,New triarylamine organic dyes containing the 9-hexyl-2-(hexyloxy)-9H-carbazole for dye-sensitized solar cells,Electrochimica Acta,254,10.1016/j.electacta.2017.09.133,191--200,,,01/01/2017,Su_2017,,,CCCCCCOc1cccc(c1)n1c2ccsc2c2c1cc(s2)c1ccc(cc1)N(c1cc2c(cc1OCCCCCC)n(c1c2cc(cc1)c1sc2c(c1)n(c1c2sc(c1)C=C(C(=O)O)C#N)c1cccc(c1)OCCCCCC)CCCCCC)c1ccc(cc1)c1sc2c(c1)n(c1c2scc1)c1cccc(c1)OCCCCCC,"triphenylamine,carbazole",511,,dichloromethane
754,15,0.69,7.8,"0.6 M 1,2-dimethyl-3-n-propylimidazolium iodide (DMPImI), 0.1 M LiI, 0.05 M I2 and 0.5 M tertbutylpyridine in acetonitrile",0.158,-,-,TiO2 film (9 um thick + 4 um scattering layer),-,12 hours,"AM 1.5G, 100 mW/cm2",-,Jianyang Su and Yu Chen and Yungen Wu and Raju Prasad Ghimire and Yingjun Xu and Xiujie Liu and Zhihui Wang and Mao Liang,New triarylamine organic dyes containing the 9-hexyl-2-(hexyloxy)-9H-carbazole for dye-sensitized solar cells,Electrochimica Acta,254,10.1016/j.electacta.2017.09.133,191--200,,,01/01/2017,Su_2017,,,CCCCCCOc1ccc(cc1)N(c1cc2c3ccccc3n(c2cc1OCCCCCC)CCCCCC)c1ccc(cc1)c1cc2c(s1)c1c(n2c2ccccc2OCCCCCC)cc(s1)/C=C(/C(=O)O)\C#N,"triphenylamine,carbazole",535,,dichloromethane
650,12.3,0.68,5.43,"0.6 M 1,2-dimethyl-3-n-propylimidazolium iodide (DMPImI), 0.1 M LiI, 0.05 M I2 and 0.5 M tertbutylpyridine in acetonitrile",0.158,-,-,TiO2 film (9 um thick + 4 um scattering layer),-,12 hours,"AM 1.5G, 100 mW/cm2",-,Jianyang Su and Yu Chen and Yungen Wu and Raju Prasad Ghimire and Yingjun Xu and Xiujie Liu and Zhihui Wang and Mao Liang,New triarylamine organic dyes containing the 9-hexyl-2-(hexyloxy)-9H-carbazole for dye-sensitized solar cells,Electrochimica Acta,254,10.1016/j.electacta.2017.09.133,191--200,,,01/01/2017,Su_2017,,,CCCCCCOc1cc2n(CCCCCC)c3c(c2cc1N(c1ccc(cc1)c1cc2c(s1)c1c(n2c2ccccc2OCCCCCC)cc(s1)/C=C(/C(=O)O)\C#N)c1ccc(cc1)c1cc2c(s1)c1c(n2c2ccccc2OCCCCCC)ccs1)cccc3,"triphenylamine,carbazole",518,,dichloromethane
465,14.32,0.66,4.37,"1,2-dimethyl-3-propylimidazolium iodide (DMPII), 0.1M LiI, 0.1M I2 in acetonitrile",0.25,-,-,TiO2 film (10-12 um thick),-,-,AM 1.5G 100mW/cm2,-,Quan Liu and Fan-Tai Kong and Tetsuo Okujima and Hiroko Yamada and Song-Yuan Dai and Hidemitsu Uno and Noboru Ono and Xiao-Zeng You and Zhen Shen,Synthesis and spectroscopic properties of ring-fused thiophene bridged push{\textendash}pull dyes and their application in dye-sensitized solar cells,Tetrahedron Letters,53,10.1016/j.tetlet.2012.04.052,3264--3267,26,,01/01/2012,Liu_2012,,,N#CC(=Cc1sc(c2c1C1CCC2C=C1)c1ccc(cc1)N(c1ccc2c(c1)C(C)(C)c1c2cccc1)c1ccc2c(c1)C(C)(C)c1c2cccc1)C(=O)O,triphenylamine,485,,dichloromethane
500,13.08,0.69,4.54,"1,2-dimethyl-3-propylimidazolium iodide (DMPII), 0.1M LiI, 0.1M I2 in acetonitrile",0.25,-,-,TiO2 film (10-12 um thick),-,-,AM 1.5G 100mW/cm2,-,Quan Liu and Fan-Tai Kong and Tetsuo Okujima and Hiroko Yamada and Song-Yuan Dai and Hidemitsu Uno and Noboru Ono and Xiao-Zeng You and Zhen Shen,Synthesis and spectroscopic properties of ring-fused thiophene bridged push{\textendash}pull dyes and their application in dye-sensitized solar cells,Tetrahedron Letters,53,10.1016/j.tetlet.2012.04.052,3264--3267,26,,01/01/2012,Liu_2012,,,N#C/C(=C\c1sc(c2c1C1CCC2C=C1)c1sc(c2c1C1CCC2C=C1)c1ccc(cc1)N(c1ccc2c(c1)C(C)(C)c1c2cccc1)c1ccc2c(c1)C(C)(C)c1c2cccc1)/C(=O)O,triphenylamine,472,,dichloromethane
405,11.86,0.65,3.13,"1,2-dimethyl-3-propylimidazolium iodide (DMPII), 0.1M LiI, 0.1M I2 in acetonitrile",0.25,-,-,TiO2 film (10-12 um thick),-,-,AM 1.5G 100mW/cm2,-,Quan Liu and Fan-Tai Kong and Tetsuo Okujima and Hiroko Yamada and Song-Yuan Dai and Hidemitsu Uno and Noboru Ono and Xiao-Zeng You and Zhen Shen,Synthesis and spectroscopic properties of ring-fused thiophene bridged push{\textendash}pull dyes and their application in dye-sensitized solar cells,Tetrahedron Letters,53,10.1016/j.tetlet.2012.04.052,3264--3267,26,,01/01/2012,Liu_2012,,,N#CC(=Cc1sc(c2c1cccc2)c1ccc(cc1)N(c1ccc2c(c1)C(C)(C)c1c2cccc1)c1ccc2c(c1)C(C)(C)c1c2cccc1)C(=O)O,triphenylamine,569,,dichloromethane
640,11.04,0.749,5.29,"0.5 M LiI, 0.05M I2, and 0.5 M 4-tert-butylpyridine (TBP) in 3-methoxypropionitrile",0.196,-,-,TiO2 film (14 um thick + 5 um scattering layer),-,24 hours,AM 1.5G 100mW/cm2,-,Ping Shen and Xinping Liu and Shenghui Jiang and Ling Wang and Ling Yi and Dandan Ye and Bin Zhao and Songting Tan,"Synthesis of new N, N-diphenylhydrazone dyes for solar cells: Effects of thiophene-derived $\uppi$-conjugated bridge",Dyes and Pigments,92,10.1016/j.dyepig.2011.08.014,1042--1051,3,,01/01/2012,Shen_2012,,,N#C/C(=C/c1ccc(s1)/C=N/N(c1ccccc1)c1ccccc1)/C(=O)O,"hydrazone,diphenylamine",465,,THF
660,10.2,0.698,4.7,"0.5 M LiI, 0.05M I2, and 0.5 M 4-tert-butylpyridine (TBP) in 3-methoxypropionitrile",0.196,-,-,TiO2 film (14 um thick + 5 um scattering layer),-,24 hours,AM 1.5G 100mW/cm2,-,Ping Shen and Xinping Liu and Shenghui Jiang and Ling Wang and Ling Yi and Dandan Ye and Bin Zhao and Songting Tan,"Synthesis of new N, N-diphenylhydrazone dyes for solar cells: Effects of thiophene-derived $\uppi$-conjugated bridge",Dyes and Pigments,92,10.1016/j.dyepig.2011.08.014,1042--1051,3,,01/01/2012,Shen_2012,,,N#C/C(=C/c1sc(c(c1OC)OC)/C=N/N(c1ccccc1)c1ccccc1)/C(=O)O,"hydrazone,diphenylamine",479,,THF
620,10.44,0.649,4.2,"0.5 M LiI, 0.05M I2, and 0.5 M 4-tert-butylpyridine (TBP) in 3-methoxypropionitrile",0.196,-,-,TiO2 film (14 um thick + 5 um scattering layer),-,24 hours,AM 1.5G 100mW/cm2,-,Ping Shen and Xinping Liu and Shenghui Jiang and Ling Wang and Ling Yi and Dandan Ye and Bin Zhao and Songting Tan,"Synthesis of new N, N-diphenylhydrazone dyes for solar cells: Effects of thiophene-derived $\uppi$-conjugated bridge",Dyes and Pigments,92,10.1016/j.dyepig.2011.08.014,1042--1051,3,,01/01/2012,Shen_2012,,,N#C/C(=C/c1sc(c2c1OCCO2)/C=N/N(c1ccccc1)c1ccccc1)/C(=O)O,"hydrazone,diphenylamine",490,,THF
