Repository: PaulC61/Cheminformatics

# Cheminformatics
Repository for:
Cheminformatics Masters students of University of Strasbourg 2020 - 2022
+ My own projects related to the course

File: InternshipM2_BIU/rawDSSCDBdata.csv (part 34 of 77)
VOC,JSC,FF,PCE,Electrolyte,Active area,Co-adsorbent,Co-sensitizer,Semiconductor,Dye loading,Exposure time,Solar simulator,Performance comment,Article author,Article title,Article journal,Article volume,Article DOI,Article pages,Article issue nr,Article EID,Article year,Article year,Article electronic id,Article keywords,Molecule SMILE,Molecule keywords,Molecule spectrum absorption maxima,Molecule spectrum emission maxima,Molecule spectrum solvent
650,12.69,0.707,5.83,"0.5 M LiI, 0.05M I2, and 0.5 M 4-tert-butylpyridine (TBP) in 3-methoxypropionitrile",0.196,-,-,TiO2 film (14 um thick + 5 um scattering layer),-,24 hours,AM 1.5G 100mW/cm2,-,Ping Shen and Xinping Liu and Shenghui Jiang and Ling Wang and Ling Yi and Dandan Ye and Bin Zhao and Songting Tan,"Synthesis of new N, N-diphenylhydrazone dyes for solar cells: Effects of thiophene-derived $\uppi$-conjugated bridge",Dyes and Pigments,92,10.1016/j.dyepig.2011.08.014,1042--1051,3,,01/01/2012,Shen_2012,,,CCCCCCCCOc1c(/C=C(\C(=O)O)/C#N)sc(c1OCCCCCCCC)/C=N/N(c1ccccc1)c1ccccc1,"hydrazone,diphenylamine",483,,THF
494,5.8,0.7,2,"0.6 M 1, 2-dimethyl-3-propylimidazolium iodide (DMPII), 0.1 M LiI and 0.1 M I2 in acetonitrile or 0.6 M DMPII, 0.1 M LiI, 0.1 M I2 and 0.5 M 4-tert-butylpyridine (TBP) in acetonitrile",0.25,-,-,TiO2 film (10 um thick),-,12 hours,AM 1.5G 100mW/cm2,-,Guohua Wu and Fantai Kong and Jingzhe Li and Xiaqin Fang and Yi Li and Songyuan Dai and Qianqian Chen and Xianxi Zhang,Triphenylamine-based organic dyes with julolidine as the secondary electron donor for dye-sensitized solar cells,Journal of Power Sources,243,10.1016/j.jpowsour.2013.05.188,131--137,,,01/01/2013,Wu_2013,,,N#C/C(=C\c1ccc(cc1)N(c1ccccc1)c1ccc(cc1)c1cc2CCCN3c2c(c1)CCC3)/C(=O)O,triphenylamine,410,523,ethanol
497,4.54,0.69,1.6,"0.6 M 1, 2-dimethyl-3-propylimidazolium iodide (DMPII), 0.1 M LiI and 0.1 M I2 in acetonitrile or 0.6 M DMPII, 0.1 M LiI, 0.1 M I2 and 0.5 M 4-tert-butylpyridine (TBP) in acetonitrile",0.25,-,-,TiO2 film (10 um thick),-,12 hours,AM 1.5G 100mW/cm2,-,Guohua Wu and Fantai Kong and Jingzhe Li and Xiaqin Fang and Yi Li and Songyuan Dai and Qianqian Chen and Xianxi Zhang,Triphenylamine-based organic dyes with julolidine as the secondary electron donor for dye-sensitized solar cells,Journal of Power Sources,243,10.1016/j.jpowsour.2013.05.188,131--137,,,01/01/2013,Wu_2013,,,OC(=O)CN1C(=S)S/C(=C\c2ccc(cc2)N(c2ccccc2)c2ccccc2)/C1=O,triphenylamine,458,606,ethanol
509,9.3,0.68,3.2,"0.6 M 1, 2-dimethyl-3-propylimidazolium iodide (DMPII), 0.1 M LiI and 0.1 M I2 in acetonitrile or 0.6 M DMPII, 0.1 M LiI, 0.1 M I2 and 0.5 M 4-tert-butylpyridine (TBP) in acetonitrile",0.25,-,-,TiO2 film (10 um thick),-,12 hours,AM 1.5G 100mW/cm2,-,Guohua Wu and Fantai Kong and Jingzhe Li and Xiaqin Fang and Yi Li and Songyuan Dai and Qianqian Chen and Xianxi Zhang,Triphenylamine-based organic dyes with julolidine as the secondary electron donor for dye-sensitized solar cells,Journal of Power Sources,243,10.1016/j.jpowsour.2013.05.188,131--137,,,01/01/2013,Wu_2013,,,OC(=O)CN1C(=S)S/C(=C\c2ccc(cc2)N(c2ccc(cc2)c2cc3CCCN4c3c(c2)CCC4)c2ccccc2)/C1=O,triphenylamine,471,582,ethanol
870,14.3,0.67,8.33,"0.25 M [Co(II)(bpy)3](PF6)2, 0.05 M [Co(III)(bpy)3](PF6)3, 0.5 M TBP and 0.1 M LiTFSI in acetonitrile",0.2,-,-,TiO2 film (3 um thick),45.1 nmol/cm2,12 hours,AM 1.5G 100mW/cm2,-,Kai Miao and Mao Liang and Zhihui Wang and Chunyao Zhang and Zhe Sun and Song Xue,Organic sensitizers featuring thiophene derivative based donors with improved stability and photovoltaic performance,Phys. Chem. Chem. Phys.,19,10.1039/c6cp07335b,1927--1936,3,,01/01/2017,Miao_2017,,,CCCCCCOc1cc(OCCCCCC)ccc1n1c2cc(sc2c2c1cc(s2)/C=C(/C(=O)O)\C#N)c1ccc(cc1)N(c1ccc2c(c1)sc1c2scc1)c1ccc2c(c1)sc1c2scc1,triphenylamine,511,,DCM
780,12.5,0.67,6.52,"0.25 M [Co(II)(bpy)3](PF6)2, 0.05 M [Co(III)(bpy)3](PF6)3, 0.5 M TBP and 0.1 M LiTFSI in acetonitrile",0.2,-,-,TiO2 film (3 um thick),74.3 nmol/cm2,12 hours,AM 1.5G 100mW/cm2,-,Kai Miao and Mao Liang and Zhihui Wang and Chunyao Zhang and Zhe Sun and Song Xue,Organic sensitizers featuring thiophene derivative based donors with improved stability and photovoltaic performance,Phys. Chem. Chem. Phys.,19,10.1039/c6cp07335b,1927--1936,3,,01/01/2017,Miao_2017,,,CCCCCCOc1cc(OCCCCCC)ccc1n1c2cc(sc2c2c1cc(s2)/C=C(/C(=O)O)\C#N)c1ccc(cc1)N(c1ccc2c(c1)scc2)c1ccc2c(c1)scc2,triphenylamine,523,,DCM
830,13.9,0.66,7.61,"0.25 M [Co(II)(bpy)3](PF6)2, 0.05 M [Co(III)(bpy)3](PF6)3, 0.5 M TBP and 0.1 M LiTFSI in acetonitrile",0.2,-,-,TiO2 film (3 um thick),48.6 nmol/cm2,12 hours,AM 1.5G 100mW/cm2,-,Kai Miao and Mao Liang and Zhihui Wang and Chunyao Zhang and Zhe Sun and Song Xue,Organic sensitizers featuring thiophene derivative based donors with improved stability and photovoltaic performance,Phys. Chem. Chem. Phys.,19,10.1039/c6cp07335b,1927--1936,3,,01/01/2017,Miao_2017,,,CCCCCCOc1cc(OCCCCCC)ccc1n1c2cc(sc2c2c1cc(s2)/C=C(/C(=O)O)\C#N)c1ccc(cc1)N(c1ccc(cc1)c1cc2c(s1)ccs2)c1ccc(cc1)c1cc2c(s1)ccs2,triphenylamine,531,,DCM
839,13.5,0.66,7.47,"0.25 M [Co(II)(bpy)3](PF6)2, 0.05 M [Co(III)(bpy)3](PF6)3, 0.5 M TBP and 0.1 M LiTFSI in acetonitrile",0.2,-,-,TiO2 film (3 um thick),44.6 nmol/cm2,12 hours,AM 1.5G 100mW/cm2,-,Kai Miao and Mao Liang and Zhihui Wang and Chunyao Zhang and Zhe Sun and Song Xue,Organic sensitizers featuring thiophene derivative based donors with improved stability and photovoltaic performance,Phys. Chem. Chem. Phys.,19,10.1039/c6cp07335b,1927--1936,3,,01/01/2017,Miao_2017,,,CCCCCCOc1cc(OCCCCCC)ccc1n1c2cc(sc2c2c1cc(s2)/C=C(/C(=O)O)\C#N)c1ccc(cc1)N(c1ccc(cc1)c1cccs1)c1ccc(cc1)c1cccs1,triphenylamine,506,,DCM
830,13,0.66,7.12,"0.25 M [Co(II)(bpy)3](PF6)2, 0.05 M [Co(III)(bpy)3](PF6)3, 0.5 M TBP and 0.1 M LiTFSI in acetonitrile",0.2,-,-,TiO2 film (3 um thick),66.7 nmol/cm2,12 hours,AM 1.5G 100mW/cm2,-,Kai Miao and Mao Liang and Zhihui Wang and Chunyao Zhang and Zhe Sun and Song Xue,Organic sensitizers featuring thiophene derivative based donors with improved stability and photovoltaic performance,Phys. Chem. Chem. Phys.,19,10.1039/c6cp07335b,1927--1936,3,,01/01/2017,Miao_2017,,,CCCCCCOc1ccc(cc1)N(c1ccc(cc1)OCCCCCC)c1ccc(cc1)c1sc2c(c1)n(c1c2sc(c1)/C=C(/C(=O)O)\C#N)c1ccc(cc1OCCCCCC)OCCCCCC,triphenylamine,492,,DCM
855,15,0.67,8.59,"0.25 M [Co(II)(bpy)3](PF6)2, 0.05 M [Co(III)(bpy)3](PF6)3, 0.5 M TBP and 0.1 M LiTFSI in acetonitrile",0.2,-,-,TiO2 film (3 um thick),43.2 nmol/cm2,12 hours,AM 1.5G 100mW/cm2,-,Kai Miao and Mao Liang and Zhihui Wang and Chunyao Zhang and Zhe Sun and Song Xue,Organic sensitizers featuring thiophene derivative based donors with improved stability and photovoltaic performance,Phys. Chem. Chem. Phys.,19,10.1039/c6cp07335b,1927--1936,3,,01/01/2017,Miao_2017,,,CCCCCCOc1ccc(cc1)N(c1ccc2c(c1)sc1c2scc1)c1ccc(cc1)c1sc2c(c1)n(c1c2sc(c1)/C=C(/C(=O)O)\C#N)c1ccc(cc1OCCCCCC)OCCCCCC,triphenylamine,531,,DCM
900,12,0.69,7.2,"0.25 M [Co(II)(phen)3](PF6)2, 0.05 M [Co(III)(phen)3](PF6)3, 0.5 M TBP and 0.1M LiTFSI in acetonitrile",0.25,-,-,TiO2 film,-,24 hours,AM 1.5G 100mW/cm2,-,Panpan Dai and Huanhuan Dong and Mao Liang and Hua Cheng and Zhe Sun and Song Xue,Understanding the Role of Electron Donor in Truxene Dye Sensitized Solar Cells with Cobalt Electrolytes,{ACS} Sustainable Chemistry {\&} Engineering,5,10.1021/acssuschemeng.6b00706,97--104,1,,01/01/2017,Dai_2017,,,CCCCCCn1c2ccc(cc2c2c1cccc2)N(c1ccc(c(c1)C(=O)OC)c1cc2c(s1)c1c(n2CCCCCC)cc(s1)/C=C(/C(=O)O)\C#N)c1ccc(cc1)c1ccc2c(c1)C(CCCCCC)(CCCCCC)c1c2c2c(c3c1c1ccccc1C3(CCCCCC)CCCCCC)c1c(C2(CCCCCC)CCCCCC)cccc1,triphenylamine,493,,DCM
920,15.5,0.68,9.69,"0.25 M [Co(II)(phen)3](PF6)2, 0.05 M [Co(III)(phen)3](PF6)3, 0.5 M TBP and 0.1M LiTFSI in acetonitrile",0.25,-,-,TiO2 film,-,24 hours,AM 1.5G 100mW/cm2,-,Panpan Dai and Huanhuan Dong and Mao Liang and Hua Cheng and Zhe Sun and Song Xue,Understanding the Role of Electron Donor in Truxene Dye Sensitized Solar Cells with Cobalt Electrolytes,{ACS} Sustainable Chemistry {\&} Engineering,5,10.1021/acssuschemeng.6b00706,97--104,1,,01/01/2017,Dai_2017,,,CCCCCCn1c2ccc(cc2c2c1cccc2)N(c1ccc(cc1)c1cc2c(s1)c1c(n2CCCCCC)cc(s1)/C=C(/C(=O)O)\C#N)c1ccc(cc1)c1ccc2c(c1)C(CCCCCC)(CCCCCC)c1c2c2c(c3c1c1ccccc1C3(CCCCCC)CCCCCC)c1c(C2(CCCCCC)CCCCCC)cccc1,triphenylamine,536,,DCM
660,11.02,0.68,4.92,"1.0 M tetrapropylammonium iodide and 0.1 M iodine in acetonitrile-ethylene carbonate (v/v, 1:4) mixture",0.2,1 mM cholic acid,-,ZnO film (12 um thick),61.0 nmol/cm2,-,AM 1.5G 100mW/cm2,-,Shinji Higashijima and Yukiko Inoue and Hidetoshi Miura and Yasuhiro Kubota and Kazumasa Funabiki and Tsukasa Yoshida and Masaki Matsui,Organic dyes containing fluorene-substituted indoline core for zinc oxide dye-sensitized solar cell,{RSC} Advances,2,10.1039/c2ra01358d,2721,7,,01/01/2012,Higashijima_2012,,,CCCCCCCCN1C(=S)S/C(=c\2/s/c(=C\c3ccc4c(c3)C3CCCC3N4c3ccc(cc3)C=C(c3ccccc3)c3ccccc3)/c(=O)n2CC(=O)O)/C1=O,indoline,554,641,chloroform
660,11.69,0.67,5.15,"1.0 M tetrapropylammonium iodide and 0.1 M iodine in acetonitrile-ethylene carbonate (v/v, 1:4) mixture",0.2,1 mM cholic acid,-,ZnO film (12 um thick),62.5 nmol/cm2,-,AM 1.5G 100mW/cm2,-,Shinji Higashijima and Yukiko Inoue and Hidetoshi Miura and Yasuhiro Kubota and Kazumasa Funabiki and Tsukasa Yoshida and Masaki Matsui,Organic dyes containing fluorene-substituted indoline core for zinc oxide dye-sensitized solar cell,{RSC} Advances,2,10.1039/c2ra01358d,2721,7,,01/01/2012,Higashijima_2012,,,CCCCCCCCn1c(=O)/c(=c/2\c(=Cc3ccc4c(c3)C3CCCC3N4c3ccc(cc3)C=C(c3ccccc3)c3ccccc3)sc(=O)n2CC(=O)O)/sc1=C(C#N)C#N,indoline,566,662,chloroform
660,11.12,0.68,4.98,"acetonitrile solution containing LiI (0.5 M), I2 (0.05 M), and 4-tert-butylpyridine (0.5 M)",0.25,-,-,TiO2 film (16-18 um thick),-,12 hours,AM 1.5G 100mW/cm2,-,Yan-Duo Lin and Tahsin J. Chow,Fluorine substituent effect on organic dyes for sensitized solar cells,Journal of Photochemistry and Photobiology A: Chemistry,230,10.1016/j.jphotochem.2011.12.013,47--54,1,,01/01/2012,Lin_2012,,,N#C/C(=C\c1ccc(cc1)/C=C/c1ccc(cc1)N(c1ccccc1)c1ccccc1)/C(=O)O,triphenylamine,438,625,dichloromethane
621,14.9,0.7,7.63,"0.6 M DMPImI, 0.05 M I2, 0.1 M LiI, and 0.5 M tert-butylpyridine in CH3CN",0.18,-,-,TiO2 4 um thickness,-,-,AM 1.5G 100mW/cm2,-,Jungeun Park and Eunji Lee and Jinho Kim and Youngjin Kang,Molecular Engineering of Carbazole Dyes for Efficient Dye-Sensitized Solar Cells,Bulletin of the Korean Chemical Society,34,10.5012/bkcs.2013.34.5.1533,1533--1536,5,,01/01/2013,Park_2013,,,N#C/C(=C/c1ccc(s1)c1ccc(s1)c1ccc(cc1)N(c1ccc2c(c1)c1ccccc1C2(C)C)c1ccc2c(c1)c1ccccc1C2(C)C)/C(=O)O,triphenylamine,452,,ethanol
670,10.67,0.65,4.66,"0.1 M lithium iodide, 0.6 M butyl-methylimidazolium iodide (BMII), 0.05 M I2 and 0.5 M 4-tert-butylpyridine (4-TBP) in the mixed solvent of acetonitrile and 3-methoxypropionitrile (7:3, v/v)",0.28,-,-,TiO2 13 um thick,-,24 hours,"AM 1.5G, 100mW/cm2",dichloromethane dye bath,Qianqian Li and Jie Shi and Huiyang Li and Shuang Li and Cheng Zhong and Fulin Guo and Ming Peng and Jianli Hua and Jingui Qin and Zhen Li,Novel pyrrole-based dyes for dye-sensitized solar cells: From rod-shape to {\textquotedblleft}H{\textquotedblright} type,Journal of Materials Chemistry,22,10.1039/c2jm30200d,6689,14,,01/01/2012,Li_2012,,,CCCCCCC1(CCCCCC)c2cc(ccc2c2c1cc(cc2)c1ccc(cc1)n1c(/C=C/c2ccc(cc2)N(c2ccccc2)c2ccccc2)ccc1/C=C(/C(=O)O)\C#N)c1ccc(cc1)n1c(/C=C/c2ccc(cc2)N(c2ccccc2)c2ccccc2)ccc1/C=C(/C(=O)O)\C#N,triphenylamine,444,,dichloromethane
740,7.95,0.7,4.12,"0.1 M lithium iodide, 0.6 M butyl-methylimidazolium iodide (BMII), 0.05 M I2 and 0.5 M 4-tert-butylpyridine (4-TBP) in the mixed solvent of acetonitrile and 3-methoxypropionitrile (7:3, v/v)",0.28,-,-,TiO2 13 um thick,-,24 hours,"AM 1.5G, 100mW/cm2",DMF and ethanol (v/v = 3/7),Qianqian Li and Jie Shi and Huiyang Li and Shuang Li and Cheng Zhong and Fulin Guo and Ming Peng and Jianli Hua and Jingui Qin and Zhen Li,Novel pyrrole-based dyes for dye-sensitized solar cells: From rod-shape to {\textquotedblleft}H{\textquotedblright} type,Journal of Materials Chemistry,22,10.1039/c2jm30200d,6689,14,,01/01/2012,Li_2012,,,CCCCCCC1(CCCCCC)c2cc(ccc2c2c1cc(cc2)c1ccc(cc1)n1c(/C=C/c2ccc(cc2)N(c2ccccc2)c2ccccc2)ccc1/C=C(/C(=O)O)\C#N)c1ccc(cc1)n1c(/C=C/c2ccc(cc2)N(c2ccccc2)c2ccccc2)ccc1/C=C(/C(=O)O)\C#N,triphenylamine,444,,dichloromethane
674,10.89,0.65,4.74,"0.1 M lithium iodide, 0.6 M butyl-methylimidazolium iodide (BMII), 0.05 M I2 and 0.5 M 4-tert-butylpyridine (4-TBP) in the mixed solvent of acetonitrile and 3-methoxypropionitrile (7:3, v/v)",0.28,5 mM CDCA,-,TiO2 13 um thick,-,24 hours,"AM 1.5G, 100mW/cm2",dichloromethane dye bath,Qianqian Li and Jie Shi and Huiyang Li and Shuang Li and Cheng Zhong and Fulin Guo and Ming Peng and Jianli Hua and Jingui Qin and Zhen Li,Novel pyrrole-based dyes for dye-sensitized solar cells: From rod-shape to {\textquotedblleft}H{\textquotedblright} type,Journal of Materials Chemistry,22,10.1039/c2jm30200d,6689,14,,01/01/2012,Li_2012,,,CCCCCCC1(CCCCCC)c2cc(ccc2c2c1cc(cc2)c1ccc(cc1)n1c(/C=C/c2ccc(cc2)N(c2ccccc2)c2ccccc2)ccc1/C=C(/C(=O)O)\C#N)c1ccc(cc1)n1c(/C=C/c2ccc(cc2)N(c2ccccc2)c2ccccc2)ccc1/C=C(/C(=O)O)\C#N,triphenylamine,444,,dichloromethane
670,11.04,0.65,4.83,"0.1 M lithium iodide, 0.6 M butyl-methylimidazolium iodide (BMII), 0.05 M I2 and 0.5 M 4-tert-butylpyridine (4-TBP) in the mixed solvent of acetonitrile and 3-methoxypropionitrile (7:3, v/v)",0.28,10 mM CDCA,-,TiO2 13 um thick,-,24 hours,"AM 1.5G, 100mW/cm2",dichloromethane dye bath,Qianqian Li and Jie Shi and Huiyang Li and Shuang Li and Cheng Zhong and Fulin Guo and Ming Peng and Jianli Hua and Jingui Qin and Zhen Li,Novel pyrrole-based dyes for dye-sensitized solar cells: From rod-shape to {\textquotedblleft}H{\textquotedblright} type,Journal of Materials Chemistry,22,10.1039/c2jm30200d,6689,14,,01/01/2012,Li_2012,,,CCCCCCC1(CCCCCC)c2cc(ccc2c2c1cc(cc2)c1ccc(cc1)n1c(/C=C/c2ccc(cc2)N(c2ccccc2)c2ccccc2)ccc1/C=C(/C(=O)O)\C#N)c1ccc(cc1)n1c(/C=C/c2ccc(cc2)N(c2ccccc2)c2ccccc2)ccc1/C=C(/C(=O)O)\C#N,triphenylamine,444,,dichloromethane
690,10.56,0.66,4.78,"0.1 M lithium iodide, 0.6 M butyl-methylimidazolium iodide (BMII), 0.05 M I2 and 0.5 M 4-tert-butylpyridine (4-TBP) in the mixed solvent of acetonitrile and 3-methoxypropionitrile (7:3, v/v)",0.28,20 mM CDCA,-,TiO2 13 um thick,-,24 hours,"AM 1.5G, 100mW/cm2",dichloromethane dye bath,Qianqian Li and Jie Shi and Huiyang Li and Shuang Li and Cheng Zhong and Fulin Guo and Ming Peng and Jianli Hua and Jingui Qin and Zhen Li,Novel pyrrole-based dyes for dye-sensitized solar cells: From rod-shape to {\textquotedblleft}H{\textquotedblright} type,Journal of Materials Chemistry,22,10.1039/c2jm30200d,6689,14,,01/01/2012,Li_2012,,,CCCCCCC1(CCCCCC)c2cc(ccc2c2c1cc(cc2)c1ccc(cc1)n1c(/C=C/c2ccc(cc2)N(c2ccccc2)c2ccccc2)ccc1/C=C(/C(=O)O)\C#N)c1ccc(cc1)n1c(/C=C/c2ccc(cc2)N(c2ccccc2)c2ccccc2)ccc1/C=C(/C(=O)O)\C#N,triphenylamine,444,,dichloromethane
690,11.33,0.65,5.08,"0.1 M lithium iodide, 0.6 M butyl-methylimidazolium iodide (BMII), 0.05 M I2 and 0.5 M 4-tert-butylpyridine (4-TBP) in the mixed solvent of acetonitrile and 3-methoxypropionitrile (7:3, v/v)",0.28,-,-,TiO2 13 um thick,-,24 hours,"AM 1.5G, 100mW/cm2",dichloromethane dye bath,Qianqian Li and Jie Shi and Huiyang Li and Shuang Li and Cheng Zhong and Fulin Guo and Ming Peng and Jianli Hua and Jingui Qin and Zhen Li,Novel pyrrole-based dyes for dye-sensitized solar cells: From rod-shape to {\textquotedblleft}H{\textquotedblright} type,Journal of Materials Chemistry,22,10.1039/c2jm30200d,6689,14,,01/01/2012,Li_2012,,,CCCCCCn1c2cc(ccc2c2c1cc(cc2)c1ccc(cc1)n1c(/C=C/c2ccc(cc2)N(c2ccccc2)c2ccccc2)ccc1/C=C(/C(=O)O)\C#N)c1ccc(cc1)n1c(/C=C/c2ccc(cc2)N(c2ccccc2)c2ccccc2)ccc1/C=C(/C(=O)O)\C#N,triphenylamine,425,,dichloromethane
710,11.29,0.65,5.22,"0.1 M lithium iodide, 0.6 M butyl-methylimidazolium iodide (BMII), 0.05 M I2 and 0.5 M 4-tert-butylpyridine (4-TBP) in the mixed solvent of acetonitrile and 3-methoxypropionitrile (7:3, v/v)",0.28,-,-,TiO2 13 um thick,-,24 hours,"AM 1.5G, 100mW/cm2",DMF and ethanol (v/v = 3/7),Qianqian Li and Jie Shi and Huiyang Li and Shuang Li and Cheng Zhong and Fulin Guo and Ming Peng and Jianli Hua and Jingui Qin and Zhen Li,Novel pyrrole-based dyes for dye-sensitized solar cells: From rod-shape to {\textquotedblleft}H{\textquotedblright} type,Journal of Materials Chemistry,22,10.1039/c2jm30200d,6689,14,,01/01/2012,Li_2012,,,CCCCCCn1c2cc(ccc2c2c1cc(cc2)c1ccc(cc1)n1c(/C=C/c2ccc(cc2)N(c2ccccc2)c2ccccc2)ccc1/C=C(/C(=O)O)\C#N)c1ccc(cc1)n1c(/C=C/c2ccc(cc2)N(c2ccccc2)c2ccccc2)ccc1/C=C(/C(=O)O)\C#N,triphenylamine,425,,dichloromethane
672,9.97,0.67,4.52,"0.1 M lithium iodide, 0.6 M butyl-methylimidazolium iodide (BMII), 0.05 M I2 and 0.5 M 4-tert-butylpyridine (4-TBP) in the mixed solvent of acetonitrile and 3-methoxypropionitrile (7:3, v/v)",0.28,5 mM CDCA,-,TiO2 13 um thick,-,24 hours,"AM 1.5G, 100mW/cm2",dichloromethane dye bath,Qianqian Li and Jie Shi and Huiyang Li and Shuang Li and Cheng Zhong and Fulin Guo and Ming Peng and Jianli Hua and Jingui Qin and Zhen Li,Novel pyrrole-based dyes for dye-sensitized solar cells: From rod-shape to {\textquotedblleft}H{\textquotedblright} type,Journal of Materials Chemistry,22,10.1039/c2jm30200d,6689,14,,01/01/2012,Li_2012,,,CCCCCCn1c2cc(ccc2c2c1cc(cc2)c1ccc(cc1)n1c(/C=C/c2ccc(cc2)N(c2ccccc2)c2ccccc2)ccc1/C=C(/C(=O)O)\C#N)c1ccc(cc1)n1c(/C=C/c2ccc(cc2)N(c2ccccc2)c2ccccc2)ccc1/C=C(/C(=O)O)\C#N,triphenylamine,425,,dichloromethane
664,11.5,0.65,4.94,"0.1 M lithium iodide, 0.6 M butyl-methylimidazolium iodide (BMII), 0.05 M I2 and 0.5 M 4-tert-butylpyridine (4-TBP) in the mixed solvent of acetonitrile and 3-methoxypropionitrile (7:3, v/v)",0.28,10 mM CDCA,-,TiO2 13 um thick,-,24 hours,"AM 1.5G, 100mW/cm2",dichloromethane dye bath,Qianqian Li and Jie Shi and Huiyang Li and Shuang Li and Cheng Zhong and Fulin Guo and Ming Peng and Jianli Hua and Jingui Qin and Zhen Li,Novel pyrrole-based dyes for dye-sensitized solar cells: From rod-shape to {\textquotedblleft}H{\textquotedblright} type,Journal of Materials Chemistry,22,10.1039/c2jm30200d,6689,14,,01/01/2012,Li_2012,,,CCCCCCn1c2cc(ccc2c2c1cc(cc2)c1ccc(cc1)n1c(/C=C/c2ccc(cc2)N(c2ccccc2)c2ccccc2)ccc1/C=C(/C(=O)O)\C#N)c1ccc(cc1)n1c(/C=C/c2ccc(cc2)N(c2ccccc2)c2ccccc2)ccc1/C=C(/C(=O)O)\C#N,triphenylamine,425,,dichloromethane
676,10.88,0.68,5.01,"0.1 M lithium iodide, 0.6 M butyl-methylimidazolium iodide (BMII), 0.05 M I2 and 0.5 M 4-tert-butylpyridine (4-TBP) in the mixed solvent of acetonitrile and 3-methoxypropionitrile (7:3, v/v)",0.28,20 mM CDCA,-,TiO2 13 um thick,-,24 hours,"AM 1.5G, 100mW/cm2",dichloromethane dye bath,Qianqian Li and Jie Shi and Huiyang Li and Shuang Li and Cheng Zhong and Fulin Guo and Ming Peng and Jianli Hua and Jingui Qin and Zhen Li,Novel pyrrole-based dyes for dye-sensitized solar cells: From rod-shape to {\textquotedblleft}H{\textquotedblright} type,Journal of Materials Chemistry,22,10.1039/c2jm30200d,6689,14,,01/01/2012,Li_2012,,,CCCCCCn1c2cc(ccc2c2c1cc(cc2)c1ccc(cc1)n1c(/C=C/c2ccc(cc2)N(c2ccccc2)c2ccccc2)ccc1/C=C(/C(=O)O)\C#N)c1ccc(cc1)n1c(/C=C/c2ccc(cc2)N(c2ccccc2)c2ccccc2)ccc1/C=C(/C(=O)O)\C#N,triphenylamine,425,,dichloromethane
680,9.44,0.66,4.2,"0.1 M lithium iodide, 0.6 M butyl-methylimidazolium iodide (BMII), 0.05 M I2 and 0.5 M 4-tert-butylpyridine (4-TBP) in the mixed solvent of acetonitrile and 3-methoxypropionitrile (7:3, v/v)",0.28,-,-,TiO2 13 um thick,-,24 hours,"AM 1.5G, 100mW/cm2",dichloromethane dye bath,Qianqian Li and Jie Shi and Huiyang Li and Shuang Li and Cheng Zhong and Fulin Guo and Ming Peng and Jianli Hua and Jingui Qin and Zhen Li,Novel pyrrole-based dyes for dye-sensitized solar cells: From rod-shape to {\textquotedblleft}H{\textquotedblright} type,Journal of Materials Chemistry,22,10.1039/c2jm30200d,6689,14,,01/01/2012,Li_2012,,,CCCCCCOc1cc(c(cc1c1ccc(cc1)n1c(/C=C/c2ccc(cc2)N(c2ccccc2)c2ccccc2)ccc1/C=C(/C(=O)O)\C#N)OCCCCCC)c1ccc(cc1)n1c(/C=C/c2ccc(cc2)N(c2ccccc2)c2ccccc2)ccc1/C=C(/C(=O)O)\C#N,triphenylamine,426,,dichloromethane
700,10.75,0.67,5.04,"0.1 M lithium iodide, 0.6 M butyl-methylimidazolium iodide (BMII), 0.05 M I2 and 0.5 M 4-tert-butylpyridine (4-TBP) in the mixed solvent of acetonitrile and 3-methoxypropionitrile (7:3, v/v)",0.28,-,-,TiO2 13 um thick,-,24 hours,"AM 1.5G, 100mW/cm2",DMF and ethanol (v/v = 3/7),Qianqian Li and Jie Shi and Huiyang Li and Shuang Li and Cheng Zhong and Fulin Guo and Ming Peng and Jianli Hua and Jingui Qin and Zhen Li,Novel pyrrole-based dyes for dye-sensitized solar cells: From rod-shape to {\textquotedblleft}H{\textquotedblright} type,Journal of Materials Chemistry,22,10.1039/c2jm30200d,6689,14,,01/01/2012,Li_2012,,,CCCCCCOc1cc(c(cc1c1ccc(cc1)n1c(/C=C/c2ccc(cc2)N(c2ccccc2)c2ccccc2)ccc1/C=C(/C(=O)O)\C#N)OCCCCCC)c1ccc(cc1)n1c(/C=C/c2ccc(cc2)N(c2ccccc2)c2ccccc2)ccc1/C=C(/C(=O)O)\C#N,triphenylamine,426,,dichloromethane
688,9.27,0.65,4.13,"0.1 M lithium iodide, 0.6 M butyl-methylimidazolium iodide (BMII), 0.05 M I2 and 0.5 M 4-tert-butylpyridine (4-TBP) in the mixed solvent of acetonitrile and 3-methoxypropionitrile (7:3, v/v)",0.28,5 mM CDCA,-,TiO2 13 um thick,-,24 hours,"AM 1.5G, 100mW/cm2",dichloromethane dye bath,Qianqian Li and Jie Shi and Huiyang Li and Shuang Li and Cheng Zhong and Fulin Guo and Ming Peng and Jianli Hua and Jingui Qin and Zhen Li,Novel pyrrole-based dyes for dye-sensitized solar cells: From rod-shape to {\textquotedblleft}H{\textquotedblright} type,Journal of Materials Chemistry,22,10.1039/c2jm30200d,6689,14,,01/01/2012,Li_2012,,,CCCCCCOc1cc(c(cc1c1ccc(cc1)n1c(/C=C/c2ccc(cc2)N(c2ccccc2)c2ccccc2)ccc1/C=C(/C(=O)O)\C#N)OCCCCCC)c1ccc(cc1)n1c(/C=C/c2ccc(cc2)N(c2ccccc2)c2ccccc2)ccc1/C=C(/C(=O)O)\C#N,triphenylamine,426,,dichloromethane
620,11.77,0.68,4.96,"0.5 M LiI, 0.05 M I2, and 0.1 M 4-tert-butylpyridine in 1:1 acetonitrile-propylene carbonate",-,-,-,TiO2 film,-,-,"AM 1.5G, 100mW/cm2",-,Tainan Duan and Ke Fan and Cheng Zhong and Xingguo Chen and Tianyou Peng and Jingui Qin,"A new class of organic dyes containing $\upbeta$-substituted 2, 2$\prime$-bithiophenene unit as a $\uppi$-linker for dye-sensitized solar cells: Structural modification for understanding relationship of structure and photovoltaic performances",Journal of Power Sources,234,10.1016/j.jpowsour.2013.01.127,23--30,,,01/01/2013,Duan_2013,,,CCCCCCc1cc(sc1c1ccc(cc1)N(c1ccccc1)c1ccccc1)c1cc(c(s1)/C=C(/C(=O)O)\C#N)CCCCCC,triphenylamine,449,,dichloromethane
673,9.33,0.65,4.07,"0.1 M lithium iodide, 0.6 M butyl-methylimidazolium iodide (BMII), 0.05 M I2 and 0.5 M 4-tert-butylpyridine (4-TBP) in the mixed solvent of acetonitrile and 3-methoxypropionitrile (7:3, v/v)",0.28,10 mM CDCA,-,TiO2 13 um thick,-,24 hours,"AM 1.5G, 100mW/cm2",dichloromethane dye bath,Qianqian Li and Jie Shi and Huiyang Li and Shuang Li and Cheng Zhong and Fulin Guo and Ming Peng and Jianli Hua and Jingui Qin and Zhen Li,Novel pyrrole-based dyes for dye-sensitized solar cells: From rod-shape to {\textquotedblleft}H{\textquotedblright} type,Journal of Materials Chemistry,22,10.1039/c2jm30200d,6689,14,,01/01/2012,Li_2012,,,CCCCCCOc1cc(c(cc1c1ccc(cc1)n1c(/C=C/c2ccc(cc2)N(c2ccccc2)c2ccccc2)ccc1/C=C(/C(=O)O)\C#N)OCCCCCC)c1ccc(cc1)n1c(/C=C/c2ccc(cc2)N(c2ccccc2)c2ccccc2)ccc1/C=C(/C(=O)O)\C#N,triphenylamine,426,,dichloromethane
692,10.65,0.6,4.44,"0.1 M lithium iodide, 0.6 M butyl-methylimidazolium iodide (BMII), 0.05 M I2 and 0.5 M 4-tert-butylpyridine (4-TBP) in the mixed solvent of acetonitrile and 3-methoxypropionitrile (7:3, v/v)",0.28,20 mM CDCA,-,TiO2 13 um thick,-,24 hours,"AM 1.5G, 100mW/cm2",dichloromethane dye bath,Qianqian Li and Jie Shi and Huiyang Li and Shuang Li and Cheng Zhong and Fulin Guo and Ming Peng and Jianli Hua and Jingui Qin and Zhen Li,Novel pyrrole-based dyes for dye-sensitized solar cells: From rod-shape to {\textquotedblleft}H{\textquotedblright} type,Journal of Materials Chemistry,22,10.1039/c2jm30200d,6689,14,,01/01/2012,Li_2012,,,CCCCCCOc1cc(c(cc1c1ccc(cc1)n1c(/C=C/c2ccc(cc2)N(c2ccccc2)c2ccccc2)ccc1/C=C(/C(=O)O)\C#N)OCCCCCC)c1ccc(cc1)n1c(/C=C/c2ccc(cc2)N(c2ccccc2)c2ccccc2)ccc1/C=C(/C(=O)O)\C#N,triphenylamine,426,,dichloromethane
680,6.8,0.72,3.33,"0.5 M LiI, 0.05 M I2, and 0.5 M 4-tert-butylpytidine (TPB) in 3-methoxypropionitrile",-,-,-,TiO2 film (10 um thick + 4 um scattering layer),-,-,"AM 1.5G, 100mW/cm2",-,Wang Gang and Tan Haijun and Zhang Yiping and Wu Yingying and Hu Zhubin and Yu Guipeng and Pan Chunyue,"Series of D-$\uppi$-A system based on isoindigo dyes for {DSSC}: Synthesis, electrochemical and photovoltaic properties",Synthetic Metals,187,10.1016/j.synthmet.2013.09.039,17--23,,,01/01/2014,Gang_2014,,,CCCCC(CN1c2cc(ccc2/C(=C/2\C(=O)N(c3c2ccc(c3)c2ccc(s2)/C=C(\C(=O)O)/C#N)CC(CCCC)CC)/C1=O)c1ccc(cc1)N(c1ccc(cc1)OCCCCCC)c1ccc(cc1)OCCCCCC)CC,triphenylamine,450,,chloroform
367,11.23,0.64,2.63,"0.6 M 1-methyl-3-propylimidazolium iodide (MPImI), 0.1 M LiI, 0.05 M I2, and 0.5 M tert-butylpyridine in acetonitrile",0.25,-,-,TiO2 film (12 um thick + 4 um scattering layer),-,24 hours,"AM 1.5G, 100mW/cm2",-,Yong Hua and Hongda Wang and Xunjin Zhu and Ashraful Islam and Liyuan Han and Chuanjiang Qin and Wai-Yeung Wong and Wai-Kwok Wong,"New simple panchromatic dyes based on thiadiazolo[3,4- c ]pyridine unit for dye-sensitized solar cells",Dyes and Pigments,102,10.1016/j.dyepig.2013.11.001,196--203,,,01/01/2014,Hua_2014,,,N#C/C(=C\c1ccc(s1)c1ncc(c2c1nsn2)c1ccc(cc1)N(c1ccccc1)c1ccccc1)/C(=O)O,triphenylamine,546,,dichloromethane
432,12,0.69,3.58,"0.6 M 1-methyl-3-propylimidazolium iodide (MPImI), 0.1 M LiI, 0.05 M I2, and 0.5 M tert-butylpyridine in acetonitrile",0.25,-,-,TiO2 film (12 um thick + 4 um scattering layer),-,24 hours,"AM 1.5G, 100mW/cm2",-,Yong Hua and Hongda Wang and Xunjin Zhu and Ashraful Islam and Liyuan Han and Chuanjiang Qin and Wai-Yeung Wong and Wai-Kwok Wong,"New simple panchromatic dyes based on thiadiazolo[3,4- c ]pyridine unit for dye-sensitized solar cells",Dyes and Pigments,102,10.1016/j.dyepig.2013.11.001,196--203,,,01/01/2014,Hua_2014,,,N#C/C(=C\c1ccc(s1)c1ncc(c2c1nsn2)c1ccc(cc1)N(c1ccc2c(c1)C(C)(C)c1c2cccc1)c1ccc2c(c1)C(C)(C)c1c2cccc1)/C(=O)O,triphenylamine,575,,dichloromethane
462,14.19,0.64,4.2,"0.6 M 1-methyl-3-propylimidazolium iodide (MPImI), 0.1 M LiI, 0.05 M I2, and 0.5 M tert-butylpyridine in acetonitrile",0.25,-,-,TiO2 film (12 um thick + 4 um scattering layer),-,24 hours,"AM 1.5G, 100mW/cm2",-,Yong Hua and Hongda Wang and Xunjin Zhu and Ashraful Islam and Liyuan Han and Chuanjiang Qin and Wai-Yeung Wong and Wai-Kwok Wong,"New simple panchromatic dyes based on thiadiazolo[3,4- c ]pyridine unit for dye-sensitized solar cells",Dyes and Pigments,102,10.1016/j.dyepig.2013.11.001,196--203,,,01/01/2014,Hua_2014,,,CCCCCCOc1ccc(cc1)N(c1ccc(cc1)OCCCCCC)c1ccc(cc1)c1cnc(c2c1nsn2)c1ccc(s1)/C=C(/C(=O)O)\C#N,triphenylamine,585,,dichloromethane
762,10.6,0.75,6.1,"1.0 M 1,3-dimethylimidazolium iodide, 0.03 M iodine, 0.1 M guanidinium thiocyanate, 0.5 M tert-butylpyridine, 0.05 M lithium iodide in acetonitrile and valeronitrile (85:15, v/v)",0.16,5 mM CDCA,-,TiO2 film (6 um thick + 6 um scattering layer),-,6 hours,"AM 1.5G, 100mW/cm2",-,Akhil Gupta and Melissa M.A. Kelson and Vanessa Armel and Ante Bilic and Sheshanath V. Bhosale,"N-Alkyl- and N-aryl-dithieno[3,2-b:2$\prime$,3$\prime$-d]pyrrole-containing organic dyes for efficient dye-sensitized solar cells",Tetrahedron,70,10.1016/j.tet.2014.02.002,2141--2150,12,,01/01/2014,Gupta_2014,,,CCCCC(Cn1c2cc(sc2c2c1cc(s2)C=C(C(=O)O)C#N)c1ccc(cc1)N(c1ccccc1)c1ccccc1)CC,triphenylamine,479,623,chloroform
619,14.3,0.587,5.19,"1,2-dimethyl-3-propylimidazolium iodide (0.6 M), I 2 (0.05 M), LiI (0.1 M), and 4-t-butylpyridine (0.05 M) in 3-methoxypropionitrile",0.2,-,-,TiO2 film (8 um transparent + 5 um scat­tering layer),0.625 nmol/cm2,8 hours,AM 1.5G 100mW/cm2,-,M. Matsui and N. Tanaka and Y. Kubota and K. Funabiki and J. Jin and S. Higashijima and H. Miura and K. Manseki,Long-term stability of novel double rhodanine indoline dyes having one and two anchor carboxyl group(s) in dye-sensitized solar cells,{RSC} Adv.,6,10.1039/c5ra23623a,33111--33119,39,,01/01/2016,Matsui_2016,,,CCCCC1(CCCC)c2cc(ccc2c2c1cccc2)N1C2CCCC2c2c1ccc(c2)c1ccc(s1)/C=c\1/sc(=O)n(/c1=c/1\sc(=C(C#N)C#N)n(c1=O)CCCCCCCC(=O)O)CC(=O)O,indoline,566,656,chloroform
610,8.89,0.67,3.62,"acetonitrile solution containing LiI (0.5 M), I2 (0.05 M), and 4-tert-butylpyridine (0.5 M)",0.25,-,-,TiO2 film (16-18 um thick),-,12 hours,AM 1.5G 100mW/cm2,-,Yan-Duo Lin and Tahsin J. Chow,Fluorine substituent effect on organic dyes for sensitized solar cells,Journal of Photochemistry and Photobiology A: Chemistry,230,10.1016/j.jphotochem.2011.12.013,47--54,1,,01/01/2012,Lin_2012,,,N#C/C(=C\c1c(F)cc(cc1F)/C=C/c1ccc(cc1)N(c1ccccc1)c1ccccc1)/C(=O)O,triphenylamine,422,620,THF
741,11.4,0.74,6.2,"1.0 M 1,3-dimethylimidazolium iodide, 0.03 M iodine, 0.1 M guanidinium thiocyanate, 0.5 M tert-butylpyridine, 0.05 M lithium iodide in acetonitrile and valeronitrile (85:15, v/v)",0.16,5 mM CDCA,-,TiO2 film (6 um thick + 6 um scattering layer),-,6 hours,"AM 1.5G, 100mW/cm2",-,Akhil Gupta and Melissa M.A. Kelson and Vanessa Armel and Ante Bilic and Sheshanath V. Bhosale,"N-Alkyl- and N-aryl-dithieno[3,2-b:2$\prime$,3$\prime$-d]pyrrole-containing organic dyes for efficient dye-sensitized solar cells",Tetrahedron,70,10.1016/j.tet.2014.02.002,2141--2150,12,,01/01/2014,Gupta_2014,,,CCCCCCOc1ccc(cc1)n1c2cc(sc2c2c1cc(s2)C=C(C(=O)O)C#N)c1ccc(cc1)N(c1ccccc1)c1ccccc1,triphenylamine,476,629,chloroform
704,8.8,0.78,4.9,"1.0 M 1,3-dimethylimidazolium iodide, 0.03 M iodine, 0.1 M guanidinium thiocyanate, 0.5 M tert-butylpyridine, 0.05 M lithium iodide in acetonitrile and valeronitrile (85:15, v/v)",0.16,5 mM CDCA,-,TiO2 film (6 um thick + 6 um scattering layer),-,6 hours,"AM 1.5G, 100mW/cm2",-,Akhil Gupta and Melissa M.A. Kelson and Vanessa Armel and Ante Bilic and Sheshanath V. Bhosale,"N-Alkyl- and N-aryl-dithieno[3,2-b:2$\prime$,3$\prime$-d]pyrrole-containing organic dyes for efficient dye-sensitized solar cells",Tetrahedron,70,10.1016/j.tet.2014.02.002,2141--2150,12,,01/01/2014,Gupta_2014,,,N#C/C(=C\c1ccc(s1)c1ccc(s1)c1ccc(cc1)N(c1ccccc1)c1ccccc1)/C(=O)O,triphenylamine,467,,dichloromethane
724,10,0.75,5.5,"1-ethyl-3-methylimidazolium iodide/1,3-dimethylimidazolium iodide/1-ethyl-3-methylimidazolium tetracyanoborate/lithium iodide/iodine/N-methylbenzimidazole in molar ratio 12:12:16:1:1.67:4",0.16,5 mM CDCA,-,TiO2 film (6 um thick + 6 um scattering layer),-,6 hours,"AM 1.5G, 100mW/cm2",-,Akhil Gupta and Melissa M.A. Kelson and Vanessa Armel and Ante Bilic and Sheshanath V. Bhosale,"N-Alkyl- and N-aryl-dithieno[3,2-b:2$\prime$,3$\prime$-d]pyrrole-containing organic dyes for efficient dye-sensitized solar cells",Tetrahedron,70,10.1016/j.tet.2014.02.002,2141--2150,12,,01/01/2014,Gupta_2014,,,CCCCC(Cn1c2cc(sc2c2c1cc(s2)C=C(C(=O)O)C#N)c1ccc(cc1)N(c1ccccc1)c1ccccc1)CC,triphenylamine,479,623,chloroform
701,10.5,0.7,5.1,"1-ethyl-3-methylimidazolium iodide/1,3-dimethylimidazolium iodide/1-ethyl-3-methylimidazolium tetracyanoborate/lithium iodide/iodine/N-methylbenzimidazole in molar ratio 12:12:16:1:1.67:4",0.16,5 mM CDCA,-,TiO2 film (6 um thick + 6 um scattering layer),-,6 hours,"AM 1.5G, 100mW/cm2",-,Akhil Gupta and Melissa M.A. Kelson and Vanessa Armel and Ante Bilic and Sheshanath V. Bhosale,"N-Alkyl- and N-aryl-dithieno[3,2-b:2$\prime$,3$\prime$-d]pyrrole-containing organic dyes for efficient dye-sensitized solar cells",Tetrahedron,70,10.1016/j.tet.2014.02.002,2141--2150,12,,01/01/2014,Gupta_2014,,,CCCCCCOc1ccc(cc1)n1c2cc(sc2c2c1cc(s2)C=C(C(=O)O)C#N)c1ccc(cc1)N(c1ccccc1)c1ccccc1,triphenylamine,476,629,chloroform
665,9.1,0.74,4.5,"1-ethyl-3-methylimidazolium iodide/1,3-dimethylimidazolium iodide/1-ethyl-3-methylimidazolium tetracyanoborate/lithium iodide/iodine/N-methylbenzimidazole in molar ratio 12:12:16:1:1.67:4",0.16,5 mM CDCA,-,TiO2 film (6 um thick + 6 um scattering layer),-,6 hours,"AM 1.5G, 100mW/cm2",-,Akhil Gupta and Melissa M.A. Kelson and Vanessa Armel and Ante Bilic and Sheshanath V. Bhosale,"N-Alkyl- and N-aryl-dithieno[3,2-b:2$\prime$,3$\prime$-d]pyrrole-containing organic dyes for efficient dye-sensitized solar cells",Tetrahedron,70,10.1016/j.tet.2014.02.002,2141--2150,12,,01/01/2014,Gupta_2014,,,N#C/C(=C\c1ccc(s1)c1ccc(s1)c1ccc(cc1)N(c1ccccc1)c1ccccc1)/C(=O)O,triphenylamine,467,,dichloromethane
640,6.4,0.72,2.93,"0.5 M LiI, 0.05 M I2, and 0.1 M 4-tert-butylpyridine in 1:1 acetonitrile-propylene carbonate",-,-,-,TiO2 film,-,-,"AM 1.5G, 100mW/cm2",-,Tainan Duan and Ke Fan and Cheng Zhong and Wuwei Gao and Xingguo Chen and Tianyou Peng and Jingui Qin,"Synthesis and photovoltaic property of new kind of organic dyes containing 2,2$\prime$-bithiophene unit with three electron-donors",Journal of Photochemistry and Photobiology A: Chemistry,278,10.1016/j.jphotochem.2013.12.019,39--45,,,01/01/2014,Duan_2014,,,N#C/C(=C\c1cc(c(s1)c1sc(c(c1)c1ccc(cc1)N(c1ccccc1)c1ccccc1)c1ccc(cc1)N(c1ccccc1)c1ccccc1)c1ccc(cc1)N(c1ccccc1)c1ccccc1)/C(=O)O,triphenylamine,490,,dichloromethane
596,6.1,0.68,2.47,"0.6 M DMPImI, 0.1 M LiI, and 0.05 M I2 in acetonitrile",-,-,-,TiO2 15 um thick,119 nmol/cm2,24 hours,"AM 1.5G, 100mW/cm2",-,Wei Xu and Bo Peng and Jun Chen and Mao Liang and Fengshi Cai,New Triphenylamine-Based Dyes for Dye-Sensitized Solar Cells,The Journal of Physical Chemistry C,112,10.1021/jp076992d,874--880,3,,01/01/2008,Xu_2008,,,N#CC(=Cc1ccc(cc1)N(c1ccccc1)c1ccccc1)C(=O)O,triphenylamine,365,537,THF
609,7.3,0.64,2.86,"0.6 M DMPImI, 0.1 M LiI, and 0.05 M I2 in acetonitrile",-,-,-,TiO2 15 um thick,149 nmol/cm2,24 hours,"AM 1.5G, 100mW/cm2",-,Wei Xu and Bo Peng and Jun Chen and Mao Liang and Fengshi Cai,New Triphenylamine-Based Dyes for Dye-Sensitized Solar Cells,The Journal of Physical Chemistry C,112,10.1021/jp076992d,874--880,3,,01/01/2008,Xu_2008,,,C=Cc1ccc(cc1)N(c1ccccc1)c1ccc(cc1)C=C(C(=O)O)C#N,triphenylamine,403,542,methanol
656,7.1,0.65,3.01,"0.6 M DMPImI, 0.1 M LiI, and 0.05 M I2 in acetonitrile",-,-,-,TiO2 15 um thick,99 nmol/cm2,24 hours,"AM 1.5G, 100mW/cm2",-,Wei Xu and Bo Peng and Jun Chen and Mao Liang and Fengshi Cai,New Triphenylamine-Based Dyes for Dye-Sensitized Solar Cells,The Journal of Physical Chemistry C,112,10.1021/jp076992d,874--880,3,,01/01/2008,Xu_2008,,,N#C/C(=C/c1ccc(cc1)N(c1ccc(cc1)/C=C(/C(=O)O)\C#N)c1ccccc1)/C(=O)O,triphenylamine,426,568,chloroform
652,11.5,0.64,4.82,"0.6 M DMPImI, 0.1 M LiI, and 0.05 M I2 in acetonitrile",-,-,-,TiO2 15 um thick,71 nmol/cm2,24 hours,"AM 1.5G, 100mW/cm2",-,Wei Xu and Bo Peng and Jun Chen and Mao Liang and Fengshi Cai,New Triphenylamine-Based Dyes for Dye-Sensitized Solar Cells,The Journal of Physical Chemistry C,112,10.1021/jp076992d,874--880,3,,01/01/2008,Xu_2008,,,C=Cc1ccc(cc1)N(c1ccccc1)c1ccc(cc1)C=CC=C(C(=O)O)C#N,triphenylamine,425,585,methanol
570,4.4,0.67,1.7,"LiI (500 mM), iodine (50 mM), 4-tert-butyl pyridine (580 mM) and ethyl-methyl-imidazolium dicyanoimide (600 mM) in MeCN",0.25,5 mM CDCA,-,TiO2 film 12 um thick,-,12 hours,AM 1.5G 100mW/cm2,-,Keisuke Matsumura and Soichi Yoshizaki and Masato. M. Maitani and Yuji Wada and Yuhei Ogomi and Shuzi Hayase and Tatsuo Kaiho and Shinichiro Fuse and Hiroshi Tanaka and Takashi Takahashi,"Rapid Synthesis of Thiophene-Based, Organic Dyes for Dye-Sensitized Solar Cells ({DSSCs}) by a One-Pot, Four-Component Coupling Approach",Chemistry - A European Journal,21,10.1002/chem.201500979,9742--9747,27,,01/01/2015,Matsumura_2015,,,N#C/C(=C\c1ccc(s1)c1ccc(s1)c1ccc(cc1)N(c1ccc2c(c1)OCCO2)c1ccc2c(c1)OCCO2)/C(=O)O,triphenylamine,503,,dichloromethane
700,11.7,0.68,5.6,"LiI (500 mM), iodine (50 mM), 4-tert-butyl pyridine (580 mM) and ethyl-methyl-imidazolium dicyanoimide (600 mM) in MeCN",0.25,5 mM CDCA,-,TiO2 film 12 um thick,-,12 hours,AM 1.5G 100mW/cm2,-,Keisuke Matsumura and Soichi Yoshizaki and Masato. M. Maitani and Yuji Wada and Yuhei Ogomi and Shuzi Hayase and Tatsuo Kaiho and Shinichiro Fuse and Hiroshi Tanaka and Takashi Takahashi,"Rapid Synthesis of Thiophene-Based, Organic Dyes for Dye-Sensitized Solar Cells ({DSSCs}) by a One-Pot, Four-Component Coupling Approach",Chemistry - A European Journal,21,10.1002/chem.201500979,9742--9747,27,,01/01/2015,Matsumura_2015,,,CCCCCCOc1ccc(cc1)N(c1ccc(cc1)OCCCCCC)c1ccc(cc1)c1ccc(s1)c1ccc(s1)/C=C(/C(=O)O)\C#N,Triphenylamine,486,597,THF
720,12.9,0.53,4.9,"LiI (500 mM), iodine (50 mM), 4-tert-butyl pyridine (580 mM) and ethyl-methyl-imidazolium dicyanoimide (600 mM) in MeCN",0.25,5 mM CDCA,-,TiO2 film 12 um thick,-,12 hours,AM 1.5G 100mW/cm2,-,Keisuke Matsumura and Soichi Yoshizaki and Masato. M. Maitani and Yuji Wada and Yuhei Ogomi and Shuzi Hayase and Tatsuo Kaiho and Shinichiro Fuse and Hiroshi Tanaka and Takashi Takahashi,"Rapid Synthesis of Thiophene-Based, Organic Dyes for Dye-Sensitized Solar Cells ({DSSCs}) by a One-Pot, Four-Component Coupling Approach",Chemistry - A European Journal,21,10.1002/chem.201500979,9742--9747,27,,01/01/2015,Matsumura_2015,,,N#C/C(=C\c1sc(c2c1OCCO2)c1ccc(s1)c1ccc(cc1)N(c1ccccc1)c1ccccc1)/C(=O)O,triphenylamine,514,,DMF
630,11.9,0.57,4.3,"LiI (500 mM), iodine (50 mM), 4-tert-butyl pyridine (580 mM) and ethyl-methyl-imidazolium dicyanoimide (600 mM) in MeCN",0.25,5 mM CDCA,-,TiO2 film 12 um thick,-,12 hours,AM 1.5G 100mW/cm2,-,Keisuke Matsumura and Soichi Yoshizaki and Masato. M. Maitani and Yuji Wada and Yuhei Ogomi and Shuzi Hayase and Tatsuo Kaiho and Shinichiro Fuse and Hiroshi Tanaka and Takashi Takahashi,"Rapid Synthesis of Thiophene-Based, Organic Dyes for Dye-Sensitized Solar Cells ({DSSCs}) by a One-Pot, Four-Component Coupling Approach",Chemistry - A European Journal,21,10.1002/chem.201500979,9742--9747,27,,01/01/2015,Matsumura_2015,,,N#C/C(=C\c1sc(c2c1OCCO2)c1ccc(s1)c1ccc(cc1)N(c1ccc2c(c1)OCCO2)c1ccc2c(c1)OCCO2)/C(=O)O,triphenylamine,524,,DMF
680,12,0.64,5.2,"LiI (500 mM), iodine (50 mM), 4-tert-butyl pyridine (580 mM) and ethyl-methyl-imidazolium dicyanoimide (600 mM) in MeCN",0.25,5 mM CDCA,-,TiO2 film 12 um thick,-,12 hours,AM 1.5G 100mW/cm2,-,Keisuke Matsumura and Soichi Yoshizaki and Masato. M. Maitani and Yuji Wada and Yuhei Ogomi and Shuzi Hayase and Tatsuo Kaiho and Shinichiro Fuse and Hiroshi Tanaka and Takashi Takahashi,"Rapid Synthesis of Thiophene-Based, Organic Dyes for Dye-Sensitized Solar Cells ({DSSCs}) by a One-Pot, Four-Component Coupling Approach",Chemistry - A European Journal,21,10.1002/chem.201500979,9742--9747,27,,01/01/2015,Matsumura_2015,,,CCCCCCOc1ccc(cc1)N(c1ccc(cc1)OCCCCCC)c1ccc(cc1)c1ccc(s1)c1sc(c2c1OCCO2)/C=C(/C(=O)O)\C#N,triphenylamine,528,,DMF
735,11.34,0.73,6.05,"1.0 M 1,3-dimethylimidazolium iodide, 0.03 M iodine, 0.1 M guanidinium thiocyanate, 0.5 M tert-butylpyridine, 0.05 M lithium iodide in a mixture of acetonitrile and valeronitrile (85/15, v/v)",0.16,10 mM DCA,-,TiO2 film,-,-,AM 1.5G 100mW/cm2,-,Sharad R. Bobe and Akhil Gupta and Anushri Rananaware and Ante Bilic and Wanchun Xiang and Jingliang Li and Sheshanath V. Bhosale and Sidhanath V. Bhosale and Richard A. Evans,Insertion of a naphthalenediimide unit in a metal-free donor{\textendash}acceptor organic sensitizer for efficiency enhancement of a dye-sensitized solar cell,Dyes and Pigments,134,10.1016/j.dyepig.2016.06.038,83--90,,,01/01/2016,Bobe_2016,,,CCCCCCCCn1c(=O)c2c(cc3c4c2c(c1=O)cc(c4c(=O)n(c3=O)CCCCCCCC)c1ccc(s1)C=C(C(=O)O)C#N)c1ccc(s1)c1ccc(cc1)N(c1ccccc1)c1ccccc1,triphenylamine,,,-
614,11.81,0.72,5.17,"1-ethyl-3-methylimidazolium iodide/1,3-dimethylimidazolium iodide/1-ethyl-3-methylimidazolium tetracyanoborate/lithium iodide/Iodine/N-methyl-benzimidazole in molar ratio (12/12/16/1/1.67/4)",0.16,10 mM DCA,-,TiO2 film,-,-,AM 1.5G 100mW/cm2,-,Sharad R. Bobe and Akhil Gupta and Anushri Rananaware and Ante Bilic and Wanchun Xiang and Jingliang Li and Sheshanath V. Bhosale and Sidhanath V. Bhosale and Richard A. Evans,Insertion of a naphthalenediimide unit in a metal-free donor{\textendash}acceptor organic sensitizer for efficiency enhancement of a dye-sensitized solar cell,Dyes and Pigments,134,10.1016/j.dyepig.2016.06.038,83--90,,,01/01/2016,Bobe_2016,,,CCCCCCCCn1c(=O)c2c(cc3c4c2c(c1=O)cc(c4c(=O)n(c3=O)CCCCCCCC)c1ccc(s1)C=C(C(=O)O)C#N)c1ccc(s1)c1ccc(cc1)N(c1ccccc1)c1ccccc1,triphenylamine,,,-
