Repository: PaulC61/Cheminformatics

# Cheminformatics
Repository for:
Cheminformatics Masters students of University of Strasbourg 2020 - 2022
+ My own projects related to the course

File: InternshipM2_BIU/rawDSSCDBdata.csv (part 35 of 77)
VOC,JSC,FF,PCE,Electrolyte,Active area,Co-adsorbent,Co-sensitizer,Semiconductor,Dye loading,Exposure time,Solar simulator,Performance comment,Article author,Article title,Article journal,Article volume,Article DOI,Article pages,Article issue nr,Article EID,Article year,Article year,Article electronic id,Article keywords,Molecule SMILE,Molecule keywords,Molecule spectrum absorption maxima,Molecule spectrum emission maxima,Molecule spectrum solvent
724,10.01,0.75,5.5,"0.20 M (tris(2,2'-bipyridyl)cobalt(II) bis(trifluoromethane-sulfonyl)imide ([Co(bpy)3](TFSI)2), 0.06 M [Co(bpy)3](TFSI)3, 0.05 M LiTFSI, 1 M tert-butylpyridine (tBP) in acetonitrile",0.16,10 mM DCA,-,TiO2 film,-,-,AM 1.5G 100mW/cm2,-,Sharad R. Bobe and Akhil Gupta and Anushri Rananaware and Ante Bilic and Wanchun Xiang and Jingliang Li and Sheshanath V. Bhosale and Sidhanath V. Bhosale and Richard A. Evans,Insertion of a naphthalenediimide unit in a metal-free donor{\textendash}acceptor organic sensitizer for efficiency enhancement of a dye-sensitized solar cell,Dyes and Pigments,134,10.1016/j.dyepig.2016.06.038,83--90,,,01/01/2016,Bobe_2016,,,CCCCCCCCn1c(=O)c2c(cc3c4c2c(c1=O)cc(c4c(=O)n(c3=O)CCCCCCCC)c1ccc(s1)C=C(C(=O)O)C#N)c1ccc(s1)c1ccc(cc1)N(c1ccccc1)c1ccccc1,triphenylamine,,,-
750,8.22,0.65,4,"0.5 M LiI, 0.05 M I2, and 0.1 M 4-tert-butylpyridine in 1:1 acetonitrile-propylene carbonate",-,-,-,TiO2 film,-,-,"AM 1.5G, 100mW/cm2",-,Tainan Duan and Ke Fan and Cheng Zhong and Xingguo Chen and Tianyou Peng and Jingui Qin,"A new class of organic dyes containing $\upbeta$-substituted 2, 2$\prime$-bithiophenene unit as a $\uppi$-linker for dye-sensitized solar cells: Structural modification for understanding relationship of structure and photovoltaic performances",Journal of Power Sources,234,10.1016/j.jpowsour.2013.01.127,23--30,,,01/01/2013,Duan_2013,,,CCCCCCc1cc(sc1c1sc(cc1CCCCCC)/C=C(/C(=O)O)\C#N)c1ccc(cc1)N(c1ccccc1)c1ccccc1,triphenylamine,433,,dichloromethane
660,12.96,0.68,5.78,"0.5 M LiI, 0.05 M I2, and 0.1 M 4-tert-butylpyridine in 1:1 acetonitrile-propylene carbonate",-,-,-,TiO2 film,-,-,"AM 1.5G, 100mW/cm2",-,Tainan Duan and Ke Fan and Cheng Zhong and Xingguo Chen and Tianyou Peng and Jingui Qin,"A new class of organic dyes containing $\upbeta$-substituted 2, 2$\prime$-bithiophenene unit as a $\uppi$-linker for dye-sensitized solar cells: Structural modification for understanding relationship of structure and photovoltaic performances",Journal of Power Sources,234,10.1016/j.jpowsour.2013.01.127,23--30,,,01/01/2013,Duan_2013,,,CCCCCCc1cc(sc1c1ccc(cc1)N(c1ccccc1)c1ccccc1)c1sc(cc1CCCCCC)/C=C(/C(=O)O)\C#N,triphenylamine,475,,dichloromethane
630,13.38,0.7,5.86,"0.5 M LiI, 0.05 M I2, and 0.1 M 4-tert-butylpyridine in 1:1 acetonitrile-propylene carbonate",-,-,-,TiO2 film,-,-,"AM 1.5G, 100mW/cm2",-,Tainan Duan and Ke Fan and Cheng Zhong and Xingguo Chen and Tianyou Peng and Jingui Qin,"A new class of organic dyes containing $\upbeta$-substituted 2, 2$\prime$-bithiophenene unit as a $\uppi$-linker for dye-sensitized solar cells: Structural modification for understanding relationship of structure and photovoltaic performances",Journal of Power Sources,234,10.1016/j.jpowsour.2013.01.127,23--30,,,01/01/2013,Duan_2013,,,CCCCCCc1cc(sc1c1cc(c(s1)/C=C(/C(=O)O)\C#N)CCCCCC)c1ccc(cc1)N(c1ccccc1)c1ccccc1,triphenylamine,498,,dichloromethane
565,11.71,0.71,4.71,"0.6 M dimethylpropylimidazolium iodide, 0.05 M I2, 0.1 M LiI and 0.5 M tert-butyl pyridine in acetonitrile",0.25,20 mM DCA,-,TiO2 film (10 um thick + 5 um scattering layer),-,24 hours,"AM 1.5G, 100mW/cm2",-,Lai-Fan Lai and Chuanjiang Qin and Chung-Hin Chui and Ashraful Islam and Liyuan Han and Cheuk-Lam Ho and Wai-Yeung Wong,New fluorenone-containing organic photosensitizers for dye-sensitized solar cells,Dyes and Pigments,98,10.1016/j.dyepig.2013.03.007,428--436,3,,01/01/2013,Lai_2013,,,N#C/C(=C\c1ccc(s1)c1ccc(s1)c1ccc2c(c1)C(=O)c1c2ccc(c1)c1ccc(cc1)N(c1ccccc1)c1ccccc1)/C(=O)O,triphenylamine,393,620,THF
752,10.13,0.75,5.45,"0.6 M 1-methyl-3-propylimidazolium iodide, 0.10 M guanidinium thiocyanate, 0.03 M I2, 0.5 M tert-butylpyridine in acetonitrile and valeronitrile (85 : 15, v/v)",0.16,-,-,TiO2 15 um thick,-,6 hours,AM 1.5G 100mW/cm2,-,Pei-Yang Su and Jun-Min Liu and Xue-Lian Lin and Yi-Fan Chen and Yong- Shen and Li-Min Xiao and Dai-Bin Kuang and Cheng-Yong Su,Multichromophoric di-anchoring sensitizers incorporating a ruthenium complex and an organic triphenyl amine dye for efficient dye-sensitized solar cells,Inorg. Chem. Front.,2,10.1039/c5qi00095e,1040--1044,11,,01/01/2015,Su_2015,,,N#C/C(=C\c1ccc(s1)c1ccc(cc1)N(c1ccc(cc1)n1c2ccccc2c2c1cccc2)c1ccc(cc1)I)/C(=O)O,triphenylamine,,,-
706,10.52,0.74,5.48,"0.6 M 1-propyl-3-methylimidazolium iodide (PMII), 0.03 M I2, 0.05 M LiI, 0.1 M guanidinium thiocyanate (GuSCN), and 0.5 M 4-tert-butylpyridine (TBP) in acetonitrile and valeronitrile (85:15 v/v)",-,-,-,TiO2 15 um thick,336 nmol/cm2,16 hours,AM 1.5G 100mW/cm2,-,Li-Lin Tan and Hong-Yan Chen and Li-Feng Hao and Yong Shen and Li-Min Xiao and Jun-Min Liu and Dai-Bin Kuang and Cheng-Yong Su,"Starburst triarylamine based dyes bearing a 3,4-ethylenedioxythiophene linker for efficient dye-sensitized solar cells",Physical Chemistry Chemical Physics,15,10.1039/c3cp51633d,11909,28,,01/01/2013,Tan_2013,,,N#C/C(=C\c1ccc(s1)c1ccc(cc1)N(c1ccc(cc1)n1c2ccccc2c2c1cccc2)c1ccc(cc1)I)/C(=O)O,triphenylamine,,,-
728,10.51,0.73,5.55,"0.6 M 1-propyl-3-methylimidazolium iodide (PMII), 0.03 M I2, 0.05 M LiI, 0.1 M guanidinium thiocyanate (GuSCN), and 0.5 M 4-tert-butylpyridine (TBP) in acetonitrile and valeronitrile (85:15 v/v)",-,-,-,TiO2 15 um thick,306 nmol/cm2,16 hours,AM 1.5G 100mW/cm2,-,Li-Lin Tan and Hong-Yan Chen and Li-Feng Hao and Yong Shen and Li-Min Xiao and Jun-Min Liu and Dai-Bin Kuang and Cheng-Yong Su,"Starburst triarylamine based dyes bearing a 3,4-ethylenedioxythiophene linker for efficient dye-sensitized solar cells",Physical Chemistry Chemical Physics,15,10.1039/c3cp51633d,11909,28,,01/01/2013,Tan_2013,,,N#C/C(=C\c1ccc(s1)c1ccc(cc1)N(c1ccc(cc1)n1c2ccccc2c2c1cccc2)c1ccc(cc1)n1c2ccccc2c2c1cccc2)/C(=O)O,triphenylamine,454,,dichloromethane
731,10.65,0.6818,5.31,Solarnix Iodolyte HL-30,0.18,20 mM DCA,-,TiO2 film 8-12 um thick,-,20 hours,AM 1.5G 100mW/cm2,-,Dalia Elsherbiny and Erol Yildirim and Farag El-Essawy and Ahmed Abdel-Megied and Ahmed El-Shafei,Structure-property relationships: Influence of number of anchoring groups in triphenylamine-carbazole motifs on light harvesting and photovoltaic performance for dye-sensitized solar cells,Dyes and Pigments,147,10.1016/j.dyepig.2017.08.022,491--504,,,01/01/2017,Elsherbiny_2017,,,CCCCCCCn1c2ccc(cc2c2c1ccc(c2)/C=C(/C(=O)O)\C#N)c1ccc(cc1)N(c1ccccc1)c1ccccc1,"Triphenylamine,carbazole",423,,dichloromethane.
758,9.4,0.6645,4.7,Solarnix Iodolyte HL-30,0.18,20 mM DCA,-,TiO2 film 8-12 um thick,-,20 hours,AM 1.5G 100mW/cm2,-,Dalia Elsherbiny and Erol Yildirim and Farag El-Essawy and Ahmed Abdel-Megied and Ahmed El-Shafei,Structure-property relationships: Influence of number of anchoring groups in triphenylamine-carbazole motifs on light harvesting and photovoltaic performance for dye-sensitized solar cells,Dyes and Pigments,147,10.1016/j.dyepig.2017.08.022,491--504,,,01/01/2017,Elsherbiny_2017,,,CCCCCCCn1c2ccc(cc2c2c1ccc(c2)/C=C/c1ccc(cc1)N(c1ccc(cc1)/C=C/c1ccc2c(c1)c1cc(ccc1n2CCCCCCC)/C=C(/C(=O)O)\C#N)c1ccccc1)/C=C(\C(=O)O)/C#N,"Triphenylamine,carbazole",400,,dichloromethane.
710,12.6,0.57,5,"LiI (500 mM), iodine (50 mM), 4-tert-butyl pyridine (580 mM) and ethyl-methyl-imidazolium dicyanoimide (600 mM) in MeCN",0.25,5 mM CDCA,-,TiO2 film 12 um thick,-,12 hours,AM 1.5G 100mW/cm2,-,Keisuke Matsumura and Soichi Yoshizaki and Masato. M. Maitani and Yuji Wada and Yuhei Ogomi and Shuzi Hayase and Tatsuo Kaiho and Shinichiro Fuse and Hiroshi Tanaka and Takashi Takahashi,"Rapid Synthesis of Thiophene-Based, Organic Dyes for Dye-Sensitized Solar Cells ({DSSCs}) by a One-Pot, Four-Component Coupling Approach",Chemistry - A European Journal,21,10.1002/chem.201500979,9742--9747,27,,01/01/2015,Matsumura_2015,,,N#C/C(=C\c1ccc(s1)c1ccc(s1)c1ccc(cc1)N(c1ccccc1)c1ccccc1)/C(=O)O,triphenylamine,467,,dichloromethane
770,10.41,0.78,6.24,"0.20 M (tris(2,2'-bipyridyl)cobalt(II) bis(trifluoromethane-sulfonyl)imide ([Co(bpy)3](TFSI)2), 0.06 M [Co(bpy)3](TFSI)3, 0.05 M LiTFSI, 1 M tert-butylpyridine (tBP) in acetonitrile",0.16,10 mM DCA,-,TiO2 film,-,-,AM 1.5G 100mW/cm2,-,Sharad R. Bobe and Akhil Gupta and Anushri Rananaware and Ante Bilic and Wanchun Xiang and Jingliang Li and Sheshanath V. Bhosale and Sidhanath V. Bhosale and Richard A. Evans,Insertion of a naphthalenediimide unit in a metal-free donor{\textendash}acceptor organic sensitizer for efficiency enhancement of a dye-sensitized solar cell,Dyes and Pigments,134,10.1016/j.dyepig.2016.06.038,83--90,,,01/01/2016,Bobe_2016,,,CCCCCCCCn1c(=O)c2c(cc3c4c2c(c1=O)cc(c4c(=O)n(c3=O)CCCCCCCC)c1ccc(s1)C=C(C(=O)O)C#N)c1ccc(s1)c1ccc(cc1)N(c1ccccc1)c1ccccc1,triphenylamine,,,-
704,8.85,0.78,4.9,"1.0 M 1,3-dimethylimidazolium iodide, 0.03 M iodine, 0.1 M guanidinium thiocyanate, 0.5 M tert-butylpyridine, 0.05 M lithium iodide in a mixture of acetonitrile and valeronitrile (85/15, v/v)",0.16,10 mM DCA,-,TiO2 film,-,-,AM 1.5G 100mW/cm2,-,Sharad R. Bobe and Akhil Gupta and Anushri Rananaware and Ante Bilic and Wanchun Xiang and Jingliang Li and Sheshanath V. Bhosale and Sidhanath V. Bhosale and Richard A. Evans,Insertion of a naphthalenediimide unit in a metal-free donor{\textendash}acceptor organic sensitizer for efficiency enhancement of a dye-sensitized solar cell,Dyes and Pigments,134,10.1016/j.dyepig.2016.06.038,83--90,,,01/01/2016,Bobe_2016,,,CCCCCCCCn1c(=O)c2c(cc3c4c2c(c1=O)cc(c4c(=O)n(c3=O)CCCCCCCC)c1ccc(s1)C=C(C(=O)O)C#N)c1ccc(s1)c1ccc(cc1)N(c1ccccc1)c1ccccc1,triphenylamine,,,-
665,9.08,0.74,4.49,"1-ethyl-3-methylimidazolium iodide/1,3-dimethylimidazolium iodide/1-ethyl-3-methylimidazolium tetracyanoborate/lithium iodide/Iodine/N-methyl-benzimidazole in molar ratio (12/12/16/1/1.67/4)",0.16,10 mM DCA,-,TiO2 film,-,-,AM 1.5G 100mW/cm2,-,Sharad R. Bobe and Akhil Gupta and Anushri Rananaware and Ante Bilic and Wanchun Xiang and Jingliang Li and Sheshanath V. Bhosale and Sidhanath V. Bhosale and Richard A. Evans,Insertion of a naphthalenediimide unit in a metal-free donor{\textendash}acceptor organic sensitizer for efficiency enhancement of a dye-sensitized solar cell,Dyes and Pigments,134,10.1016/j.dyepig.2016.06.038,83--90,,,01/01/2016,Bobe_2016,,,CCCCCCCCn1c(=O)c2c(cc3c4c2c(c1=O)cc(c4c(=O)n(c3=O)CCCCCCCC)c1ccc(s1)C=C(C(=O)O)C#N)c1ccc(s1)c1ccc(cc1)N(c1ccccc1)c1ccccc1,triphenylamine,,,-
600,7.39,0.7,3.1,"0.03 M iodine (I2), 0.01 M guanidinium thiocyanate (GuNCS), 0.5 M tert-butylpyridine 0.6 M 1-butyl-3-methyl-imidazolium iodide (BMII) in acetonitrile:valeronitrile (MeCN:VN) 85:15",0.1256,-,-,TiO2 film (8 um transparent + 4 um scat­tering layer),-,-,AM 1.5G 100mW/cm2,-,Ekaterina A. Knyazeva and Wenjun Wu and Timofey N. Chmovzh and Neil Robertson and J. Derek Woollins and Oleg A. Rakitin,"Dye-sensitized solar cells: Investigation of D-A-$\uppi$-A organic sensitizers based on [1,2,5]selenadiazolo[3,4- c ]pyridine",Solar Energy,144,10.1016/j.solener.2017.01.016,134--143,,,01/01/2017,Knyazeva_2017,,,N#CC(=Cc1ccc(cc1)c1cnc(c2c1nsn2)c1ccc(cc1)N(c1ccccc1)c1ccccc1)C(=O)O,Triphenylamine,500,,dichloromethane
440,0.79,0.68,0.24,"0.03 M iodine (I2), 0.01 M guanidinium thiocyanate (GuNCS), 0.5 M tert-butylpyridine 0.6 M 1-butyl-3-methyl-imidazolium iodide (BMII) in acetonitrile:valeronitrile (MeCN:VN) 85:15",0.1256,-,-,TiO2 film (8 um transparent + 4 um scat­tering layer),-,-,AM 1.5G 100mW/cm2,-,Ekaterina A. Knyazeva and Wenjun Wu and Timofey N. Chmovzh and Neil Robertson and J. Derek Woollins and Oleg A. Rakitin,"Dye-sensitized solar cells: Investigation of D-A-$\uppi$-A organic sensitizers based on [1,2,5]selenadiazolo[3,4- c ]pyridine",Solar Energy,144,10.1016/j.solener.2017.01.016,134--143,,,01/01/2017,Knyazeva_2017,,,N#CC(=Cc1ccc(s1)c1cnc(c2c1n[se]n2)c1ccc(cc1)N(c1ccccc1)c1ccccc1)C(=O)O,triphenylamine,547,,DMF/DCM
450,1.77,0.7,0.56,"0.03 M iodine (I2), 0.01 M guanidinium thiocyanate (GuNCS), 0.5 M tert-butylpyridine 0.6 M 1-butyl-3-methyl-imidazolium iodide (BMII) in acetonitrile:valeronitrile (MeCN:VN) 85:15",0.1256,-,-,TiO2 film (8 um transparent + 4 um scat­tering layer),-,-,AM 1.5G 100mW/cm2,-,Ekaterina A. Knyazeva and Wenjun Wu and Timofey N. Chmovzh and Neil Robertson and J. Derek Woollins and Oleg A. Rakitin,"Dye-sensitized solar cells: Investigation of D-A-$\uppi$-A organic sensitizers based on [1,2,5]selenadiazolo[3,4- c ]pyridine",Solar Energy,144,10.1016/j.solener.2017.01.016,134--143,,,01/01/2017,Knyazeva_2017,,,CCCCCCn1c2ccc(cc2c2c1cccc2)c1ncc(c2c1nsn2)c1ccc(cc1)C=C(C(=O)O)C#N,triphenylamine,466,,DMF/DCM
440,0.71,0.68,0.21,"0.03 M iodine (I2), 0.01 M guanidinium thiocyanate (GuNCS), 0.5 M tert-butylpyridine 0.6 M 1-butyl-3-methyl-imidazolium iodide (BMII) in acetonitrile:valeronitrile (MeCN:VN) 85:15",0.1256,-,-,TiO2 film (8 um transparent + 4 um scat­tering layer),-,-,AM 1.5G 100mW/cm2,-,Ekaterina A. Knyazeva and Wenjun Wu and Timofey N. Chmovzh and Neil Robertson and J. Derek Woollins and Oleg A. Rakitin,"Dye-sensitized solar cells: Investigation of D-A-$\uppi$-A organic sensitizers based on [1,2,5]selenadiazolo[3,4- c ]pyridine",Solar Energy,144,10.1016/j.solener.2017.01.016,134--143,,,01/01/2017,Knyazeva_2017,,,CCCCCCn1c2ccc(cc2c2c1cccc2)c1ncc(c2c1n[se]n2)c1ccc(s1)C=C(C(=O)O)C#N,triphenylamine,529,,DMF/DCM
610,9.71,0.68,4.02,"0.03 M iodine (I2), 0.01 M guanidinium thiocyanate (GuNCS), 0.5 M tert-butylpyridine 0.6 M 1-butyl-3-methyl-imidazolium iodide (BMII) in acetonitrile:valeronitrile (MeCN:VN) 85:15",0.1256,6 mM CDCA,SQ2,TiO2 film (8 um transparent + 4 um scat­tering layer),-,20 hours,AM 1.5G 100mW/cm2,-,Ekaterina A. Knyazeva and Wenjun Wu and Timofey N. Chmovzh and Neil Robertson and J. Derek Woollins and Oleg A. Rakitin,"Dye-sensitized solar cells: Investigation of D-A-$\uppi$-A organic sensitizers based on [1,2,5]selenadiazolo[3,4- c ]pyridine",Solar Energy,144,10.1016/j.solener.2017.01.016,134--143,,,01/01/2017,Knyazeva_2017,,,N#CC(=Cc1ccc(cc1)c1cnc(c2c1nsn2)c1ccc(cc1)N(c1ccccc1)c1ccccc1)C(=O)O,Triphenylamine,500,,dichloromethane
690,12.48,0.73,6.29,"0.5 M lithium iodide (LiI), 0.05 M I2, and 0.5 M 4-tert-butylpyridine (TBP) in solvent of THF/C2H5OH",0.196,-,-,TiO2 film,-,-,AM 1.5G 100mW/cm2,-,Hongli Huang and Huajie Chen and Jun Long and Guo Wang and Songting Tan,Novel D{\textendash}A{\textendash}$\uppi${\textendash}A organic dyes based on 3-dimensional triarylamine and benzothiadiazole derivatives for high-performance dye-sensitized solar cells,Journal of Power Sources,326,10.1016/j.jpowsour.2016.06.099,438--446,,,01/01/2016,Huang_2016,,,Cc1ccc(cc1)C1(c2ccc(cc2)C)c2cc(ccc2c2c1cc(s2)c1ccc(c2c1nsn2)c1ccc(cc1)C(=O)O)N(c1ccc(cc1)C)c1ccc(cc1)C,triphenylamine,532,692,chloroform
710,14.86,0.75,7.91,"0.5 M lithium iodide (LiI), 0.05 M I2, and 0.5 M 4-tert-butylpyridine (TBP) in solvent of THF/C2H5OH",0.196,-,-,TiO2 film,-,-,AM 1.5G 100mW/cm2,-,Hongli Huang and Huajie Chen and Jun Long and Guo Wang and Songting Tan,Novel D{\textendash}A{\textendash}$\uppi${\textendash}A organic dyes based on 3-dimensional triarylamine and benzothiadiazole derivatives for high-performance dye-sensitized solar cells,Journal of Power Sources,326,10.1016/j.jpowsour.2016.06.099,438--446,,,01/01/2016,Huang_2016,,,Cc1ccc(cc1)C1(c2ccc(cc2)C)c2cc(sc2c2c1cc(cc2)N(c1ccc(cc1)C)c1ccc(cc1)C)c1c(F)c(F)c(c2c1nsn2)c1ccc(cc1)C(=O)O,triphenylamine,525,689,chloroform
730,7.19,0.67,3.52,"0.6 M LiI, 0.03 M I2, 0.1 M guanidinium thiocyanate, and 0.5 M tert-butylpyridine in a 15/85 (v/v) mixture of benzonitrile and acetonitrile",0.25,-,-,TiO2 film 11 um thick,-,24 hours,AM 1.5G 100mW/cm2,-,Supawadee Namuangruk and Ryoichi Fukuda and Masahiro Ehara and Jittima Meeprasert and Tanika Khanasa and Somphob Morada and Tinnagon Kaewin and Siriporn Jungsuttiwong and Taweesak Sudyoadsuk and Vinich Promarak,"D{\textendash}D-$\uppi${\textendash}A-Type Organic Dyes for Dye-Sensitized Solar Cells with a Potential for Direct Electron Injection and a High Extinction Coefficient: Synthesis, Characterization, and Theoretical Investigation",The Journal of Physical Chemistry C,116,10.1021/jp304489t,25653--25663,49,,01/01/2012,Namuangruk_2012,,,CCCCCCCCCCCCN(c1ccc(cc1)n1c2ccc(cc2c2c1ccc(c2)C(C)(C)C)C(C)(C)C)c1ccc(cc1)c1ccc(s1)/C=C(/C(=O)O)\C#N,diphenylamine,457,598,dichloromethane
700,8.88,0.66,4.1,"0.6 M LiI, 0.03 M I2, 0.1 M guanidinium thiocyanate, and 0.5 M tert-butylpyridine in a 15/85 (v/v) mixture of benzonitrile and acetonitrile",0.25,-,-,TiO2 film 11 um thick,-,24 hours,AM 1.5G 100mW/cm2,-,Supawadee Namuangruk and Ryoichi Fukuda and Masahiro Ehara and Jittima Meeprasert and Tanika Khanasa and Somphob Morada and Tinnagon Kaewin and Siriporn Jungsuttiwong and Taweesak Sudyoadsuk and Vinich Promarak,"D{\textendash}D-$\uppi${\textendash}A-Type Organic Dyes for Dye-Sensitized Solar Cells with a Potential for Direct Electron Injection and a High Extinction Coefficient: Synthesis, Characterization, and Theoretical Investigation",The Journal of Physical Chemistry C,116,10.1021/jp304489t,25653--25663,49,,01/01/2012,Namuangruk_2012,,,CCCCCCCCCCCCN(c1ccc(cc1)n1c2ccc(cc2c2c1ccc(c2)C(C)(C)C)C(C)(C)C)c1ccc(cc1)c1ccc(s1)c1ccc(s1)/C=C(/C(=O)O)\C#N,diphenylamine,463,630,dichloromethane
700,10.89,0.67,5.12,"0.6 M LiI, 0.03 M I2, 0.1 M guanidinium thiocyanate, and 0.5 M tert-butylpyridine in a 15/85 (v/v) mixture of benzonitrile and acetonitrile",0.25,-,-,TiO2 film 11 um thick,-,24 hours,AM 1.5G 100mW/cm2,-,Supawadee Namuangruk and Ryoichi Fukuda and Masahiro Ehara and Jittima Meeprasert and Tanika Khanasa and Somphob Morada and Tinnagon Kaewin and Siriporn Jungsuttiwong and Taweesak Sudyoadsuk and Vinich Promarak,"D{\textendash}D-$\uppi${\textendash}A-Type Organic Dyes for Dye-Sensitized Solar Cells with a Potential for Direct Electron Injection and a High Extinction Coefficient: Synthesis, Characterization, and Theoretical Investigation",The Journal of Physical Chemistry C,116,10.1021/jp304489t,25653--25663,49,,01/01/2012,Namuangruk_2012,,,CCCCCCCCCCCCN(c1ccc(cc1)n1c2ccc(cc2c2c1ccc(c2)C(C)(C)C)C(C)(C)C)c1ccc(cc1)c1ccc(s1)c1ccc(s1)c1ccc(s1)/C=C(/C(=O)O)\C#N,diphenylamine,472,635,dichloromethane
600,11.2,0.75,5,"0.1 M LiI, 0.05 M I2, 0.6 M 1, 2-dimethyl-3- N-propylimidazolium iodide and 0.5 M TBP in dehydrated acetonitrile",0.2304,-,-,TiO2 film (16 um thick),-,12 hours,AM 1.5G 100mW/cm2,-,Weihong Zhu and Yongzhen Wu and Shutao Wang and Wenqin Li and Xin Li and Jian Chen and Zhong-sheng Wang and He Tian,Organic D-A-$\uppi$-A Solar Cell Sensitizers with Improved Stability and Spectral Response,Advanced Functional Materials,21,10.1002/adfm.201001801,756--763,4,,01/01/2010,Zhu_2010,,,N#C/C(=C\c1ccc(s1)c1ccc(c2c1nsn2)c1ccc(cc1)N(c1ccccc1)c1ccccc1)/C(=O)O,triphenylamine,491,650,THF
770,8.5,0.65,4.25,"0.6 M 1,2-dimethyl-3-n-propylimidazolium iodide (DMPImI), 0.1 M LiI, 0.05 M I2, and 0.5 M 4-tert-butylpyridine (TBP) and 0.1 M guanidinium thiocyanate (GNCS) in acetonitrile",0.158,-,-,TiO2 film (12 um thick),398 nmol/cm2,36 hours,AM 1.5G 100mW/cm2,-,Guo Li and Mao Liang and Hui Wang and Zhe Sun and Lina Wang and Zhihui Wang and Song Xue,Significant Enhancement of Open-Circuit Voltage in Indoline-Based Dye-Sensitized Solar Cells via Retarding Charge Recombination,Chemistry of Materials,25,10.1021/cm400196w,1713--1722,9,,01/01/2013,Li_2013,,,CCCCCCOc1ccc(cc1)N(c1ccc(cc1)/C=C(/C(=O)O)\C#N)c1ccc(cc1)OCCCCCC,triphenylamine,,,-
697,11.3,0.66,5.19,"0.6 M 1,2-dimethyl-3-n-propylimidazolium iodide (DMPImI), 0.1 M LiI, 0.05 M I2, and 0.5 M 4-tert-butylpyridine (TBP) and 0.1 M guanidinium thiocyanate (GNCS) in acetonitrile",0.158,-,-,TiO2 film (12 um thick),589 nmol/cm2,36 hours,AM 1.5G 100mW/cm2,-,Guo Li and Mao Liang and Hui Wang and Zhe Sun and Lina Wang and Zhihui Wang and Song Xue,Significant Enhancement of Open-Circuit Voltage in Indoline-Based Dye-Sensitized Solar Cells via Retarding Charge Recombination,Chemistry of Materials,25,10.1021/cm400196w,1713--1722,9,,01/01/2013,Li_2013,,,CCCCCCOc1ccc(cc1)N(c1ccc(cc1)c1ccc(s1)C=C(C(=O)O)C#N)c1ccc(cc1)OCCCCCC,triphenylamine,514,,chloroform
734,14.33,0.76,8,"1.0 M 1,3-dimethylimidazolium iodide, 0.05 M LiI, 0.1 M guanidinium thiocyanate, 0.03 M I2, and 0.5 M tert-butylpyridine in the mixture of acetonitrile and valeronitrile (85/15, V/V)",0.159,0.3 mM CDCA,-,TiO2 film (7+4 um),-,5 hours,"AM 1.5G, 100 mW/cm2",-,Hao Qin and Sophie Wenger and Mingfei Xu and Feifei Gao and Xiaoyan Jing and Peng Wang and Shaik M. Zakeeruddin and Michael Grätzel,An Organic Sensitizer with a Fused Dithienothiophene Unit for Efficient and Stable Dye-Sensitized Solar Cells,Journal of the American Chemical Society,130,10.1021/ja8024438,9202--9203,29,,01/01/2008,Qin_2008,,,N#CC(c1cc2c(s1)c1c(s2)cc(s1)c1ccc(cc1)N(c1ccc2c(c1)C(C)(C)c1c2cccc1)c1ccc2c(c1)C(C)(C)c1c2cccc1)C(=O)O,triphenylamine,525,718,chloroform
676,14.06,0.74,7,"1,3-dimethylimidazolium iodide/1-ethyl-3-methylimidazoliumiodide/1-ethyl-3-methylimidazoliumtetracyanoborate/iodine/N-butylbenzoimidazole/guannidinium thiocyanate (molar ratio, 12/12/16/1.67/3.33/0.67)",0.159,0.3 mM CDCA,-,TiO2 film (7+4 um),-,5 hours,"AM 1.5G, 100 mW/cm2",-,Hao Qin and Sophie Wenger and Mingfei Xu and Feifei Gao and Xiaoyan Jing and Peng Wang and Shaik M. Zakeeruddin and Michael Grätzel,An Organic Sensitizer with a Fused Dithienothiophene Unit for Efficient and Stable Dye-Sensitized Solar Cells,Journal of the American Chemical Society,130,10.1021/ja8024438,9202--9203,29,,01/01/2008,Qin_2008,,,N#CC(c1cc2c(s1)c1c(s2)cc(s1)c1ccc(cc1)N(c1ccc2c(c1)C(C)(C)c1c2cccc1)c1ccc2c(c1)C(C)(C)c1c2cccc1)C(=O)O,triphenylamine,525,718,chloroform
790,15.35,0.64,7.74,"0.22 M [Co(II)(bpy)3]TFSI2, 0.06 M [Co(III)(bpy)3]TFSI3, 0.1 M LiTFSI, and 0.5 M tert-butylpyridine in acetonitrile",0.25,-,-,TiO2 film,-,6 hours,AM 1.5G 100mW/cm2,-,Xiaoyu Zhang and Jiangyi Mao and Dan Wang and Xin Li and Jiabao Yang and Zhongjin Shen and Wenjun Wu and Jing Li and Hans {\AA}gren and Jianli Hua,"Comparative Study on Pyrido[3,4-b]pyrazine-Based Sensitizers by Tuning Bulky Donors for Dye-Sensitized Solar Cells",{ACS} Applied Materials {\&} Interfaces,7,10.1021/am507824h,2760--2771,4,,01/01/2015,Zhang_2015,,,CCCCCCCCOc1cc(OCCCCCCCC)ccc1c1ccc(cc1)N(c1ccc(cc1)c1ncc(c2c1nc(c1ccccc1)c(n2)c1ccccc1)c1ccc(s1)/C=C(/C(=O)O)\C#N)c1ccc(cc1)c1ccc(cc1OCCCCCCCC)OCCCCCCCC,triphenylamine,541,,dichloromethane
788,11.87,0.68,8.04,"0.22 M [Co(II)(bpy)3]TFSI2, 0.06 M [Co(III)(bpy)3]TFSI3, 0.1 M LiTFSI, and 0.5 M tert-butylpyridine in acetonitrile",0.25,-,-,TiO2 film,-,6 hours,AM 1.5G 80mW/cm2,-,Xiaoyu Zhang and Jiangyi Mao and Dan Wang and Xin Li and Jiabao Yang and Zhongjin Shen and Wenjun Wu and Jing Li and Hans {\AA}gren and Jianli Hua,"Comparative Study on Pyrido[3,4-b]pyrazine-Based Sensitizers by Tuning Bulky Donors for Dye-Sensitized Solar Cells",{ACS} Applied Materials {\&} Interfaces,7,10.1021/am507824h,2760--2771,4,,01/01/2015,Zhang_2015,,,CCCCCCCCOc1cc(OCCCCCCCC)ccc1c1ccc(cc1)N(c1ccc(cc1)c1ncc(c2c1nc(c1ccccc1)c(n2)c1ccccc1)c1ccc(s1)/C=C(/C(=O)O)\C#N)c1ccc(cc1)c1ccc(cc1OCCCCCCCC)OCCCCCCCC,triphenylamine,541,,dichloromethane
778,8.74,0.71,7.6,"0.22 M [Co(II)(bpy)3]TFSI2, 0.06 M [Co(III)(bpy)3]TFSI3, 0.1 M LiTFSI, and 0.5 M tert-butylpyridine in acetonitrile",0.25,-,-,TiO2 film,-,6 hours,AM 1.5G 63.1mW/cm2,-,Xiaoyu Zhang and Jiangyi Mao and Dan Wang and Xin Li and Jiabao Yang and Zhongjin Shen and Wenjun Wu and Jing Li and Hans {\AA}gren and Jianli Hua,"Comparative Study on Pyrido[3,4-b]pyrazine-Based Sensitizers by Tuning Bulky Donors for Dye-Sensitized Solar Cells",{ACS} Applied Materials {\&} Interfaces,7,10.1021/am507824h,2760--2771,4,,01/01/2015,Zhang_2015,,,CCCCCCCCOc1cc(OCCCCCCCC)ccc1c1ccc(cc1)N(c1ccc(cc1)c1ncc(c2c1nc(c1ccccc1)c(n2)c1ccccc1)c1ccc(s1)/C=C(/C(=O)O)\C#N)c1ccc(cc1)c1ccc(cc1OCCCCCCCC)OCCCCCCCC,triphenylamine,541,,dichloromethane
768,6.73,0.72,7.4,"0.22 M [Co(II)(bpy)3]TFSI2, 0.06 M [Co(III)(bpy)3]TFSI3, 0.1 M LiTFSI, and 0.5 M tert-butylpyridine in acetonitrile",0.25,-,-,TiO2 film,-,6 hours,AM 1.5G 50mW/cm2,-,Xiaoyu Zhang and Jiangyi Mao and Dan Wang and Xin Li and Jiabao Yang and Zhongjin Shen and Wenjun Wu and Jing Li and Hans {\AA}gren and Jianli Hua,"Comparative Study on Pyrido[3,4-b]pyrazine-Based Sensitizers by Tuning Bulky Donors for Dye-Sensitized Solar Cells",{ACS} Applied Materials {\&} Interfaces,7,10.1021/am507824h,2760--2771,4,,01/01/2015,Zhang_2015,,,CCCCCCCCOc1cc(OCCCCCCCC)ccc1c1ccc(cc1)N(c1ccc(cc1)c1ncc(c2c1nc(c1ccccc1)c(n2)c1ccccc1)c1ccc(s1)/C=C(/C(=O)O)\C#N)c1ccc(cc1)c1ccc(cc1OCCCCCCCC)OCCCCCCCC,triphenylamine,541,,dichloromethane
752,4.54,0.73,7.89,"0.22 M [Co(II)(bpy)3]TFSI2, 0.06 M [Co(III)(bpy)3]TFSI3, 0.1 M LiTFSI, and 0.5 M tert-butylpyridine in acetonitrile",0.25,-,-,TiO2 film,-,6 hours,AM 1.5G 31.6mW/cm2,-,Xiaoyu Zhang and Jiangyi Mao and Dan Wang and Xin Li and Jiabao Yang and Zhongjin Shen and Wenjun Wu and Jing Li and Hans {\AA}gren and Jianli Hua,"Comparative Study on Pyrido[3,4-b]pyrazine-Based Sensitizers by Tuning Bulky Donors for Dye-Sensitized Solar Cells",{ACS} Applied Materials {\&} Interfaces,7,10.1021/am507824h,2760--2771,4,,01/01/2015,Zhang_2015,,,CCCCCCCCOc1cc(OCCCCCCCC)ccc1c1ccc(cc1)N(c1ccc(cc1)c1ncc(c2c1nc(c1ccccc1)c(n2)c1ccccc1)c1ccc(s1)/C=C(/C(=O)O)\C#N)c1ccc(cc1)c1ccc(cc1OCCCCCCCC)OCCCCCCCC,triphenylamine,541,,dichloromethane
700,1.31,0.74,6.79,"0.22 M [Co(II)(bpy)3]TFSI2, 0.06 M [Co(III)(bpy)3]TFSI3, 0.1 M LiTFSI, and 0.5 M tert-butylpyridine in acetonitrile",0.25,-,-,TiO2 film,-,6 hours,AM 1.5G 10mW/cm2,-,Xiaoyu Zhang and Jiangyi Mao and Dan Wang and Xin Li and Jiabao Yang and Zhongjin Shen and Wenjun Wu and Jing Li and Hans {\AA}gren and Jianli Hua,"Comparative Study on Pyrido[3,4-b]pyrazine-Based Sensitizers by Tuning Bulky Donors for Dye-Sensitized Solar Cells",{ACS} Applied Materials {\&} Interfaces,7,10.1021/am507824h,2760--2771,4,,01/01/2015,Zhang_2015,,,CCCCCCCCOc1cc(OCCCCCCCC)ccc1c1ccc(cc1)N(c1ccc(cc1)c1ncc(c2c1nc(c1ccccc1)c(n2)c1ccccc1)c1ccc(s1)/C=C(/C(=O)O)\C#N)c1ccc(cc1)c1ccc(cc1OCCCCCCCC)OCCCCCCCC,triphenylamine,541,,dichloromethane
770,12.41,0.5719,5.44,Solarnix Iodolyte HL-30,0.18,20 mM DCA,-,TiO2 film 8-12 um thick,-,20 hours,AM 1.5G 100mW/cm2,-,Dalia Elsherbiny and Erol Yildirim and Farag El-Essawy and Ahmed Abdel-Megied and Ahmed El-Shafei,Structure-property relationships: Influence of number of anchoring groups in triphenylamine-carbazole motifs on light harvesting and photovoltaic performance for dye-sensitized solar cells,Dyes and Pigments,147,10.1016/j.dyepig.2017.08.022,491--504,,,01/01/2017,Elsherbiny_2017,,,CCCCCCCCn1c2ccc(cc2c2c1ccc(c2)/C=C/c1ccc(cc1)N(c1ccc(cc1)/C=C/c1ccc2c(c1)c1cc(ccc1n2CCCCCCC)/C=C(\C(=O)O)/C#N)c1ccc(cc1)/C=C/c1ccc2c(c1)c1cc(ccc1n2CCCCCCC)/C=C(/C(=O)O)\C#N)/C=C(\C(=O)O)/C#N,"Triphenylamine,carbazole",405,,dichloromethane.
670,13.5,0.72,6.67,"0.6 M DMPII, 0.5 M LiI, 0.05 M I2, 0.5 M TBP in an acetonitrrile",-,40 mM DCA,-,TiO2 14 um thick,-,-,"AM 1.5G, 100 mW/cm2",-,Kang Deuk Seo and Ban Seok You and In Taek Choi and Myung Jong Ju and Mi You and Hong Seok Kang and Hwan Kyu Kim,Dye-Sensitized Solar Cells based on Organic Dual-Channel Anchorable Dyes with Well-Defined Core Bridge Structures,ChemSusChem,6,10.1002/cssc.201300365,2069--2073,11,,01/01/2013,Seo_2013,,,CCCCCCOc1ccc(cc1)N(c1ccc(cc1)OCCCCCC)c1ccc(cc1)c1ccc(s1)c1ccc(s1)/C=C(/C(=O)O)\C#N,Triphenylamine,486,597,THF
640,9.21,0.68,4.01,"acetonitrile solution containing LiI (0.5 M), I2 (0.05 M), and 4-tert-butylpyridine (0.5 M)",0.25,-,-,TiO2 film (16-18 um thick),-,12 hours,AM 1.5G 100mW/cm2,-,Yan-Duo Lin and Tahsin J. Chow,Fluorine substituent effect on organic dyes for sensitized solar cells,Journal of Photochemistry and Photobiology A: Chemistry,230,10.1016/j.jphotochem.2011.12.013,47--54,1,,01/01/2012,Lin_2012,,,N#C/C(=C\c1c(F)cc(cc1F)/C=C/c1ccc(cc1)N(c1cccc2c1cccc2)c1ccccc1)/C(=O)O,triphenylamine,421,611,THF
670,9.38,0.7,4.32,"0.1 M LiI, 0.6 M DMPII, 0.05 M I2 and 0.5 M TBP in a mixture of ACN/MPN (volume ratio of 1:1)",0.16,-,-,TiO2 film (6 um thick),-,-,AM 1.5G 100mW/cm2,-,Lu-Yin Lin and Chuan-Pei Lee and Min-Hsin Yeh and Abhishek Baheti and R. Vittal and K.R. Justin Thomas and Kuo-Chuan Ho,"A novel 2,7-diaminofluorene-based organic dye for a dye-sensitized solar cell",Journal of Power Sources,215,10.1016/j.jpowsour.2012.04.084,122--129,,,01/01/2012,Lin_2012,,,N#C/C(=C\c1ccc(cc1)N(c1cccc2c1cccc2)c1ccc2c(c1)C(CC)(CC)c1c2ccc(c1)N(c1cccc2c1cccc2)c1ccccc1)/C(=O)O,triphenylamine,441,,Dichloromethane
660,11.35,0.72,5.28,"0.1 M LiI, 0.6 M DMPII, 0.05 M I2 and 0.5 M TBP in a mixture of ACN/MPN (volume ratio of 1:1)",0.16,-,-,TiO2 film (12 um thick),-,-,AM 1.5G 100mW/cm2,-,Lu-Yin Lin and Chuan-Pei Lee and Min-Hsin Yeh and Abhishek Baheti and R. Vittal and K.R. Justin Thomas and Kuo-Chuan Ho,"A novel 2,7-diaminofluorene-based organic dye for a dye-sensitized solar cell",Journal of Power Sources,215,10.1016/j.jpowsour.2012.04.084,122--129,,,01/01/2012,Lin_2012,,,N#C/C(=C\c1ccc(cc1)N(c1cccc2c1cccc2)c1ccc2c(c1)C(CC)(CC)c1c2ccc(c1)N(c1cccc2c1cccc2)c1ccccc1)/C(=O)O,triphenylamine,441,,Dichloromethane
640,9.75,0.69,4.38,"0.1 M LiI, 0.6 M DMPII, 0.05 M I2 and 0.5 M TBP in a mixture of ACN/MPN (volume ratio of 1:1)",0.16,-,-,TiO2 film (18 um thick),-,-,AM 1.5G 100mW/cm2,-,Lu-Yin Lin and Chuan-Pei Lee and Min-Hsin Yeh and Abhishek Baheti and R. Vittal and K.R. Justin Thomas and Kuo-Chuan Ho,"A novel 2,7-diaminofluorene-based organic dye for a dye-sensitized solar cell",Journal of Power Sources,215,10.1016/j.jpowsour.2012.04.084,122--129,,,01/01/2012,Lin_2012,,,N#C/C(=C\c1ccc(cc1)N(c1cccc2c1cccc2)c1ccc2c(c1)C(CC)(CC)c1c2ccc(c1)N(c1cccc2c1cccc2)c1ccccc1)/C(=O)O,triphenylamine,441,,Dichloromethane
620,9.74,0.63,3.81,"0.1 M LiI, 0.6 M DMPII, 0.05 M I2 and 0.5 M TBP in a mixture of ACN/MPN (volume ratio of 1:1)",0.16,-,-,TiO2 film (24 um thick),-,-,AM 1.5G 100mW/cm2,-,Lu-Yin Lin and Chuan-Pei Lee and Min-Hsin Yeh and Abhishek Baheti and R. Vittal and K.R. Justin Thomas and Kuo-Chuan Ho,"A novel 2,7-diaminofluorene-based organic dye for a dye-sensitized solar cell",Journal of Power Sources,215,10.1016/j.jpowsour.2012.04.084,122--129,,,01/01/2012,Lin_2012,,,N#C/C(=C\c1ccc(cc1)N(c1cccc2c1cccc2)c1ccc2c(c1)C(CC)(CC)c1c2ccc(c1)N(c1cccc2c1cccc2)c1ccccc1)/C(=O)O,triphenylamine,441,,Dichloromethane
600,12.13,0.67,4.85,0.7 M LiI and 0.5 M TBP in a mixture of ACN/MPN (volume ratio of 1:1),0.16,-,-,TiO2 film (12 um thick),-,-,AM 1.5G 100mW/cm2,-,Lu-Yin Lin and Chuan-Pei Lee and Min-Hsin Yeh and Abhishek Baheti and R. Vittal and K.R. Justin Thomas and Kuo-Chuan Ho,"A novel 2,7-diaminofluorene-based organic dye for a dye-sensitized solar cell",Journal of Power Sources,215,10.1016/j.jpowsour.2012.04.084,122--129,,,01/01/2012,Lin_2012,,,N#C/C(=C\c1ccc(cc1)N(c1cccc2c1cccc2)c1ccc2c(c1)C(CC)(CC)c1c2ccc(c1)N(c1cccc2c1cccc2)c1ccccc1)/C(=O)O,triphenylamine,441,,Dichloromethane
680,11.62,0.71,5.05,"0.6 M LiI, 0.1 M DMPII, and 0.5 M TBP in a mixture of ACN/MPN (volume ratio of 1:1)",0.16,-,-,TiO2 film (12 um thick),-,-,AM 1.5G 100mW/cm2,-,Lu-Yin Lin and Chuan-Pei Lee and Min-Hsin Yeh and Abhishek Baheti and R. Vittal and K.R. Justin Thomas and Kuo-Chuan Ho,"A novel 2,7-diaminofluorene-based organic dye for a dye-sensitized solar cell",Journal of Power Sources,215,10.1016/j.jpowsour.2012.04.084,122--129,,,01/01/2012,Lin_2012,,,N#C/C(=C\c1ccc(cc1)N(c1cccc2c1cccc2)c1ccc2c(c1)C(CC)(CC)c1c2ccc(c1)N(c1cccc2c1cccc2)c1ccccc1)/C(=O)O,triphenylamine,441,,Dichloromethane
695,12.21,0.72,6.15,"0.6 M 1-propyl-3-methylimidazolium iodide (PMII), 0.03 M I2, 0.05 M LiI, 0.1 M guanidinium thiocyanate (GuSCN), and 0.5 M 4-tert-butylpyridine (TBP) in acetonitrile and valeronitrile (85:15 v/v)",-,-,-,TiO2 15 um thick,272 nmol/cm2,16 hours,AM 1.5G 100mW/cm2,-,Li-Lin Tan and Hong-Yan Chen and Li-Feng Hao and Yong Shen and Li-Min Xiao and Jun-Min Liu and Dai-Bin Kuang and Cheng-Yong Su,"Starburst triarylamine based dyes bearing a 3,4-ethylenedioxythiophene linker for efficient dye-sensitized solar cells",Physical Chemistry Chemical Physics,15,10.1039/c3cp51633d,11909,28,,01/01/2013,Tan_2013,,,N#C/C(=C\c1sc(c2c1OCCO2)c1ccc(cc1)N(c1ccc(cc1)n1c2ccccc2c2c1cccc2)c1ccc(cc1)n1c2ccccc2c2c1cccc2)/C(=O)O,triphenylamine,486,,dichloromethane
915,11.2,0.68,6.97,"0.25 M [Co(II)(phen)3](PF6)2, 0.05 M [Co(III)(phen)3](PF6)3, 0.5 M TBP and 0.1 M LiTFSI in acetonitrile",0.19,-,-,TiO2 film (3 um thick + 4 um scattering layer),27 nmol/cm2,24 hours,AM 1.5G 100mW/cm2,-,Panpan Dai and Lin Yang and Mao Liang and Huanhuan Dong and Peng Wang and Chunyao Zhang and Zhe Sun and Song Xue,"Influence of the Terminal Electron Donor in D-D-pi-A Organic Dye-Sensitized Solar Cells: Dithieno[3,2-b:2',3'-d]pyrrole versus Bis(amine)",ACS Applied Materials & Interfaces,7,10.1021/acsami.5b06481,22436--22447,40,,01/01/2015,Dai_2015,,,CCCCCCC1(CCCCCC)c2c3c4ccc(cc4C(c3c3c(c2c2c1cccc2)C(CCCCCC)(CCCCCC)c1c3cccc1)(CCCCCC)CCCCCC)N(c1ccc(cc1)N(c1ccc2c(c1)c1ccccc1C2(CCC)CCC)c1ccc2c(c1)c1ccccc1C2(CCC)CCC)c1ccc(cc1)c1cc2c(s1)c1c(n2CCCCCC)cc(s1)/C=C(/C(=O)O)\C#N,triphenylamine,529,,dichloromethane
765,5.6,0.69,2.95,"0.25 M [Co(II)(phen)3](PF6)2, 0.05 M [Co(III)(phen)3](PF6)3, 0.5 M TBP and 0.1 M LiTFSI in acetonitrile",0.19,-,-,TiO2 film (3 um thick + 4 um scattering layer),34 nmol/cm2,24 hours,AM 1.5G 100mW/cm2,-,Panpan Dai and Lin Yang and Mao Liang and Huanhuan Dong and Peng Wang and Chunyao Zhang and Zhe Sun and Song Xue,"Influence of the Terminal Electron Donor in D-D-pi-A Organic Dye-Sensitized Solar Cells: Dithieno[3,2-b:2',3'-d]pyrrole versus Bis(amine)",ACS Applied Materials & Interfaces,7,10.1021/acsami.5b06481,22436--22447,40,,01/01/2015,Dai_2015,,,CCCCCCN(c1ccc(cc1)N(c1ccc2c(c1)C(CCCCCC)(CCCCCC)c1c2c2c(c3c1c1ccccc1C3(CCCCCC)CCCCCC)c1c(C2(CCCCCC)CCCCCC)cccc1)c1ccc(cc1)c1cc2c(s1)c1c(n2CCCCCC)cc(s1)/C=C(/C(=O)O)\C#N)CCCCCC,triphenylamine,535,,dichloromethane
867,15.3,0.68,9.02,"0.25 M [Co(II)(phen)3](PF6)2, 0.05 M [Co(III)(phen)3](PF6)3, 0.5 M TBP and 0.1 M LiTFSI in acetonitrile",0.19,-,-,TiO2 film (3 um thick + 4 um scattering layer),37 nmol/cm2,24 hours,AM 1.5G 100mW/cm2,-,Panpan Dai and Lin Yang and Mao Liang and Huanhuan Dong and Peng Wang and Chunyao Zhang and Zhe Sun and Song Xue,"Influence of the Terminal Electron Donor in D-D-pi-A Organic Dye-Sensitized Solar Cells: Dithieno[3,2-b:2',3'-d]pyrrole versus Bis(amine)",ACS Applied Materials & Interfaces,7,10.1021/acsami.5b06481,22436--22447,40,,01/01/2015,Dai_2015,,,CCCCCCn1c2ccsc2c2c1cc(s2)c1ccc(cc1)N(c1ccc2c(c1)C(CCCCCC)(CCCCCC)c1c2c2c(c3c1c1ccccc1C3(CCCCCC)CCCCCC)c1c(C2(CCCCCC)CCCCCC)cccc1)c1ccc(cc1)c1sc2c(c1)n(c1c2sc(c1)/C=C(/C(=O)O)\C#N)CCCCCC,triphenylamine,521,,dichloromethane
760,7.97,0.71,4.3,"0.25 M [Co(II)(phen)3](PF6)2, 0.05 M [Co(III)(phen)3](PF6)3, 0.5 M TBP and 0.1 M LiTFSI in acetonitrile",0.19,-,-,TiO2 film (3 um thick + 4 um scattering layer),39 nmol/cm2,24 hours,AM 1.5G 100mW/cm2,-,Panpan Dai and Lin Yang and Mao Liang and Huanhuan Dong and Peng Wang and Chunyao Zhang and Zhe Sun and Song Xue,"Influence of the Terminal Electron Donor in D-D-pi-A Organic Dye-Sensitized Solar Cells: Dithieno[3,2-b:2',3'-d]pyrrole versus Bis(amine)",ACS Applied Materials & Interfaces,7,10.1021/acsami.5b06481,22436--22447,40,,01/01/2015,Dai_2015,,,CCCCCCn1c2cc(sc2c2c1cc(s2)/C=C(/C(=O)O)\C#N)c1ccc(cc1)N(c1ccc2c(c1)C(CCCCCC)(CCCCCC)c1c2c2c(c3c1c1ccccc1C3(CCCCCC)CCCCCC)c1c(C2(CCCCCC)CCCCCC)cccc1)c1ccc(cc1)n1c2ccsc2c2c1ccs2,triphenylamine,510,,dichloromethane
830,13,0.69,7.44,"0.25 M [Co(II)(phen)3](PF6)2, 0.05 M [Co(III)(phen)3](PF6)3, 0.5 M TBP and 0.1 M LiTFSI in acetonitrile",0.19,-,-,TiO2 film (3 um thick + 4 um scattering layer),-,24 hours,AM 1.5G 100mW/cm2,-,Panpan Dai and Lin Yang and Mao Liang and Huanhuan Dong and Peng Wang and Chunyao Zhang and Zhe Sun and Song Xue,"Influence of the Terminal Electron Donor in D-D-pi-A Organic Dye-Sensitized Solar Cells: Dithieno[3,2-b:2',3'-d]pyrrole versus Bis(amine)",ACS Applied Materials & Interfaces,7,10.1021/acsami.5b06481,22436--22447,40,,01/01/2015,Dai_2015,,,CCCCCCOc1ccc(cc1)N(c1ccc(cc1)OCCCCCC)c1ccc(cc1)c1cc2c(s1)c1c(n2CCCCCC)cc(s1)/C=C(\C(=O)O)/C#N,triphenylamine,525,,dichloromethane
883,12.8,0.67,7.57,Co-bpy,0.19,-,-,TiO2 film (3 um thick + 4 um scattering layer),-,24 hours,AM 1.5G 100mW/cm2,-,Panpan Dai and Lin Yang and Mao Liang and Huanhuan Dong and Peng Wang and Chunyao Zhang and Zhe Sun and Song Xue,"Influence of the Terminal Electron Donor in D-D-pi-A Organic Dye-Sensitized Solar Cells: Dithieno[3,2-b:2',3'-d]pyrrole versus Bis(amine)",ACS Applied Materials & Interfaces,7,10.1021/acsami.5b06481,22436--22447,40,,01/01/2015,Dai_2015,,,CCCCCCC1(CCCCCC)c2c3c4ccc(cc4C(c3c3c(c2c2c1cccc2)C(CCCCCC)(CCCCCC)c1c3cccc1)(CCCCCC)CCCCCC)N(c1ccc(cc1)N(c1ccc2c(c1)c1ccccc1C2(CCC)CCC)c1ccc2c(c1)c1ccccc1C2(CCC)CCC)c1ccc(cc1)c1cc2c(s1)c1c(n2CCCCCC)cc(s1)/C=C(/C(=O)O)\C#N,triphenylamine,529,,dichloromethane
721,14.2,0.67,6.86,Co-dmbpy,0.19,-,-,TiO2 film (3 um thick + 4 um scattering layer),-,24 hours,AM 1.5G 100mW/cm2,-,Panpan Dai and Lin Yang and Mao Liang and Huanhuan Dong and Peng Wang and Chunyao Zhang and Zhe Sun and Song Xue,"Influence of the Terminal Electron Donor in D-D-pi-A Organic Dye-Sensitized Solar Cells: Dithieno[3,2-b:2',3'-d]pyrrole versus Bis(amine)",ACS Applied Materials & Interfaces,7,10.1021/acsami.5b06481,22436--22447,40,,01/01/2015,Dai_2015,,,CCCCCCC1(CCCCCC)c2c3c4ccc(cc4C(c3c3c(c2c2c1cccc2)C(CCCCCC)(CCCCCC)c1c3cccc1)(CCCCCC)CCCCCC)N(c1ccc(cc1)N(c1ccc2c(c1)c1ccccc1C2(CCC)CCC)c1ccc2c(c1)c1ccccc1C2(CCC)CCC)c1ccc(cc1)c1cc2c(s1)c1c(n2CCCCCC)cc(s1)/C=C(/C(=O)O)\C#N,triphenylamine,529,,dichloromethane
738,9.4,0.69,4.79,Co-bpy,0.19,-,-,TiO2 film (3 um thick + 4 um scattering layer),-,24 hours,AM 1.5G 100mW/cm2,-,Panpan Dai and Lin Yang and Mao Liang and Huanhuan Dong and Peng Wang and Chunyao Zhang and Zhe Sun and Song Xue,"Influence of the Terminal Electron Donor in D-D-pi-A Organic Dye-Sensitized Solar Cells: Dithieno[3,2-b:2',3'-d]pyrrole versus Bis(amine)",ACS Applied Materials & Interfaces,7,10.1021/acsami.5b06481,22436--22447,40,,01/01/2015,Dai_2015,,,CCCCCCC1(CCCCCC)c2c3c4ccc(cc4C(c3c3c(c2c2c1cccc2)C(CCCCCC)(CCCCCC)c1c3cccc1)(CCCCCC)CCCCCC)N(c1ccc(cc1)N(c1ccc2c(c1)c1ccccc1C2(CCC)CCC)c1ccc2c(c1)c1ccccc1C2(CCC)CCC)c1ccc(cc1)c1cc2c(s1)c1c(n2CCCCCC)cc(s1)/C=C(/C(=O)O)\C#N,triphenylamine,529,,dichloromethane
626,12.5,0.68,5.32,Co-dmbpy,0.19,-,-,TiO2 film (3 um thick + 4 um scattering layer),-,24 hours,AM 1.5G 100mW/cm2,-,Panpan Dai and Lin Yang and Mao Liang and Huanhuan Dong and Peng Wang and Chunyao Zhang and Zhe Sun and Song Xue,"Influence of the Terminal Electron Donor in D-D-pi-A Organic Dye-Sensitized Solar Cells: Dithieno[3,2-b:2',3'-d]pyrrole versus Bis(amine)",ACS Applied Materials & Interfaces,7,10.1021/acsami.5b06481,22436--22447,40,,01/01/2015,Dai_2015,,,CCCCCCC1(CCCCCC)c2c3c4ccc(cc4C(c3c3c(c2c2c1cccc2)C(CCCCCC)(CCCCCC)c1c3cccc1)(CCCCCC)CCCCCC)N(c1ccc(cc1)N(c1ccc2c(c1)c1ccccc1C2(CCC)CCC)c1ccc2c(c1)c1ccccc1C2(CCC)CCC)c1ccc(cc1)c1cc2c(s1)c1c(n2CCCCCC)cc(s1)/C=C(/C(=O)O)\C#N,triphenylamine,529,,dichloromethane
827,14.8,0.68,8.32,Co-bpy,0.19,-,-,TiO2 film (3 um thick + 4 um scattering layer),-,24 hours,AM 1.5G 100mW/cm2,-,Panpan Dai and Lin Yang and Mao Liang and Huanhuan Dong and Peng Wang and Chunyao Zhang and Zhe Sun and Song Xue,"Influence of the Terminal Electron Donor in D-D-pi-A Organic Dye-Sensitized Solar Cells: Dithieno[3,2-b:2',3'-d]pyrrole versus Bis(amine)",ACS Applied Materials & Interfaces,7,10.1021/acsami.5b06481,22436--22447,40,,01/01/2015,Dai_2015,,,CCCCCCN(c1ccc(cc1)N(c1ccc2c(c1)C(CCCCCC)(CCCCCC)c1c2c2c(c3c1c1ccccc1C3(CCCCCC)CCCCCC)c1c(C2(CCCCCC)CCCCCC)cccc1)c1ccc(cc1)c1cc2c(s1)c1c(n2CCCCCC)cc(s1)/C=C(/C(=O)O)\C#N)CCCCCC,triphenylamine,535,,dichloromethane
