Repository: PaulC61/Cheminformatics

# Cheminformatics
Repository for:
Cheminformatics Masters students of University of Strasbourg 2020 - 2022
+ My own projects related to the course

File: InternshipM2_BIU/rawDSSCDBdata.csv (part 37 of 77)
VOC,JSC,FF,PCE,Electrolyte,Active area,Co-adsorbent,Co-sensitizer,Semiconductor,Dye loading,Exposure time,Solar simulator,Performance comment,Article author,Article title,Article journal,Article volume,Article DOI,Article pages,Article issue nr,Article EID,Article year,Article year,Article electronic id,Article keywords,Molecule SMILE,Molecule keywords,Molecule spectrum absorption maxima,Molecule spectrum emission maxima,Molecule spectrum solvent
601,7.83,0.74,3.49,"0.6 M 1-methyl-3-propylimidazolium iodide (PMII), 0.1 M guanidinium thiocyanate, 0.07 M I2, 0.05 M LiI, and 0.5 M tert-butylpyridine in acetonitrile/valeronitrile (85:15)",0.16,1 mM CDCA,-,TiO2 film (12 um thick + 4 um scattering layer),-,16 hours,AM 1.5G 100mW/cm2,-,Zu-Sheng Huang and Xu-Feng Zang and Tao Hua and Lingyun Wang and Herbert Meier and Derong Cao,"2,3-Dipentyldithieno[3,2-f:2$\prime$,3$\prime$-h]quinoxaline-Based Organic Dyes for Efficient Dye-Sensitized Solar Cells: Effect of $\uppi$-Bridges and Electron Donors on Solar Cell Performance",{ACS} Applied Materials {\&} Interfaces,7,10.1021/acsami.5b06404,20418--20429,36,,01/01/2015,Huang_2015,,,CCCCCCOc1ccc(cc1)N(c1ccc(cc1)OCCCCCC)c1ccc(cc1)c1sc2c(c1)c1nc(CCCCC)c(nc1c1c2sc(c1)/C=C(/C(=O)O)\C#N)CCCCC,triphenylamine,521,,chloroform
619,6.68,0.71,2.94,"0.6 M 1-methyl-3-propylimidazolium iodide (PMII), 0.1 M guanidinium thiocyanate, 0.07 M I2, 0.05 M LiI, and 0.5 M tert-butylpyridine in acetonitrile/valeronitrile (85:15)",0.16,10 mM CDCA,-,TiO2 film (12 um thick + 4 um scattering layer),-,16 hours,AM 1.5G 100mW/cm2,-,Zu-Sheng Huang and Xu-Feng Zang and Tao Hua and Lingyun Wang and Herbert Meier and Derong Cao,"2,3-Dipentyldithieno[3,2-f:2$\prime$,3$\prime$-h]quinoxaline-Based Organic Dyes for Efficient Dye-Sensitized Solar Cells: Effect of $\uppi$-Bridges and Electron Donors on Solar Cell Performance",{ACS} Applied Materials {\&} Interfaces,7,10.1021/acsami.5b06404,20418--20429,36,,01/01/2015,Huang_2015,,,CCCCCCOc1ccc(cc1)N(c1ccc(cc1)OCCCCCC)c1ccc(cc1)c1sc2c(c1)c1nc(CCCCC)c(nc1c1c2sc(c1)/C=C(/C(=O)O)\C#N)CCCCC,triphenylamine,521,,chloroform
631,7.47,0.74,3.5,"0.6 M 1-methyl-3-propylimidazolium iodide (PMII), 0.1 M guanidinium thiocyanate, 0.07 M I2, 0.05 M LiI, and 0.5 M tert-butylpyridine in acetonitrile/valeronitrile (85:15)",0.16,1 mM CDCA,-,TiO2 film (12 um thick + 4 um scattering layer),-,16 hours,AM 1.5G 100mW/cm2,-,Zu-Sheng Huang and Xu-Feng Zang and Tao Hua and Lingyun Wang and Herbert Meier and Derong Cao,"2,3-Dipentyldithieno[3,2-f:2$\prime$,3$\prime$-h]quinoxaline-Based Organic Dyes for Efficient Dye-Sensitized Solar Cells: Effect of $\uppi$-Bridges and Electron Donors on Solar Cell Performance",{ACS} Applied Materials {\&} Interfaces,7,10.1021/acsami.5b06404,20418--20429,36,,01/01/2015,Huang_2015,,,CCCCCCOc1ccc(cc1)N(c1ccc(cc1)OCCCCCC)c1ccc(cc1)c1sc(c2c1OCCO2)c1sc2c(c1)c1nc(CCCCC)c(nc1c1c2sc(c1)/C=C(/C(=O)O)\C#N)CCCCC,triphenylamine,553,,chloroform
615,6.46,0.67,2.66,"0.6 M 1-methyl-3-propylimidazolium iodide (PMII), 0.1 M guanidinium thiocyanate, 0.07 M I2, 0.05 M LiI, and 0.5 M tert-butylpyridine in acetonitrile/valeronitrile (85:15)",0.16,10 mM CDCA,-,TiO2 film (12 um thick + 4 um scattering layer),-,16 hours,AM 1.5G 100mW/cm2,-,Zu-Sheng Huang and Xu-Feng Zang and Tao Hua and Lingyun Wang and Herbert Meier and Derong Cao,"2,3-Dipentyldithieno[3,2-f:2$\prime$,3$\prime$-h]quinoxaline-Based Organic Dyes for Efficient Dye-Sensitized Solar Cells: Effect of $\uppi$-Bridges and Electron Donors on Solar Cell Performance",{ACS} Applied Materials {\&} Interfaces,7,10.1021/acsami.5b06404,20418--20429,36,,01/01/2015,Huang_2015,,,CCCCCCOc1ccc(cc1)N(c1ccc(cc1)OCCCCCC)c1ccc(cc1)c1sc(c2c1OCCO2)c1sc2c(c1)c1nc(CCCCC)c(nc1c1c2sc(c1)/C=C(/C(=O)O)\C#N)CCCCC,triphenylamine,553,,chloroform
702,14.28,0.64,6.45,"0.6 M 1-methyl-3-propylimidazolium iodide (PMII), 0.1 M guanidinium thiocyanate, 0.07 M I2, 0.05 M LiI, and 0.5 M tert-butylpyridine in acetonitrile/valeronitrile (85:15)",0.16,1 mM CDCA,-,TiO2 film (12 um thick + 4 um scattering layer),-,16 hours,AM 1.5G 100mW/cm2,-,Zu-Sheng Huang and Xu-Feng Zang and Tao Hua and Lingyun Wang and Herbert Meier and Derong Cao,"2,3-Dipentyldithieno[3,2-f:2$\prime$,3$\prime$-h]quinoxaline-Based Organic Dyes for Efficient Dye-Sensitized Solar Cells: Effect of $\uppi$-Bridges and Electron Donors on Solar Cell Performance",{ACS} Applied Materials {\&} Interfaces,7,10.1021/acsami.5b06404,20418--20429,36,,01/01/2015,Huang_2015,,,CCCCCCOc1ccc(cc1)N(c1ccc(cc1)OCCCCCC)c1ccc(cc1)c1ccc(c2c1nsn2)c1sc2c(c1)c1nc(CCCCC)c(nc1c1c2sc(c1)/C=C(/C(=O)O)\C#N)CCCCC,triphenylamine,529,,chloroform
698,12.63,0.66,5.8,"0.6 M 1-methyl-3-propylimidazolium iodide (PMII), 0.1 M guanidinium thiocyanate, 0.07 M I2, 0.05 M LiI, and 0.5 M tert-butylpyridine in acetonitrile/valeronitrile (85:15)",0.16,10 mM CDCA,-,TiO2 film (12 um thick + 4 um scattering layer),-,16 hours,AM 1.5G 100mW/cm2,-,Zu-Sheng Huang and Xu-Feng Zang and Tao Hua and Lingyun Wang and Herbert Meier and Derong Cao,"2,3-Dipentyldithieno[3,2-f:2$\prime$,3$\prime$-h]quinoxaline-Based Organic Dyes for Efficient Dye-Sensitized Solar Cells: Effect of $\uppi$-Bridges and Electron Donors on Solar Cell Performance",{ACS} Applied Materials {\&} Interfaces,7,10.1021/acsami.5b06404,20418--20429,36,,01/01/2015,Huang_2015,,,CCCCCCOc1ccc(cc1)N(c1ccc(cc1)OCCCCCC)c1ccc(cc1)c1ccc(c2c1nsn2)c1sc2c(c1)c1nc(CCCCC)c(nc1c1c2sc(c1)/C=C(/C(=O)O)\C#N)CCCCC,triphenylamine,529,,chloroform
347,6.46,0.6143,1.37,0.5 M LiI and 0.05 M I2 in CH3CN,0.18,-,-,TiO2 film 6-8 um thick,389 nmol/cm2,2.5 hours,"AM 1.5G, 100mW/cm2",-,Neeta Karjule and Munavvar Fairoos Mele Kavungathodi and Jayaraj Nithyanandhan,Molecular Control of the Band Edge Movement and the Recombination Process in Donor{\textendash}Acceptor Hemicyanine-Sensitized Solar Cells,The Journal of Physical Chemistry C,121,10.1021/acs.jpcc.7b04623,21836--21847,40,,01/01/2017,Karjule_2017,,,C[N+]1=C(/C=C/c2ccc(cc2)N(c2ccccc2)c2ccccc2)C(c2c1ccc(c2)C(=O)O)(C)C.[I-],"triphenylamine,cyanine",549,576,methanol
658,16.47,0.64,6.94,"0.6 M 1-methyl-3-propylimidazolium iodide (PMII), 0.1 M guanidinium thiocyanate, 0.07 M I2, 0.05 M LiI, and 0.5 M tert-butylpyridine in acetonitrile/valeronitrile (85:15)",0.16,1 mM CDCA,-,TiO2 film (12 um thick + 4 um scattering layer),-,16 hours,AM 1.5G 100mW/cm2,-,Zu-Sheng Huang and Xu-Feng Zang and Tao Hua and Lingyun Wang and Herbert Meier and Derong Cao,"2,3-Dipentyldithieno[3,2-f:2$\prime$,3$\prime$-h]quinoxaline-Based Organic Dyes for Efficient Dye-Sensitized Solar Cells: Effect of $\uppi$-Bridges and Electron Donors on Solar Cell Performance",{ACS} Applied Materials {\&} Interfaces,7,10.1021/acsami.5b06404,20418--20429,36,,01/01/2015,Huang_2015,,,CCCCCc1nc2c3cc(sc3c3c(c2nc1CCCCC)cc(s3)/C=C(/C(=O)O)\C#N)c1ccc(c2c1nsn2)c1ccc2c(c1)C1CCCC1N2c1ccc(cc1)C,indoline,547,,chloroform
648,12.89,0.68,5.71,"0.6 M 1-methyl-3-propylimidazolium iodide (PMII), 0.1 M guanidinium thiocyanate, 0.07 M I2, 0.05 M LiI, and 0.5 M tert-butylpyridine in acetonitrile/valeronitrile (85:15)",0.16,10 mM CDCA,-,TiO2 film (12 um thick + 4 um scattering layer),-,16 hours,AM 1.5G 100mW/cm2,-,Zu-Sheng Huang and Xu-Feng Zang and Tao Hua and Lingyun Wang and Herbert Meier and Derong Cao,"2,3-Dipentyldithieno[3,2-f:2$\prime$,3$\prime$-h]quinoxaline-Based Organic Dyes for Efficient Dye-Sensitized Solar Cells: Effect of $\uppi$-Bridges and Electron Donors on Solar Cell Performance",{ACS} Applied Materials {\&} Interfaces,7,10.1021/acsami.5b06404,20418--20429,36,,01/01/2015,Huang_2015,,,CCCCCc1nc2c3cc(sc3c3c(c2nc1CCCCC)cc(s3)/C=C(/C(=O)O)\C#N)c1ccc(c2c1nsn2)c1ccc2c(c1)C1CCCC1N2c1ccc(cc1)C,indoline,547,,chloroform
765,11.85,0.69,6.25,"0.1 M LiI, 0.03 M I2, 0.6 M 1-methyl-3-propylimidazolium iodide, and 0.5 M tert-butylpyridine in dry acetonitrile",0.16,10 mM CDCA,-,TiO2 film (10 um thick),240 nmol/cm2,14 hours,AM 1.5G 100mW/cm2,-,Agostina L. Capodilupo and Eduardo Fabiano and Luisa De Marco and Giuseppe Ciccarella and Giuseppe Gigli and Carmela Martinelli and Antonio Cardone,"[1]Benzothieno[3,2-b]benzothiophene-Based Organic Dyes for Dye-Sensitized Solar Cells",The Journal of Organic Chemistry,81,10.1021/acs.joc.6b00192,3235--3245,8,,01/01/2016,Capodilupo_2016,,,CCCCCCCCC1(CCCCCCCC)c2cc(ccc2c2c1cccc2)N(c1ccc2c(c1)C(CCCCCCCC)(CCCCCCCC)c1c2cccc1)c1ccc2c(c1)sc1c2sc2c1ccc(c2)c1cc(c(s1)C=C(C(=O)O)C#N)C,triphenylamine,464,,chloroform
700,10.35,0.69,5.06,iodide/triiodide,-,-,-,TiO2 film,-,-,AM 1.5G 100mW/cm2,-,Govardhana Babu Bodedla and K. R. Justin Thomas and Miao-Syuan Fan and Kuo-Chuan Ho,Bi-anchoring Organic Dyes that Contain Benzimidazole Branches for Dye-Sensitized Solar Cells: Effects of $\uppi${\hspace{0.25em}}Spacer and Peripheral Donor Groups,Chemistry - An Asian Journal,11,10.1002/asia.201600766,2564--2577,18,,01/01/2016,Bodedla_2016,,,CCCCn1c(nc2c1c(ccc2c1ccc(s1)c1ccc(s1)/C=C(\C(=O)O)/C#N)c1ccc(s1)c1ccc(s1)/C=C(/C(=O)O)\C#N)c1ccc(cc1)N(c1ccccc1)c1ccccc1,triphenylamine,,,-
620,7.38,0.74,3.38,iodide/triiodide,-,-,-,TiO2 film,-,-,AM 1.5G 100mW/cm2,-,Govardhana Babu Bodedla and K. R. Justin Thomas and Miao-Syuan Fan and Kuo-Chuan Ho,Bi-anchoring Organic Dyes that Contain Benzimidazole Branches for Dye-Sensitized Solar Cells: Effects of $\uppi${\hspace{0.25em}}Spacer and Peripheral Donor Groups,Chemistry - An Asian Journal,11,10.1002/asia.201600766,2564--2577,18,,01/01/2016,Bodedla_2016,,,CCCCn1c(nc2c1c(ccc2c1ccc(s1)/C=C(/C(=O)O)\C#N)c1ccc(s1)/C=C(/C(=O)O)\C#N)c1ccc(cc1)N(c1ccccc1)c1ccccc1,triphenylamine,425,548,THF
730,4.82,0.74,2.6,iodide/triiodide,-,-,-,TiO2 film,-,-,AM 1.5G 100mW/cm2,-,Govardhana Babu Bodedla and K. R. Justin Thomas and Miao-Syuan Fan and Kuo-Chuan Ho,Bi-anchoring Organic Dyes that Contain Benzimidazole Branches for Dye-Sensitized Solar Cells: Effects of $\uppi${\hspace{0.25em}}Spacer and Peripheral Donor Groups,Chemistry - An Asian Journal,11,10.1002/asia.201600766,2564--2577,18,,01/01/2016,Bodedla_2016,,,CCCCn1c(nc2c1c(ccc2c1ccc(cc1)/C=C(/C(=O)O)\C#N)c1ccc(cc1)/C=C(/C(=O)O)\C#N)c1ccc(cc1)N(c1ccccc1)c1ccccc1,triphenylamine,365,452,THF
190,0.65,0.52,0.063,2 M LiI and 0.025 M I2 in CH3CN,0.25,20 mM DCA,-,TiO2 film (15 um transparent + 10 um scat­tering layer),-,-,AM 1.5G 100mW/cm2,-,Tsuyoshi Michinobu and Norifusa Satoh and Jinhua Cai and Yongrong Li and Liyuan Han,Novel design of organic donor{\textendash}acceptor dyes without carboxylic acid anchoring groups for dye-sensitized solar cells,Journal of Materials Chemistry C,2,10.1039/c3tc32165g,3367,17,,01/01/2014,Michinobu_2014,,,N#CC(=CC(=C(C#N)C#N)c1ccc(cc1)N(c1ccccc1)c1ccccc1)C#N,"tetracyanoethylene,triphenylamine",600,,dichloromethane
240,1.71,0.61,0.25,2 M LiI and 0.025 M I2 in CH3CN,0.25,20 mM DCA,-,TiO2 film (15 um transparent + 10 um scat­tering layer),-,-,AM 1.5G 100mW/cm2,-,Tsuyoshi Michinobu and Norifusa Satoh and Jinhua Cai and Yongrong Li and Liyuan Han,Novel design of organic donor{\textendash}acceptor dyes without carboxylic acid anchoring groups for dye-sensitized solar cells,Journal of Materials Chemistry C,2,10.1039/c3tc32165g,3367,17,,01/01/2014,Michinobu_2014,,,N#CC(=CC(=c1ccc(=C(C#N)C#N)cc1)c1ccc(cc1)N(c1ccccc1)c1ccccc1)C#N,"tetracyanoethylene,triphenylamine",750,,dichloromethane
610,10.5,0.68,4.4,"LiI (100 mM), iodine (30 mM), 4-tert-butyl pyridine (500 mM) and 1-butyl-3-methyl-imidazolium iodide (600 mM) in mixed solvent of acetonitrile and varelonitrile (volume ratio of 85:15)",0.16,-,-,TiO2 film (8 um transparent + 11 um scat­tering layer),-,16 hours,AM 1.5G 100mW/cm2,-,Shunsuke Irie and Shinichiro Fuse and Masato M. Maitani and Yuji Wada and Yuhei Ogomi and Shuzi Hayase and Tatsuo Kaiho and Hisashi Masui and Hiroshi Tanaka and Takashi Takahashi,Rapid Synthesis of D-A$\prime$-$\uppi$-A Dyes through a One-Pot Three-Component Suzuki-Miyaura Coupling and an Evaluation of their Photovoltaic Properties for Use in Dye-Sensitized Solar Cells,Chemistry - A European Journal,22,10.1002/chem.201504277,2507--2514,7,,01/01/2016,Irie_2016,,,CCCCCCCCn1nc2c(n1)c(c1ccc(s1)C(=O)O)c1c(c2c2ccc(s2)c2ccc(cc2)N(c2ccccc2)c2ccccc2)nc(c(n1)c1ccccc1)c1ccccc1,triphenylamine,578,,Dichloromethane
752,10.46,0.785,6.21,"0.6 M 1,2-dimethyl-3-propylimidazole iodide (DMPII), 0.5 M 4-tert-butylpyridine (TBP), 0.05 M I2 and 0.1 M LiI in acetonitrile",0.14,20 mM CDCA,-,TiO2 film (12-13 um thick + 3.5 um scattering layer),-,12 hours,AM 1.5G 100mW/cm2,-,Yu Kyung Eom and Ji Yeoun Hong and Jeongho Kim and Hwan Kyu Kim,"Triphenylamine-based organic sensitizers with $\uppi$-spacer structural engineering for dye-sensitized solar cells: Synthesis, theoretical calculations, molecular spectroscopy and structure-property-performance relationships",Dyes and Pigments,136,10.1016/j.dyepig.2016.09.007,496--504,,,01/01/2017,Eom_2017,,,CCCCCCOc1ccc(cc1)N(c1ccc(cc1)OCCCCCC)c1ccc(cc1)c1ccc(cn1)/C=C(/C(=O)O)\C#N,triphenylamine,426,614,THF
742,12.79,0.7467,7.09,"0.6 M 1,2-dimethyl-3-propylimidazole iodide (DMPII), 0.5 M 4-tert-butylpyridine (TBP), 0.05 M I2 and 0.1 M LiI in acetonitrile",0.14,20 mM CDCA,-,TiO2 film (12-13 um thick + 3.5 um scattering layer),-,12 hours,AM 1.5G 100mW/cm2,-,Yu Kyung Eom and Ji Yeoun Hong and Jeongho Kim and Hwan Kyu Kim,"Triphenylamine-based organic sensitizers with $\uppi$-spacer structural engineering for dye-sensitized solar cells: Synthesis, theoretical calculations, molecular spectroscopy and structure-property-performance relationships",Dyes and Pigments,136,10.1016/j.dyepig.2016.09.007,496--504,,,01/01/2017,Eom_2017,,,CCCCCCOc1ccc(cc1)N(c1ccc(cc1)c1ccc(s1)/C=C(/C(=O)O)\C#N)c1ccc(cc1)OCCCCCC,triphenylamine,443,615,THF
694,14.38,0.7429,7.4,"0.6 M 1,2-dimethyl-3-propylimidazole iodide (DMPII), 0.5 M 4-tert-butylpyridine (TBP), 0.05 M I2 and 0.1 M LiI in acetonitrile",0.14,20 mM CDCA,-,TiO2 film (12-13 um thick + 3.5 um scattering layer),-,12 hours,AM 1.5G 100mW/cm2,-,Yu Kyung Eom and Ji Yeoun Hong and Jeongho Kim and Hwan Kyu Kim,"Triphenylamine-based organic sensitizers with $\uppi$-spacer structural engineering for dye-sensitized solar cells: Synthesis, theoretical calculations, molecular spectroscopy and structure-property-performance relationships",Dyes and Pigments,136,10.1016/j.dyepig.2016.09.007,496--504,,,01/01/2017,Eom_2017,,,CCCCCCOc1ccc(cc1)N(c1ccc(cc1)OCCCCCC)c1ccc(cc1)c1sc2c(c1)sc(c2)/C=C(/C(=O)O)\C#N,triphenylamine,516,,chloroform
564,12.4,0.68,5,"0.1 M GuNCS, 1.0 M DMII, 30 mM I2, 0.5 M TBP, 1.0 M LiI, and 85:15 MeCN:valeronitrile",0.15,4 mM CDCA,-,TiO2 film (10 um transparent + 5 um scat­tering layer),-,-,AM 1.5G 100mW/cm2,THF:EtOH:DMF (3:12:5) sensitization (0.2  mM dye),Adithya Peddapuram and Hammad Cheema and Rebecca E. Adams and Russell H. Schmehl and Jared H. Delcamp,"A Stable Panchromatic Green Dual Acceptor, Dual Donor Organic Dye for Dye-Sensitized Solar Cells",The Journal of Physical Chemistry C,121,10.1021/acs.jpcc.7b01621,8770--8780,16,,01/01/2017,Peddapuram_2017,,,CCCCCCOc1ccc(cc1)N(c1ccc(cc1)OCCCCCC)c1ccc(cc1)c1sc(c2c1nc(c1ccc(cc1)C(=O)O)c(n2)c1ccc(cc1)C(=O)O)c1ccc(cc1)N(c1ccc(cc1)OCCCCCC)c1ccc(cc1)OCCCCCC,triphenylamine,640,,dichloromethane
555,8.4,0.76,3.7,"0.1 M GuNCS, 1.0 M DMII, 30 mM I2, 0.5 M TBP, 1.0 M LiI, and 85:15 MeCN:valeronitrile",0.15,12 mM CDCA,-,TiO2 film (10 um transparent + 5 um scat­tering layer),-,-,AM 1.5G 100mW/cm2,THF:EtOH:DMF (3:12:5) sensitization (0.2  mM dye),Adithya Peddapuram and Hammad Cheema and Rebecca E. Adams and Russell H. Schmehl and Jared H. Delcamp,"A Stable Panchromatic Green Dual Acceptor, Dual Donor Organic Dye for Dye-Sensitized Solar Cells",The Journal of Physical Chemistry C,121,10.1021/acs.jpcc.7b01621,8770--8780,16,,01/01/2017,Peddapuram_2017,,,CCCCCCOc1ccc(cc1)N(c1ccc(cc1)OCCCCCC)c1ccc(cc1)c1sc(c2c1nc(c1ccc(cc1)C(=O)O)c(n2)c1ccc(cc1)C(=O)O)c1ccc(cc1)N(c1ccc(cc1)OCCCCCC)c1ccc(cc1)OCCCCCC,triphenylamine,640,,dichloromethane
609,12,0.72,5.5,"0.1 M GuNCS, 1.0 M DMII, 30 mM I2, 0.5 M TBP, 1.0 M LiI, and 85:15 MeCN:valeronitrile",0.15,"fluorinated carbon self-assembled monolayers (FSAM; trimethoxy (3,3,4,4,5,5,6,6,7,7,8,8,8-tri-decafluorooctyl)silane), 4 mM CDCA",-,TiO2 film (10 um transparent + 5 um scat­tering layer),-,-,AM 1.5G 100mW/cm2,THF:EtOH:DMF (3:12:5) sensitization (0.2  mM dye),Adithya Peddapuram and Hammad Cheema and Rebecca E. Adams and Russell H. Schmehl and Jared H. Delcamp,"A Stable Panchromatic Green Dual Acceptor, Dual Donor Organic Dye for Dye-Sensitized Solar Cells",The Journal of Physical Chemistry C,121,10.1021/acs.jpcc.7b01621,8770--8780,16,,01/01/2017,Peddapuram_2017,,,CCCCCCOc1ccc(cc1)N(c1ccc(cc1)OCCCCCC)c1ccc(cc1)c1sc(c2c1nc(c1ccc(cc1)C(=O)O)c(n2)c1ccc(cc1)C(=O)O)c1ccc(cc1)N(c1ccc(cc1)OCCCCCC)c1ccc(cc1)OCCCCCC,triphenylamine,640,,dichloromethane
679,12.5,0.75,6.6,"0.1 M GuNCS, 1.0 M DMII, 30 mM I2, 0.5 M TBP, 1.0 M LiI, and 85:15 MeCN:valeronitrile",0.15,8 mM CDCA,-,TiO2 film (10 um thick),-,-,AM 1.5G 100mW/cm2,THF:EtOH (1:4) sensitization (0.2 mM dye),Adithya Peddapuram and Hammad Cheema and Rebecca E. Adams and Russell H. Schmehl and Jared H. Delcamp,"A Stable Panchromatic Green Dual Acceptor, Dual Donor Organic Dye for Dye-Sensitized Solar Cells",The Journal of Physical Chemistry C,121,10.1021/acs.jpcc.7b01621,8770--8780,16,,01/01/2017,Peddapuram_2017,,,CCCCOc1ccc(c(c1)OCCCC)c1ccc(cc1)N(c1ccc(cc1)c1ccc(cc1OCCCC)OCCCC)c1ccc(cc1)c1ccc(s1)/C=C(/C(=O)O)\C#N,triphenylamine,500,658,dichloromethane
558,8.7,0.75,3.8,"0.1 M GuNCS, 1.0 M DMII, 30 mM I2, 0.5 M TBP, 1.0 M LiI, and 85:15 MeCN:valeronitrile",0.15,12 mM CDCA,-,TiO2 film (10 um thick),-,-,AM 1.5G 100mW/cm2,THF:EtOH:DMF (3:12:5) sensitization (0.2  mM dye),Adithya Peddapuram and Hammad Cheema and Rebecca E. Adams and Russell H. Schmehl and Jared H. Delcamp,"A Stable Panchromatic Green Dual Acceptor, Dual Donor Organic Dye for Dye-Sensitized Solar Cells",The Journal of Physical Chemistry C,121,10.1021/acs.jpcc.7b01621,8770--8780,16,,01/01/2017,Peddapuram_2017,,,CCCCOc1ccc(c(c1)OCCCC)c1ccc(cc1)N(c1ccc(cc1)c1ccc(cc1OCCCC)OCCCC)c1ccc(cc1)c1ccc(s1)/C=C(/C(=O)O)\C#N,triphenylamine,500,658,dichloromethane
612,17.6,0.67,7.5,"0.1 M GuNCS, 1.0 M DMII, 30 mM I2, 0.5 M TBP, 1.0 M LiI, and 85:15 MeCN:valeronitrile",0.15,12 mM CDCA,D35,TiO2 film (10 um transparent + 5 um scat­tering layer),-,-,AM 1.5G 100mW/cm2,THF:EtOH:DMF (3:12:5) sensitization (0.2  mM dye),Adithya Peddapuram and Hammad Cheema and Rebecca E. Adams and Russell H. Schmehl and Jared H. Delcamp,"A Stable Panchromatic Green Dual Acceptor, Dual Donor Organic Dye for Dye-Sensitized Solar Cells",The Journal of Physical Chemistry C,121,10.1021/acs.jpcc.7b01621,8770--8780,16,,01/01/2017,Peddapuram_2017,,,CCCCCCOc1ccc(cc1)N(c1ccc(cc1)OCCCCCC)c1ccc(cc1)c1sc(c2c1nc(c1ccc(cc1)C(=O)O)c(n2)c1ccc(cc1)C(=O)O)c1ccc(cc1)N(c1ccc(cc1)OCCCCCC)c1ccc(cc1)OCCCCCC,triphenylamine,640,,dichloromethane
598,9.7,0.71,8.5,"0.1 M GuNCS, 1.0 M DMII, 30 mM I2, 0.5 M TBP, 1.0 M LiI, and 85:15 MeCN:valeronitrile",0.15,12 mM CDCA,D35,TiO2 film (10 um transparent + 5 um scat­tering layer),-,-,AM 1.5G 50% sun,THF:EtOH:DMF (3:12:5) sensitization (0.2  mM dye),Adithya Peddapuram and Hammad Cheema and Rebecca E. Adams and Russell H. Schmehl and Jared H. Delcamp,"A Stable Panchromatic Green Dual Acceptor, Dual Donor Organic Dye for Dye-Sensitized Solar Cells",The Journal of Physical Chemistry C,121,10.1021/acs.jpcc.7b01621,8770--8780,16,,01/01/2017,Peddapuram_2017,,,CCCCCCOc1ccc(cc1)N(c1ccc(cc1)OCCCCCC)c1ccc(cc1)c1sc(c2c1nc(c1ccc(cc1)C(=O)O)c(n2)c1ccc(cc1)C(=O)O)c1ccc(cc1)N(c1ccc(cc1)OCCCCCC)c1ccc(cc1)OCCCCCC,triphenylamine,640,,dichloromethane
568,2.4,0.75,10.4,"0.1 M GuNCS, 1.0 M DMII, 30 mM I2, 0.5 M TBP, 1.0 M LiI, and 85:15 MeCN:valeronitrile",0.15,12 mM CDCA,D35,TiO2 film (10 um transparent + 5 um scat­tering layer),-,-,AM 1.5G 10% sun,THF:EtOH:DMF (3:12:5) sensitization (0.2  mM dye),Adithya Peddapuram and Hammad Cheema and Rebecca E. Adams and Russell H. Schmehl and Jared H. Delcamp,"A Stable Panchromatic Green Dual Acceptor, Dual Donor Organic Dye for Dye-Sensitized Solar Cells",The Journal of Physical Chemistry C,121,10.1021/acs.jpcc.7b01621,8770--8780,16,,01/01/2017,Peddapuram_2017,,,CCCCCCOc1ccc(cc1)N(c1ccc(cc1)OCCCCCC)c1ccc(cc1)c1sc(c2c1nc(c1ccc(cc1)C(=O)O)c(n2)c1ccc(cc1)C(=O)O)c1ccc(cc1)N(c1ccc(cc1)OCCCCCC)c1ccc(cc1)OCCCCCC,triphenylamine,640,,dichloromethane
606,14.8,0.68,7.7,"0.1 M GuNCS, 1.0 M DMII, 30 mM I2, 0.5 M TBP, 1.0 M LiI, and 85:15 MeCN:valeronitrile",0.15,12 mM CDCA,D35,TiO2 film (10 um transparent + 5 um scat­tering layer),-,-,AM 1.5G 79% sun,THF:EtOH:DMF (3:12:5) sensitization (0.2  mM dye),Adithya Peddapuram and Hammad Cheema and Rebecca E. Adams and Russell H. Schmehl and Jared H. Delcamp,"A Stable Panchromatic Green Dual Acceptor, Dual Donor Organic Dye for Dye-Sensitized Solar Cells",The Journal of Physical Chemistry C,121,10.1021/acs.jpcc.7b01621,8770--8780,16,,01/01/2017,Peddapuram_2017,,,CCCCCCOc1ccc(cc1)N(c1ccc(cc1)OCCCCCC)c1ccc(cc1)c1sc(c2c1nc(c1ccc(cc1)C(=O)O)c(n2)c1ccc(cc1)C(=O)O)c1ccc(cc1)N(c1ccc(cc1)OCCCCCC)c1ccc(cc1)OCCCCCC,triphenylamine,640,,dichloromethane
591,6.7,0.73,9,"0.1 M GuNCS, 1.0 M DMII, 30 mM I2, 0.5 M TBP, 1.0 M LiI, and 85:15 MeCN:valeronitrile",0.15,12 mM CDCA,D35,TiO2 film (10 um transparent + 5 um scat­tering layer),-,-,AM 1.5G 32% sun,THF:EtOH:DMF (3:12:5) sensitization (0.2  mM dye),Adithya Peddapuram and Hammad Cheema and Rebecca E. Adams and Russell H. Schmehl and Jared H. Delcamp,"A Stable Panchromatic Green Dual Acceptor, Dual Donor Organic Dye for Dye-Sensitized Solar Cells",The Journal of Physical Chemistry C,121,10.1021/acs.jpcc.7b01621,8770--8780,16,,01/01/2017,Peddapuram_2017,,,CCCCCCOc1ccc(cc1)N(c1ccc(cc1)OCCCCCC)c1ccc(cc1)c1sc(c2c1nc(c1ccc(cc1)C(=O)O)c(n2)c1ccc(cc1)C(=O)O)c1ccc(cc1)N(c1ccc(cc1)OCCCCCC)c1ccc(cc1)OCCCCCC,triphenylamine,640,,dichloromethane
621,18.9,0.69,8.6,"0.1 M GuNCS, 1.0 M DMII, 30 mM I2, 0.5 M TBP, 1.0 M LiI, and 85:15 MeCN:valeronitrile",0.15,12 mM CDCA,D35+HD2-mono,TiO2 film (10 um transparent + 5 um scat­tering layer),-,-,AM 1.5G 100mW/cm2,-,Adithya Peddapuram and Hammad Cheema and Rebecca E. Adams and Russell H. Schmehl and Jared H. Delcamp,"A Stable Panchromatic Green Dual Acceptor, Dual Donor Organic Dye for Dye-Sensitized Solar Cells",The Journal of Physical Chemistry C,121,10.1021/acs.jpcc.7b01621,8770--8780,16,,01/01/2017,Peddapuram_2017,,,CCCCCCOc1ccc(cc1)N(c1ccc(cc1)OCCCCCC)c1ccc(cc1)c1sc(c2c1nc(c1ccc(cc1)C(=O)O)c(n2)c1ccc(cc1)C(=O)O)c1ccc(cc1)N(c1ccc(cc1)OCCCCCC)c1ccc(cc1)OCCCCCC,triphenylamine,640,,dichloromethane
680,15.6,0.73,7.67,"0.6 M DMII, 0.05 M LiI, 0.03 M I2, 0.25 M TBP, 0.05 M GuSCN in acetonitrile:valeronitrile (85:15)",0.2,-,-,TiO2 film (7.5 um transparent + 5 um scat­tering layer),-,-,AM 1.5G 100mW/cm2,-,Jun-Ho Yum and Thomas W. Holcombe and Yongjoo Kim and Junghyun Yoon and Kasparas Rakstys and Mohammad K. Nazeeruddin and Michael Grätzel,Towards high-performance {DPP}-based sensitizers for {DSC} applications,Chemical Communications,48,10.1039/c2cc35597c,10727,87,,01/01/2012,Yum_2012,,,CCCCCCOc1ccc(cc1)N(c1ccc(cc1)OCCCCCC)c1ccc(cc1)c1ccc(s1)c1n(CC(CCCC)CC)c(=O)c2c1c(=O)n(c2c1ccc(cc1)c1ccc(cc1)C=C(C(=O)O)C#N)CC(CCCC)CC,triphenylamine,560,,THF
690,16.9,0.71,8.31,"0.6 M DMII, 0.05 M LiI, 0.03 M I2, 0.25 M TBP, 0.05 M GuSCN in acetonitrile:valeronitrile (85:15)",0.2,2.5 mM CDCA,0.025 mM NT35,TiO2 film (7.5 um transparent + 5 um scat­tering layer),-,-,AM 1.5G 100mW/cm2,-,Jun-Ho Yum and Thomas W. Holcombe and Yongjoo Kim and Junghyun Yoon and Kasparas Rakstys and Mohammad K. Nazeeruddin and Michael Grätzel,Towards high-performance {DPP}-based sensitizers for {DSC} applications,Chemical Communications,48,10.1039/c2cc35597c,10727,87,,01/01/2012,Yum_2012,,,CCCCCCOc1ccc(cc1)N(c1ccc(cc1)OCCCCCC)c1ccc(cc1)c1ccc(s1)c1n(CC(CCCC)CC)c(=O)c2c1c(=O)n(c2c1ccc(cc1)c1ccc(cc1)C=C(C(=O)O)C#N)CC(CCCC)CC,triphenylamine,560,,THF
720,17,0.7,8.6,"0.6 M DMII, 0.05 M LiI, 0.03 M I2, 0.25 M TBP, 0.05 M GuSCN in acetonitrile:valeronitrile (85:15)",0.2,2.5 mM CDCA,0.025 mM D35,TiO2 film (7.5 um transparent + 5 um scat­tering layer),-,-,AM 1.5G 100mW/cm2,-,Jun-Ho Yum and Thomas W. Holcombe and Yongjoo Kim and Junghyun Yoon and Kasparas Rakstys and Mohammad K. Nazeeruddin and Michael Grätzel,Towards high-performance {DPP}-based sensitizers for {DSC} applications,Chemical Communications,48,10.1039/c2cc35597c,10727,87,,01/01/2012,Yum_2012,,,CCCCCCOc1ccc(cc1)N(c1ccc(cc1)OCCCCCC)c1ccc(cc1)c1ccc(s1)c1n(CC(CCCC)CC)c(=O)c2c1c(=O)n(c2c1ccc(cc1)c1ccc(cc1)C=C(C(=O)O)C#N)CC(CCCC)CC,triphenylamine,560,,THF
790,8.7,0.74,5.05,"0.6 M DMII, 0.05 M LiI, 0.03 M I2, 0.25 M TBP, 0.05 M GuSCN in acetonitrile:valeronitrile (85:15)",0.2,-,-,TiO2 film (7.5 um transparent + 5 um scat­tering layer),-,-,AM 1.5G 100mW/cm2,-,Jun-Ho Yum and Thomas W. Holcombe and Yongjoo Kim and Junghyun Yoon and Kasparas Rakstys and Mohammad K. Nazeeruddin and Michael Grätzel,Towards high-performance {DPP}-based sensitizers for {DSC} applications,Chemical Communications,48,10.1039/c2cc35597c,10727,87,,01/01/2012,Yum_2012,,,CCCCCCOc1cc(OCCCCCC)cc(c1)c1ccc(cc1)N(c1ccc(cc1)c1cc(OCCCCCC)cc(c1)/C=C/CCCCC)c1ccc(cc1)C=C(C(=O)O)C#N,triphenylamine,,,-
500,7.53,0.63,2.38,"0.6 M 1,2-dimethyl-3-propylimidazolium iodide (DMPII), 0.1 M LiI, and 0.1 M I2 in CH3CN",0.25,-,-,TiO2 film (10.5 um thick),-,-,"AM 1.5G, 100mW/cm2",-,Mao Mao and Qing-Song Li and Xiao-Lin Zhang and Guo-Hua Wu and Chun-Guang Dai and Yong Ding and Song-Yuan Dai and Qin-Hua Song,Effects of donors of bodipy dyes on the performance of dye-sensitized solar cells,Dyes and Pigments,141,10.1016/j.dyepig.2017.02.017,148--160,,,01/01/2017,Mao_2017,,,CCCCCC1=C2C(=C(C(=[N+]2[B-](n2c1c(C)c(c2C)c1ccc(o1)/C=C(/C(=O)O)\C#N)(F)F)C)c1ccc2c(c1)Oc1c(N2CCC)cccc1)C,"triphenylamine,bodipy",,,-
760,12.2,0.71,6.56,"0.6 M DMII, 0.05 M LiI, 0.03 M I2, 0.25 M TBP, 0.05 M GuSCN in acetonitrile:valeronitrile (85:15)",0.2,-,-,TiO2 film (7.5 um transparent + 5 um scat­tering layer),-,-,AM 1.5G 100mW/cm2,-,Jun-Ho Yum and Thomas W. Holcombe and Yongjoo Kim and Junghyun Yoon and Kasparas Rakstys and Mohammad K. Nazeeruddin and Michael Grätzel,Towards high-performance {DPP}-based sensitizers for {DSC} applications,Chemical Communications,48,10.1039/c2cc35597c,10727,87,,01/01/2012,Yum_2012,,,CCCCOc1ccc(c(c1)OCCCC)c1ccc(cc1)N(c1ccc(cc1)c1ccc(cc1OCCCC)OCCCC)c1ccc(cc1)c1ccc(s1)/C=C(/C(=O)O)\C#N,triphenylamine,500,658,dichloromethane
694,7.44,0.697,3.59,"0.6 M 1,2-dimethyl-3-propylimidazolium iodide (DMPII), 0.1 M LiI, 0.05 M I2 in acetonitrile and 4-tert-butylpyridine (volume ratio, 1:1)",0.196,-,-,TiO2 film (12 um transparent + 6 um scat­tering layer),-,-,AM 1.5G 100mW/cm2,-,Fei Wu and Lawrence Tien Lin Lee and Jianlin Liu and Shangbi Zhao and Tao Chen and Min Wang and Cheng Zhong and Linna Zhu,Novel organic dyes based on diarylmethylene-bridged triphenylamine for dye-sensitized solar cells,Synthetic Metals,205,10.1016/j.synthmet.2015.03.033,70--77,,,01/01/2015,Wu_2015,,,N#C/C(=C\c1ccc(s1)c1cc2c3c(c1)C(c1ccc(cc1)C)(c1ccc(cc1)C)c1c4N3c3c(C2(c2ccc(cc2)C)c2ccc(cc2)C)cccc3C(c4ccc1)(c1ccc(cc1)C)c1ccc(cc1)C)/C(=O)O,triphenylamine,488,,chloroform
704,8.61,0.717,4.35,"0.6 M 1,2-dimethyl-3-propylimidazolium iodide (DMPII), 0.1 M LiI, 0.05 M I2 in acetonitrile and 4-tert-butylpyridine (volume ratio, 1:1)",0.196,-,-,TiO2 film (12 um transparent + 6 um scat­tering layer),-,-,AM 1.5G 100mW/cm2,-,Fei Wu and Lawrence Tien Lin Lee and Jianlin Liu and Shangbi Zhao and Tao Chen and Min Wang and Cheng Zhong and Linna Zhu,Novel organic dyes based on diarylmethylene-bridged triphenylamine for dye-sensitized solar cells,Synthetic Metals,205,10.1016/j.synthmet.2015.03.033,70--77,,,01/01/2015,Wu_2015,,,CCCCCCc1ccc(s1)c1cc2c3c(c1)C(c1ccc(cc1)C)(c1ccc(cc1)C)c1c4N3c3c(C2(c2ccc(cc2)C)c2ccc(cc2)C)cc(cc3C(c4cc(c1)c1ccc(s1)/C=C(/C(=O)O)\C#N)(c1ccc(cc1)C)c1ccc(cc1)C)c1ccc(s1)CCCCCC,triphenylamine,496,,chloroform
704,7.69,0.701,3.79,"0.6 M 1,2-dimethyl-3-propylimidazolium iodide (DMPII), 0.1 M LiI, 0.05 M I2 in acetonitrile and 4-tert-butylpyridine (volume ratio, 1:1)",0.196,-,-,TiO2 film (12 um transparent + 6 um scat­tering layer),-,-,AM 1.5G 100mW/cm2,-,Fei Wu and Lawrence Tien Lin Lee and Jianlin Liu and Shangbi Zhao and Tao Chen and Min Wang and Cheng Zhong and Linna Zhu,Novel organic dyes based on diarylmethylene-bridged triphenylamine for dye-sensitized solar cells,Synthetic Metals,205,10.1016/j.synthmet.2015.03.033,70--77,,,01/01/2015,Wu_2015,,,CCCCCCc1ccsc1c1cc2c3c(c1)C(c1ccc(cc1)C)(c1ccc(cc1)C)c1c4N3c3c(C2(c2ccc(cc2)C)c2ccc(cc2)C)cc(cc3C(c4cc(c1)c1ccc(s1)/C=C(/C(=O)O)\C#N)(c1ccc(cc1)C)c1ccc(cc1)C)c1sccc1CCCCCC,triphenylamine,499,,chloroform
734,5.57,0.725,2.96,"0.6 M 1,2-dimethyl-3-propylimidazolium iodide (DMPII), 0.1 M LiI, 0.05 M I2 in acetonitrile and 4-tert-butylpyridine (volume ratio, 1:1)",0.196,-,-,TiO2 film (12 um transparent + 6 um scat­tering layer),-,-,AM 1.5G 100mW/cm2,-,Fei Wu and Lawrence Tien Lin Lee and Jianlin Liu and Shangbi Zhao and Tao Chen and Min Wang and Cheng Zhong and Linna Zhu,Novel organic dyes based on diarylmethylene-bridged triphenylamine for dye-sensitized solar cells,Synthetic Metals,205,10.1016/j.synthmet.2015.03.033,70--77,,,01/01/2015,Wu_2015,,,N#C/C(=C\c1ccc(s1)c1ccc(cc1)N(c1ccccc1)c1ccccc1)/C(=O)O,triphenylamine,437,540,dichloromethane
694,7.44,0.697,3.59,"0.6 M 1,2-dimethyl-3-propylimidazolium iodide (DMPII), 0.1 M LiI, 0.05 M I2 in a mixture of acetonitrile and 4-tert-butylpyridine (volume ratio 1:1)",0.24,-,-,TiO2 film (12 um transparent + 6 um scat­tering layer),254 nmol/cm2,18 hours,AM 1.5G 100mW/cm2,-,Fei Wu and Shangbi Zhao and Lawrence Tien Lin Lee and Min Wang and Tao Chen and Linna Zhu,Novel D-$\uppi$-A organic sensitizers containing diarylmethylene-bridged triphenylamine and different spacers for solar cell application,Tetrahedron Letters,56,10.1016/j.tetlet.2015.01.156,1233--1238,10,,01/01/2015,Wu_2015,,,N#C/C(=C\c1ccc(s1)c1cc2c3c(c1)C(c1ccc(cc1)C)(c1ccc(cc1)C)c1c4N3c3c(C2(c2ccc(cc2)C)c2ccc(cc2)C)cccc3C(c4ccc1)(c1ccc(cc1)C)c1ccc(cc1)C)/C(=O)O,triphenylamine,488,,chloroform
590,10.1,0.71,4.2,"LiI (100 mM), iodine (30 mM), 4-tert-butyl pyridine (500 mM) and 1-butyl-3-methyl-imidazolium iodide (600 mM) in mixed solvent of acetonitrile and varelonitrile (volume ratio of 85:15)",0.16,-,-,TiO2 film (8 um transparent + 11 um scat­tering layer),-,16 hours,AM 1.5G 100mW/cm2,-,Shunsuke Irie and Shinichiro Fuse and Masato M. Maitani and Yuji Wada and Yuhei Ogomi and Shuzi Hayase and Tatsuo Kaiho and Hisashi Masui and Hiroshi Tanaka and Takashi Takahashi,Rapid Synthesis of D-A$\prime$-$\uppi$-A Dyes through a One-Pot Three-Component Suzuki-Miyaura Coupling and an Evaluation of their Photovoltaic Properties for Use in Dye-Sensitized Solar Cells,Chemistry - A European Journal,22,10.1002/chem.201504277,2507--2514,7,,01/01/2016,Irie_2016,,,CCCCCCCCn1nc2c(n1)c(c1ccc(cc1)C(=O)O)c1c(c2c2ccc(s2)c2ccc(cc2)N(c2ccccc2)c2ccccc2)nc(c(n1)c1ccccc1)c1ccccc1,triphenylamine,595,,Dichloromethane
618,3.7,0.75,1.8,"0.1 M GuNCS, 1.0 M DMII, 30 mM I2, 0.5 M TBP, 0.05 M LiI, and 85:15 MeCN:valeronitrile",0.15,4 mM CDCA,-,TiO2 film (10 um transparent + 5 um scat­tering layer),-,-,AM 1.5G 100mW/cm2,THF:EtOH:DMF (3:12:5) sensitization (0.2  mM dye),Adithya Peddapuram and Hammad Cheema and Rebecca E. Adams and Russell H. Schmehl and Jared H. Delcamp,"A Stable Panchromatic Green Dual Acceptor, Dual Donor Organic Dye for Dye-Sensitized Solar Cells",The Journal of Physical Chemistry C,121,10.1021/acs.jpcc.7b01621,8770--8780,16,,01/01/2017,Peddapuram_2017,,,CCCCCCOc1ccc(cc1)N(c1ccc(cc1)OCCCCCC)c1ccc(cc1)c1sc(c2c1nc(c1ccc(cc1)C(=O)O)c(n2)c1ccc(cc1)C(=O)O)c1ccc(cc1)N(c1ccc(cc1)OCCCCCC)c1ccc(cc1)OCCCCCC,triphenylamine,640,,dichloromethane
736,5.81,0.706,3.01,"0.6 M 1,2-dimethyl-3-propylimidazolium iodide (DMPII), 0.1 M LiI, 0.05 M I2 in a mixture of acetonitrile and 4-tert-butylpyridine (volume ratio 1:1)",0.24,-,-,TiO2 film (12 um transparent + 6 um scat­tering layer),251 nmol/cm2,18 hours,AM 1.5G 100mW/cm2,-,Fei Wu and Shangbi Zhao and Lawrence Tien Lin Lee and Min Wang and Tao Chen and Linna Zhu,Novel D-$\uppi$-A organic sensitizers containing diarylmethylene-bridged triphenylamine and different spacers for solar cell application,Tetrahedron Letters,56,10.1016/j.tetlet.2015.01.156,1233--1238,10,,01/01/2015,Wu_2015,,,N#C/C(=C\c1ccc(cc1)c1cc2c3c(c1)C(c1ccc(cc1)C)(c1ccc(cc1)C)c1c4N3c3c(C2(c2ccc(cc2)C)c2ccc(cc2)C)cccc3C(c4ccc1)(c1ccc(cc1)C)c1ccc(cc1)C)/C(=O)O,triphenylamine,426,,dichloromethane
725,7.54,0.698,3.81,"0.6 M 1,2-dimethyl-3-propylimidazolium iodide (DMPII), 0.1 M LiI, 0.05 M I2 in a mixture of acetonitrile and 4-tert-butylpyridine (volume ratio 1:1)",0.24,-,-,TiO2 film (12 um transparent + 6 um scat­tering layer),290 nmol/cm2,18 hours,AM 1.5G 100mW/cm2,-,Fei Wu and Shangbi Zhao and Lawrence Tien Lin Lee and Min Wang and Tao Chen and Linna Zhu,Novel D-$\uppi$-A organic sensitizers containing diarylmethylene-bridged triphenylamine and different spacers for solar cell application,Tetrahedron Letters,56,10.1016/j.tetlet.2015.01.156,1233--1238,10,,01/01/2015,Wu_2015,,,N#C/C(=C\c1ccc(o1)c1cc2c3c(c1)C(c1ccc(cc1)C)(c1ccc(cc1)C)c1c4N3c3c(C2(c2ccc(cc2)C)c2ccc(cc2)C)cccc3C(c4ccc1)(c1ccc(cc1)C)c1ccc(cc1)C)/C(=O)O,triphenylamine,461,,dichloromethane
734,5.57,0.725,2.96,"0.6 M 1,2-dimethyl-3-propylimidazolium iodide (DMPII), 0.1 M LiI, 0.05 M I2 in a mixture of acetonitrile and 4-tert-butylpyridine (volume ratio 1:1)",0.24,-,-,TiO2 film (12 um transparent + 6 um scat­tering layer),-,18 hours,AM 1.5G 100mW/cm2,-,Fei Wu and Shangbi Zhao and Lawrence Tien Lin Lee and Min Wang and Tao Chen and Linna Zhu,Novel D-$\uppi$-A organic sensitizers containing diarylmethylene-bridged triphenylamine and different spacers for solar cell application,Tetrahedron Letters,56,10.1016/j.tetlet.2015.01.156,1233--1238,10,,01/01/2015,Wu_2015,,,N#C/C(=C\c1ccc(s1)c1ccc(cc1)N(c1ccccc1)c1ccccc1)/C(=O)O,triphenylamine,437,540,dichloromethane
685,4.68,0.7,2.24,"0.6 mol/L 1,2-dimethyl-3-propylimidazolium iodide (DMPII), 0.1 mol/L LiI, 0.05 mol/L I2 in  acetonitrile and 4-tert-butylpyridine (volume ratio, 1:1)",0.196,-,-,TiO2 film (12 um transparent + 6 um scat­tering layer),193 nmol/cm2,18 hours,AM 1.5G 100mW/cm2,-,Fei Wu and Jian-Lin Liu and Lawrence Tien Lin Lee and Tao Chen and Min Wang and Lin-Na Zhu,Dye-sensitized solar cells based on functionalized truxene structure,Chinese Chemical Letters,26,10.1016/j.cclet.2015.03.008,955--962,8,,01/01/2015,Wu_2015,,,CCCCCCC1(CCCCCC)c2cc(ccc2c2c1c1c3ccc(cc3C(c1c1c2C(CCCCCC)(CCCCCC)c2c1ccc(c2)c1ccc(s1)/C=C(/C(=O)O)\C#N)(CCCCCC)CCCCCC)c1ccc(cc1)N(c1ccccc1)c1ccccc1)c1ccc(cc1)N(c1ccccc1)c1ccccc1,"triphenylamine,truxene",438,,chloroform
729,5.09,0.711,2.64,"0.6 mol/L 1,2-dimethyl-3-propylimidazolium iodide (DMPII), 0.1 mol/L LiI, 0.05 mol/L I2 in  acetonitrile and 4-tert-butylpyridine (volume ratio, 1:1)",0.196,-,-,TiO2 film (12 um transparent + 6 um scat­tering layer),185 nmol/cm2,18 hours,AM 1.5G 100mW/cm2,-,Fei Wu and Jian-Lin Liu and Lawrence Tien Lin Lee and Tao Chen and Min Wang and Lin-Na Zhu,Dye-sensitized solar cells based on functionalized truxene structure,Chinese Chemical Letters,26,10.1016/j.cclet.2015.03.008,955--962,8,,01/01/2015,Wu_2015,,,CCCCCCC1(CCCCCC)c2cc(ccc2c2c1c1c3ccc(cc3C(c1c1c2C(CCCCCC)(CCCCCC)c2c1ccc(c2)c1ccc(s1)/C=C(/C(=O)O)\C#N)(CCCCCC)CCCCCC)c1ccc(s1)/C=C(/C(=O)O)\C#N)c1ccc(cc1)N(c1ccccc1)c1ccccc1,"triphenylamine,truxene",440,,chloroform
580,3.15,0.632,1.15,"0.6 mol/L 1,2-dimethyl-3-propylimidazolium iodide (DMPII), 0.1 mol/L LiI, 0.05 mol/L I2 in  acetonitrile and 4-tert-butylpyridine (volume ratio, 1:1)",0.196,-,-,TiO2 film (12 um transparent + 6 um scat­tering layer),114 nmol/cm2,18 hours,AM 1.5G 100mW/cm2,-,Fei Wu and Jian-Lin Liu and Lawrence Tien Lin Lee and Tao Chen and Min Wang and Lin-Na Zhu,Dye-sensitized solar cells based on functionalized truxene structure,Chinese Chemical Letters,26,10.1016/j.cclet.2015.03.008,955--962,8,,01/01/2015,Wu_2015,,,CCCCCCC1(CCCCCC)c2cc(ccc2c2c1c1c3ccc(cc3C(c1c1c2C(CCCCCC)(CCCCCC)c2c1ccc(c2)c1ccc(cc1)N(c1ccccc1)c1ccccc1)(CCCCCC)CCCCCC)c1ccc(cc1)N(c1ccccc1)c1ccccc1)c1ccc(s1)/C=c\1/sc(=S)n(o1)CC(=O)O,"triphenylamine,truxene",480,,chloroform
731,10,0.584,4.4,"EL-HSE, Dyesol",0.25,-,-,TiO2 film (8 um thick),-,2 hours,AM 1.5G 100mW/cm2,-,Carmela Bonaccorso and Francesca De Rossi and Monica Panigati and Cosimo G. Fortuna and Giuseppe Forte and Thomas M. Brown and Gianluca M. Farinola and Giuseppe Musumarra,Metal-free synthesis of bisthiophene-core donor acceptor organic photosensitizers for dye-sensitized solar cells,Tetrahedron,71,10.1016/j.tet.2015.03.100,7260--7266,39,,01/01/2015,Bonaccorso_2015,,,CCCCOc1ccc(c(c1)OCCCC)c1ccc(cc1)N(c1ccc(cc1)c1ccc(cc1OCCCC)OCCCC)c1ccc(cc1)c1ccc(s1)/C=C(/C(=O)O)\C#N,triphenylamine,500,658,dichloromethane
630,8.6,0.75,4.11,"0.6 M 1,2-dimethyl-3-propylimidazolium iodide (DMPII), 0.0653MLiI, 0.03MI2, 0.28M4-tertbutylpyridine (TBP) and 0.05M guanidium thiocyanate (GuSCN) in acetonitrile",0.16,-,-,TiO2 film (14 um thick),-,12 hours,AM 1.5 100mW/cm2,-,Ximing Chen and Chunyang Jia and Zhongquan Wan and Xiaojun Yao,Organic dyes with imidazole derivatives as auxiliary donors for dye-sensitized solar cells: Experimental and theoretical investigation,Dyes and Pigments,104,10.1016/j.dyepig.2013.12.024,48--56,,,01/01/2014,Chen_2014,,,COc1ccc(cc1)C1N=C(NC1c1ccc(cc1)OC)c1ccc(cc1)N(c1ccc(cc1)C=C(C(=O)O)C#N)c1ccccc1,"imidazole, triphenylamine",405,,ethanol
510,5.33,0.55,1.51,"0.6 M 1,2-dimethyl-3-propylimidazolium iodide (DMPII), 0.0653MLiI, 0.03MI2, 0.28M4-tertbutylpyridine (TBP) and 0.05M guanidium thiocyanate (GuSCN) in acetonitrile",0.16,-,-,TiO2 film (14 um thick),-,12 hours,AM 1.5 100mW/cm2,-,Ximing Chen and Chunyang Jia and Zhongquan Wan and Xiaojun Yao,Organic dyes with imidazole derivatives as auxiliary donors for dye-sensitized solar cells: Experimental and theoretical investigation,Dyes and Pigments,104,10.1016/j.dyepig.2013.12.024,48--56,,,01/01/2014,Chen_2014,,,N#CC(=Cc1ccc(cc1)N(c1ccccc1)c1ccc(cc1)C1=NC(C(N1)c1ccc(cc1)c1cccs1)c1ccc(cc1)c1cccs1)C(=O)O,"imidazole, triphenylamine",411,,ethanol
640,7.99,0.66,3.36,"0.6 M 1,2-dimethyl-3-propylimidazolium iodide (DMPII), 0.0653MLiI, 0.03MI2, 0.28M4-tertbutylpyridine (TBP) and 0.05M guanidium thiocyanate (GuSCN) in acetonitrile",0.16,CDCA 5mM,-,TiO2 film (14 um thick),-,12 hours,AM 1.5 100mW/cm2,-,Ximing Chen and Chunyang Jia and Zhongquan Wan and Xiaojun Yao,Organic dyes with imidazole derivatives as auxiliary donors for dye-sensitized solar cells: Experimental and theoretical investigation,Dyes and Pigments,104,10.1016/j.dyepig.2013.12.024,48--56,,,01/01/2014,Chen_2014,,,COc1ccc(cc1)C1N=C(NC1c1ccc(cc1)OC)c1ccc(cc1)N(c1ccc(cc1)C=C(C(=O)O)C#N)c1ccccc1,"imidazole, triphenylamine",405,,ethanol
530,6.26,0.61,2.02,"0.6 M 1,2-dimethyl-3-propylimidazolium iodide (DMPII), 0.0653MLiI, 0.03MI2, 0.28M4-tertbutylpyridine (TBP) and 0.05M guanidium thiocyanate (GuSCN) in acetonitrile",0.16,CDCA 5mM,-,TiO2 film (14 um thick),-,12 hours,AM 1.5 100mW/cm2,-,Ximing Chen and Chunyang Jia and Zhongquan Wan and Xiaojun Yao,Organic dyes with imidazole derivatives as auxiliary donors for dye-sensitized solar cells: Experimental and theoretical investigation,Dyes and Pigments,104,10.1016/j.dyepig.2013.12.024,48--56,,,01/01/2014,Chen_2014,,,N#CC(=Cc1ccc(cc1)N(c1ccccc1)c1ccc(cc1)C1=NC(C(N1)c1ccc(cc1)c1cccs1)c1ccc(cc1)c1cccs1)C(=O)O,"imidazole, triphenylamine",411,,ethanol
640,4.96,0.72,2.28,OPV-AN-I,0.16,-,-,TiO2 film (18 um thick),-,24 hours,AM 1.5G 100mW/cm2,-,Yan Xie and Liang Han and Cheng-Sheng Ge and Yan-Hong Cui and Jian-Rong Gao,Novel organic dye sensitizers containing fluorenyl and biphenyl moieties for solar cells,Chinese Chemical Letters,28,10.1016/j.cclet.2016.06.042,285--292,2,,01/01/2017,Xie_2017,,,N#C/C(=C/c1ccc(cc1)c1ccc(cc1)N(c1ccc2c(c1)C(C)(C)c1c2cccc1)c1ccc(cc1)c1ccccc1)/C(=O)O,triphenylamine,408,357,CH3OH-CHCl3
680,9.99,0.71,4.83,OPV-AN-I,0.16,-,-,TiO2 film (18 um thick),-,24 hours,AM 1.5G 100mW/cm2,-,Yan Xie and Liang Han and Cheng-Sheng Ge and Yan-Hong Cui and Jian-Rong Gao,Novel organic dye sensitizers containing fluorenyl and biphenyl moieties for solar cells,Chinese Chemical Letters,28,10.1016/j.cclet.2016.06.042,285--292,2,,01/01/2017,Xie_2017,,,N#C/C(=C/c1ccc(s1)c1ccc(cc1)N(c1ccc2c(c1)C(C)(C)c1c2cccc1)c1ccc(cc1)c1ccccc1)/C(=O)O,triphenylamine,430,358,CH3OH-CHCl3
