Repository: PaulC61/Cheminformatics

# Cheminformatics
Repository for:
Cheminformatics Masters students of University of Strasbourg 2020 - 2022
+ My own projects related to the course

File: InternshipM2_BIU/rawDSSCDBdata.csv (part 38 of 77)
VOC,JSC,FF,PCE,Electrolyte,Active area,Co-adsorbent,Co-sensitizer,Semiconductor,Dye loading,Exposure time,Solar simulator,Performance comment,Article author,Article title,Article journal,Article volume,Article DOI,Article pages,Article issue nr,Article EID,Article year,Article year,Article electronic id,Article keywords,Molecule SMILE,Molecule keywords,Molecule spectrum absorption maxima,Molecule spectrum emission maxima,Molecule spectrum solvent
750,11.36,0.68,5.81,OPV-AN-I,0.16,-,-,TiO2 film (18 um thick),-,24 hours,AM 1.5G 100mW/cm2,-,Yan Xie and Liang Han and Cheng-Sheng Ge and Yan-Hong Cui and Jian-Rong Gao,Novel organic dye sensitizers containing fluorenyl and biphenyl moieties for solar cells,Chinese Chemical Letters,28,10.1016/j.cclet.2016.06.042,285--292,2,,01/01/2017,Xie_2017,,,N#C/C(=C/c1ccc(o1)c1ccc(cc1)N(c1ccc2c(c1)C(C)(C)c1c2cccc1)c1ccc(cc1)c1ccccc1)/C(=O)O,triphenylamine,436,346,CH3OH-CHCl3
708.2,12.03,0.65,5.52,"1-propyl-2,3-dimethylimidazolium iodide (1.2 M),  iodine (0.035 M), tert-butylpyridine (0.5 M) and guanidine thiocyanate (0.1 M) dissolved in acetonitrile/3-methoxypropionitrile mixture (8:2)",0.16,-,-,TiO2 film (12 um thick + 4 um scattering layer),-,24 hours,AM 1.5G 100mW/cm2,-,Sunil Kumar and K.R. Justin Thomas and Chun-Ting Li and Kuo-Chuan Ho,"Synthesis and photovoltaic properties of organic dyes containing N-fluoren-2-yl dithieno[3,2-b:2$\prime$,3$\prime$-d]pyrrole and different donors",Organic Electronics,26,10.1016/j.orgel.2015.07.019,109--116,,,01/01/2015,Kumar_2015,,,CCCCC1(CCCC)c2cc(ccc2c2c1cccc2)n1c2cc(sc2c2c1cc(s2)c1ccc(cc1)N(c1ccccc1)c1ccccc1)/C=C(\C(=O)O)/C#N,triphenylamine,495,,THF
738.1,14.01,0.66,6.81,"1-propyl-2,3-dimethylimidazolium iodide (1.2 M),  iodine (0.035 M), tert-butylpyridine (0.5 M) and guanidine thiocyanate (0.1 M) dissolved in acetonitrile/3-methoxypropionitrile mixture (8:2)",0.16,-,-,TiO2 film (12 um thick + 4 um scattering layer),-,24 hours,AM 1.5G 100mW/cm2,-,Sunil Kumar and K.R. Justin Thomas and Chun-Ting Li and Kuo-Chuan Ho,"Synthesis and photovoltaic properties of organic dyes containing N-fluoren-2-yl dithieno[3,2-b:2$\prime$,3$\prime$-d]pyrrole and different donors",Organic Electronics,26,10.1016/j.orgel.2015.07.019,109--116,,,01/01/2015,Kumar_2015,,,CCCCC1(CCCC)c2cc(ccc2c2c1cc(cc2)N(c1ccccc1)c1ccccc1)c1sc2c(c1)n(c1c2sc(c1)/C=C(\C(=O)O)/C#N)c1ccc2c(c1)C(CCCC)(CCCC)c1c2cccc1,triphenylamine,483,,THF
796,10.91,0.74,6.36,"0.5 M 1,3-dimethyl-imidazolium iodide (DMII), 0.1 M lithium iodide, 0.03 M iodine, 0.5 M tert-butyl-pyridine and 0.1 M guanidinium thiocyanate in acetonitrile",0.16,2 mM CDCA,-,TiO2 film (16 um thick),-,18 hours,AM 1.5G 100mW/cm2,CHCl3/EtOH dye bath,Maxime Godfroy and Cyril Aumaitre and Florent Caffy and Yann Kervella and Lydia Cabau and Laia Pellej{\`{a}} and Pascale Maldivi and St{\'{e}}phanie Narbey and Fr{\'{e}}d{\'{e}}ric Oswald and Emilio Palomares and Damien Joly and Renaud Demadrille,Dithienylpyrazine-based photosensitizers: Effect of swapping a connecting unit on optoelectronic properties and photovoltaic performances,Dyes and Pigments,146,10.1016/j.dyepig.2017.07.022,352--360,,,01/01/2017,Godfroy_2017,,,CCCCCCCCc1ccc(s1)c1nc2c(ccc(c2nc1c1ccc(s1)CCCCCCCC)c1ccc(cc1)/C=C(\C(=O)O)/C#N)c1cc(c(s1)c1ccc(cc1)N(c1ccccc1)c1ccccc1)CCCCCCCC,triphenylamine,438,,dichloromethane
728,12.16,0.71,6.29,"0.5 M 1,3-dimethyl-imidazolium iodide (DMII), 0.1 M lithium iodide, 0.03 M iodine, 0.5 M tert-butyl-pyridine and 0.1 M guanidinium thiocyanate in acetonitrile",0.16,2 mM CDCA,-,TiO2 film (17 um thick),-,18 hours,AM 1.5G 100mW/cm2,CHCl3/EtOH dye bath,Maxime Godfroy and Cyril Aumaitre and Florent Caffy and Yann Kervella and Lydia Cabau and Laia Pellej{\`{a}} and Pascale Maldivi and St{\'{e}}phanie Narbey and Fr{\'{e}}d{\'{e}}ric Oswald and Emilio Palomares and Damien Joly and Renaud Demadrille,Dithienylpyrazine-based photosensitizers: Effect of swapping a connecting unit on optoelectronic properties and photovoltaic performances,Dyes and Pigments,146,10.1016/j.dyepig.2017.07.022,352--360,,,01/01/2017,Godfroy_2017,,,CCCCCCCCc1ccc(s1)c1nc2c(ccc(c2nc1c1ccc(s1)CCCCCCCC)c1ccc(cc1)/C=C(\C(=O)O)/C#N)c1cc(c(s1)c1ccc(cc1)N(c1ccccc1)c1ccccc1)CCCCCCCC,triphenylamine,438,,dichloromethane
828,14.11,0.74,8.65,"0.5 M 1,3-dimethyl-imidazolium iodide (DMII), 0.1 M lithium iodide, 0.03 M iodine, 0.5 M tert-butyl-pyridine and 0.1 M guanidinium thiocyanate in acetonitrile",0.16,2 mM CDCA,-,TiO2 film (16 um thick),-,18 hours,AM 1.5G 100mW/cm2,CH3CN/tBuOH/CHCl3 dye bath,Maxime Godfroy and Cyril Aumaitre and Florent Caffy and Yann Kervella and Lydia Cabau and Laia Pellej{\`{a}} and Pascale Maldivi and St{\'{e}}phanie Narbey and Fr{\'{e}}d{\'{e}}ric Oswald and Emilio Palomares and Damien Joly and Renaud Demadrille,Dithienylpyrazine-based photosensitizers: Effect of swapping a connecting unit on optoelectronic properties and photovoltaic performances,Dyes and Pigments,146,10.1016/j.dyepig.2017.07.022,352--360,,,01/01/2017,Godfroy_2017,,,CCCCCCCCc1ccc(s1)c1nc2c3cc(sc3c3c(c2nc1c1ccc(s1)CCCCCCCC)cc(s3)c1ccc(cc1)/C=C(\C(=O)O)/C#N)c1cc(c(s1)c1ccc(cc1)N(c1ccccc1)c1ccccc1)CCCCCCCC,triphenylamine,400,,dichloromethane
765,12.34,0.76,7.17,"0.5 M 1,3-dimethyl-imidazolium iodide (DMII), 0.1 M lithium iodide, 0.03 M iodine, 0.5 M tert-butyl-pyridine and 0.1 M guanidinium thiocyanate in acetonitrile",0.16,2 mM CDCA,-,TiO2 film (14 um thick),-,18 hours,AM 1.5G 100mW/cm2,CH3CN/tBuOH/CHCl3 dye bath,Maxime Godfroy and Cyril Aumaitre and Florent Caffy and Yann Kervella and Lydia Cabau and Laia Pellej{\`{a}} and Pascale Maldivi and St{\'{e}}phanie Narbey and Fr{\'{e}}d{\'{e}}ric Oswald and Emilio Palomares and Damien Joly and Renaud Demadrille,Dithienylpyrazine-based photosensitizers: Effect of swapping a connecting unit on optoelectronic properties and photovoltaic performances,Dyes and Pigments,146,10.1016/j.dyepig.2017.07.022,352--360,,,01/01/2017,Godfroy_2017,,,CCCCCCCCc1ccc(s1)c1nc2c3cc(sc3c3c(c2nc1c1ccc(s1)CCCCCCCC)cc(s3)c1ccc(cc1)/C=C(\C(=O)O)/C#N)c1cc(c(s1)c1ccc(cc1)N(c1ccccc1)c1ccccc1)CCCCCCCC,triphenylamine,400,,dichloromethane
623,5.71,0.78,2.78,"0.5 M 1,3-dimethyl-imidazolium iodide (DMII), 0.1 M lithium iodide, 0.03 M iodine, 0.5 M tert-butyl-pyridine and 0.1 M guanidinium thiocyanate in acetonitrile",0.16,2 mM CDCA,-,TiO2 film (16 um thick),-,18 hours,AM 1.5G 100mW/cm2,CHCl3/EtOH dye bath,Maxime Godfroy and Cyril Aumaitre and Florent Caffy and Yann Kervella and Lydia Cabau and Laia Pellej{\`{a}} and Pascale Maldivi and St{\'{e}}phanie Narbey and Fr{\'{e}}d{\'{e}}ric Oswald and Emilio Palomares and Damien Joly and Renaud Demadrille,Dithienylpyrazine-based photosensitizers: Effect of swapping a connecting unit on optoelectronic properties and photovoltaic performances,Dyes and Pigments,146,10.1016/j.dyepig.2017.07.022,352--360,,,01/01/2017,Godfroy_2017,,,CCCCCCCCc1ccc(s1)c1nc2c(sc(c2nc1c1ccc(s1)CCCCCCCC)c1ccc(cc1)/C=C(\C(=O)O)/C#N)c1cc(c(s1)c1ccc(cc1)N(c1ccccc1)c1ccccc1)CCCCCCCC,triphenylamine,605,,dichloromethane
537,15.49,0.64,5.31,"0.5 M 1,3-dimethyl-imidazolium iodide (DMII), 0.1 M lithium iodide, 0.03 M iodine, 1.0 M tert-butyl-pyridine and 0.1 M guanidinium thiocyanate in acetonitrile",0.16,2 mM CDCA,-,TiO2 film (15 um thick),-,18 hours,AM 1.5G 100mW/cm2,CHCl3/EtOH dye bath,Maxime Godfroy and Cyril Aumaitre and Florent Caffy and Yann Kervella and Lydia Cabau and Laia Pellej{\`{a}} and Pascale Maldivi and St{\'{e}}phanie Narbey and Fr{\'{e}}d{\'{e}}ric Oswald and Emilio Palomares and Damien Joly and Renaud Demadrille,Dithienylpyrazine-based photosensitizers: Effect of swapping a connecting unit on optoelectronic properties and photovoltaic performances,Dyes and Pigments,146,10.1016/j.dyepig.2017.07.022,352--360,,,01/01/2017,Godfroy_2017,,,CCCCCCCCc1ccc(s1)c1nc2c(sc(c2nc1c1ccc(s1)CCCCCCCC)c1ccc(cc1)/C=C(\C(=O)O)/C#N)c1cc(c(s1)c1ccc(cc1)N(c1ccccc1)c1ccccc1)CCCCCCCC,triphenylamine,605,,dichloromethane
660,9.03,0.71,4.22,"0.5 M lithium iodide (LiI), 0.05 M I2, and 0.5 M 4-tert-butylpyridine (TBP) in solvent of THF/C2H5OH (¼)",0.2,-,-,TiO2 film,-,-,AM 1.5G 100mW/cm2,dye bath CH2Cl2/EtOH (1:4),Guo Wang and Zhaoxia Liu and Yanghua Deng and Lingchao Xie and Songting Tan,"Comparative study on N,N-di-p-tolylaniline-based D-$\uppi$-A1-$\uppi$-A2 sensitizers by tuning the auxiliary acceptor for dye-sensitized solar cells",Dyes and Pigments,145,10.1016/j.dyepig.2017.06.027,427--435,,,01/01/2017,Wang_2017,,,CCCCCCCCOc1c(/C=C/c2ccc(cc2)N(c2ccc(cc2)C)c2ccc(cc2)C)cc(cc1/C=C/c1ccc(cc1)N(c1ccc(cc1)C)c1ccc(cc1)C)c1ccc(s1)c1c(F)c(F)c(c2c1nsn2)c1ccc(cc1)C(=O)O,triphenylamine,399,543,chloroform
640,6.5,0.52,2.2,"LiI (100 mM), iodine (30 mM), 4-tert-butyl pyridine (500 mM) and 1-butyl-3-methyl-imidazolium iodide (600 mM) in mixed solvent of acetonitrile and varelonitrile (volume ratio of 85:15)",0.16,-,-,TiO2 film (8 um transparent + 11 um scat­tering layer),-,16 hours,AM 1.5G 100mW/cm2,-,Shunsuke Irie and Shinichiro Fuse and Masato M. Maitani and Yuji Wada and Yuhei Ogomi and Shuzi Hayase and Tatsuo Kaiho and Hisashi Masui and Hiroshi Tanaka and Takashi Takahashi,Rapid Synthesis of D-A$\prime$-$\uppi$-A Dyes through a One-Pot Three-Component Suzuki-Miyaura Coupling and an Evaluation of their Photovoltaic Properties for Use in Dye-Sensitized Solar Cells,Chemistry - A European Journal,22,10.1002/chem.201504277,2507--2514,7,,01/01/2016,Irie_2016,,,CCCCCCCCn1nc2c(n1)c(c1ccc(cc1)N(c1ccccc1)c1ccccc1)c1c(c2c2ccc(s2)/C=C(/C(=O)O)\C#N)nc(c(n1)c1ccccc1)c1ccccc1,triphenylamine,520,,Dichloromethane
600,7.9,0.72,3.4,"LiI (100 mM), iodine (30 mM), 4-tert-butyl pyridine (500 mM) and 1-butyl-3-methyl-imidazolium iodide (600 mM) in mixed solvent of acetonitrile and varelonitrile (volume ratio of 85:15)",0.16,-,-,TiO2 film (8 um transparent + 11 um scat­tering layer),-,16 hours,AM 1.5G 100mW/cm2,-,Shunsuke Irie and Shinichiro Fuse and Masato M. Maitani and Yuji Wada and Yuhei Ogomi and Shuzi Hayase and Tatsuo Kaiho and Hisashi Masui and Hiroshi Tanaka and Takashi Takahashi,Rapid Synthesis of D-A$\prime$-$\uppi$-A Dyes through a One-Pot Three-Component Suzuki-Miyaura Coupling and an Evaluation of their Photovoltaic Properties for Use in Dye-Sensitized Solar Cells,Chemistry - A European Journal,22,10.1002/chem.201504277,2507--2514,7,,01/01/2016,Irie_2016,,,CCCCCCCCn1nc2c(n1)c(c1ccc(cc1)N(c1ccccc1)c1ccccc1)c1c(c2c2ccc(cc2)C=C(C(=O)O)C#N)nc(c(n1)c1ccccc1)c1ccccc1,triphenylamine,558,,Dichloromethane
640,7.6,0.68,3.3,"LiI (100 mM), iodine (30 mM), 4-tert-butyl pyridine (500 mM) and 1-butyl-3-methyl-imidazolium iodide (600 mM) in mixed solvent of acetonitrile and varelonitrile (volume ratio of 85:15)",0.16,-,-,TiO2 film (8 um transparent + 11 um scat­tering layer),-,16 hours,AM 1.5G 100mW/cm2,-,Shunsuke Irie and Shinichiro Fuse and Masato M. Maitani and Yuji Wada and Yuhei Ogomi and Shuzi Hayase and Tatsuo Kaiho and Hisashi Masui and Hiroshi Tanaka and Takashi Takahashi,Rapid Synthesis of D-A$\prime$-$\uppi$-A Dyes through a One-Pot Three-Component Suzuki-Miyaura Coupling and an Evaluation of their Photovoltaic Properties for Use in Dye-Sensitized Solar Cells,Chemistry - A European Journal,22,10.1002/chem.201504277,2507--2514,7,,01/01/2016,Irie_2016,,,CCCCCCCCn1nc2c(n1)c(c1ccc(cc1)N(c1ccccc1)c1ccccc1)c1c(c2c2ccc(s2)C(=O)O)nc(c(n1)c1ccccc1)c1ccccc1,triphenylamine,511,,Dichloromethane
440,1.2,0.54,0.3,"LiI (100 mM), iodine (30 mM), 4-tert-butyl pyridine (500 mM) and 1-butyl-3-methyl-imidazolium iodide (600 mM) in mixed solvent of acetonitrile and varelonitrile (volume ratio of 85:15)",0.16,-,-,TiO2 film (8 um transparent + 11 um scat­tering layer),-,16 hours,AM 1.5G 100mW/cm2,-,Shunsuke Irie and Shinichiro Fuse and Masato M. Maitani and Yuji Wada and Yuhei Ogomi and Shuzi Hayase and Tatsuo Kaiho and Hisashi Masui and Hiroshi Tanaka and Takashi Takahashi,Rapid Synthesis of D-A$\prime$-$\uppi$-A Dyes through a One-Pot Three-Component Suzuki-Miyaura Coupling and an Evaluation of their Photovoltaic Properties for Use in Dye-Sensitized Solar Cells,Chemistry - A European Journal,22,10.1002/chem.201504277,2507--2514,7,,01/01/2016,Irie_2016,,,CCCCCCCCn1nc2c(n1)c(c1ccc(cc1)N(c1ccccc1)c1ccccc1)c1c(c2c2ccc(cc2)C(=O)O)nc(c(n1)c1ccccc1)c1ccccc1,triphenylamine,714,,Dichloromethane
633,11.19,0.688,4.88,"0.6MBMII (1-butyl-3-methylimidiazolium iodide), 0.1 M LiI, 0.05 M I2, and 0.6 M tert-TBP in acetonitrile",0.142,-,-,TiO2 film (8 um thick + 4 um scattering layer),-,12 hours,"AM 1.5G, 100mW/cm2",-,Wenqin Li and Bo Liu and Yongzhen Wu and Shiqin Zhu and Qiong Zhang and Weihong Zhu,"Organic sensitizers incorporating 3,4-ethylenedioxythiophene as the conjugated bridge: Joint photophysical and electrochemical analysis of photovoltaic performance",Dyes and Pigments,99,10.1016/j.dyepig.2013.04.031,176--184,1,,01/01/2013,Li_2013,,,N#C/C(=C\c1ccc(s1)c1sc(c2c1OCCO2)c1ccc(cc1)N(c1ccccc1)c1ccccc1)/C(=O)O,triphenylamine,509,,dichloromethane
680,9.93,0.71,4.76,"0.5 M lithium iodide (LiI), 0.05 M I2, and 0.5 M 4-tert-butylpyridine (TBP) in solvent of THF/C2H5OH (¼)",0.2,-,-,TiO2 film,-,-,AM 1.5G 100mW/cm2,dye bath THF/EtOH (1:4),Guo Wang and Zhaoxia Liu and Yanghua Deng and Lingchao Xie and Songting Tan,"Comparative study on N,N-di-p-tolylaniline-based D-$\uppi$-A1-$\uppi$-A2 sensitizers by tuning the auxiliary acceptor for dye-sensitized solar cells",Dyes and Pigments,145,10.1016/j.dyepig.2017.06.027,427--435,,,01/01/2017,Wang_2017,,,CCCCCCCCOc1c(/C=C/c2ccc(cc2)N(c2ccc(cc2)C)c2ccc(cc2)C)cc(cc1/C=C/c1ccc(cc1)N(c1ccc(cc1)C)c1ccc(cc1)C)c1ccc(s1)c1c(F)c(F)c(c2c1nsn2)c1ccc(cc1)C(=O)O,triphenylamine,399,543,chloroform
700,10.13,0.71,5.04,"0.5 M lithium iodide (LiI), 0.05 M I2, and 0.5 M 4-tert-butylpyridine (TBP) in solvent of THF/C2H5OH (¼)",0.2,-,-,TiO2 film,1950 nmol/cm2,-,AM 1.5G 100mW/cm2,dye bath CH2Cl2,Guo Wang and Zhaoxia Liu and Yanghua Deng and Lingchao Xie and Songting Tan,"Comparative study on N,N-di-p-tolylaniline-based D-$\uppi$-A1-$\uppi$-A2 sensitizers by tuning the auxiliary acceptor for dye-sensitized solar cells",Dyes and Pigments,145,10.1016/j.dyepig.2017.06.027,427--435,,,01/01/2017,Wang_2017,,,CCCCCCCCOc1c(/C=C/c2ccc(cc2)N(c2ccc(cc2)C)c2ccc(cc2)C)cc(cc1/C=C/c1ccc(cc1)N(c1ccc(cc1)C)c1ccc(cc1)C)c1ccc(s1)c1c(F)c(F)c(c2c1nsn2)c1ccc(cc1)C(=O)O,triphenylamine,399,543,chloroform
750,11.01,0.71,5.81,"0.5 M lithium iodide (LiI), 0.05 M I2, and 0.5 M 4-tert-butylpyridine (TBP) in solvent of THF/C2H5OH (¼)",0.2,1 mM CDCA,-,TiO2 film,426 nmol/cm2,-,AM 1.5G 100mW/cm2,dye bath CH2Cl2,Guo Wang and Zhaoxia Liu and Yanghua Deng and Lingchao Xie and Songting Tan,"Comparative study on N,N-di-p-tolylaniline-based D-$\uppi$-A1-$\uppi$-A2 sensitizers by tuning the auxiliary acceptor for dye-sensitized solar cells",Dyes and Pigments,145,10.1016/j.dyepig.2017.06.027,427--435,,,01/01/2017,Wang_2017,,,CCCCCCCCOc1c(/C=C/c2ccc(cc2)N(c2ccc(cc2)C)c2ccc(cc2)C)cc(cc1/C=C/c1ccc(cc1)N(c1ccc(cc1)C)c1ccc(cc1)C)c1ccc(s1)c1c(F)c(F)c(c2c1nsn2)c1ccc(cc1)C(=O)O,triphenylamine,399,543,chloroform
580,11.88,0.66,4.53,"0.5 M lithium iodide (LiI), 0.05 M I2, and 0.5 M 4-tert-butylpyridine (TBP) in solvent of THF/C2H5OH (¼)",0.2,-,-,TiO2 film,-,-,AM 1.5G 100mW/cm2,dye bath CH2Cl2/EtOH (1:4),Guo Wang and Zhaoxia Liu and Yanghua Deng and Lingchao Xie and Songting Tan,"Comparative study on N,N-di-p-tolylaniline-based D-$\uppi$-A1-$\uppi$-A2 sensitizers by tuning the auxiliary acceptor for dye-sensitized solar cells",Dyes and Pigments,145,10.1016/j.dyepig.2017.06.027,427--435,,,01/01/2017,Wang_2017,,,CCCCC(Cn1c(c2ccc(s2)c2cc(/C=C/c3ccc(cc3)N(c3ccc(cc3)C)c3ccc(cc3)C)c(c(c2)/C=C/c2ccc(cc2)N(c2ccc(cc2)C)c2ccc(cc2)C)OCCCCCCCC)c2c(c1=O)c(n(c2=O)CC(CCCC)CC)c1ccc(s1)c1ccc(cc1)C(=O)O)CC,triphenylamine,610,642,chloroform
630,10.98,0.69,4.77,"0.5 M lithium iodide (LiI), 0.05 M I2, and 0.5 M 4-tert-butylpyridine (TBP) in solvent of THF/C2H5OH (¼)",0.2,-,-,TiO2 film,-,-,AM 1.5G 100mW/cm2,dye bath THF/EtOH (1:4),Guo Wang and Zhaoxia Liu and Yanghua Deng and Lingchao Xie and Songting Tan,"Comparative study on N,N-di-p-tolylaniline-based D-$\uppi$-A1-$\uppi$-A2 sensitizers by tuning the auxiliary acceptor for dye-sensitized solar cells",Dyes and Pigments,145,10.1016/j.dyepig.2017.06.027,427--435,,,01/01/2017,Wang_2017,,,CCCCC(Cn1c(c2ccc(s2)c2cc(/C=C/c3ccc(cc3)N(c3ccc(cc3)C)c3ccc(cc3)C)c(c(c2)/C=C/c2ccc(cc2)N(c2ccc(cc2)C)c2ccc(cc2)C)OCCCCCCCC)c2c(c1=O)c(n(c2=O)CC(CCCC)CC)c1ccc(s1)c1ccc(cc1)C(=O)O)CC,triphenylamine,610,642,chloroform
580,14.12,0.6,4.9,"0.5 M lithium iodide (LiI), 0.05 M I2, and 0.5 M 4-tert-butylpyridine (TBP) in solvent of THF/C2H5OH (¼)",0.2,-,-,TiO2 film,2260 nmol/cm2,-,AM 1.5G 100mW/cm2,dye bath CH2Cl2,Guo Wang and Zhaoxia Liu and Yanghua Deng and Lingchao Xie and Songting Tan,"Comparative study on N,N-di-p-tolylaniline-based D-$\uppi$-A1-$\uppi$-A2 sensitizers by tuning the auxiliary acceptor for dye-sensitized solar cells",Dyes and Pigments,145,10.1016/j.dyepig.2017.06.027,427--435,,,01/01/2017,Wang_2017,,,CCCCC(Cn1c(c2ccc(s2)c2cc(/C=C/c3ccc(cc3)N(c3ccc(cc3)C)c3ccc(cc3)C)c(c(c2)/C=C/c2ccc(cc2)N(c2ccc(cc2)C)c2ccc(cc2)C)OCCCCCCCC)c2c(c1=O)c(n(c2=O)CC(CCCC)CC)c1ccc(s1)c1ccc(cc1)C(=O)O)CC,triphenylamine,610,642,chloroform
670,14.21,0.64,6.14,"0.5 M lithium iodide (LiI), 0.05 M I2, and 0.5 M 4-tert-butylpyridine (TBP) in solvent of THF/C2H5OH (¼)",0.2,1 mM CDCA,-,TiO2 film,1030 nmol/cm2,-,AM 1.5G 100mW/cm2,dye bath CH2Cl2,Guo Wang and Zhaoxia Liu and Yanghua Deng and Lingchao Xie and Songting Tan,"Comparative study on N,N-di-p-tolylaniline-based D-$\uppi$-A1-$\uppi$-A2 sensitizers by tuning the auxiliary acceptor for dye-sensitized solar cells",Dyes and Pigments,145,10.1016/j.dyepig.2017.06.027,427--435,,,01/01/2017,Wang_2017,,,CCCCC(Cn1c(c2ccc(s2)c2cc(/C=C/c3ccc(cc3)N(c3ccc(cc3)C)c3ccc(cc3)C)c(c(c2)/C=C/c2ccc(cc2)N(c2ccc(cc2)C)c2ccc(cc2)C)OCCCCCCCC)c2c(c1=O)c(n(c2=O)CC(CCCC)CC)c1ccc(s1)c1ccc(cc1)C(=O)O)CC,triphenylamine,610,642,chloroform
650,2.34,0.42,0.64,Iodolyte Z-50,1,-,-,TiO2 film,-,16 hours,AM 1.5G 100mW/cm2,EtOH solvent bath,Alberto Fattori and Roberta Majer and Andrea Mazzanti and Maria Francesca Ottaviani and Alberto Modelli and Fabio Mantellini and Stefania Santeusanio,"N -heterocyclic linkers from 1,2-diaza-1,3-dienes for dye-sensitized solar cells: {DFT} calculations, synthesis and photovoltaic performance",Dyes and Pigments,145,10.1016/j.dyepig.2017.05.058,246--255,,,01/01/2017,Fattori_2017,,,COC(=O)c1c(C)nc2n1cc(cc2c1ccc(cc1)N(c1ccccc1)c1ccccc1)c1ccc(s1)/C=C(\C(=O)O)/C#N,triphenylamine,,,-
626,2.73,0.44,0.76,"0.1 M iodine in methoxypropionitrile, 0.3 M benzimidazole, 0.05 M guanidine thiocyanate, and 0.8 M methyl propyl imidazolium iodide",1,-,-,TiO2 film,-,16 hours,AM 1.5G 100mW/cm2,ACN solvent bath,Alberto Fattori and Roberta Majer and Andrea Mazzanti and Maria Francesca Ottaviani and Alberto Modelli and Fabio Mantellini and Stefania Santeusanio,"N -heterocyclic linkers from 1,2-diaza-1,3-dienes for dye-sensitized solar cells: {DFT} calculations, synthesis and photovoltaic performance",Dyes and Pigments,145,10.1016/j.dyepig.2017.05.058,246--255,,,01/01/2017,Fattori_2017,,,COC(=O)c1c(C)nc2n1cc(cc2c1ccc(cc1)N(c1ccccc1)c1ccccc1)c1ccc(s1)/C=C(\C(=O)O)/C#N,triphenylamine,,,-
625,2.59,0.53,0.86,"0.1 M iodine in methoxypropionitrile, 0.3 M benzimidazole, 0.05 M guanidine thiocyanate, and 0.8 M methyl propyl imidazolium iodide",1,-,-,TiO2 film,-,16 hours,AM 1.5G 100mW/cm2,EtOH solvent bath,Alberto Fattori and Roberta Majer and Andrea Mazzanti and Maria Francesca Ottaviani and Alberto Modelli and Fabio Mantellini and Stefania Santeusanio,"N -heterocyclic linkers from 1,2-diaza-1,3-dienes for dye-sensitized solar cells: {DFT} calculations, synthesis and photovoltaic performance",Dyes and Pigments,145,10.1016/j.dyepig.2017.05.058,246--255,,,01/01/2017,Fattori_2017,,,COC(=O)c1c(C)nc2n1cc(cc2c1ccc(cc1)N(c1ccccc1)c1ccccc1)c1ccc(s1)/C=C(\C(=O)O)/C#N,triphenylamine,,,-
502,2.14,0.42,0.45,Iodolyte Z-50,1,-,-,TiO2 film,-,16 hours,AM 1.5G 100mW/cm2,EtOH solvent bath,Alberto Fattori and Roberta Majer and Andrea Mazzanti and Maria Francesca Ottaviani and Alberto Modelli and Fabio Mantellini and Stefania Santeusanio,"N -heterocyclic linkers from 1,2-diaza-1,3-dienes for dye-sensitized solar cells: {DFT} calculations, synthesis and photovoltaic performance",Dyes and Pigments,145,10.1016/j.dyepig.2017.05.058,246--255,,,01/01/2017,Fattori_2017,,,N#C/C(=C/c1ccc(s1)c1cn2cc(nc2c(c1)c1ccc(cc1)N(c1ccccc1)c1ccccc1)C)/C(=O)O,triphenylamine,,,-
353,3.46,0.32,0.39,"0.1 M iodine in methoxypropionitrile, 0.3 M benzimidazole, 0.05 M guanidine thiocyanate, and 0.8 M methyl propyl imidazolium iodide",1,-,-,TiO2 film,-,16 hours,AM 1.5G 100mW/cm2,ACN solvent bath,Alberto Fattori and Roberta Majer and Andrea Mazzanti and Maria Francesca Ottaviani and Alberto Modelli and Fabio Mantellini and Stefania Santeusanio,"N -heterocyclic linkers from 1,2-diaza-1,3-dienes for dye-sensitized solar cells: {DFT} calculations, synthesis and photovoltaic performance",Dyes and Pigments,145,10.1016/j.dyepig.2017.05.058,246--255,,,01/01/2017,Fattori_2017,,,N#C/C(=C/c1ccc(s1)c1cn2cc(nc2c(c1)c1ccc(cc1)N(c1ccccc1)c1ccccc1)C)/C(=O)O,triphenylamine,,,-
532,2.31,0.43,0.53,"0.1 M iodine in methoxypropionitrile, 0.3 M benzimidazole, 0.05 M guanidine thiocyanate, and 0.8 M methyl propyl imidazolium iodide",1,-,-,TiO2 film,-,16 hours,AM 1.5G 100mW/cm2,EtOH solvent bath,Alberto Fattori and Roberta Majer and Andrea Mazzanti and Maria Francesca Ottaviani and Alberto Modelli and Fabio Mantellini and Stefania Santeusanio,"N -heterocyclic linkers from 1,2-diaza-1,3-dienes for dye-sensitized solar cells: {DFT} calculations, synthesis and photovoltaic performance",Dyes and Pigments,145,10.1016/j.dyepig.2017.05.058,246--255,,,01/01/2017,Fattori_2017,,,N#C/C(=C/c1ccc(s1)c1cn2cc(nc2c(c1)c1ccc(cc1)N(c1ccccc1)c1ccccc1)C)/C(=O)O,triphenylamine,,,-
664,10.79,0.691,4.95,"0.6 M 1-methyl-3-propylimidazoliumiodide (PMII), 0.05 M LiI, 0.10 M guanidinium thiocyanate, 0.03 M I2 and 0.5 M tert-butylpyridine) in acetonitrile/valeronitrile (85:15)",0.16,-,-,TiO2 film 16 um thick,124 nmol/cm2,16 hours,AM 1.5G 100mW/cm2,-,Hai Zhang and Jie Fan and Zafar Iqbal and Dai-Bin Kuang and Lingyun Wang and Herbert Meier and Derong Cao,"Novel dithieno[3,2-b:2$\prime$,3$\prime$-d]pyrrole-based organic dyes with high molar extinction coefficient for dye-sensitized solar cells",Organic Electronics,14,10.1016/j.orgel.2013.04.046,2071--2081,8,,01/01/2013,Zhang_2013,,,CCCCCCC1(CCCCCC)c2cc(ccc2c2c1cc(cc2)c1sc2c(c1)n(c1c2sc(c1)/C=C(/C(=O)O)\C#N)c1ccc(cc1)N(c1ccc(cc1)C)c1ccc(cc1)C)c1sc2c(c1)n(c1c2sc(c1)/C=C(\C(=O)O)/C#N)c1ccc(cc1)N(c1ccc(cc1)C)c1ccc(cc1)C,"fluorene, triphenylamine",516,,THF
590,9.69,0.63,3.62,"0.6 M tetrabutylammonium iodide, 0.5 M tert-butylpyridine, 0.1 M lithium iodide, and 100 mM iodine in 3-methoxypropionitrile",-,-,-,TiO2 film 10 um thick + 4 um scattering layer),-,16 hours,AM 1.5G 100mW/cm2,-,Lihong Yu and Jingyu Xi and Hung Tat Chan and Tao Su and Lucy Jane Antrobus and Bin Tong and Yuping Dong and Wai Kin Chan and David Lee Phillips,Novel Organic D-$\uppi$-2A Sensitizer for Dye Sensitized Solar Cells and Its Electron Transfer Kinetics on {TiO}2Surface,The Journal of Physical Chemistry C,117,10.1021/jp3113182,2041--2052,5,,01/01/2013,Yu_2013,,,CCCCCCC1(CCCCCC)c2cc(ccc2c2c1c1c3ccc(cc3C(c1c1c2C(CCCCCC)(CCCCCC)c2c1ccc(c2)c1ccc(s1)/C=C(/C(=O)O)\C#C)(CCCCCC)CCCCCC)c1ccc(s1)C=C(C(=O)O)C#N)c1ccc(cc1)N(c1ccc(cc1)OC)c1ccc(cc1)OC,"truxene,triphenylamine",474,571,acetonitrile
700,10.2,0.55,3.9,"LiI (0.1 g), I2 (0.019 g), propylene carbonate (5 mL), P25 TiO2 (0.0383 g), PEO (0.2648 g), and 4-tert-butylpyridine (0.044 mL) into acetonitrile (5 mL) solvent",-,-,-,zinc titanium oxide film,-,-,AM 1.5 10 mW/cm2,"quasi solid state dye sensitized solar cell, polymer electrolyte",John A. Mikroyannidis and P. Suresh and M.S. Roy and G.D. Sharma,Triphenylamine- and benzothiadiazole-based dyes with multiple acceptors for application in dye-sensitized solar cells,Journal of Power Sources,195,10.1016/j.jpowsour.2009.10.107,3002--3010,9,,01/01/2010,Mikroyannidis_2010,,,N#CC(=Cc1ccc(s1)c1ccc(cc1)N(c1ccc(cc1)c1ccc(s1)/C=C(\C(=O)O)/C#N)c1ccc(cc1)c1ccc(s1)/C=C(/C(=O)O)\C#N)C(=O)O,Triphenylamine,,,-
760,15.6,0.59,6.3,"LiI (0.1 g), I2 (0.019 g), propylene carbonate (5 mL), P25 TiO2 (0.0383 g), PEO (0.2648 g), and 4-tert-butylpyridine (0.044 mL) into acetonitrile (5 mL) solvent",-,-,-,zinc titanium oxide film,-,-,AM 1.5 10 mW/cm2,"quasi solid state dye sensitized solar cell, polymer electrolyte",John A. Mikroyannidis and P. Suresh and M.S. Roy and G.D. Sharma,Triphenylamine- and benzothiadiazole-based dyes with multiple acceptors for application in dye-sensitized solar cells,Journal of Power Sources,195,10.1016/j.jpowsour.2009.10.107,3002--3010,9,,01/01/2010,Mikroyannidis_2010,,,N#CC(=Cc1ccc(s1)c1ccc(cc1)N(c1ccc(cc1)c1ccc(s1)/C=C(\C(=O)O)/C#N)c1ccc(cc1)c1ccc(s1)/C=C(/C(=O)O)\C#N)C(=O)O,Triphenylamine,,,-
827,9.43,72.8,5.68,"0.6 M methyl propyl imidazolium iodide, 0.03 M I2 (99.9%) and 0.5 M 4-tertbutylpyridine in acetonitrile/valeronitrile (85:15)",-,-,-,TiO2 film (20 um thick),-,-,AM 1.5 75mW/cm2,-,Gabriela Marzari and Javier Durantini and Daniela Minudri and Miguel Gervaldo and Luis Otero and Fernando Fungo and Gianluca Pozzi and Marco Cavazzini and Simonetta Orlandi and Silvio Quici,Fluorous Molecules for Dye-Sensitized Solar Cells: Synthesis and Characterization of Fluorene-Bridged Donor/Acceptor Dyes with Bulky Perfluoroalkoxy Substituents,The Journal of Physical Chemistry C,116,10.1021/jp305884u,21190--21200,40,,01/01/2012,Marzari_2012,,,CCCCC1(CCCC)c2cc(ccc2c2c1cc(cc2)/C=C(/C(=O)O)\C#N)N(c1ccccc1)c1ccccc1,"fluorene,triphenylamine",420,418,ethanol
840,7.56,68.5,4.35,"0.6 M methyl propyl imidazolium iodide, 0.03 M I2 (99.9%) and 0.5 M 4-tertbutylpyridine in acetonitrile/valeronitrile (85:15)",-,-,-,TiO2 film (20 um thick),-,-,AM 1.5 75mW/cm2,-,Gabriela Marzari and Javier Durantini and Daniela Minudri and Miguel Gervaldo and Luis Otero and Fernando Fungo and Gianluca Pozzi and Marco Cavazzini and Simonetta Orlandi and Silvio Quici,Fluorous Molecules for Dye-Sensitized Solar Cells: Synthesis and Characterization of Fluorene-Bridged Donor/Acceptor Dyes with Bulky Perfluoroalkoxy Substituents,The Journal of Physical Chemistry C,116,10.1021/jp305884u,21190--21200,40,,01/01/2012,Marzari_2012,,,CCCCC1(CCCC)c2cc(ccc2c2c1cc(cc2)/C=C(/C(=O)O)\C#N)N(c1ccc(cc1)OC)c1ccc(cc1)OC,"fluorene,triphenylamine",451,526,ethanol
877,9.84,74.3,6.42,"0.6 M methyl propyl imidazolium iodide, 0.03 M I2 (99.9%) and 0.5 M 4-tertbutylpyridine in acetonitrile/valeronitrile (85:15)",-,-,-,TiO2 film (20 um thick),-,-,AM 1.5 75mW/cm2,-,Gabriela Marzari and Javier Durantini and Daniela Minudri and Miguel Gervaldo and Luis Otero and Fernando Fungo and Gianluca Pozzi and Marco Cavazzini and Simonetta Orlandi and Silvio Quici,Fluorous Molecules for Dye-Sensitized Solar Cells: Synthesis and Characterization of Fluorene-Bridged Donor/Acceptor Dyes with Bulky Perfluoroalkoxy Substituents,The Journal of Physical Chemistry C,116,10.1021/jp305884u,21190--21200,40,,01/01/2012,Marzari_2012,,,CCCCC1(CCCC)c2cc(ccc2c2c1cc(cc2)/C=C(/C(=O)O)\C#N)N(c1ccc(cc1)OCCOC(C(F)(F)F)(C(F)(F)F)C(F)(F)F)c1ccc(cc1)OCCOC(C(F)(F)F)(C(F)(F)F)C(F)(F)F,"fluorene,triphenylamine",432,604,ethanol
850,6.08,76,3.93,"0.6 M methyl propyl imidazolium iodide, 0.03 M I2 (99.9%) and 0.5 M 4-tertbutylpyridine in acetonitrile/valeronitrile (85:15)",-,-,-,TiO2 film (20 um thick),-,-,AM 1.5 75mW/cm2,-,Gabriela Marzari and Javier Durantini and Daniela Minudri and Miguel Gervaldo and Luis Otero and Fernando Fungo and Gianluca Pozzi and Marco Cavazzini and Simonetta Orlandi and Silvio Quici,Fluorous Molecules for Dye-Sensitized Solar Cells: Synthesis and Characterization of Fluorene-Bridged Donor/Acceptor Dyes with Bulky Perfluoroalkoxy Substituents,The Journal of Physical Chemistry C,116,10.1021/jp305884u,21190--21200,40,,01/01/2012,Marzari_2012,,,N#C/C(=C\c1ccc2c(c1)C(CCCOC(C(F)(F)F)(C(F)(F)F)C(F)(F)F)(CCCOC(C(F)(F)F)(C(F)(F)F)C(F)(F)F)c1c2ccc(c1)N(c1ccccc1)c1ccccc1)/C(=O)O,"fluorene,triphenylamine",425,539,ethanol
875,6.67,77,4.48,"0.6 M methyl propyl imidazolium iodide, 0.03 M I2 (99.9%) and 0.5 M 4-tertbutylpyridine in acetonitrile/valeronitrile (85:15)",-,-,-,TiO2 film (20 um thick),-,-,AM 1.5 75mW/cm2,-,Gabriela Marzari and Javier Durantini and Daniela Minudri and Miguel Gervaldo and Luis Otero and Fernando Fungo and Gianluca Pozzi and Marco Cavazzini and Simonetta Orlandi and Silvio Quici,Fluorous Molecules for Dye-Sensitized Solar Cells: Synthesis and Characterization of Fluorene-Bridged Donor/Acceptor Dyes with Bulky Perfluoroalkoxy Substituents,The Journal of Physical Chemistry C,116,10.1021/jp305884u,21190--21200,40,,01/01/2012,Marzari_2012,,,N#C/C(=C\c1ccc2c(c1)C(CCCOC(C(F)(F)F)(C(F)(F)F)C(F)(F)F)(CCCOC(C(F)(F)F)(C(F)(F)F)C(F)(F)F)c1c2ccc(c1)N(c1ccc(cc1)OCCOC(C(F)(F)F)(C(F)(F)F)C(F)(F)F)c1ccc(cc1)OCCOC(C(F)(F)F)(C(F)(F)F)C(F)(F)F)/C(=O)O,"fluorene,triphenylamine",434,535,ethanol
755,3.45,52.4,1.35,"0.6 M methyl propyl imidazolium iodide, 0.03 M I2 (99.9%) and 0.5 M 4-tertbutylpyridine in acetonitrile/valeronitrile (85:15)",-,-,-,TiO2 film (20 um thick),-,-,AM 1.5 75mW/cm2,-,Gabriela Marzari and Javier Durantini and Daniela Minudri and Miguel Gervaldo and Luis Otero and Fernando Fungo and Gianluca Pozzi and Marco Cavazzini and Simonetta Orlandi and Silvio Quici,Fluorous Molecules for Dye-Sensitized Solar Cells: Synthesis and Characterization of Fluorene-Bridged Donor/Acceptor Dyes with Bulky Perfluoroalkoxy Substituents,The Journal of Physical Chemistry C,116,10.1021/jp305884u,21190--21200,40,,01/01/2012,Marzari_2012,,,CCCCC1(CCCC)c2cc(ccc2c2c1cc(cc2)C(=O)O)N(c1ccccc1)c1ccccc1,"fluorene,triphenylamine",369,534,ethanol
638,11.68,0.696,5.15,"0.6MBMII (1-butyl-3-methylimidiazolium iodide), 0.1 M LiI, 0.05 M I2, and 0.6 M tert-TBP in acetonitrile",0.142,2 mM CDCA,-,TiO2 film (8 um thick + 4 um scattering layer),-,12 hours,"AM 1.5G, 100mW/cm2",-,Wenqin Li and Bo Liu and Yongzhen Wu and Shiqin Zhu and Qiong Zhang and Weihong Zhu,"Organic sensitizers incorporating 3,4-ethylenedioxythiophene as the conjugated bridge: Joint photophysical and electrochemical analysis of photovoltaic performance",Dyes and Pigments,99,10.1016/j.dyepig.2013.04.031,176--184,1,,01/01/2013,Li_2013,,,N#C/C(=C\c1ccc(s1)c1sc(c2c1OCCO2)c1ccc(cc1)N(c1ccccc1)c1ccccc1)/C(=O)O,triphenylamine,509,,dichloromethane
632,8.99,0.683,3.88,"0.6MBMII (1-butyl-3-methylimidiazolium iodide), 0.1 M LiI, 0.05 M I2, and 0.6 M tert-TBP in acetonitrile",0.142,5 mM CDCA,-,TiO2 film (8 um thick + 4 um scattering layer),-,12 hours,"AM 1.5G, 100mW/cm2",-,Wenqin Li and Bo Liu and Yongzhen Wu and Shiqin Zhu and Qiong Zhang and Weihong Zhu,"Organic sensitizers incorporating 3,4-ethylenedioxythiophene as the conjugated bridge: Joint photophysical and electrochemical analysis of photovoltaic performance",Dyes and Pigments,99,10.1016/j.dyepig.2013.04.031,176--184,1,,01/01/2013,Li_2013,,,N#C/C(=C\c1ccc(s1)c1sc(c2c1OCCO2)c1ccc(cc1)N(c1ccccc1)c1ccccc1)/C(=O)O,triphenylamine,509,,dichloromethane
635,8.33,0.685,3.62,"0.6MBMII (1-butyl-3-methylimidiazolium iodide), 0.1 M LiI, 0.05 M I2, and 0.6 M tert-TBP in acetonitrile",0.142,10 mM CDCA,-,TiO2 film (8 um thick + 4 um scattering layer),-,12 hours,"AM 1.5G, 100mW/cm2",-,Wenqin Li and Bo Liu and Yongzhen Wu and Shiqin Zhu and Qiong Zhang and Weihong Zhu,"Organic sensitizers incorporating 3,4-ethylenedioxythiophene as the conjugated bridge: Joint photophysical and electrochemical analysis of photovoltaic performance",Dyes and Pigments,99,10.1016/j.dyepig.2013.04.031,176--184,1,,01/01/2013,Li_2013,,,N#C/C(=C\c1ccc(s1)c1sc(c2c1OCCO2)c1ccc(cc1)N(c1ccccc1)c1ccccc1)/C(=O)O,triphenylamine,509,,dichloromethane
558,13.3,0.47,4.1,"0.05 M I2, 0.1 M LiI, 0.5 M 4-tert-butyl pyridine in 3-methoxypropionitrile",-,-,-,TiO2 film,10000 nmol/cm2,24 hours,"AM 1.5G, 85mW/cm2",-,Gachumale Saritha Reddy and Sekar Ramkumar and Abdullah M. Asiri and Sambandam Anandan,Bi-anchoring organic sensitizers of type D-($\uppi$-A)2 comprising thiophene-2-acetonitrile as $\uppi$-spacer and malonic acid as electron acceptor for dye sensitized solar cell applications,Spectrochimica Acta Part A: Molecular and Biomolecular Spectroscopy,145,10.1016/j.saa.2015.03.032,531--539,,,01/01/2015,Reddy_2015,,,CCCCCCN(c1ccc(cc1)/C=C(/c1ccc(s1)C=C(C(=O)O)C(=O)O)\C#N)c1ccc(cc1)/C=C(/c1ccc(s1)C=C(C(=O)O)C(=O)O)\C#N,diphenylamine,465,578,DMF
220,8.6,0.307,0.58,0.5 M potassium iodide and 0.05 M iodine mixed in pure ethylene glycol,0.88,-,-,TiO2 film 15-20 um thick,-,24 hours,"AM 1.5G, 100 mW/cm2",-,Caner Cebeci and Fatma Aytan Kilicarslan and Osman Gürbüz and Yildiray F{\i}rat and Mustafa Okutan and Ibrahim Erden,"Synthesis and photovoltaic properties of organic photosensitizer using D-$\uppi$-D type 4, 5-diazafluorene ligand and derivatives for efficient dye-sensitized solar cell",Dyes and Pigments,134,10.1016/j.dyepig.2016.06.048,77--82,,,01/01/2016,Cebeci_2016,,,c1ccc(cc1)N(c1ccccc1)c1ccc(cc1)/C=N/N=C1c2cccnc2c2c1cccn2,triphenylamine,,,-
670,15.23,0.758,7.69,"0.6 M 3-hexyl-1,2-dimethyl imidazolium iodide, 0.05 M iodine, 0.1 M LiI, and 0.5 M tert-butylpyridine in acetonitrile",0.18,10 mM DCA,-,TiO2 film 13 um thick + scattering layer,-,18 hours,"AM 1.5G, 100 mW/cm2",-,Sanghoon Kim and Hyunbong Choi and Chul Baik and Kihyung Song and Sang Ook Kang and Jaejung Ko,Synthesis of conjugated organic dyes containing alkyl substituted thiophene for solar cell,Tetrahedron,63,10.1016/j.tet.2007.08.058,11436--11443,46,,01/01/2007,Kim_2007,,,N#C/C(=C/c1ccc(s1)/C=C/c1ccc(cc1)N(c1ccc(cc1)c1ccc2c(c1)C(C)(C)c1c2cccc1)c1ccc(cc1)c1ccc2c(c1)C(C)(C)c1c2cccc1)/C(=O)O,triphenylamine,461,582,ethanol
640,12.72,0.767,6.23,"0.6 M 3-hexyl-1,2-dimethyl imidazolium iodide, 0.05 M iodine, 0.1 M LiI, and 0.5 M tert-butylpyridine in acetonitrile",0.18,10 mM DCA,-,TiO2 film 13 um thick + scattering layer,-,18 hours,"AM 1.5G, 100 mW/cm2",-,Sanghoon Kim and Hyunbong Choi and Chul Baik and Kihyung Song and Sang Ook Kang and Jaejung Ko,Synthesis of conjugated organic dyes containing alkyl substituted thiophene for solar cell,Tetrahedron,63,10.1016/j.tet.2007.08.058,11436--11443,46,,01/01/2007,Kim_2007,,,N#C/C(=C/c1cc(c(s1)/C=C/c1ccc(cc1)N(c1ccc(cc1)c1ccc2c(c1)C(C)(C)c1c2cccc1)c1ccc(cc1)c1ccc2c(c1)C(C)(C)c1c2cccc1)C)/C(=O)O,triphenylamine,463,589,ethanol
744,9.2,0.7559,5.18,"0.6 M 1,2-dimethyl-3-propylimidazole iodide (DMPII), 0.5 M 4-tert-butylpyridine (TBP), 0.05 M I2 and 0.1 M LiI in acetonitrile",0.14,20 mM CDCA,-,TiO2 film (12-13 um thick + 3.5 um scattering layer),-,12 hours,AM 1.5G 100mW/cm2,-,Yu Kyung Eom and Ji Yeoun Hong and Jeongho Kim and Hwan Kyu Kim,"Triphenylamine-based organic sensitizers with $\uppi$-spacer structural engineering for dye-sensitized solar cells: Synthesis, theoretical calculations, molecular spectroscopy and structure-property-performance relationships",Dyes and Pigments,136,10.1016/j.dyepig.2016.09.007,496--504,,,01/01/2017,Eom_2017,,,CCCCCCOc1ccc(cc1)N(c1ccc(cc1)OCCCCCC)c1ccc(cc1)c1ccc(cc1)/C=C(/C(=O)O)\C#N,triphenylamine,405,603,THF
653,14.7,0.7417,7.12,"0.6 M 1,2-dimethyl-3-propylimidazole iodide (DMPII), 0.5 M 4-tert-butylpyridine (TBP), 0.05 M I2 and 0.1 M LiI in acetonitrile",0.14,20 mM CDCA,-,TiO2 film (12-13 um thick + 3.5 um scattering layer),-,12 hours,AM 1.5G 100mW/cm2,-,Yu Kyung Eom and Ji Yeoun Hong and Jeongho Kim and Hwan Kyu Kim,"Triphenylamine-based organic sensitizers with $\uppi$-spacer structural engineering for dye-sensitized solar cells: Synthesis, theoretical calculations, molecular spectroscopy and structure-property-performance relationships",Dyes and Pigments,136,10.1016/j.dyepig.2016.09.007,496--504,,,01/01/2017,Eom_2017,,,CCCCCCOc1ccc(cc1)N(c1ccc(cc1)OCCCCCC)c1ccc(cc1)c1ccc(c2c1nsn2)c1ccc(s1)/C=C(/C(=O)O)\C#N,triphenylamine,514,729,THF
497.3,2.46,0.37,0.46,"1-propyl-2,3-dimethylimidazolium iodide (1.2 M),  iodine (0.035 M), tert-butylpyridine (0.5 M) and guanidine thiocyanate (0.1 M) dissolved in acetonitrile/3-methoxypropionitrile mixture (8:2)",0.16,-,-,TiO2 film (12 um thick + 4 um scattering layer),-,24 hours,AM 1.5G 100mW/cm2,-,Sunil Kumar and K.R. Justin Thomas and Chun-Ting Li and Kuo-Chuan Ho,"Synthesis and photovoltaic properties of organic dyes containing N-fluoren-2-yl dithieno[3,2-b:2$\prime$,3$\prime$-d]pyrrole and different donors",Organic Electronics,26,10.1016/j.orgel.2015.07.019,109--116,,,01/01/2015,Kumar_2015,,,CCCCC1(CCCC)c2cc(ccc2c2c1cccc2)n1c2cc(sc2c2c1ccs2)/C=C(\C(=O)O)/C#N,fluorene,431,,THF
8160,17.09,0.66,7.78,"0.6 M 1-methyl-3-propylimidazolium iodide (PMII), 0.1 M guanidiniumthiocyanate, 0.07 M I2, 0.05 M LiI, and 0.5 M tert-butylpyridine in acetonitrile/valeronitrile (85:15)",0.16,-,-,TiO2 film (12 um thick + 4 um scattering layer),669 nmol/cm2,16 hours,AM 1.5G 100mW/cm2,-,Liang-Wei Ma and Zu-Sheng Huang and Sheng Wang and Herbert Meier and Derong Cao,Impact of $\uppi$-conjugation configurations on the photovoltaic performance of the quinoxaline-based organic dyes,Dyes and Pigments,145,10.1016/j.dyepig.2017.05.054,126--135,,,01/01/2017,Ma_2017,,,CCCCCCCCc1nc2c(ccc(c2nc1CCCCCCC)c1ccc(s1)/C=C(/C(=O)O)\C#N)c1ccc(s1)c1ccc(cc1)N(c1ccccc1)c1ccccc1,triphenylamine,516,,chloroform
8980,15.93,0.67,7.44,"0.6 M 1-methyl-3-propylimidazolium iodide (PMII), 0.1 M guanidiniumthiocyanate, 0.07 M I2, 0.05 M LiI, and 0.5 M tert-butylpyridine in acetonitrile/valeronitrile (85:15)",0.16,1 mM CDCA,-,TiO2 film (12 um thick + 4 um scattering layer),-,16 hours,AM 1.5G 100mW/cm2,-,Liang-Wei Ma and Zu-Sheng Huang and Sheng Wang and Herbert Meier and Derong Cao,Impact of $\uppi$-conjugation configurations on the photovoltaic performance of the quinoxaline-based organic dyes,Dyes and Pigments,145,10.1016/j.dyepig.2017.05.054,126--135,,,01/01/2017,Ma_2017,,,CCCCCCCCc1nc2c(ccc(c2nc1CCCCCCC)c1ccc(s1)/C=C(/C(=O)O)\C#N)c1ccc(s1)c1ccc(cc1)N(c1ccccc1)c1ccccc1,triphenylamine,516,,chloroform
10900,16.24,0.66,7.29,"0.6 M 1-methyl-3-propylimidazolium iodide (PMII), 0.1 M guanidiniumthiocyanate, 0.07 M I2, 0.05 M LiI, and 0.5 M tert-butylpyridine in acetonitrile/valeronitrile (85:15)",0.16,-,-,TiO2 film (12 um thick + 4 um scattering layer),378 nmol/cm2,16 hours,AM 1.5G 100mW/cm2,-,Liang-Wei Ma and Zu-Sheng Huang and Sheng Wang and Herbert Meier and Derong Cao,Impact of $\uppi$-conjugation configurations on the photovoltaic performance of the quinoxaline-based organic dyes,Dyes and Pigments,145,10.1016/j.dyepig.2017.05.054,126--135,,,01/01/2017,Ma_2017,,,CCCCCCCCc1ccc(s1)c1nc2c(nc1c1ccc(s1)CCCCCCCCCC)c(ccc2c1ccc(s1)/C=C(/C(=O)O)\C#N)c1ccc(s1)c1ccc(cc1)N(c1ccccc1)c1ccccc1,triphenylamine,538,,chloroform
12070,15.14,0.68,6.98,"0.6 M 1-methyl-3-propylimidazolium iodide (PMII), 0.1 M guanidiniumthiocyanate, 0.07 M I2, 0.05 M LiI, and 0.5 M tert-butylpyridine in acetonitrile/valeronitrile (85:15)",0.16,1 mM CDCA,-,TiO2 film (12 um thick + 4 um scattering layer),-,16 hours,AM 1.5G 100mW/cm2,-,Liang-Wei Ma and Zu-Sheng Huang and Sheng Wang and Herbert Meier and Derong Cao,Impact of $\uppi$-conjugation configurations on the photovoltaic performance of the quinoxaline-based organic dyes,Dyes and Pigments,145,10.1016/j.dyepig.2017.05.054,126--135,,,01/01/2017,Ma_2017,,,CCCCCCCCc1ccc(s1)c1nc2c(nc1c1ccc(s1)CCCCCCCCCC)c(ccc2c1ccc(s1)/C=C(/C(=O)O)\C#N)c1ccc(s1)c1ccc(cc1)N(c1ccccc1)c1ccccc1,triphenylamine,538,,chloroform
12220,8.16,0.812,4.03,"0.6 M 1-methyl-3-propylimidazolium iodide (PMII), 0.1 M guanidiniumthiocyanate, 0.07 M I2, 0.05 M LiI, and 0.5 M tert-butylpyridine in acetonitrile/valeronitrile (85:15)",0.16,-,-,TiO2 film (12 um thick + 4 um scattering layer),403 nmol/cm2,16 hours,AM 1.5G 100mW/cm2,-,Liang-Wei Ma and Zu-Sheng Huang and Sheng Wang and Herbert Meier and Derong Cao,Impact of $\uppi$-conjugation configurations on the photovoltaic performance of the quinoxaline-based organic dyes,Dyes and Pigments,145,10.1016/j.dyepig.2017.05.054,126--135,,,01/01/2017,Ma_2017,,,CCCCCCCCc1sc2c(c1)c1cc(sc1c1c2nc2c(ccc(c2n1)c1ccc(s1)/C=C(/C(=O)O)\C#N)c1ccc(s1)c1ccc(cc1)N(c1ccccc1)c1ccccc1)CCCCCCCC,triphenylamine,586,,chloroform
