Repository: PaulC61/Cheminformatics

# Cheminformatics
Repository for:
Cheminformatics Masters students of University of Strasbourg 2020 - 2022
+ My own projects related to the course

File: InternshipM2_BIU/rawDSSCDBdata.csv (part 39 of 77)
VOC,JSC,FF,PCE,Electrolyte,Active area,Co-adsorbent,Co-sensitizer,Semiconductor,Dye loading,Exposure time,Solar simulator,Performance comment,Article author,Article title,Article journal,Article volume,Article DOI,Article pages,Article issue nr,Article EID,Article year,Article year,Article electronic id,Article keywords,Molecule SMILE,Molecule keywords,Molecule spectrum absorption maxima,Molecule spectrum emission maxima,Molecule spectrum solvent
9680,16.41,0.6,6.17,"0.6 M 1-methyl-3-propylimidazolium iodide (PMII), 0.1 M guanidiniumthiocyanate, 0.07 M I2, 0.05 M LiI, and 0.5 M tert-butylpyridine in acetonitrile/valeronitrile (85:15)",0.16,1 mM CDCA,-,TiO2 film (12 um thick + 4 um scattering layer),-,16 hours,AM 1.5G 100mW/cm2,-,Liang-Wei Ma and Zu-Sheng Huang and Sheng Wang and Herbert Meier and Derong Cao,Impact of $\uppi$-conjugation configurations on the photovoltaic performance of the quinoxaline-based organic dyes,Dyes and Pigments,145,10.1016/j.dyepig.2017.05.054,126--135,,,01/01/2017,Ma_2017,,,CCCCCCCCc1sc2c(c1)c1cc(sc1c1c2nc2c(ccc(c2n1)c1ccc(s1)/C=C(/C(=O)O)\C#N)c1ccc(s1)c1ccc(cc1)N(c1ccccc1)c1ccccc1)CCCCCCCC,triphenylamine,586,,chloroform
710,17.83,0.65,8.2,"0.6 M 1-methyl-3-propylimidazolium iodide (PMII), 0.1 M guanidiniumthiocyanate, 0.07 M I2, 0.05 M LiI, and 0.5 M tert-butylpyridine in acetonitrile/valeronitrile (85:15)",0.16,-,-,TiO2 film (12 um thick + 4 um scattering layer),-,12 hours,AM 1.5G 100mW/cm2,-,Liang-Wei Ma and Zu-Sheng Huang and Sheng Wang and Herbert Meier and Derong Cao,Impact of $\uppi$-conjugation configurations on the photovoltaic performance of the quinoxaline-based organic dyes,Dyes and Pigments,145,10.1016/j.dyepig.2017.05.054,126--135,,,01/01/2017,Ma_2017,,,CCCCCCCCc1nc2c(ccc(c2nc1CCCCCCC)c1ccc(s1)/C=C(/C(=O)O)\C#N)c1ccc(s1)c1ccc(cc1)N(c1ccccc1)c1ccccc1,triphenylamine,516,,chloroform
290,0.78,0.58,0.13,Iodolyte Z-50,1,-,-,TiO2 film,-,16 hours,AM 1.5G 100mW/cm2,EtOH solvent bath,Alberto Fattori and Roberta Majer and Andrea Mazzanti and Maria Francesca Ottaviani and Alberto Modelli and Fabio Mantellini and Stefania Santeusanio,"N -heterocyclic linkers from 1,2-diaza-1,3-dienes for dye-sensitized solar cells: {DFT} calculations, synthesis and photovoltaic performance",Dyes and Pigments,145,10.1016/j.dyepig.2017.05.058,246--255,,,01/01/2017,Fattori_2017,,,CCN1C(=S)S/C(=c\2/s/c(=C/c3ccc(s3)c3cn4cc(nc4c(c3)c3ccc(cc3)N(c3ccccc3)c3ccccc3)C)/n(c2=O)CC(=O)O)/C1=O,triphenylamine,,,-
363,1.23,0.53,0.24,"0.1 M iodine in methoxypropionitrile, 0.3 M benzimidazole, 0.05 M guanidine thiocyanate, and 0.8 M methyl propyl imidazolium iodide",1,-,-,TiO2 film,-,16 hours,AM 1.5G 100mW/cm2,ACN solvent bath,Alberto Fattori and Roberta Majer and Andrea Mazzanti and Maria Francesca Ottaviani and Alberto Modelli and Fabio Mantellini and Stefania Santeusanio,"N -heterocyclic linkers from 1,2-diaza-1,3-dienes for dye-sensitized solar cells: {DFT} calculations, synthesis and photovoltaic performance",Dyes and Pigments,145,10.1016/j.dyepig.2017.05.058,246--255,,,01/01/2017,Fattori_2017,,,CCN1C(=S)S/C(=c\2/s/c(=C/c3ccc(s3)c3cn4cc(nc4c(c3)c3ccc(cc3)N(c3ccccc3)c3ccccc3)C)/n(c2=O)CC(=O)O)/C1=O,triphenylamine,,,-
736,11.5,0.68,5.76,"0.1 M LiI, 0.03 M I2, 0.6 M 1-methyl-3-propylimidazolium iodide, and 0.5 M tert-butylpyridine in dry acetonitrile",0.16,-,-,TiO2 film (10 um thick),300 nmol/cm2,14 hours,AM 1.5G 100mW/cm2,-,Agostina L. Capodilupo and Eduardo Fabiano and Luisa De Marco and Giuseppe Ciccarella and Giuseppe Gigli and Carmela Martinelli and Antonio Cardone,"[1]Benzothieno[3,2-b]benzothiophene-Based Organic Dyes for Dye-Sensitized Solar Cells",The Journal of Organic Chemistry,81,10.1021/acs.joc.6b00192,3235--3245,8,,01/01/2016,Capodilupo_2016,,,CCCCCCCCC1(CCCCCCCC)c2cc(ccc2c2c1cccc2)N(c1ccc2c(c1)C(CCCCCCCC)(CCCCCCCC)c1c2cccc1)c1ccc2c(c1)sc1c2sc2c1ccc(c2)c1cc(c(s1)C=C(C(=O)O)C#N)C,triphenylamine,464,,chloroform
660,10.56,0.774,5.42,"0.6 M 3-hexyl-1,2-dimethyl imidazolium iodide, 0.05 M iodine, 0.1 M LiI, and 0.5 M tert-butylpyridine in acetonitrile",0.18,10 mM DCA,-,TiO2 film 13 um thick + scattering layer,-,18 hours,"AM 1.5G, 100 mW/cm2",-,Sanghoon Kim and Hyunbong Choi and Chul Baik and Kihyung Song and Sang Ook Kang and Jaejung Ko,Synthesis of conjugated organic dyes containing alkyl substituted thiophene for solar cell,Tetrahedron,63,10.1016/j.tet.2007.08.058,11436--11443,46,,01/01/2007,Kim_2007,,,CCCCCCc1cc(sc1/C=C/c1ccc(cc1)N(c1ccc(cc1)c1ccc2c(c1)C(C)(C)c1c2cccc1)c1ccc(cc1)c1ccc2c(c1)C(C)(C)c1c2cccc1)/C=C(\C(=O)O)/C#N,triphenylamine,456,587,ethanol
880,14.5,0.68,8.67,"0.25 M [Co(II)(phen)3](PF6)2, 0.05 M [Co(III)(phen)3](PF6)3, 0.5 M TBP and 0.1 M LiTFSI in acetonitrile",0.158,-,-,TiO2 film (3 um thick + 4 um scattering layer),-,12 hours,"AM 1.5G, 100 mW/cm2",-,Jianyang Su and Yu Chen and Yungen Wu and Raju Prasad Ghimire and Yingjun Xu and Xiujie Liu and Zhihui Wang and Mao Liang,New triarylamine organic dyes containing the 9-hexyl-2-(hexyloxy)-9H-carbazole for dye-sensitized solar cells,Electrochimica Acta,254,10.1016/j.electacta.2017.09.133,191--200,,,01/01/2017,Su_2017,,,CCCCCCOc1ccc(cc1)N(c1cc2c3ccccc3n(c2cc1OCCCCCC)CCCCCC)c1ccc(cc1)c1cc2c(s1)c1c(n2c2ccccc2OCCCCCC)cc(s1)/C=C(/C(=O)O)\C#N,"triphenylamine,carbazole",535,,dichloromethane
669.5,11.51,0.7314,5.67,"0.5 mM in CHCl3 and 0.6 M tetrabutylammonium iodide (TBAI), 0.1 M LiI, 0.05 M I2, and 0.5 M 4-tert-butylpyridine (TBP) in acetonitrile",0.45,-,-,TiO2 film (10 um thick + 5 um scattering layer),550 nmol/cm2,-,AM 1.5G 100mW/cm2,-,Min-Woo Lee and Jae-Yup Kim and Duck-Hyung Lee and Min Jae Ko,"Novel D-$\uppi$-A Organic Dyes with Thieno[3,2-b]thiophene-3,4-ethylenedioxythiophene Unit as a $\uppi$-Bridge for Highly Efficient Dye-Sensitized Solar Cells with Long-Term Stability",{ACS} Applied Materials {\&} Interfaces,6,10.1021/am405686z,4102--4108,6,,01/01/2014,Lee_2014,,,N#C/C(=C\c1ccc(s1)c1cc2c(s1)cc(s2)c1ccc(cc1)N(c1ccc2c(c1)C(C)(C)c1c2cccc1)c1ccc2c(c1)C(C)(C)c1c2cccc1)/C(=O)O,"thienothiophene, ethylenedioxythiophene,triphenylamine",436,,chloroform
731.8,13.26,0.723,7,"0.5 mM in CHCl3 and 0.6 M tetrabutylammonium iodide (TBAI), 0.1 M LiI, 0.05 M I2, and 0.5 M 4-tert-butylpyridine (TBP) in acetonitrile",0.45,-,-,TiO2 film (10 um thick + 5 um scattering layer),480 nmol/cm2,-,AM 1.5G 100mW/cm2,-,Min-Woo Lee and Jae-Yup Kim and Duck-Hyung Lee and Min Jae Ko,"Novel D-$\uppi$-A Organic Dyes with Thieno[3,2-b]thiophene-3,4-ethylenedioxythiophene Unit as a $\uppi$-Bridge for Highly Efficient Dye-Sensitized Solar Cells with Long-Term Stability",{ACS} Applied Materials {\&} Interfaces,6,10.1021/am405686z,4102--4108,6,,01/01/2014,Lee_2014,,,N#C/C(=C\c1sc(c2c1OCCO2)c1cc2c(s1)cc(s2)c1ccc(cc1)N(c1ccc2c(c1)C(C)(C)c1c2cccc1)c1ccc2c(c1)C(C)(C)c1c2cccc1)/C(=O)O,"thienothiophene, ethylenedioxythiophene,triphenylamine",469,,chloroform
625,6.85,0.7,2.98,"0.5 M lithium iodide (LiI), 0.05 M iodine (I2), and 0.5 M 4-tert-butylpyridine dissolved in acetonitrile",0.25,-,-,TiO2 film (12 um thick + 5 um scattering layer),-,12 hours,AM 1.5G 100mW/cm2,-,Lai-Fan Lai and Cheuk-Lam Ho and Yung-Chung Chen and Wen-Jun Wu and Feng-Rong Dai and Chung-Hin Chui and Shu-Ping Huang and Kun-Peng Guo and Jiann-T{\textquotesingle}suen Lin and He Tian and Shi-He Yang and Wai-Yeung Wong,New bithiazole-functionalized organic photosensitizers for dye-sensitized solar cells,Dyes and Pigments,96,10.1016/j.dyepig.2012.10.002,516--524,2,,01/01/2013,Lai_2013,,,CCCCCCCCCCc1nc(sc1c1ccc(cc1)N(c1ccc(cc1)C)c1ccccc1)c1nc(c(s1)c1ccc(s1)/C=C(/C(=O)O)\C#N)CCCCCCCCC,"bithiazole, triphenylamine",432,560,THF
565,11.71,0.71,4.71,"0.6 M dimethylpropylimidazolium iodide, 0.05 M I2, 0.1 M LiI and 0.5 M tert-butyl pyridine in acetonitrile",0.25,-,-,TiO2 film (10 um thick + 5 um scattering layer),-,24 hours,AM 1.5G 100mW/cm2,-,Lai-Fan Lai and Chuanjiang Qin and Chung-Hin Chui and Ashraful Islam and Liyuan Han and Cheuk-Lam Ho and Wai-Yeung Wong,New fluorenone-containing organic photosensitizers for dye-sensitized solar cells,Dyes and Pigments,98,10.1016/j.dyepig.2013.03.007,428--436,3,,01/01/2013,Lai_2013,,,N#C/C(=C\c1ccc(s1)c1ccc(s1)c1ccc2c(c1)C(=O)c1c2ccc(c1)c1ccc(cc1)N(c1ccc(cc1)C)c1ccc(cc1)C)/C(=O)O,"fluorenone, triphenylamine",393,620,THF
763,8.8,0.69,4.65,"0.25 M [Co(II)(phen)3](PF6)2, 0.05 M [Co(III)(phen)3](PF6)3, 0.5 M TBP and 0.1 M LiTFSI in acetonitrile",0.158,-,-,TiO2 film (3 um thick + 4 um scattering layer),-,12 hours,"AM 1.5G, 100 mW/cm2",-,Jianyang Su and Yu Chen and Yungen Wu and Raju Prasad Ghimire and Yingjun Xu and Xiujie Liu and Zhihui Wang and Mao Liang,New triarylamine organic dyes containing the 9-hexyl-2-(hexyloxy)-9H-carbazole for dye-sensitized solar cells,Electrochimica Acta,254,10.1016/j.electacta.2017.09.133,191--200,,,01/01/2017,Su_2017,,,CCCCCCOc1cc2n(CCCCCC)c3c(c2cc1N(c1ccc(cc1)c1cc2c(s1)c1c(n2c2ccccc2OCCCCCC)cc(s1)/C=C(/C(=O)O)\C#N)c1ccc(cc1)c1cc2c(s1)c1c(n2c2ccccc2OCCCCCC)ccs1)cccc3,"triphenylamine,carbazole",518,,dichloromethane
730,8.51,0.69,4.26,"0.06 M LiI, 0.03 M I2, 0.1 M guanidinium thiocyanate, 0.6 M1-propyl-3-methylimidazolium iodide (PMII), and 0.5 M tertbutylpyridine in acetonitrile",0.16,-,-,TiO2 film (12 um thick),-,18 hours,AM 1.5 100mW/cm2,-,Zhenhua Ci and Xiaoqiang Yu and Chaolei Wang and Tingli Ma and Ming Bao,Influence of different substituents linked on fluorene spacer in organic sensitizers on photovoltaic properties,Dyes and Pigments,104,10.1016/j.dyepig.2013.12.020,8--14,,,01/01/2014,Ci_2014,,,CCCCc1ccc(cc1)N(c1ccc2c(c1)C(c1ccccc1)(c1ccccc1)c1c2ccc(c1)c1ccc(cc1)C=C(C(=O)O)C#N)c1ccc(cc1)CCCC,diphenylamine,418,636,dichloromethane
740,8.62,0.71,4.55,"0.06 M LiI, 0.03 M I2, 0.1 M guanidinium thiocyanate, 0.6 M1-propyl-3-methylimidazolium iodide (PMII), and 0.5 M tertbutylpyridine in acetonitrile",0.16,0.8 mM CDCA,-,TiO2 film (12 um thick),-,18 hours,AM 1.5 100mW/cm2,-,Zhenhua Ci and Xiaoqiang Yu and Chaolei Wang and Tingli Ma and Ming Bao,Influence of different substituents linked on fluorene spacer in organic sensitizers on photovoltaic properties,Dyes and Pigments,104,10.1016/j.dyepig.2013.12.020,8--14,,,01/01/2014,Ci_2014,,,CCCCc1ccc(cc1)N(c1ccc2c(c1)C(c1ccccc1)(c1ccccc1)c1c2ccc(c1)c1ccc(cc1)C=C(C(=O)O)C#N)c1ccc(cc1)CCCC,diphenylamine,418,636,dichloromethane
770,9.69,0.7,5.15,"0.06 M LiI, 0.03 M I2, 0.1 M guanidinium thiocyanate, 0.6 M1-propyl-3-methylimidazolium iodide (PMII), and 0.5 M tertbutylpyridine in acetonitrile",0.16,-,-,TiO2 film (12 um thick),-,18 hours,AM 1.5 100mW/cm2,-,Zhenhua Ci and Xiaoqiang Yu and Chaolei Wang and Tingli Ma and Ming Bao,Influence of different substituents linked on fluorene spacer in organic sensitizers on photovoltaic properties,Dyes and Pigments,104,10.1016/j.dyepig.2013.12.020,8--14,,,01/01/2014,Ci_2014,,,CCCCCCC1(CCCCCC)c2cc(ccc2c2c1cc(cc2)N(c1ccc(cc1)CCCC)c1ccc(cc1)CCCC)c1ccc(cc1)C=C(C(=O)O)C#N,diphenylamine,441,623,dichloromethane
720,9.17,0.66,4.39,"0.06 M LiI, 0.03 M I2, 0.1 M guanidinium thiocyanate, 0.6 M1-propyl-3-methylimidazolium iodide (PMII), and 0.5 M tertbutylpyridine in acetonitrile",0.16,0.8 mM CDCA,-,TiO2 film (12 um thick),-,18 hours,AM 1.5 100mW/cm2,-,Zhenhua Ci and Xiaoqiang Yu and Chaolei Wang and Tingli Ma and Ming Bao,Influence of different substituents linked on fluorene spacer in organic sensitizers on photovoltaic properties,Dyes and Pigments,104,10.1016/j.dyepig.2013.12.020,8--14,,,01/01/2014,Ci_2014,,,CCCCCCC1(CCCCCC)c2cc(ccc2c2c1cc(cc2)N(c1ccc(cc1)CCCC)c1ccc(cc1)CCCC)c1ccc(cc1)C=C(C(=O)O)C#N,diphenylamine,441,623,dichloromethane
690,8.65,0.66,3.95,"LiI (0.5 M), I2 (0.05 M), and TBP (4-tert-butylpyridine) (0.5 M) in MeCN",0.25,-,-,TiO2 film,-,-,AM 1.5 100mW/cm2,-,Chiung Hui Huang and Yuan Jay Chang,Dyes for sensitized solar cells by using [2.2]paracyclophane as a bridging unit,Tetrahedron Letters,55,10.1016/j.tetlet.2014.07.034,4938--4942,35,,01/01/2014,Huang_2014,,,N#C/C(=C\c1ccc(cc1)/C=C/c1cc2CCc3ccc(CCc1cc2)cc3/C=C/c1ccc(cc1)/C=C/c1ccc(cc1)N(c1ccccc1)c1ccccc1)/C(=O)O,triphenylamine,400,,THF
720,8.02,0.69,3.97,"3-dimethylimidazolium iodide (DMII)(1.0 M) and guanidinium thiocyanate (0.1 M), in addition to LiI (0.05 M), I2 (0.03 M), and TBP (0.5 M) in a mixed solvent of MeCN and valeronitrile (85:15, v/v)",0.25,-,-,TiO2 film,-,-,AM 1.5 100mW/cm2,-,Chiung Hui Huang and Yuan Jay Chang,Dyes for sensitized solar cells by using [2.2]paracyclophane as a bridging unit,Tetrahedron Letters,55,10.1016/j.tetlet.2014.07.034,4938--4942,35,,01/01/2014,Huang_2014,,,N#C/C(=C\c1ccc(cc1)/C=C/c1cc2CCc3ccc(CCc1cc2)cc3/C=C/c1ccc(cc1)/C=C/c1ccc(cc1)N(c1ccccc1)c1ccccc1)/C(=O)O,triphenylamine,400,,THF
700,9.28,0.65,4.2,"LiI (0.5 M), I2 (0.05 M), and TBP (4-tert-butylpyridine) (0.5 M) in MeCN",0.25,-,-,TiO2 film,-,-,AM 1.5 100mW/cm2,-,Chiung Hui Huang and Yuan Jay Chang,Dyes for sensitized solar cells by using [2.2]paracyclophane as a bridging unit,Tetrahedron Letters,55,10.1016/j.tetlet.2014.07.034,4938--4942,35,,01/01/2014,Huang_2014,,,CCCCCCOc1cc(/C=C/c2ccc(cc2)N(c2ccccc2)c2ccccc2)c(cc1/C=C/c1cc2ccc1CCc1ccc(CC2)c(c1)/C=C/c1cc(OCCCCCC)c(cc1OCCCCCC)/C=C(/C(=O)O)\C#N)OCCCCCC,triphenylamine,419,,THF
740,8.8,0.65,4.24,"3-dimethylimidazolium iodide (DMII)(1.0 M) and guanidinium thiocyanate (0.1 M), in addition to LiI (0.05 M), I2 (0.03 M), and TBP (0.5 M) in a mixed solvent of MeCN and valeronitrile (85:15, v/v)",0.25,-,-,TiO2 film,-,-,AM 1.5 100mW/cm2,-,Chiung Hui Huang and Yuan Jay Chang,Dyes for sensitized solar cells by using [2.2]paracyclophane as a bridging unit,Tetrahedron Letters,55,10.1016/j.tetlet.2014.07.034,4938--4942,35,,01/01/2014,Huang_2014,,,CCCCCCOc1cc(/C=C/c2ccc(cc2)N(c2ccccc2)c2ccccc2)c(cc1/C=C/c1cc2ccc1CCc1ccc(CC2)c(c1)/C=C/c1cc(OCCCCCC)c(cc1OCCCCCC)/C=C(/C(=O)O)\C#N)OCCCCCC,triphenylamine,419,,THF
690,7.88,0.7,3.83,"LiI (0.5 M), I2 (0.05 M), and TBP (4-tert-butylpyridine) (0.5 M) in MeCN",0.25,-,-,TiO2 film,-,-,AM 1.5 100mW/cm2,-,Chiung Hui Huang and Yuan Jay Chang,Dyes for sensitized solar cells by using [2.2]paracyclophane as a bridging unit,Tetrahedron Letters,55,10.1016/j.tetlet.2014.07.034,4938--4942,35,,01/01/2014,Huang_2014,,,N#C/C(=C\c1ccc(s1)c1cc2CCc3ccc(CCc1cc2)cc3c1ccc(cc1)N(c1ccccc1)c1ccccc1)/C(=O)O,triphenylamine,377,,THF
653,14.5,0.742,7.1,"1.0 M 1,3-dimethylimidazolium iodide, 30 mM I2, 0.5 M tertbutylpyridine, 0.1 M lithium iodide, and 0.1 M guanidinium thiocyanate in a mixture of acetonitrile and valeronitrile (85/15, v/v)",0.16,-,-,TiO2 film (6.6 um thick + 6.7 um scattering layer),-,13 hours,AM 1.5 100mW/cm2,-,Masataka Katono and Mateusz Wielopolski and Magdalena Marszalek and Takeru Bessho and Jacques-E. Moser and Robin Humphry-Baker and Shaik M. Zakeeruddin and Michael Grätzel,Effect of Extended $\uppi$-Conjugation of the Donor Structure of Organic D{\textendash}A-$\uppi${\textendash}A Dyes on the Photovoltaic Performance of Dye-Sensitized Solar Cells,The Journal of Physical Chemistry C,118,10.1021/jp411504p,16486--16493,30,,01/01/2014,Katono_2014,,,CCCCCCOc1ccc(cc1)N(c1ccc(c2c1nsn2)c1sc2c(c1)C(c1c2sc(c1)/C=C(/C(=O)O)\C#N)(CCCCCC)CCCCCC)c1ccc(cc1)OCCCCCC,diphenylamine,498,,dichloromethane
678,16,0.732,8,"1.0 M 1,3-dimethylimidazolium iodide, 30 mM I2, 0.5 M tertbutylpyridine, 0.1 M lithium iodide, and 0.1 M guanidinium thiocyanate in a mixture of acetonitrile and valeronitrile (85/15, v/v)",0.16,-,-,TiO2 film (6.6 um thick + 6.7 um scattering layer),-,13 hours,AM 1.5 100mW/cm2,-,Masataka Katono and Mateusz Wielopolski and Magdalena Marszalek and Takeru Bessho and Jacques-E. Moser and Robin Humphry-Baker and Shaik M. Zakeeruddin and Michael Grätzel,Effect of Extended $\uppi$-Conjugation of the Donor Structure of Organic D{\textendash}A-$\uppi${\textendash}A Dyes on the Photovoltaic Performance of Dye-Sensitized Solar Cells,The Journal of Physical Chemistry C,118,10.1021/jp411504p,16486--16493,30,,01/01/2014,Katono_2014,,,CCCCCCC1(CCCCCC)c2cc(sc2c2c1cc(s2)c1ccc(c2c1nsn2)N(c1ccc(cc1)c1ccc(cc1OCCCC)OCCCC)c1ccc(cc1)c1ccc(cc1OCCCC)OCCCC)/C=C(/C(=O)O)\C#N,diphenylamine,496,,dichloromethane
618,8.19,0.697,3.53,"0.6 M DMPII (1,2-dimethyl-3-n-propylimidazolium iodide), 0.1 M LiI, 0.05 M I2 in anhydrous acetonitrile",0.2,1 mM DCA,-,TiO2 film (12 um thick + 6 um scattering layer),-,24 hours,AM 1.5 100mW/cm2,-,Bo Hyung Kim and Harold S. Freeman,Structure{\textendash}photovoltaic performance relationships for {DSSC} sensitizers having heterocyclic and benzene spacers,Journal of Materials Chemistry,22,10.1039/c2jm33228k,20403,38,,01/01/2012,Kim_2012,,,N#C/C(=C\c1ccc(s1)C1=Nc2c(C1(C)C)cc(cc2)N(c1ccccc1)c1ccccc1)/C(=O)O,triphenylamine,464,,THF
609,6.4,0.717,2.8,"0.6 M DMPII (1,2-dimethyl-3-n-propylimidazolium iodide), 0.1 M LiI, 0.05 M I2 in anhydrous acetonitrile",0.2,1 mM DCA,-,TiO2 film (12 um thick + 6 um scattering layer),-,24 hours,AM 1.5 100mW/cm2,-,Bo Hyung Kim and Harold S. Freeman,Structure{\textendash}photovoltaic performance relationships for {DSSC} sensitizers having heterocyclic and benzene spacers,Journal of Materials Chemistry,22,10.1039/c2jm33228k,20403,38,,01/01/2012,Kim_2012,,,N#C/C(=C\c1ccc(o1)C1=Nc2c(C1(C)C)cc(cc2)N(c1ccccc1)c1ccccc1)/C(=O)O,diphenylamine,453,611,THF
555,5.06,0.709,1.99,"0.6 M DMPII (1,2-dimethyl-3-n-propylimidazolium iodide), 0.1 M LiI, 0.05 M I2 in anhydrous acetonitrile",0.2,1 mM DCA,-,TiO2 film (12 um thick + 6 um scattering layer),-,24 hours,AM 1.5 100mW/cm2,-,Bo Hyung Kim and Harold S. Freeman,Structure{\textendash}photovoltaic performance relationships for {DSSC} sensitizers having heterocyclic and benzene spacers,Journal of Materials Chemistry,22,10.1039/c2jm33228k,20403,38,,01/01/2012,Kim_2012,,,N#C/C(=C\c1cnc(s1)C1=Nc2c(C1(C)C)cc(cc2)N(c1ccccc1)c1ccccc1)/C(=O)O,diphenylamine,480,642,THF
664,5.85,0.738,2.86,"0.6 M DMPII (1,2-dimethyl-3-n-propylimidazolium iodide), 0.1 M LiI, 0.05 M I2 in anhydrous acetonitrile",0.2,1 mM DCA,-,TiO2 film (12 um thick + 6 um scattering layer),-,24 hours,AM 1.5 100mW/cm2,-,Bo Hyung Kim and Harold S. Freeman,Structure{\textendash}photovoltaic performance relationships for {DSSC} sensitizers having heterocyclic and benzene spacers,Journal of Materials Chemistry,22,10.1039/c2jm33228k,20403,38,,01/01/2012,Kim_2012,,,N#C/C(=C\c1ccc(n1C)C1=Nc2c(C1(C)C)cc(cc2)N(c1ccccc1)c1ccccc1)/C(=O)O,triphenylamine,395,,THF
627,6.89,0.715,3.09,"0.6 M DMPII (1,2-dimethyl-3-n-propylimidazolium iodide), 0.1 M LiI, 0.05 M I2 in anhydrous acetonitrile",0.2,1 mM DCA,-,TiO2 film (12 um thick + 6 um scattering layer),-,24 hours,AM 1.5 100mW/cm2,-,Bo Hyung Kim and Harold S. Freeman,Structure{\textendash}photovoltaic performance relationships for {DSSC} sensitizers having heterocyclic and benzene spacers,Journal of Materials Chemistry,22,10.1039/c2jm33228k,20403,38,,01/01/2012,Kim_2012,,,N#C/C(=C\c1ccc(cc1)C1=Nc2c(C1(C)C)cc(cc2)N(c1ccccc1)c1ccccc1)/C(=O)O,diphenylamine,435,608,THF
618,2.85,0.724,1.3,"1.0 M DMII (1,3-dimethylimidazolium iodide), 0.03 M iodine, 0.025 M NaI, 0.5 TBP, 0.1 M guanidinium thiocyanide, and acetonitrile solvent",0.16,-,-,TiO2 film (8 um thick + 5 um scattering layer),-,12 hours,AM 1.5G 100mW/cm2,-,Paramaguru Ganesan and Aravindkumar Chandiran and Peng Gao and Renganathan Rajalingam and Michael Grätzel and Mohammad Khaja. Nazeeruddin,Molecular Engineering of 2-Quinolinone Based Anchoring Groups for Dye-Sensitized Solar Cells,The Journal of Physical Chemistry C,118,10.1021/jp5004352,16896--16903,30,,01/01/2014,Ganesan_2014,,,CCCCCCC1(CCCCCC)c2cc(sc2c2c1cc(s2)c1ccc2c(c1)nc(c(c2)/C=C(\C(=O)O)/C#N)Cl)c1ccc(cc1)N(c1ccc(cc1)OCCCCCC)c1ccc(cc1)OCCCCCC,triphenylamine,477,588,dichloromethane
593,1.02,0.78,0.77,"1.0 M DMII (1,3-dimethylimidazolium iodide), 0.03 M iodine, 0.025 M NaI, 0.5 TBP, 0.1 M guanidinium thiocyanide, and acetonitrile solvent",0.16,-,-,TiO2 film (8 um thick + 5 um scattering layer),-,12 hours,AM 1.5G 100mW/cm2,-,Paramaguru Ganesan and Aravindkumar Chandiran and Peng Gao and Renganathan Rajalingam and Michael Grätzel and Mohammad Khaja. Nazeeruddin,Molecular Engineering of 2-Quinolinone Based Anchoring Groups for Dye-Sensitized Solar Cells,The Journal of Physical Chemistry C,118,10.1021/jp5004352,16896--16903,30,,01/01/2014,Ganesan_2014,,,CCCCCCC1(CCCCCC)c2cc(sc2c2c1cc(s2)c1ccc2c(c1)[nH]c(=O)c(c2)/C=C(\C(=O)O)/C#N)c1ccc(cc1)N(c1ccc(cc1)OCCCCCC)c1ccc(cc1)OCCCCCC,triphenylamine,469,583,dichloromethane
637,6.81,0.732,3.23,"1.0 M DMII (1,3-dimethylimidazolium iodide), 0.03 M iodine, 0.025 M NaI, 0.5 TBP, 0.1 M guanidinium thiocyanide, and acetonitrile solvent",0.16,-,-,TiO2 film (8 um thick + 5 um scattering layer),-,12 hours,AM 1.5G 100mW/cm2,-,Paramaguru Ganesan and Aravindkumar Chandiran and Peng Gao and Renganathan Rajalingam and Michael Grätzel and Mohammad Khaja. Nazeeruddin,Molecular Engineering of 2-Quinolinone Based Anchoring Groups for Dye-Sensitized Solar Cells,The Journal of Physical Chemistry C,118,10.1021/jp5004352,16896--16903,30,,01/01/2014,Ganesan_2014,,,CCCCCCC1(CCCCCC)c2cc(sc2c2c1cc(s2)c1ccc2c(c1)[nH]c(=O)c(c2)C=C(C#N)C#N)c1ccc(cc1)N(c1ccc(cc1)OCCCCCC)c1ccc(cc1)OCCCCCC,triphenylamine,470,586,dichloromethane
600,7.61,0.662,3.08,"1.0 M DMII (1,3-dimethylimidazolium iodide), 0.03 M iodine, 0.025 M NaI, 0.5 TBP, 0.1 M guanidinium thiocyanide, and acetonitrile solvent",0.16,-,-,TiO2 film (8 um thick + 5 um scattering layer),-,12 hours,AM 1.5G 100mW/cm2,-,Paramaguru Ganesan and Aravindkumar Chandiran and Peng Gao and Renganathan Rajalingam and Michael Grätzel and Mohammad Khaja. Nazeeruddin,Molecular Engineering of 2-Quinolinone Based Anchoring Groups for Dye-Sensitized Solar Cells,The Journal of Physical Chemistry C,118,10.1021/jp5004352,16896--16903,30,,01/01/2014,Ganesan_2014,,,CCCCCCC1(CCCCCC)c2cc(sc2c2c1cc(s2)c1ccc2c(c1)[nH]c(=O)c(c2)C(=O)O)c1ccc(cc1)N(c1ccc(cc1)OCCCCCC)c1ccc(cc1)OCCCCCC,triphenylamine,504,587,dichloromethane
515,0.72,0.731,0.27,"1.0 M DMII (1,3-dimethylimidazolium iodide), 0.03 M iodine, 0.025 M NaI, 0.5 TBP, 0.1 M guanidinium thiocyanide, and acetonitrile solvent",0.16,-,-,TiO2 film (8 um thick + 5 um scattering layer),-,12 hours,AM 1.5G 100mW/cm2,-,Paramaguru Ganesan and Aravindkumar Chandiran and Peng Gao and Renganathan Rajalingam and Michael Grätzel and Mohammad Khaja. Nazeeruddin,Molecular Engineering of 2-Quinolinone Based Anchoring Groups for Dye-Sensitized Solar Cells,The Journal of Physical Chemistry C,118,10.1021/jp5004352,16896--16903,30,,01/01/2014,Ganesan_2014,,,CCCCCCC1(CCCCCC)c2cc(sc2c2c1cc(s2)c1ccc2c(c1)nc(c(c2)C(=O)O)Cl)c1ccc(cc1)N(c1ccc(cc1)OCCCCCC)c1ccc(cc1)OCCCCCC,triphenylamine,473,576,dichloromethane
584,0.98,0.771,0.45,"1.0 M DMII (1,3-dimethylimidazolium iodide), 0.03 M iodine, 0.025 M NaI, 0.5 TBP, 0.1 M guanidinium thiocyanide, and acetonitrile solvent",0.16,-,-,TiO2 film (8 um thick + 5 um scattering layer),-,12 hours,AM 1.5G 100mW/cm2,-,Paramaguru Ganesan and Aravindkumar Chandiran and Peng Gao and Renganathan Rajalingam and Michael Grätzel and Mohammad Khaja. Nazeeruddin,Molecular Engineering of 2-Quinolinone Based Anchoring Groups for Dye-Sensitized Solar Cells,The Journal of Physical Chemistry C,118,10.1021/jp5004352,16896--16903,30,,01/01/2014,Ganesan_2014,,,CCCCCCC1(CCCCCC)c2cc(sc2c2c1cc(s2)c1ccc2c(c1)[nH]c(=O)c(c2)C=O)c1ccc(cc1)N(c1ccc(cc1)OCCCCCC)c1ccc(cc1)OCCCCCC,triphenylamine,518,597,dichloromethane
670,11.43,0.62,4.7,"0.6 M 3-hexyl-1,2-dimethylimidazolium iodide, 0.04 M iodine, 0.025 M LiI, 0.05 M guanidium thiocyanate, and 0.28 M tertbutylpyridine in acetonitrile",0.18,10 mM CDCA,-,TiO2 film (13 um thick + 10 um scattering layer),-,18 hours,AM 1.5G 100mW/cm2,-,Il Jung and Jae Kwan Lee and Kyu Ho Song and Kihyung Song and Sang Ook Kang and Jaejung Ko,Synthesis and Photovoltaic Properties of Efficient Organic Dyes Containing the Benzo[b]furan Moiety for Solar Cells,The Journal of Organic Chemistry,72,10.1021/jo0625150,3652--3658,10,,01/01/2007,Jung_2007,,,N#C/C(=C\c1ccc(s1)c1cc2c(o1)cc(cc2)N(c1ccc2c(c1)C(C)(C)c1c2cccc1)c1ccc2c(c1)C(C)(C)c1c2cccc1)/C(=O)O,triphenylamine,463,,ethanol
700,14.39,0.66,6.65,"0.6 M 3-hexyl-1,2-dimethylimidazolium iodide, 0.04 M iodine, 0.025 M LiI, 0.05 M guanidium thiocyanate, and 0.28 M tertbutylpyridine in acetonitrile",0.18,10 mM CDCA,-,TiO2 film (13 um thick + 10 um scattering layer),-,18 hours,AM 1.5G 100mW/cm2,-,Il Jung and Jae Kwan Lee and Kyu Ho Song and Kihyung Song and Sang Ook Kang and Jaejung Ko,Synthesis and Photovoltaic Properties of Efficient Organic Dyes Containing the Benzo[b]furan Moiety for Solar Cells,The Journal of Organic Chemistry,72,10.1021/jo0625150,3652--3658,10,,01/01/2007,Jung_2007,,,N#C/C(=C/c1ccc(s1)/C=C/c1cc2c(o1)cc(cc2)N(c1ccc2c(c1)C(C)(C)c1c2cccc1)c1ccc2c(c1)C(C)(C)c1c2cccc1)/C(=O)O,triphenylamine,479,,ethanol
670,5.88,0.71,2.79,"0.5 M lithium iodide (LiI), 0.05 M iodine (I2), and 0.5 M 4-tert-butylpyridine (TBP) in acetonitrile",0.25,-,-,TiO2 film (12 um thick),-,-,AM 1.5G,-,Kola Srinivas and G. Sivakumar and Ch. Ramesh Kumar and M. Ananth Reddy and K. Bhanuprakash and V. Jayathirtha Rao and Chih-Wei Chen and Ying-Chan Hsu and Jiann T. Lin,"Novel 1,3,4-oxadiazole derivatives as efficient sensitizers for dye-sensitized solar cells: A combined experimental and computational study",Synthetic Metals,161,10.1016/j.synthmet.2011.06.001,1671--1681,15-16,,01/01/2011,Srinivas_2011,,,N#CC(=Cc1ccc(cc1)c1nnc(o1)c1ccc(cc1)N(c1ccccc1)c1ccccc1)C(=O)O,triphenylamine,377,536,THF
670,6.6,0.7,3.11,"0.5 M lithium iodide (LiI), 0.05 M iodine (I2), and 0.5 M 4-tert-butylpyridine (TBP) in acetonitrile",0.25,-,-,TiO2 film (12 um thick),-,-,AM 1.5G,-,Kola Srinivas and G. Sivakumar and Ch. Ramesh Kumar and M. Ananth Reddy and K. Bhanuprakash and V. Jayathirtha Rao and Chih-Wei Chen and Ying-Chan Hsu and Jiann T. Lin,"Novel 1,3,4-oxadiazole derivatives as efficient sensitizers for dye-sensitized solar cells: A combined experimental and computational study",Synthetic Metals,161,10.1016/j.synthmet.2011.06.001,1671--1681,15-16,,01/01/2011,Srinivas_2011,,,N#CC(=Cc1ccc(cc1)c1nnc(o1)c1ccc(cc1)N(c1ccc(cc1)C)c1ccc(cc1)C)C(=O)O,triphenylamine,385,533,THF
723,13.5,0.69,6.73,"0.6 M 1,2-dimethyl-3-n-propylimidazolium iodide (DMPImI), 0.1 M LiI, 0.05 M I2 and 0.5 M tertbutylpyridine in acetonitrile",0.158,-,-,TiO2 film (9 um thick + 4 um scattering layer),-,12 hours,"AM 1.5G, 100 mW/cm2",-,Jianyang Su and Yu Chen and Yungen Wu and Raju Prasad Ghimire and Yingjun Xu and Xiujie Liu and Zhihui Wang and Mao Liang,New triarylamine organic dyes containing the 9-hexyl-2-(hexyloxy)-9H-carbazole for dye-sensitized solar cells,Electrochimica Acta,254,10.1016/j.electacta.2017.09.133,191--200,,,01/01/2017,Su_2017,,,CCCCCCOc1ccc(cc1)N(c1cc2c3cc(ccc3n(c2cc1OCCCCCC)CCCCCC)c1cc2c(s1)c1c(n2c2cccc(c2)OCCCCCC)cc(s1)C=C(C(=O)O)C#N)c1ccc(cc1)OCCCCCC,"triphenylamine,carbazole",517,,dichloromethane
730,9.4,0.67,4.62,"0.06 M LiI, 0.03 M I2, 0.1 M guanidinium thiocyanate, 0.6 M1-propyl-3-methylimidazolium iodide (PMII), and 0.5 M tertbutylpyridine in acetonitrile",0.16,-,-,TiO2 film (12 um thick),-,18 hours,AM 1.5 100mW/cm2,-,Zhenhua Ci and Xiaoqiang Yu and Chaolei Wang and Tingli Ma and Ming Bao,Influence of different substituents linked on fluorene spacer in organic sensitizers on photovoltaic properties,Dyes and Pigments,104,10.1016/j.dyepig.2013.12.020,8--14,,,01/01/2014,Ci_2014,,,CCCCc1ccc(cc1)N(c1ccc2c(c1)Cc1c2ccc(c1)c1ccc(cc1)C=C(C(=O)O)C#N)c1ccc(cc1)CCCC,diphenylamine,405,645,dichloromethane
750,9.78,0.69,5.11,"0.06 M LiI, 0.03 M I2, 0.1 M guanidinium thiocyanate, 0.6 M1-propyl-3-methylimidazolium iodide (PMII), and 0.5 M tertbutylpyridine in acetonitrile",0.16,0.8 mM CDCA,-,TiO2 film (12 um thick),-,18 hours,AM 1.5 100mW/cm2,-,Zhenhua Ci and Xiaoqiang Yu and Chaolei Wang and Tingli Ma and Ming Bao,Influence of different substituents linked on fluorene spacer in organic sensitizers on photovoltaic properties,Dyes and Pigments,104,10.1016/j.dyepig.2013.12.020,8--14,,,01/01/2014,Ci_2014,,,CCCCc1ccc(cc1)N(c1ccc2c(c1)Cc1c2ccc(c1)c1ccc(cc1)C=C(C(=O)O)C#N)c1ccc(cc1)CCCC,diphenylamine,405,645,dichloromethane
650,6.68,0.71,3.08,"0.5 M lithium iodide (LiI), 0.05 M iodine (I2), and 0.5 M 4-tert-butylpyridine (TBP) in acetonitrile",0.25,-,-,TiO2 film (12 um thick),-,-,AM 1.5G,-,Kola Srinivas and G. Sivakumar and Ch. Ramesh Kumar and M. Ananth Reddy and K. Bhanuprakash and V. Jayathirtha Rao and Chih-Wei Chen and Ying-Chan Hsu and Jiann T. Lin,"Novel 1,3,4-oxadiazole derivatives as efficient sensitizers for dye-sensitized solar cells: A combined experimental and computational study",Synthetic Metals,161,10.1016/j.synthmet.2011.06.001,1671--1681,15-16,,01/01/2011,Srinivas_2011,,,N#CC(=Cc1ccc(cc1)c1nnc(o1)c1ccc(cc1)N(c1ccc(cc1)CC)c1ccc(cc1)CC)C(=O)O,triphenylamine,385,537,THF
630,6.15,0.74,2.85,"0.5 M lithium iodide (LiI), 0.05 M iodine (I2), and 0.5 M 4-tert-butylpyridine (TBP) in acetonitrile",0.25,-,-,TiO2 film (12 um thick),-,-,AM 1.5G,-,Kola Srinivas and G. Sivakumar and Ch. Ramesh Kumar and M. Ananth Reddy and K. Bhanuprakash and V. Jayathirtha Rao and Chih-Wei Chen and Ying-Chan Hsu and Jiann T. Lin,"Novel 1,3,4-oxadiazole derivatives as efficient sensitizers for dye-sensitized solar cells: A combined experimental and computational study",Synthetic Metals,161,10.1016/j.synthmet.2011.06.001,1671--1681,15-16,,01/01/2011,Srinivas_2011,,,N#CC(=Cc1ccc(cc1)c1nnc(o1)c1ccc(cc1)N(c1ccc(cc1)OC)c1ccc(cc1)OC)C(=O)O,triphenylamine,388,494,THF
709,13.2,0.67,6.27,"0.6 M 1,2-dimethyl-3-n-propylimidazolium iodide (DMPImI), 0.1 M LiI, 0.05 M I2 and 0.5 M tertbutylpyridine in acetonitrile",0.158,-,-,TiO2 film (9 um thick + 4 um scattering layer),-,12 hours,"AM 1.5G, 100 mW/cm2",-,Jianyang Su and Yu Chen and Yungen Wu and Raju Prasad Ghimire and Yingjun Xu and Xiujie Liu and Zhihui Wang and Mao Liang,New triarylamine organic dyes containing the 9-hexyl-2-(hexyloxy)-9H-carbazole for dye-sensitized solar cells,Electrochimica Acta,254,10.1016/j.electacta.2017.09.133,191--200,,,01/01/2017,Su_2017,,,CCCCCCOc1cccc(c1)n1c2ccsc2c2c1cc(s2)c1ccc(cc1)N(c1cc2c(cc1OCCCCCC)n(c1c2cc(cc1)c1sc2c(c1)n(c1c2sc(c1)C=C(C(=O)O)C#N)c1cccc(c1)OCCCCCC)CCCCCC)c1ccc(cc1)c1sc2c(c1)n(c1c2scc1)c1cccc(c1)OCCCCCC,"triphenylamine,carbazole",511,,dichloromethane
584,12.7,0.605,4.49,"1,2-dimethyl-3-propylimidazolium iodide (0.6 M), I 2 (0.05 M), LiI (0.1 M), and 4-t-butylpyridine (0.05 M) in 3-methoxypropionitrile",0.2,-,-,TiO2 film (8 um transparent + 5 um scat­tering layer),0.714 nmol/cm2,8 hours,AM 1.5G 100mW/cm2,-,M. Matsui and N. Tanaka and Y. Kubota and K. Funabiki and J. Jin and S. Higashijima and H. Miura and K. Manseki,Long-term stability of novel double rhodanine indoline dyes having one and two anchor carboxyl group(s) in dye-sensitized solar cells,{RSC} Adv.,6,10.1039/c5ra23623a,33111--33119,39,,01/01/2016,Matsui_2016,,,CCCCCCCCn1c(=O)s/c(=C/c2ccc(s2)c2ccc3c(c2)C2CCCC2N3c2ccc3c(c2)C(CCCC)(CCCC)c2c3cccc2)/c/1=c\1/sc(=C(C#N)C#N)n(c1=O)CCCCCCCC,indoline,557,641,chloroform
465,12.3,0.593,3.39,"1,2-dimethyl-3-propylimidazolium iodide (0.6 M), I 2 (0.05 M), LiI (0.1 M), and 4-t-butylpyridine (0.05 M) in 3-methoxypropionitrile",0.2,-,-,TiO2 film (8 um transparent + 5 um scat­tering layer),-,8 hours,AM 1.5G 100mW/cm2,-,M. Matsui and N. Tanaka and Y. Kubota and K. Funabiki and J. Jin and S. Higashijima and H. Miura and K. Manseki,Long-term stability of novel double rhodanine indoline dyes having one and two anchor carboxyl group(s) in dye-sensitized solar cells,{RSC} Adv.,6,10.1039/c5ra23623a,33111--33119,39,,01/01/2016,Matsui_2016,,,CCCCCCCCn1c(=C(C#N)C#N)s/c(=c\2/c(=C\c3ccc(s3)c3ccc4c(c3)C3CCCC3N4c3ccc4c(c3)C(CCCC)(CCCC)c3c4cccc3)/sc(=O)n2CC(=O)O)/c1=O,indoline,568,654,chloroform
642,14.5,0.586,5.46,"1,2-dimethyl-3-propylimidazolium iodide (0.6 M), I 2 (0.05 M), LiI (0.1 M), and 4-t-butylpyridine (0.05 M) in 3-methoxypropionitrile",0.2,-,-,TiO2 film (8 um transparent + 5 um scat­tering layer),1.04 nmol/cm2,8 hours,AM 1.5G 100mW/cm2,-,M. Matsui and N. Tanaka and Y. Kubota and K. Funabiki and J. Jin and S. Higashijima and H. Miura and K. Manseki,Long-term stability of novel double rhodanine indoline dyes having one and two anchor carboxyl group(s) in dye-sensitized solar cells,{RSC} Adv.,6,10.1039/c5ra23623a,33111--33119,39,,01/01/2016,Matsui_2016,,,CCCCCCCCn1c(=C(C#N)C#N)s/c(=c\2/c(=C\c3ccc(s3)c3ccc4c(c3)C3CCCC3N4c3ccc4c(c3)C(CCCC)(CCCC)c3c4cccc3)/sc(=O)n2CC(=O)O)/c1=O,indoline,568,654,chloroform
628,12.06,0.65,5,"1 M 1,3-dimethylimidazolium iodide (DMII), 0.03 M I2, 0.05 M LiI, 0.1 M guanidinium thiocyanate (GuSCN), and 0.5 M tert-butypyridine (TBP) in 85/15 mixture of acetonitrile and valeronitrile",-,-,-,TiO2 film (12 um transparent + 4 um scat­tering layer),119 nmol/cm2,12 hours,AM 1.5G 100mW/cm2,-,Weiwei Zhang and Yongzhen Wu and Haibo Zhu and Qipeng Chai and Jingchuan Liu and Hui Li and Xiongrong Song and Wei-Hong Zhu,Rational Molecular Engineering of Indoline-Based D-A-$\uppi$-A Organic Sensitizers for Long-Wavelength-Responsive Dye-Sensitized Solar Cells,{ACS} Applied Materials {\&} Interfaces,7,10.1021/acsami.5b08888,26802--26810,48,,01/01/2015,Zhang_2015,,,CCCCCCn1c2ccc(cc2c2c1cccc2)N1c2ccc(cc2C2C1CCC2)c1ccc(c2c1nsn2)c1ccc(s1)/C=C(\C(=O)O)/C#N,indoline,554,,dichloromethane
686,16.63,0.64,7.53,"1 M 1,3-dimethylimidazolium iodide (DMII), 0.03 M I2, 0.05 M LiI, 0.1 M guanidinium thiocyanate (GuSCN), and 0.5 M tert-butypyridine (TBP) in 85/15 mixture of acetonitrile and valeronitrile",-,-,-,TiO2 film (12 um transparent + 4 um scat­tering layer),-,12 hours,AM 1.5G 100mW/cm2,-,Weiwei Zhang and Yongzhen Wu and Haibo Zhu and Qipeng Chai and Jingchuan Liu and Hui Li and Xiongrong Song and Wei-Hong Zhu,Rational Molecular Engineering of Indoline-Based D-A-$\uppi$-A Organic Sensitizers for Long-Wavelength-Responsive Dye-Sensitized Solar Cells,{ACS} Applied Materials {\&} Interfaces,7,10.1021/acsami.5b08888,26802--26810,48,,01/01/2015,Zhang_2015,,,CCCCCCCCCC1(CCCCCCCC)c2cc(sc2c2c1cc(s2)/C=C(\C(=O)O)/C#N)c1ccc(c2c1nsn2)c1ccc2c(c1)C1CCCC1N2c1ccc2c(c1)c1ccccc1n2CCCCCC,indoline,574,,dichloromethane
685,16.36,0.63,7.2,"1 M 1,3-dimethylimidazolium iodide (DMII), 0.03 M I2, 0.05 M LiI, 0.1 M guanidinium thiocyanate (GuSCN), and 0.5 M tert-butypyridine (TBP) in 85/15 mixture of acetonitrile and valeronitrile",-,5 mM CDCA,-,TiO2 film (12 um transparent + 4 um scat­tering layer),-,12 hours,AM 1.5G 100mW/cm2,-,Weiwei Zhang and Yongzhen Wu and Haibo Zhu and Qipeng Chai and Jingchuan Liu and Hui Li and Xiongrong Song and Wei-Hong Zhu,Rational Molecular Engineering of Indoline-Based D-A-$\uppi$-A Organic Sensitizers for Long-Wavelength-Responsive Dye-Sensitized Solar Cells,{ACS} Applied Materials {\&} Interfaces,7,10.1021/acsami.5b08888,26802--26810,48,,01/01/2015,Zhang_2015,,,CCCCCCCCCC1(CCCCCCCC)c2cc(sc2c2c1cc(s2)/C=C(\C(=O)O)/C#N)c1ccc(c2c1nsn2)c1ccc2c(c1)C1CCCC1N2c1ccc2c(c1)c1ccccc1n2CCCCCC,indoline,574,,dichloromethane
707,18.55,0.67,9.05,"1 M 1,3-dimethylimidazolium iodide (DMII), 0.03 M I2, 0.05 M LiI, 0.1 M guanidinium thiocyanate (GuSCN), and 0.5 M tert-butypyridine (TBP) in 85/15 mixture of acetonitrile and valeronitrile",-,-,S2,TiO2 film (12 um transparent + 4 um scat­tering layer),-,12 hours,AM 1.5G 100mW/cm2,-,Weiwei Zhang and Yongzhen Wu and Haibo Zhu and Qipeng Chai and Jingchuan Liu and Hui Li and Xiongrong Song and Wei-Hong Zhu,Rational Molecular Engineering of Indoline-Based D-A-$\uppi$-A Organic Sensitizers for Long-Wavelength-Responsive Dye-Sensitized Solar Cells,{ACS} Applied Materials {\&} Interfaces,7,10.1021/acsami.5b08888,26802--26810,48,,01/01/2015,Zhang_2015,,,CCCCCCCCCC1(CCCCCCCC)c2cc(sc2c2c1cc(s2)/C=C(\C(=O)O)/C#N)c1ccc(c2c1nsn2)c1ccc2c(c1)C1CCCC1N2c1ccc2c(c1)c1ccccc1n2CCCCCC,indoline,574,,dichloromethane
653,18.19,0.72,8.55,"1 M 1,3-dimethylimidazolium iodide (DMII), 0.03 M I2, 0.05 M LiI, 0.1 M guanidinium thiocyanate (GuSCN), and 0.5 M tert-butypyridine (TBP) in 85/15 mixture of acetonitrile and valeronitrile",-,-,-,TiO2 film (12 um transparent + 4 um scat­tering layer),-,12 hours,AM 1.5G 100mW/cm2,-,Weiwei Zhang and Yongzhen Wu and Haibo Zhu and Qipeng Chai and Jingchuan Liu and Hui Li and Xiongrong Song and Wei-Hong Zhu,Rational Molecular Engineering of Indoline-Based D-A-$\uppi$-A Organic Sensitizers for Long-Wavelength-Responsive Dye-Sensitized Solar Cells,{ACS} Applied Materials {\&} Interfaces,7,10.1021/acsami.5b08888,26802--26810,48,,01/01/2015,Zhang_2015,,,N#C/C(=C/c1ccc(s1)c1ccc(c2c1nsn2)c1ccc2c(c1)C1CCCC1N2c1ccc(cc1)C)/C(=O)O,indoline,546,,dichloromethane
664,17.01,0.71,8.07,"1 M 1,3-dimethylimidazolium iodide (DMII), 0.03 M I2, 0.05 M LiI, 0.1 M guanidinium thiocyanate (GuSCN), and 0.5 M tert-butypyridine (TBP) in 85/15 mixture of acetonitrile and valeronitrile",-,-,S2,TiO2 film (12 um transparent + 4 um scat­tering layer),-,12 hours,AM 1.5G 100mW/cm2,-,Weiwei Zhang and Yongzhen Wu and Haibo Zhu and Qipeng Chai and Jingchuan Liu and Hui Li and Xiongrong Song and Wei-Hong Zhu,Rational Molecular Engineering of Indoline-Based D-A-$\uppi$-A Organic Sensitizers for Long-Wavelength-Responsive Dye-Sensitized Solar Cells,{ACS} Applied Materials {\&} Interfaces,7,10.1021/acsami.5b08888,26802--26810,48,,01/01/2015,Zhang_2015,,,N#C/C(=C/c1ccc(s1)c1ccc(c2c1nsn2)c1ccc2c(c1)C1CCCC1N2c1ccc(cc1)C)/C(=O)O,indoline,546,,dichloromethane
784,13.02,0.66,8.43,"0.22 M [Co(II)(bpy)3]TFSI2, 0.06 M [Co(III)(bpy)3]TFSI3, 0.1 M LiTFSI, and 0.5 M tert-butylpyridine in acetonitrile",0.25,-,-,TiO2 film,-,6 hours,AM 1.5G 80mW/cm2,-,Xiaoyu Zhang and Jiangyi Mao and Dan Wang and Xin Li and Jiabao Yang and Zhongjin Shen and Wenjun Wu and Jing Li and Hans {\AA}gren and Jianli Hua,"Comparative Study on Pyrido[3,4-b]pyrazine-Based Sensitizers by Tuning Bulky Donors for Dye-Sensitized Solar Cells",{ACS} Applied Materials {\&} Interfaces,7,10.1021/am507824h,2760--2771,4,,01/01/2015,Zhang_2015,,,CCCCCCCCOc1cc(OCCCCCCCC)ccc1c1ccc(cc1)C(=Cc1ccc(cc1)N1c2ccc(cc2C2C1CCC2)c1ncc(c2c1nc(c1ccccc1)c(n2)c1ccccc1)c1ccc(s1)/C=C(/C(=O)O)\C#N)c1ccc(cc1)c1ccc(cc1OCCCCCCCC)OCCCCCCCC,indoline,557,,dichloromethane
774,9.87,0.68,8.22,"0.22 M [Co(II)(bpy)3]TFSI2, 0.06 M [Co(III)(bpy)3]TFSI3, 0.1 M LiTFSI, and 0.5 M tert-butylpyridine in acetonitrile",0.25,-,-,TiO2 film,-,6 hours,AM 1.5G 63.1mW/cm2,-,Xiaoyu Zhang and Jiangyi Mao and Dan Wang and Xin Li and Jiabao Yang and Zhongjin Shen and Wenjun Wu and Jing Li and Hans {\AA}gren and Jianli Hua,"Comparative Study on Pyrido[3,4-b]pyrazine-Based Sensitizers by Tuning Bulky Donors for Dye-Sensitized Solar Cells",{ACS} Applied Materials {\&} Interfaces,7,10.1021/am507824h,2760--2771,4,,01/01/2015,Zhang_2015,,,CCCCCCCCOc1cc(OCCCCCCCC)ccc1c1ccc(cc1)C(=Cc1ccc(cc1)N1c2ccc(cc2C2C1CCC2)c1ncc(c2c1nc(c1ccccc1)c(n2)c1ccccc1)c1ccc(s1)/C=C(/C(=O)O)\C#N)c1ccc(cc1)c1ccc(cc1OCCCCCCCC)OCCCCCCCC,indoline,557,,dichloromethane
760,7.27,0.68,7.5,"0.22 M [Co(II)(bpy)3]TFSI2, 0.06 M [Co(III)(bpy)3]TFSI3, 0.1 M LiTFSI, and 0.5 M tert-butylpyridine in acetonitrile",0.25,-,-,TiO2 film,-,6 hours,AM 1.5G 50mW/cm2,-,Xiaoyu Zhang and Jiangyi Mao and Dan Wang and Xin Li and Jiabao Yang and Zhongjin Shen and Wenjun Wu and Jing Li and Hans {\AA}gren and Jianli Hua,"Comparative Study on Pyrido[3,4-b]pyrazine-Based Sensitizers by Tuning Bulky Donors for Dye-Sensitized Solar Cells",{ACS} Applied Materials {\&} Interfaces,7,10.1021/am507824h,2760--2771,4,,01/01/2015,Zhang_2015,,,CCCCCCCCOc1cc(OCCCCCCCC)ccc1c1ccc(cc1)C(=Cc1ccc(cc1)N1c2ccc(cc2C2C1CCC2)c1ncc(c2c1nc(c1ccccc1)c(n2)c1ccccc1)c1ccc(s1)/C=C(/C(=O)O)\C#N)c1ccc(cc1)c1ccc(cc1OCCCCCCCC)OCCCCCCCC,indoline,557,,dichloromethane
748,5.23,0.7,8.59,"0.22 M [Co(II)(bpy)3]TFSI2, 0.06 M [Co(III)(bpy)3]TFSI3, 0.1 M LiTFSI, and 0.5 M tert-butylpyridine in acetonitrile",0.25,-,-,TiO2 film,-,6 hours,AM 1.5G 31.6mW/cm2,-,Xiaoyu Zhang and Jiangyi Mao and Dan Wang and Xin Li and Jiabao Yang and Zhongjin Shen and Wenjun Wu and Jing Li and Hans {\AA}gren and Jianli Hua,"Comparative Study on Pyrido[3,4-b]pyrazine-Based Sensitizers by Tuning Bulky Donors for Dye-Sensitized Solar Cells",{ACS} Applied Materials {\&} Interfaces,7,10.1021/am507824h,2760--2771,4,,01/01/2015,Zhang_2015,,,CCCCCCCCOc1cc(OCCCCCCCC)ccc1c1ccc(cc1)C(=Cc1ccc(cc1)N1c2ccc(cc2C2C1CCC2)c1ncc(c2c1nc(c1ccccc1)c(n2)c1ccccc1)c1ccc(s1)/C=C(/C(=O)O)\C#N)c1ccc(cc1)c1ccc(cc1OCCCCCCCC)OCCCCCCCC,indoline,557,,dichloromethane
