Repository: PaulC61/Cheminformatics

# Cheminformatics
Repository for:
Cheminformatics Masters students of University of Strasbourg 2020 - 2022
+ My own projects related to the course

File: InternshipM2_BIU/rawDSSCDBdata.csv (part 40 of 77)
VOC,JSC,FF,PCE,Electrolyte,Active area,Co-adsorbent,Co-sensitizer,Semiconductor,Dye loading,Exposure time,Solar simulator,Performance comment,Article author,Article title,Article journal,Article volume,Article DOI,Article pages,Article issue nr,Article EID,Article year,Article year,Article electronic id,Article keywords,Molecule SMILE,Molecule keywords,Molecule spectrum absorption maxima,Molecule spectrum emission maxima,Molecule spectrum solvent
693,1.48,0.71,7.26,"0.22 M [Co(II)(bpy)3]TFSI2, 0.06 M [Co(III)(bpy)3]TFSI3, 0.1 M LiTFSI, and 0.5 M tert-butylpyridine in acetonitrile",0.25,-,-,TiO2 film,-,6 hours,AM 1.5G 10mW/cm2,-,Xiaoyu Zhang and Jiangyi Mao and Dan Wang and Xin Li and Jiabao Yang and Zhongjin Shen and Wenjun Wu and Jing Li and Hans {\AA}gren and Jianli Hua,"Comparative Study on Pyrido[3,4-b]pyrazine-Based Sensitizers by Tuning Bulky Donors for Dye-Sensitized Solar Cells",{ACS} Applied Materials {\&} Interfaces,7,10.1021/am507824h,2760--2771,4,,01/01/2015,Zhang_2015,,,CCCCCCCCOc1cc(OCCCCCCCC)ccc1c1ccc(cc1)C(=Cc1ccc(cc1)N1c2ccc(cc2C2C1CCC2)c1ncc(c2c1nc(c1ccccc1)c(n2)c1ccccc1)c1ccc(s1)/C=C(/C(=O)O)\C#N)c1ccc(cc1)c1ccc(cc1OCCCCCCCC)OCCCCCCCC,indoline,557,,dichloromethane
649,15.89,0.66,6.84,"0.03 M I2, 0.05 M LiI, 0.5 M TBP, 0.1 M guandine thiocyanate, 1.0 M 1,3-dimethylimidazolium (DMII) DMII in acetonitrile and valeronitrile (v/v, 85/15)",0.25,-,-,TiO2 film,-,12 hours,AM 1.5G 100mW/cm2,-,Xiaoyu Zhang and Jiangyi Mao and Dan Wang and Xin Li and Jiabao Yang and Zhongjin Shen and Wenjun Wu and Jing Li and Hans {\AA}gren and Jianli Hua,"Comparative Study on Pyrido[3,4-b]pyrazine-Based Sensitizers by Tuning Bulky Donors for Dye-Sensitized Solar Cells",{ACS} Applied Materials {\&} Interfaces,7,10.1021/am507824h,2760--2771,4,,01/01/2015,Zhang_2015,,,CCCCCCCCOc1cc(OCCCCCCCC)ccc1c1ccc(cc1)C(=Cc1ccc(cc1)N1c2ccc(cc2C2C1CCC2)c1ncc(c2c1nc(c1ccccc1)c(n2)c1ccccc1)c1ccc(s1)/C=C(/C(=O)O)\C#N)c1ccc(cc1)c1ccc(cc1OCCCCCCCC)OCCCCCCCC,indoline,557,,dichloromethane
640,5.28,0.69,2.4,cobalt (II/III) redox,0.25,-,-,TiO2 film,-,18 hours,"AM 1.5G, 100mW/cm2",-,Telugu Bhim Raju and Jayraj V. Vaghasiya and Mohammad Adil Afroz and Saurabh S. Soni and Parameswar Krishnan Iyer,Twisted donor substituted simple thiophene dyes retard the dye aggregation and charge recombination in dye-sensitized solar cells,Organic Electronics,50,10.1016/j.orgel.2017.07.019,25--32,,,01/01/2017,Raju_2017,,,N#C/C(=C\c1sc(c(c1c1ccc(cc1)N(c1ccccc1)c1ccccc1)c1cccc(c1)N(c1ccccc1)c1ccccc1)/C=C(/C(=O)O)\C#N)/C(=O)O,triphenylamine,307,,chloroform
693,16.48,0.71,8.13,"0.03 M I2, 0.05 M LiI, 0.5 M TBP, 0.1 M guandine thiocyanate, 1.0 M 1,3-dimethylimidazolium (DMII) DMII in acetonitrile and valeronitrile (v/v, 85/15)",0.25,5 mM CDCA,-,TiO2 film,-,12 hours,AM 1.5G 100mW/cm2,-,Xiaoyu Zhang and Jiangyi Mao and Dan Wang and Xin Li and Jiabao Yang and Zhongjin Shen and Wenjun Wu and Jing Li and Hans {\AA}gren and Jianli Hua,"Comparative Study on Pyrido[3,4-b]pyrazine-Based Sensitizers by Tuning Bulky Donors for Dye-Sensitized Solar Cells",{ACS} Applied Materials {\&} Interfaces,7,10.1021/am507824h,2760--2771,4,,01/01/2015,Zhang_2015,,,CCCCCCCCOc1cc(OCCCCCCCC)ccc1c1ccc(cc1)C(=Cc1ccc(cc1)N1c2ccc(cc2C2C1CCC2)c1ncc(c2c1nc(c1ccccc1)c(n2)c1ccccc1)c1ccc(s1)/C=C(/C(=O)O)\C#N)c1ccc(cc1)c1ccc(cc1OCCCCCCCC)OCCCCCCCC,indoline,557,,dichloromethane
723,10.3,0.517,3.85,"LiI (100 mM), iodine (30 mM), 4-tert-butyl pyridine (500 mM) and 1-butyl-3-methyl-imidazolium iodide (600 mM) in mixed solvent of acetonitrile and varelonitrile (volume ratio of 85:15)",0.16,-,-,TiO2 film (8 um transparent + 11 um scat­tering layer),-,16 hours,AM 1.5G 100mW/cm2,-,Shinichiro Fuse and Ryota Takahashi and Masato M. Maitani and Yuji Wada and Tatsuo Kaiho and Hiroshi Tanaka and Takashi Takahashi,Synthesis and Evaluation of Thiophene-Based Organic Dyes Contain{\-}ing a Rigid and Nonplanar Donor with Secondary Electron Donors for Use in Dye-Sensitized Solar Cells,European Journal of Organic Chemistry,2016,10.1002/ejoc.201501190,508--517,3,,01/01/2015,Fuse_2015,,,CCCCCCCCCCCCc1cc(sc1c1sc2c(c1)sc(c2)/C=C(\C(=O)O)/C#N)c1ccc(cc1)N1c2ccc(cc2C2C1C1CCC2C1)C=C(c1ccccc1)c1ccccc1,indoline,489,,Dichloromethane
722,11.2,0.571,4.62,"LiI (100 mM), iodine (30 mM), 4-tert-butyl pyridine (500 mM) and 1-butyl-3-methyl-imidazolium iodide (600 mM) in mixed solvent of acetonitrile and varelonitrile (volume ratio of 85:15)",0.16,-,-,TiO2 film (8 um transparent + 11 um scat­tering layer),-,16 hours,AM 1.5G 100mW/cm2,-,Shinichiro Fuse and Ryota Takahashi and Masato M. Maitani and Yuji Wada and Tatsuo Kaiho and Hiroshi Tanaka and Takashi Takahashi,Synthesis and Evaluation of Thiophene-Based Organic Dyes Contain{\-}ing a Rigid and Nonplanar Donor with Secondary Electron Donors for Use in Dye-Sensitized Solar Cells,European Journal of Organic Chemistry,2016,10.1002/ejoc.201501190,508--517,3,,01/01/2015,Fuse_2015,,,CCCCCCCCCCCCc1cc(sc1c1sc2c(c1)sc(c2)/C=C(\C(=O)O)/C#N)c1ccc(cc1)N1c2ccc(cc2C2C1C1CCC2C1)c1cccs1,indoline,501,,Dichloromethane
750,10.91,0.74,6.04,"LiI (0.1 M), I2 (0.1 M), 4-tert-butylpyridine (1.0 M) and 1,2-dimethyl-3-propy-limidazolium iodide (0.6 M) in acetonitrile",0.16,-,-,TiO2 film (15 um thick + 5 um scattering layer),217 nmol/cm2,12 hours,"AM 1.5G, 100 mW/cm2",-,Haobin Wang and Benzhou Bao and Xiangyu Hu and Jing-Kun Fang,Efficient Small Molecule Organic Dyes Containing Different Bridges in Donor Moieties for Dye-Sensitized Solar Cells,Electrochimica Acta,250,10.1016/j.electacta.2017.08.089,278--284,,,01/01/2017,Wang_2017,,,N#CC(=Cc1ccc(cc1)N(c1ccc(cc1)C=Cc1ccccc1)c1ccc(cc1)C=Cc1ccccc1)C(=O)O,triphenylamine,424,,ethanol
540,4.34,0.49,5.8,"0.5 M LiI, 0.05 M I2 in the mixture of acetonitrile and 3-methoxypropionitrile (volume ratio 7:3)",0.15,-,-,TiO2 film,-,12 hours,AM 1.5G 20mW/cm2,-,Wen-hai Zhan and Wen-jun Wu and Jian-li Hua and Yin-hua Jing and Fan-shun Meng and He Tian,Photovoltaic properties of new cyanine{\textendash}naphthalimide dyads synthesized by `Click' chemistry,Tetrahedron Letters,48,10.1016/j.tetlet.2007.02.034,2461--2465,14,,01/01/2007,Zhan_2007,,,CCCCN1c2ccc(cc2C(/C/1=C/C=C\C1=[N+](CCCC)c2c(C1(C)C)c1ccc(cc1cc2)c1nnn(c1)CCCCn1c(=O)c2cccc3c2c(c1=O)ccc3c1[nH]nnc1N1CCCCC1)(C)C)C(=O)O.[I-],"indoline, cyanine",588,,CH3CN/C2H5OH
720,8.16,0.72,4.23,"0.5 M lithium iodide (LiI), 0.05 M I2, and 0.5 M 4-tert-butylpyridine (TBP) in solvent of THF/C2H5OH(1:4)",0.196,0.5 mM CDCA,-,TiO2 film,-,-,"AM 1.5G, 100mW/cm2",-,Zhaoxia Liu and Keke Duan and Huan Guo and Yanghua Deng and Hongli Huang and Xuanying Yi and Huajie Chen and Songting Tan,The enhancement of photovoltaic properties of the {DSSCs} based on D{\textendash}A{\textendash}$\uppi${\textendash}A organic dyes via tuning auxiliary acceptor,Dyes and Pigments,140,10.1016/j.dyepig.2017.01.026,312--319,,,01/01/2017,Liu_2017,,,Cc1ccc(cc1)C1(c2ccc(cc2)C)c2cc(ccc2c2c1cc(s2)c1ccc(s1)c1ccc(cc1)C(=O)O)N(c1ccc(cc1)C)c1ccc(cc1)C,triphenylamine,442,561,chloroform
830,16.16,0.7209,9.69,"0.22 M [CoII(bpy)3](B(CN)4)2, 0.05 M [CoIII(bpy)3](B(CN)4)3, 0.1 M LiClO4 and 0.8 M TBP in acetonitrile (ACN)",0.141,20 mM CDCA,-,TiO2 film (5.5 um thick + 3.5 um scattering layer),148 nmol/cm2,2 hours,AM 1.5G 100mW/cm2,-,Yu Kyung Eom and Sung Ho Kang and In Taek Choi and Eunji Kim and Jeongho Kim and Myung Jong Ju and Hwan Kyu Kim,"New thieno[3,2-b][1]benzothiophene-based organic sensitizers containing $\uppi$-extended thiophene spacers for efficient dye-sensitized solar cells",{RSC} Adv.,5,10.1039/c5ra15100g,80859--80870,98,,01/01/2015,Eom_2015,,,CCCCCCOc1cc(OCCCCCC)ccc1c1ccc(cc1)N(c1ccc2c(c1)sc1c2sc(c1)C1(CC=C(S1)c1cccs1)C=C(C(=O)O)C#N)c1ccc(cc1)c1ccc(cc1OCCCCCC)OCCCCCC,triphenylamine,475,646,THF
773,14.74,0.7186,8.2,"0.22 M [CoII(bpy)3](B(CN)4)2, 0.05 M [CoIII(bpy)3](B(CN)4)3, 0.1 M LiClO4 and 0.8 M TBP in acetonitrile (ACN)",0.141,20 mM CDCA,-,TiO2 film (5.5 um thick + 3.5 um scattering layer),132 nmol/cm2,2 hours,AM 1.5G 100mW/cm2,-,Yu Kyung Eom and Sung Ho Kang and In Taek Choi and Eunji Kim and Jeongho Kim and Myung Jong Ju and Hwan Kyu Kim,"New thieno[3,2-b][1]benzothiophene-based organic sensitizers containing $\uppi$-extended thiophene spacers for efficient dye-sensitized solar cells",{RSC} Adv.,5,10.1039/c5ra15100g,80859--80870,98,,01/01/2015,Eom_2015,,,CCCCCCOc1cc(OCCCCCC)ccc1c1ccc(cc1)N(c1ccc2c(c1)sc1c2sc(c1)c1cc2c(s1)cc(s2)C=C(C(=O)O)C#N)c1ccc(cc1)c1ccc(cc1OCCCCCC)OCCCCCC,triphenylamine,467,621,THF
707,8.67,0.7045,4.32,"0.22 M [CoII(bpy)3](B(CN)4)2, 0.05 M [CoIII(bpy)3](B(CN)4)3, 0.1 M LiClO4 and 0.8 M TBP in acetonitrile (ACN)",0.141,20 mM CDCA,-,TiO2 film (5.5 um thick + 3.5 um scattering layer),91 nmol/cm2,2 hours,AM 1.5G 100mW/cm2,-,Yu Kyung Eom and Sung Ho Kang and In Taek Choi and Eunji Kim and Jeongho Kim and Myung Jong Ju and Hwan Kyu Kim,"New thieno[3,2-b][1]benzothiophene-based organic sensitizers containing $\uppi$-extended thiophene spacers for efficient dye-sensitized solar cells",{RSC} Adv.,5,10.1039/c5ra15100g,80859--80870,98,,01/01/2015,Eom_2015,,,CCCCCCOc1cc(OCCCCCC)ccc1c1ccc(cc1)N(c1ccc2c(c1)sc1c2sc(c1)C=C(C(=O)O)C#N)c1ccc(cc1)c1ccc(cc1OCCCCCC)OCCCCCC,triphenylamine,459,588,THF
735,13.4,0.66,6.53,"0.3 M 1,2-dimethyl-3-propylimidazolium iodide (DMPII), 0.1 M LiI, 0.05 M I2, and 0.5 M 4-tert-butylpyridine in acetonitrile",0.196,-,-,TiO2 film (10 um thick + 4 um scattering layer),120 nmol/cm2,12 hours,AM 1.5G 100mW/cm2,-,Xing Qian and Wen-Ying Chang and Yi-Zhou Zhu and Shan-Shan Wang and Bin Pan and Lin Lu and Jian-Yu Zheng,"Tri(N-carbazolyl)triphenylamine-based starburst organic dyes: effects of different acceptors on the optical, electrochemical and photovoltaic properties",{RSC} Adv.,5,10.1039/c5ra04283f,47422--47428,59,,01/01/2015,Qian_2015,,,N#C/C(=C\c1ccc(s1)c1ccc2c(c1)c1ccccc1n2c1ccc(cc1)N(c1ccc(cc1)n1c2ccccc2c2c1cccc2)c1ccc(cc1)n1c2ccccc2c2c1cccc2)/C(=O)O,"triphenylamine,carbazole",400,,THF
739,12.8,0.66,6.25,"0.3 M 1,2-dimethyl-3-propylimidazolium iodide (DMPII), 0.1 M LiI, 0.05 M I2, and 0.5 M 4-tert-butylpyridine in acetonitrile",0.196,10 mM CDCA,-,TiO2 film (10 um thick + 4 um scattering layer),105 nmol/cm2,12 hours,AM 1.5G 100mW/cm2,-,Xing Qian and Wen-Ying Chang and Yi-Zhou Zhu and Shan-Shan Wang and Bin Pan and Lin Lu and Jian-Yu Zheng,"Tri(N-carbazolyl)triphenylamine-based starburst organic dyes: effects of different acceptors on the optical, electrochemical and photovoltaic properties",{RSC} Adv.,5,10.1039/c5ra04283f,47422--47428,59,,01/01/2015,Qian_2015,,,N#C/C(=C\c1ccc(s1)c1ccc2c(c1)c1ccccc1n2c1ccc(cc1)N(c1ccc(cc1)n1c2ccccc2c2c1cccc2)c1ccc(cc1)n1c2ccccc2c2c1cccc2)/C(=O)O,"triphenylamine,carbazole",400,,THF
580,9.2,0.65,3.47,"0.3 M 1,2-dimethyl-3-propylimidazolium iodide (DMPII), 0.1 M LiI, 0.05 M I2, and 0.5 M 4-tert-butylpyridine in acetonitrile",0.196,-,-,TiO2 film (10 um thick + 4 um scattering layer),345 nmol/cm2,12 hours,AM 1.5G 100mW/cm2,-,Xing Qian and Wen-Ying Chang and Yi-Zhou Zhu and Shan-Shan Wang and Bin Pan and Lin Lu and Jian-Yu Zheng,"Tri(N-carbazolyl)triphenylamine-based starburst organic dyes: effects of different acceptors on the optical, electrochemical and photovoltaic properties",{RSC} Adv.,5,10.1039/c5ra04283f,47422--47428,59,,01/01/2015,Qian_2015,,,OC(=O)CN1C(=S)S/C(=C\c2ccc(s2)c2ccc3c(c2)c2ccccc2n3c2ccc(cc2)N(c2ccc(cc2)n2c3ccccc3c3c2cccc3)c2ccc(cc2)n2c3ccccc3c3c2cccc3)/C1=O,"triphenylamine,carbazole",472,,THF
583,8,0.66,3.09,"0.3 M 1,2-dimethyl-3-propylimidazolium iodide (DMPII), 0.1 M LiI, 0.05 M I2, and 0.5 M 4-tert-butylpyridine in acetonitrile",0.196,10 mM CDCA,-,TiO2 film (10 um thick + 4 um scattering layer),181 nmol/cm2,12 hours,AM 1.5G 100mW/cm2,-,Xing Qian and Wen-Ying Chang and Yi-Zhou Zhu and Shan-Shan Wang and Bin Pan and Lin Lu and Jian-Yu Zheng,"Tri(N-carbazolyl)triphenylamine-based starburst organic dyes: effects of different acceptors on the optical, electrochemical and photovoltaic properties",{RSC} Adv.,5,10.1039/c5ra04283f,47422--47428,59,,01/01/2015,Qian_2015,,,OC(=O)CN1C(=S)S/C(=C\c2ccc(s2)c2ccc3c(c2)c2ccccc2n3c2ccc(cc2)N(c2ccc(cc2)n2c3ccccc3c3c2cccc3)c2ccc(cc2)n2c3ccccc3c3c2cccc3)/C1=O,"triphenylamine,carbazole",472,,THF
660,8.98,0.68,4.01,"0.5 M lithium iodide (LiI), 0.05 M I2, and 0.5 M 4-tert-butylpyridine (TBP) in solvent of THF/C2H5OH(1:4)",0.196,-,-,TiO2 film,43.3 nmol/cm2,-,"AM 1.5G, 100mW/cm2",-,Zhaoxia Liu and Keke Duan and Huan Guo and Yanghua Deng and Hongli Huang and Xuanying Yi and Huajie Chen and Songting Tan,The enhancement of photovoltaic properties of the {DSSCs} based on D{\textendash}A{\textendash}$\uppi${\textendash}A organic dyes via tuning auxiliary acceptor,Dyes and Pigments,140,10.1016/j.dyepig.2017.01.026,312--319,,,01/01/2017,Liu_2017,,,Cc1ccc(cc1)C1(c2ccc(cc2)C)c2cc(ccc2c2c1cc(s2)c1ccc(s1)c1ccc(c2c1nsn2)c1ccc(cc1)C(=O)O)N(c1ccc(cc1)C)c1ccc(cc1)C,triphenylamine,520,702,chloroform
600,12.07,0.64,4.69,"0.5 M lithium iodide (LiI), 0.05 M I2, and 0.5 M 4-tert-butylpyridine (TBP) in solvent of THF/C2H5OH(1:4)",0.196,-,-,TiO2 film,76.3 nmol/cm2,-,"AM 1.5G, 100mW/cm2",-,Zhaoxia Liu and Keke Duan and Huan Guo and Yanghua Deng and Hongli Huang and Xuanying Yi and Huajie Chen and Songting Tan,The enhancement of photovoltaic properties of the {DSSCs} based on D{\textendash}A{\textendash}$\uppi${\textendash}A organic dyes via tuning auxiliary acceptor,Dyes and Pigments,140,10.1016/j.dyepig.2017.01.026,312--319,,,01/01/2017,Liu_2017,,,CCCCC(Cn1c(=O)c2c(c1c1ccc(s1)c1sc3c(c1)C(c1c3ccc(c1)N(c1ccc(cc1)C)c1ccc(cc1)C)(c1ccc(cc1)C)c1ccc(cc1)C)c(=O)n(c2c1ccc(s1)c1ccc(cc1)C(=O)O)CC(CCCC)CC)CC,triphenylamine,625,688,chloroform
620,12.22,0.69,5.19,"0.5 M lithium iodide (LiI), 0.05 M I2, and 0.5 M 4-tert-butylpyridine (TBP) in solvent of THF/C2H5OH(1:4)",0.196,0.5 mM CDCA,-,TiO2 film,-,-,"AM 1.5G, 100mW/cm2",-,Zhaoxia Liu and Keke Duan and Huan Guo and Yanghua Deng and Hongli Huang and Xuanying Yi and Huajie Chen and Songting Tan,The enhancement of photovoltaic properties of the {DSSCs} based on D{\textendash}A{\textendash}$\uppi${\textendash}A organic dyes via tuning auxiliary acceptor,Dyes and Pigments,140,10.1016/j.dyepig.2017.01.026,312--319,,,01/01/2017,Liu_2017,,,CCCCC(Cn1c(=O)c2c(c1c1ccc(s1)c1sc3c(c1)C(c1c3ccc(c1)N(c1ccc(cc1)C)c1ccc(cc1)C)(c1ccc(cc1)C)c1ccc(cc1)C)c(=O)n(c2c1ccc(s1)c1ccc(cc1)C(=O)O)CC(CCCC)CC)CC,triphenylamine,625,688,chloroform
733,9.68,0.65,4.74,"0.5 M LiI, 0.05 M I2, 0.6 M PMII, 0.5 M TBP and 0.1 M GuSCN in acetonitrile",0.16,-,-,TiO2 film (12 um thick + 6 um scattering layer),1000 nmol/cm2,24 hours,"AM 1.5G, 100mW/cm2",-,Mulu Berhe Desta and Sumit Chaurasia and Jiann T. Lin,Reversed Y-shape di-anchoring sensitizers for dye sensitized solar cells based on benzimidazole core,Dyes and Pigments,140,10.1016/j.dyepig.2017.01.068,441--451,,,01/01/2017,Berhe_Desta_2017,,,CCCCCCOc1ccc(cc1)N(c1ccc(cc1)OCCCCCC)c1ccc(cc1)c1ccc(s1)c1nc2c(n1CCCCCC)c(ccc2c1ccc(s1)C=C(C(=O)O)C#N)c1ccc(s1)C=C(C(=O)O)C#N,triphenylamine,417,,THF
764,11.73,0.54,4.81,"0.5 M LiI, 0.05 M I2, 0.6 M PMII, 0.5 M TBP and 0.1 M GuSCN in acetonitrile",0.16,3 mM CDCA,-,TiO2 film (12 um thick + 6 um scattering layer),-,24 hours,"AM 1.5G, 100mW/cm2",-,Mulu Berhe Desta and Sumit Chaurasia and Jiann T. Lin,Reversed Y-shape di-anchoring sensitizers for dye sensitized solar cells based on benzimidazole core,Dyes and Pigments,140,10.1016/j.dyepig.2017.01.068,441--451,,,01/01/2017,Berhe_Desta_2017,,,CCCCCCOc1ccc(cc1)N(c1ccc(cc1)OCCCCCC)c1ccc(cc1)c1ccc(s1)c1nc2c(n1CCCCCC)c(ccc2c1ccc(s1)C=C(C(=O)O)C#N)c1ccc(s1)C=C(C(=O)O)C#N,triphenylamine,417,,THF
711,9.11,0.66,4.49,"0.5 M LiI, 0.05 M I2, 0.6 M PMII, 0.5 M TBP and 0.1 M GuSCN in acetonitrile",0.16,-,-,TiO2 film (12 um thick + 6 um scattering layer),600 nmol/cm2,24 hours,"AM 1.5G, 100mW/cm2",-,Mulu Berhe Desta and Sumit Chaurasia and Jiann T. Lin,Reversed Y-shape di-anchoring sensitizers for dye sensitized solar cells based on benzimidazole core,Dyes and Pigments,140,10.1016/j.dyepig.2017.01.068,441--451,,,01/01/2017,Berhe_Desta_2017,,,CCCCCCOc1ccc(cc1)N(c1ccc(cc1)OCCCCCC)c1ccc(cc1)c1nc2c(n1CCCCCC)c(ccc2c1cc(c(s1)C=C(C(=O)O)C#N)CCCCCC)c1cc(c(s1)C=C(C(=O)O)C#N)CCCCCC,triphenylamine,451,,THF
721,9.82,0.67,4.57,"0.5 M LiI, 0.05 M I2, 0.6 M PMII, 0.5 M TBP and 0.1 M GuSCN in acetonitrile",0.16,3 mM CDCA,-,TiO2 film (12 um thick + 6 um scattering layer),-,24 hours,"AM 1.5G, 100mW/cm2",-,Mulu Berhe Desta and Sumit Chaurasia and Jiann T. Lin,Reversed Y-shape di-anchoring sensitizers for dye sensitized solar cells based on benzimidazole core,Dyes and Pigments,140,10.1016/j.dyepig.2017.01.068,441--451,,,01/01/2017,Berhe_Desta_2017,,,CCCCCCOc1ccc(cc1)N(c1ccc(cc1)OCCCCCC)c1ccc(cc1)c1nc2c(n1CCCCCC)c(ccc2c1cc(c(s1)C=C(C(=O)O)C#N)CCCCCC)c1cc(c(s1)C=C(C(=O)O)C#N)CCCCCC,triphenylamine,451,,THF
752,12.53,0.66,6.45,"0.5 M LiI, 0.05 M I2, 0.6 M PMII, 0.5 M TBP and 0.1 M GuSCN in acetonitrile",0.16,-,-,TiO2 film (12 um thick + 6 um scattering layer),1500 nmol/cm2,24 hours,"AM 1.5G, 100mW/cm2",-,Mulu Berhe Desta and Sumit Chaurasia and Jiann T. Lin,Reversed Y-shape di-anchoring sensitizers for dye sensitized solar cells based on benzimidazole core,Dyes and Pigments,140,10.1016/j.dyepig.2017.01.068,441--451,,,01/01/2017,Berhe_Desta_2017,,,CCCCCCOc1ccc(cc1)N(c1ccc(cc1)OCCCCCC)c1ccc(cc1)c1nc2c(n1CCCCCC)c(ccc2c1ccc(s1)c1sc(c(c1)CCCCCC)C=C(C(=O)O)C#N)c1ccc(s1)c1sc(c(c1)CCCCCC)C=C(C(=O)O)C#N,triphenylamine,488,,THF
774,14.21,0.65,6.69,"0.5 M LiI, 0.05 M I2, 0.6 M PMII, 0.5 M TBP and 0.1 M GuSCN in acetonitrile",0.16,3 mM CDCA,-,TiO2 film (12 um thick + 6 um scattering layer),-,24 hours,"AM 1.5G, 100mW/cm2",-,Mulu Berhe Desta and Sumit Chaurasia and Jiann T. Lin,Reversed Y-shape di-anchoring sensitizers for dye sensitized solar cells based on benzimidazole core,Dyes and Pigments,140,10.1016/j.dyepig.2017.01.068,441--451,,,01/01/2017,Berhe_Desta_2017,,,CCCCCCOc1ccc(cc1)N(c1ccc(cc1)OCCCCCC)c1ccc(cc1)c1nc2c(n1CCCCCC)c(ccc2c1ccc(s1)c1sc(c(c1)CCCCCC)C=C(C(=O)O)C#N)c1ccc(s1)c1sc(c(c1)CCCCCC)C=C(C(=O)O)C#N,triphenylamine,488,,THF
755,11.32,0.69,6.02,"0.5 M LiI, 0.05 M I2, 0.6 M PMII, 0.5 M TBP and 0.1 M GuSCN in acetonitrile",0.16,-,-,TiO2 film (12 um thick + 6 um scattering layer),1300 nmol/cm2,24 hours,"AM 1.5G, 100mW/cm2",-,Mulu Berhe Desta and Sumit Chaurasia and Jiann T. Lin,Reversed Y-shape di-anchoring sensitizers for dye sensitized solar cells based on benzimidazole core,Dyes and Pigments,140,10.1016/j.dyepig.2017.01.068,441--451,,,01/01/2017,Berhe_Desta_2017,,,CCCCn1c(nc2c1c(ccc2c1ccc(s1)c1ccc(s1)/C=C(\C(=O)O)/C#N)c1ccc(s1)c1ccc(s1)/C=C(/C(=O)O)\C#N)c1ccc(cc1)N(c1ccccc1)c1ccccc1,triphenylamine,,,-
743,11.54,0.7,6.11,"0.5 M LiI, 0.05 M I2, 0.6 M PMII, 0.5 M TBP and 0.1 M GuSCN in acetonitrile",0.16,3 mM CDCA,-,TiO2 film (12 um thick + 6 um scattering layer),-,24 hours,"AM 1.5G, 100mW/cm2",-,Mulu Berhe Desta and Sumit Chaurasia and Jiann T. Lin,Reversed Y-shape di-anchoring sensitizers for dye sensitized solar cells based on benzimidazole core,Dyes and Pigments,140,10.1016/j.dyepig.2017.01.068,441--451,,,01/01/2017,Berhe_Desta_2017,,,CCCCn1c(nc2c1c(ccc2c1ccc(s1)c1ccc(s1)/C=C(\C(=O)O)/C#N)c1ccc(s1)c1ccc(s1)/C=C(/C(=O)O)\C#N)c1ccc(cc1)N(c1ccccc1)c1ccccc1,triphenylamine,,,-
731,10.65,0.6818,5.31,Iodolyte HL-30,0.18,20 mM DCA,-,TiO2 film (8-12 um thick + 5 um scattering layer),-,20 hours,"AM 1.5G, 100mW/cm2",-,Dalia Elsherbiny and Erol Yildirim and Farag El-Essawy and Ahmed Abdel-Megied and Ahmed El-Shafei,Structure-property relationships: Influence of number of anchoring groups in triphenylamine-carbazole motifs on light harvesting and photovoltaic performance for dye-sensitized solar cells,Dyes and Pigments,147,10.1016/j.dyepig.2017.08.022,491--504,,,01/01/2017,Elsherbiny_2017,,,CCCCCCCn1c2cc(/C=C/c3ccc(cc3)N(c3ccccc3)c3ccccc3)ccc2c2c1ccc(c2)C=C(C(=O)O)C#N,"triphenylamine, carbazole",423,460,DCM
758,9.4,0.6645,4.7,Iodolyte HL-30,0.18,20 mM DCA,-,TiO2 film (8-12 um thick + 5 um scattering layer),-,20 hours,"AM 1.5G, 100mW/cm2",-,Dalia Elsherbiny and Erol Yildirim and Farag El-Essawy and Ahmed Abdel-Megied and Ahmed El-Shafei,Structure-property relationships: Influence of number of anchoring groups in triphenylamine-carbazole motifs on light harvesting and photovoltaic performance for dye-sensitized solar cells,Dyes and Pigments,147,10.1016/j.dyepig.2017.08.022,491--504,,,01/01/2017,Elsherbiny_2017,,,CCCCCCCn1c2ccc(cc2c2c1cc(/C=C/c1ccc(cc1)N(c1ccc(cc1)/C=C\c1ccc3c(c1)n(CCCCCCC)c1c3cc(cc1)C=C(C(=O)O)C#N)c1ccccc1)cc2)C=C(C(=O)O)C#N,"triphenylamine, carbazole",397,489,DCM
770,12.41,0.5719,5.44,Iodolyte HL-30,0.18,20 mM DCA,-,TiO2 film (8-12 um thick + 5 um scattering layer),-,20 hours,"AM 1.5G, 100mW/cm2",-,Dalia Elsherbiny and Erol Yildirim and Farag El-Essawy and Ahmed Abdel-Megied and Ahmed El-Shafei,Structure-property relationships: Influence of number of anchoring groups in triphenylamine-carbazole motifs on light harvesting and photovoltaic performance for dye-sensitized solar cells,Dyes and Pigments,147,10.1016/j.dyepig.2017.08.022,491--504,,,01/01/2017,Elsherbiny_2017,,,CCCCCCCn1c2cc(/C=C/c3ccc(cc3)N(c3ccc(cc3)/C=C\c3ccc4c(c3)n(CCCCCCC)c3c4cc(cc3)C=C(C(=O)O)C#N)c3ccc(cc3)/C=C\c3ccc4c(c3)n(CCCCCCC)c3c4cc(cc3)C=C(C(=O)O)C#N)ccc2c2c1ccc(c2)C=C(C(=O)O)C#N,"triphenylamine, carbazole",402,503,DCM
698,12.79,0.66,5.9,"0.6 M DMII, 50 mM LiI, 30 mM I2, 0.5 M tert-butylpyridine and 0.1 M GuNCS in aceto­nitrile and valeronitrile (85:15)",-,-,-,TiO2 film (17 um thick),-,2 hours,"AM 1.5G, 100mW/cm2",-,Ming-Dao Zhang and Cheng-Yan Huang and Ming-Xia Song and Dan-Xia Zhao and Hui Cao and Min-Dong Chen,D-D-$\uppi$-A organic dye containing rhodanine-3-acetic acid moiety for dye-sensitized solar cells,Mendeleev Communications,26,10.1016/j.mencom.2016.07.006,288--290,4,,01/01/2016,Zhang_2016,,,OC(=O)CN1C(=S)S/C(=C\c2ccc(s2)c2ccc(cc2)N(c2ccc(cc2)n2c3ccc(cc3c3c2ccc(c3)C(C)(C)C)C(C)(C)C)c2ccc(cc2)n2c3ccc(cc3c3c2ccc(c3)C(C)(C)C)C(C)(C)C)/C1=O,"triphenylamine, carbazole",507,,chloroform
557,13.95,0.61,4.76,"0.6 M 1,2-dimethyl-3-propylimidazolium iodide (DMPII), 0.1 M LiI, and 0.1 M I2 in CH3CN",0.25,-,-,TiO2 film (10.5 um thick),271 nmol/cm2,-,"AM 1.5G, 100mW/cm2",-,Mao Mao and Qing-Song Li and Xiao-Lin Zhang and Guo-Hua Wu and Chun-Guang Dai and Yong Ding and Song-Yuan Dai and Qin-Hua Song,Effects of donors of bodipy dyes on the performance of dye-sensitized solar cells,Dyes and Pigments,141,10.1016/j.dyepig.2017.02.017,148--160,,,01/01/2017,Mao_2017,,,CCCCCC1=C2C(=C(C(=[N+]2[B-](n2c1c(C)c(c2C)c1ccc(o1)/C=C(/C(=O)O)\C#N)(F)F)C)c1ccc2c(c1)n(CCC)c1c2cc(cc1)OC)C,"triphenylamine,bodipy",554,,chloroform
604,6.73,0.71,2.9,"0.6 M 1,2-dimethyl-3-propylimidazolium iodide (DMPII), 0.1 M LiI, 0.1 M TBP and 0.1 M I2 in CH3CN",0.25,-,-,TiO2 film (10.5 um thick),-,-,"AM 1.5G, 100mW/cm2",-,Mao Mao and Qing-Song Li and Xiao-Lin Zhang and Guo-Hua Wu and Chun-Guang Dai and Yong Ding and Song-Yuan Dai and Qin-Hua Song,Effects of donors of bodipy dyes on the performance of dye-sensitized solar cells,Dyes and Pigments,141,10.1016/j.dyepig.2017.02.017,148--160,,,01/01/2017,Mao_2017,,,CCCCCC1=C2C(=C(C(=[N+]2[B-](n2c1c(C)c(c2C)c1ccc(o1)/C=C(/C(=O)O)\C#N)(F)F)C)c1ccc2c(c1)n(CCC)c1c2cc(cc1)OC)C,"triphenylamine,bodipy",554,,chloroform
616,2.81,0.74,1.29,"0.6 M 1,2-dimethyl-3-propylimidazolium iodide (DMPII), 0.1 M LiI, 0.5 M TBP and 0.1 M I2 in CH3CN",0.25,-,-,TiO2 film (10.5 um thick),-,-,"AM 1.5G, 100mW/cm2",-,Mao Mao and Qing-Song Li and Xiao-Lin Zhang and Guo-Hua Wu and Chun-Guang Dai and Yong Ding and Song-Yuan Dai and Qin-Hua Song,Effects of donors of bodipy dyes on the performance of dye-sensitized solar cells,Dyes and Pigments,141,10.1016/j.dyepig.2017.02.017,148--160,,,01/01/2017,Mao_2017,,,CCCCCC1=C2C(=C(C(=[N+]2[B-](n2c1c(C)c(c2C)c1ccc(o1)/C=C(/C(=O)O)\C#N)(F)F)C)c1ccc2c(c1)n(CCC)c1c2cc(cc1)OC)C,"triphenylamine,bodipy",554,,chloroform
653,17.85,0.64,7.5,"0.1 M LiI, 0.03 M I2, 0.6 M 1-methyl-3-propylimidazolium iodide, and 0.5 M tert-butylpyridine in dry acetonitrile",-,-,-,TiO2 film (15 um thick + 5 um scattering layer),190 nmol/cm2,-,AM 1.5G 100mW/cm2,-,Agostina L. Capodilupo and Luisa De Marco and Giuseppina A. Corrente and Roberto Giannuzzi and Eduardo Fabiano and Antonio Cardone and Giuseppe Gigli and Giuseppe Ciccarella,Synthesis and characterization of a new series of dibenzofulvene based organic dyes for {DSSCs},Dyes and Pigments,130,10.1016/j.dyepig.2016.02.030,79--89,,,01/01/2016,Capodilupo_2016,,,N#CC(=Cc1ccc(s1)c1ccc(s1)C=C1c2ccc(cc2c2c1ccc(c2)N(c1ccc(cc1)OC)c1ccc(cc1)OC)N(c1ccc(cc1)OC)c1ccc(cc1)OC)C(=O)O,triphenylamine,513,,dichloromethane
663,17.19,0.69,7.8,"0.1 M LiI, 0.03 M I2, 0.6 M 1-methyl-3-propylimidazolium iodide, and 0.5 M tert-butylpyridine in dry acetonitrile",-,-,-,TiO2 film (15 um thick + 5 um scattering layer),160 nmol/cm2,-,AM 1.5G 100mW/cm2,-,Agostina L. Capodilupo and Luisa De Marco and Giuseppina A. Corrente and Roberto Giannuzzi and Eduardo Fabiano and Antonio Cardone and Giuseppe Gigli and Giuseppe Ciccarella,Synthesis and characterization of a new series of dibenzofulvene based organic dyes for {DSSCs},Dyes and Pigments,130,10.1016/j.dyepig.2016.02.030,79--89,,,01/01/2016,Capodilupo_2016,,,CCCCCCCCOc1ccc(cc1)N(c1ccc(cc1)OCCCCCCCC)c1ccc2c(c1)c1cc(ccc1C2=Cc1ccc(s1)c1ccc(s1)C=C(C(=O)O)C#N)N(c1ccc(cc1)OCCCCCCCC)c1ccc(cc1)OCCCCCCCC,triphenylamine,516,,dichloromethane
570,7.65,0.7,3.05,"0.1 M LiI, 0.03 M I2, 0.6 M 1-methyl-3-propylimidazolium iodide, and 0.5 M tert-butylpyridine in dry acetonitrile",-,-,-,TiO2 film (15 um thick + 5 um scattering layer),200 nmol/cm2,-,AM 1.5G 100mW/cm2,CHCl3/AcCN,Agostina L. Capodilupo and Luisa De Marco and Giuseppina A. Corrente and Roberto Giannuzzi and Eduardo Fabiano and Antonio Cardone and Giuseppe Gigli and Giuseppe Ciccarella,Synthesis and characterization of a new series of dibenzofulvene based organic dyes for {DSSCs},Dyes and Pigments,130,10.1016/j.dyepig.2016.02.030,79--89,,,01/01/2016,Capodilupo_2016,,,CCCCCCCCOc1ccc(cc1)N(c1ccc(cc1)OCCCCCCCC)c1ccc2c(c1)c1cc(ccc1C2=Cc1ccc(s1)c1ccc(s1)C=C(C(=O)O)C#N)N(c1ccc(cc1)OCCCCCCCC)c1ccc(cc1)OCCCCCCCC,triphenylamine,516,,dichloromethane
650,12.84,0.65,5.42,"0.1 M LiI, 0.03 M I2, 0.6 M 1-methyl-3-propylimidazolium iodide, and 0.5 M tert-butylpyridine in dry acetonitrile",-,5 mM CDCA,-,TiO2 film (15 um thick + 5 um scattering layer),170 nmol/cm2,-,AM 1.5G 100mW/cm2,CHCl3/AcCN,Agostina L. Capodilupo and Luisa De Marco and Giuseppina A. Corrente and Roberto Giannuzzi and Eduardo Fabiano and Antonio Cardone and Giuseppe Gigli and Giuseppe Ciccarella,Synthesis and characterization of a new series of dibenzofulvene based organic dyes for {DSSCs},Dyes and Pigments,130,10.1016/j.dyepig.2016.02.030,79--89,,,01/01/2016,Capodilupo_2016,,,CCCCCCCCOc1ccc(cc1)N(c1ccc(cc1)OCCCCCCCC)c1ccc2c(c1)c1cc(ccc1C2=Cc1ccc(s1)c1ccc(s1)C=C(C(=O)O)C#N)N(c1ccc(cc1)OCCCCCCCC)c1ccc(cc1)OCCCCCCCC,triphenylamine,516,,dichloromethane
670,10.88,0.67,4.88,"0.1 M LiI, 0.03 M I2, 0.6 M 1-methyl-3-propylimidazolium iodide, and 0.5 M tert-butylpyridine in dry acetonitrile",-,10 mM CDCA,-,TiO2 film (15 um thick + 5 um scattering layer),150 nmol/cm2,-,AM 1.5G 100mW/cm2,CHCl3/AcCN,Agostina L. Capodilupo and Luisa De Marco and Giuseppina A. Corrente and Roberto Giannuzzi and Eduardo Fabiano and Antonio Cardone and Giuseppe Gigli and Giuseppe Ciccarella,Synthesis and characterization of a new series of dibenzofulvene based organic dyes for {DSSCs},Dyes and Pigments,130,10.1016/j.dyepig.2016.02.030,79--89,,,01/01/2016,Capodilupo_2016,,,CCCCCCCCOc1ccc(cc1)N(c1ccc(cc1)OCCCCCCCC)c1ccc2c(c1)c1cc(ccc1C2=Cc1ccc(s1)c1ccc(s1)C=C(C(=O)O)C#N)N(c1ccc(cc1)OCCCCCCCC)c1ccc(cc1)OCCCCCCCC,triphenylamine,516,,dichloromethane
663,17.19,0.69,7.81,"0.1 M LiI, 0.03 M I2, 0.6 M 1-methyl-3-propylimidazolium iodide, and 0.5 M tert-butylpyridine in dry acetonitrile",-,5 mM CDCA,-,TiO2 film (15 um thick + 5 um scattering layer),160 nmol/cm2,-,AM 1.5G 100mW/cm2,THF,Agostina L. Capodilupo and Luisa De Marco and Giuseppina A. Corrente and Roberto Giannuzzi and Eduardo Fabiano and Antonio Cardone and Giuseppe Gigli and Giuseppe Ciccarella,Synthesis and characterization of a new series of dibenzofulvene based organic dyes for {DSSCs},Dyes and Pigments,130,10.1016/j.dyepig.2016.02.030,79--89,,,01/01/2016,Capodilupo_2016,,,CCCCCCCCOc1ccc(cc1)N(c1ccc(cc1)OCCCCCCCC)c1ccc2c(c1)c1cc(ccc1C2=Cc1ccc(s1)c1ccc(s1)C=C(C(=O)O)C#N)N(c1ccc(cc1)OCCCCCCCC)c1ccc(cc1)OCCCCCCCC,triphenylamine,516,,dichloromethane
625,17.41,0.6,6.57,"0.1 M LiI, 0.03 M I2, 0.6 M 1-methyl-3-propylimidazolium iodide, and 0.5 M tert-butylpyridine in dry acetonitrile",-,10 mM CDCA,-,TiO2 film (15 um thick + 5 um scattering layer),140 nmol/cm2,-,AM 1.5G 100mW/cm2,THF,Agostina L. Capodilupo and Luisa De Marco and Giuseppina A. Corrente and Roberto Giannuzzi and Eduardo Fabiano and Antonio Cardone and Giuseppe Gigli and Giuseppe Ciccarella,Synthesis and characterization of a new series of dibenzofulvene based organic dyes for {DSSCs},Dyes and Pigments,130,10.1016/j.dyepig.2016.02.030,79--89,,,01/01/2016,Capodilupo_2016,,,CCCCCCCCOc1ccc(cc1)N(c1ccc(cc1)OCCCCCCCC)c1ccc2c(c1)c1cc(ccc1C2=Cc1ccc(s1)c1ccc(s1)C=C(C(=O)O)C#N)N(c1ccc(cc1)OCCCCCCCC)c1ccc(cc1)OCCCCCCCC,triphenylamine,516,,dichloromethane
667,12.61,0.64,5.39,"0.1 M LiI, 0.03 M I2, 0.6 M 1-methyl-3-propylimidazolium iodide, and 0.5 M tert-butylpyridine in dry acetonitrile",-,5 mM CDCA,-,TiO2 film (15 um thick + 5 um scattering layer),220 nmol/cm2,-,AM 1.5G 100mW/cm2,CHCl3/AcCN,Agostina L. Capodilupo and Luisa De Marco and Giuseppina A. Corrente and Roberto Giannuzzi and Eduardo Fabiano and Antonio Cardone and Giuseppe Gigli and Giuseppe Ciccarella,Synthesis and characterization of a new series of dibenzofulvene based organic dyes for {DSSCs},Dyes and Pigments,130,10.1016/j.dyepig.2016.02.030,79--89,,,01/01/2016,Capodilupo_2016,,,N#CC(=Cc1ccc(s1)c1ccc(s1)C=C1c2ccc(cc2c2c1ccc(c2)N(c1ccc(cc1)OC)c1ccc(cc1)OC)N(c1ccc(cc1)OC)c1ccc(cc1)OC)C(=O)O,triphenylamine,513,,dichloromethane
672,14.69,0.65,6.41,"0.1 M LiI, 0.03 M I2, 0.6 M 1-methyl-3-propylimidazolium iodide, and 0.5 M tert-butylpyridine in dry acetonitrile",-,10 mM CDCA,-,TiO2 film (15 um thick + 5 um scattering layer),200 nmol/cm2,-,AM 1.5G 100mW/cm2,CHCl3/AcCN,Agostina L. Capodilupo and Luisa De Marco and Giuseppina A. Corrente and Roberto Giannuzzi and Eduardo Fabiano and Antonio Cardone and Giuseppe Gigli and Giuseppe Ciccarella,Synthesis and characterization of a new series of dibenzofulvene based organic dyes for {DSSCs},Dyes and Pigments,130,10.1016/j.dyepig.2016.02.030,79--89,,,01/01/2016,Capodilupo_2016,,,N#CC(=Cc1ccc(s1)c1ccc(s1)C=C1c2ccc(cc2c2c1ccc(c2)N(c1ccc(cc1)OC)c1ccc(cc1)OC)N(c1ccc(cc1)OC)c1ccc(cc1)OC)C(=O)O,triphenylamine,513,,dichloromethane
681,17.29,0.61,7.19,"0.1 M LiI, 0.03 M I2, 0.6 M 1-methyl-3-propylimidazolium iodide, and 0.5 M tert-butylpyridine in dry acetonitrile",-,15 mM CDCA,-,TiO2 film (15 um thick + 5 um scattering layer),180 nmol/cm2,-,AM 1.5G 100mW/cm2,CHCl3/AcCN,Agostina L. Capodilupo and Luisa De Marco and Giuseppina A. Corrente and Roberto Giannuzzi and Eduardo Fabiano and Antonio Cardone and Giuseppe Gigli and Giuseppe Ciccarella,Synthesis and characterization of a new series of dibenzofulvene based organic dyes for {DSSCs},Dyes and Pigments,130,10.1016/j.dyepig.2016.02.030,79--89,,,01/01/2016,Capodilupo_2016,,,N#CC(=Cc1ccc(s1)c1ccc(s1)C=C1c2ccc(cc2c2c1ccc(c2)N(c1ccc(cc1)OC)c1ccc(cc1)OC)N(c1ccc(cc1)OC)c1ccc(cc1)OC)C(=O)O,triphenylamine,513,,dichloromethane
706,13.04,0.71,6.55,"0.1 M LiI, 0.03 M I2, 0.6 M 1-methyl-3-propylimidazolium iodide, and 0.5 M tert-butylpyridine in dry acetonitrile",-,20 mM CDCA,-,TiO2 film (15 um thick + 5 um scattering layer),170 nmol/cm2,-,AM 1.5G 100mW/cm2,CHCl3/AcCN,Agostina L. Capodilupo and Luisa De Marco and Giuseppina A. Corrente and Roberto Giannuzzi and Eduardo Fabiano and Antonio Cardone and Giuseppe Gigli and Giuseppe Ciccarella,Synthesis and characterization of a new series of dibenzofulvene based organic dyes for {DSSCs},Dyes and Pigments,130,10.1016/j.dyepig.2016.02.030,79--89,,,01/01/2016,Capodilupo_2016,,,N#CC(=Cc1ccc(s1)c1ccc(s1)C=C1c2ccc(cc2c2c1ccc(c2)N(c1ccc(cc1)OC)c1ccc(cc1)OC)N(c1ccc(cc1)OC)c1ccc(cc1)OC)C(=O)O,triphenylamine,513,,dichloromethane
690,12.89,0.69,6.09,"0.1 M LiI, 0.03 M I2, 0.6 M 1-methyl-3-propylimidazolium iodide, and 0.5 M tert-butylpyridine in dry acetonitrile",-,5 mM CDCA,-,TiO2 film (15 um thick + 5 um scattering layer),230 nmol/cm2,-,AM 1.5G 100mW/cm2,THF,Agostina L. Capodilupo and Luisa De Marco and Giuseppina A. Corrente and Roberto Giannuzzi and Eduardo Fabiano and Antonio Cardone and Giuseppe Gigli and Giuseppe Ciccarella,Synthesis and characterization of a new series of dibenzofulvene based organic dyes for {DSSCs},Dyes and Pigments,130,10.1016/j.dyepig.2016.02.030,79--89,,,01/01/2016,Capodilupo_2016,,,N#CC(=Cc1ccc(s1)c1ccc(s1)C=C1c2ccc(cc2c2c1ccc(c2)N(c1ccc(cc1)OC)c1ccc(cc1)OC)N(c1ccc(cc1)OC)c1ccc(cc1)OC)C(=O)O,triphenylamine,513,,dichloromethane
653,17.85,0.64,7.49,"0.1 M LiI, 0.03 M I2, 0.6 M 1-methyl-3-propylimidazolium iodide, and 0.5 M tert-butylpyridine in dry acetonitrile",-,15 mM CDCA,-,TiO2 film (15 um thick + 5 um scattering layer),190 nmol/cm2,-,AM 1.5G 100mW/cm2,THF,Agostina L. Capodilupo and Luisa De Marco and Giuseppina A. Corrente and Roberto Giannuzzi and Eduardo Fabiano and Antonio Cardone and Giuseppe Gigli and Giuseppe Ciccarella,Synthesis and characterization of a new series of dibenzofulvene based organic dyes for {DSSCs},Dyes and Pigments,130,10.1016/j.dyepig.2016.02.030,79--89,,,01/01/2016,Capodilupo_2016,,,N#CC(=Cc1ccc(s1)c1ccc(s1)C=C1c2ccc(cc2c2c1ccc(c2)N(c1ccc(cc1)OC)c1ccc(cc1)OC)N(c1ccc(cc1)OC)c1ccc(cc1)OC)C(=O)O,triphenylamine,513,,dichloromethane
590,5.3,0.63,1.97,"0.1 M LiI, 0.03 M I2, 0.6 M 1-methyl-3-propylimidazolium iodide, and 0.5 M tert-butylpyridine in dry acetonitrile",-,-,-,TiO2 film (15 um thick + 5 um scattering layer),250 nmol/cm2,-,AM 1.5G 100mW/cm2,CHCl3/AcCN,Agostina L. Capodilupo and Luisa De Marco and Giuseppina A. Corrente and Roberto Giannuzzi and Eduardo Fabiano and Antonio Cardone and Giuseppe Gigli and Giuseppe Ciccarella,Synthesis and characterization of a new series of dibenzofulvene based organic dyes for {DSSCs},Dyes and Pigments,130,10.1016/j.dyepig.2016.02.030,79--89,,,01/01/2016,Capodilupo_2016,,,N#CC(=Cc1ccc(s1)C=C1c2ccc(cc2c2c1ccc(c2)N(c1ccc(cc1)OC)c1ccc(cc1)OC)N(c1ccc(cc1)OC)c1ccc(cc1)OC)C(=O)O,triphenylamine,548,,dichloromethane
660,11.77,0.68,5.28,"0.1 M LiI, 0.03 M I2, 0.6 M 1-methyl-3-propylimidazolium iodide, and 0.5 M tert-butylpyridine in dry acetonitrile",-,5 mM CDCA,-,TiO2 film (15 um thick + 5 um scattering layer),230 nmol/cm2,-,AM 1.5G 100mW/cm2,CHCl3/AcCN,Agostina L. Capodilupo and Luisa De Marco and Giuseppina A. Corrente and Roberto Giannuzzi and Eduardo Fabiano and Antonio Cardone and Giuseppe Gigli and Giuseppe Ciccarella,Synthesis and characterization of a new series of dibenzofulvene based organic dyes for {DSSCs},Dyes and Pigments,130,10.1016/j.dyepig.2016.02.030,79--89,,,01/01/2016,Capodilupo_2016,,,N#CC(=Cc1ccc(s1)C=C1c2ccc(cc2c2c1ccc(c2)N(c1ccc(cc1)OC)c1ccc(cc1)OC)N(c1ccc(cc1)OC)c1ccc(cc1)OC)C(=O)O,triphenylamine,548,,dichloromethane
650,12.36,0.69,5.54,"0.1 M LiI, 0.03 M I2, 0.6 M 1-methyl-3-propylimidazolium iodide, and 0.5 M tert-butylpyridine in dry acetonitrile",-,10 mM CDCA,-,TiO2 film (15 um thick + 5 um scattering layer),210 nmol/cm2,-,AM 1.5G 100mW/cm2,CHCl3/AcCN,Agostina L. Capodilupo and Luisa De Marco and Giuseppina A. Corrente and Roberto Giannuzzi and Eduardo Fabiano and Antonio Cardone and Giuseppe Gigli and Giuseppe Ciccarella,Synthesis and characterization of a new series of dibenzofulvene based organic dyes for {DSSCs},Dyes and Pigments,130,10.1016/j.dyepig.2016.02.030,79--89,,,01/01/2016,Capodilupo_2016,,,N#CC(=Cc1ccc(s1)C=C1c2ccc(cc2c2c1ccc(c2)N(c1ccc(cc1)OC)c1ccc(cc1)OC)N(c1ccc(cc1)OC)c1ccc(cc1)OC)C(=O)O,triphenylamine,548,,dichloromethane
667,13.29,0.67,5.94,"0.1 M LiI, 0.03 M I2, 0.6 M 1-methyl-3-propylimidazolium iodide, and 0.5 M tert-butylpyridine in dry acetonitrile",-,15 mM CDCA,-,TiO2 film (15 um thick + 5 um scattering layer),200 nmol/cm2,-,AM 1.5G 100mW/cm2,CHCl3/AcCN,Agostina L. Capodilupo and Luisa De Marco and Giuseppina A. Corrente and Roberto Giannuzzi and Eduardo Fabiano and Antonio Cardone and Giuseppe Gigli and Giuseppe Ciccarella,Synthesis and characterization of a new series of dibenzofulvene based organic dyes for {DSSCs},Dyes and Pigments,130,10.1016/j.dyepig.2016.02.030,79--89,,,01/01/2016,Capodilupo_2016,,,N#CC(=Cc1ccc(s1)C=C1c2ccc(cc2c2c1ccc(c2)N(c1ccc(cc1)OC)c1ccc(cc1)OC)N(c1ccc(cc1)OC)c1ccc(cc1)OC)C(=O)O,triphenylamine,548,,dichloromethane
671,13.26,0.65,5.81,"0.1 M LiI, 0.03 M I2, 0.6 M 1-methyl-3-propylimidazolium iodide, and 0.5 M tert-butylpyridine in dry acetonitrile",-,15 mM CDCA,-,TiO2 film (15 um thick + 5 um scattering layer),210 nmol/cm2,-,AM 1.5G 100mW/cm2,THF,Agostina L. Capodilupo and Luisa De Marco and Giuseppina A. Corrente and Roberto Giannuzzi and Eduardo Fabiano and Antonio Cardone and Giuseppe Gigli and Giuseppe Ciccarella,Synthesis and characterization of a new series of dibenzofulvene based organic dyes for {DSSCs},Dyes and Pigments,130,10.1016/j.dyepig.2016.02.030,79--89,,,01/01/2016,Capodilupo_2016,,,N#CC(=Cc1ccc(s1)C=C1c2ccc(cc2c2c1ccc(c2)N(c1ccc(cc1)OC)c1ccc(cc1)OC)N(c1ccc(cc1)OC)c1ccc(cc1)OC)C(=O)O,triphenylamine,548,,dichloromethane
659,12.4,0.709,5.72,"0.05 M I2, 0.1 M LiI, 0.6 M tetrapropyl ammonium iodide (TPAI) and 0.4 M tert-butylpyridine (4-TBP) in a mixed solvent of acetonitrile and valeronitrile (85/15, v/v)",0.25,-,-,TiO2 film (9 um thick + 5 um scattering layer),9.69e16 mol/cm2,24 hours,AM 1.5G 100mW/cm2,-,N. Prachumrak and T. Sudyoadsuk and A. Thangthong and P. Nalaoh and S. Jungsuttiwong and R. Daengngern and S. Namuangruk and P. Pattanasattayavong and V. Promarak,Improvement of D{\textendash}$\uppi${\textendash}A organic dye-based dye-sensitized solar cell performance by simple triphenylamine donor substitutions on the $\uppi$-linker of the dye,Mater. Chem. Front.,1,10.1039/c6qm00271d,1059--1072,6,,01/01/2017,Prachumrak_2017,,,N#C/C(=C\c1ccc(s1)c1ccc(s1)c1ccc(s1)c1ccc(cc1)N(c1ccccc1)c1ccccc1)/C(=O)O,triphenylamine,480,,THF
746,16.17,0.67,8.08,"0.05 M I2, 0.1 M LiI, 0.6 M tetrapropyl ammonium iodide (TPAI) and 0.4 M tert-butylpyridine (4-TBP) in a mixed solvent of acetonitrile and valeronitrile (85/15, v/v)",0.25,-,-,TiO2 film (9 um thick + 5 um scattering layer),5.58e16 mol/cm2,24 hours,AM 1.5G 100mW/cm2,-,N. Prachumrak and T. Sudyoadsuk and A. Thangthong and P. Nalaoh and S. Jungsuttiwong and R. Daengngern and S. Namuangruk and P. Pattanasattayavong and V. Promarak,Improvement of D{\textendash}$\uppi${\textendash}A organic dye-based dye-sensitized solar cell performance by simple triphenylamine donor substitutions on the $\uppi$-linker of the dye,Mater. Chem. Front.,1,10.1039/c6qm00271d,1059--1072,6,,01/01/2017,Prachumrak_2017,,,N#C/C(=C\c1cc(c(s1)c1ccc(s1)c1ccc(s1)c1ccc(cc1)N(c1ccccc1)c1ccccc1)c1ccc(cc1)N(c1ccccc1)c1ccccc1)/C(=O)O,triphenylamine,493,618,dichloromethane
763,14.07,0.671,7.21,"0.05 M I2, 0.1 M LiI, 0.6 M tetrapropyl ammonium iodide (TPAI) and 0.4 M tert-butylpyridine (4-TBP) in a mixed solvent of acetonitrile and valeronitrile (85/15, v/v)",0.25,-,-,TiO2 film (9 um thick + 5 um scattering layer),4.47e16 mol/cm2,24 hours,AM 1.5G 100mW/cm2,-,N. Prachumrak and T. Sudyoadsuk and A. Thangthong and P. Nalaoh and S. Jungsuttiwong and R. Daengngern and S. Namuangruk and P. Pattanasattayavong and V. Promarak,Improvement of D{\textendash}$\uppi${\textendash}A organic dye-based dye-sensitized solar cell performance by simple triphenylamine donor substitutions on the $\uppi$-linker of the dye,Mater. Chem. Front.,1,10.1039/c6qm00271d,1059--1072,6,,01/01/2017,Prachumrak_2017,,,N#C/C(=C\c1cc(c(s1)c1sc(cc1c1ccc(cc1)N(c1ccccc1)c1ccccc1)c1ccc(s1)c1ccc(cc1)N(c1ccccc1)c1ccccc1)c1ccc(cc1)N(c1ccccc1)c1ccccc1)/C(=O)O,triphenylamine,494,619,dichloromethane
