Repository: PaulC61/Cheminformatics

# Cheminformatics
Repository for:
Cheminformatics Masters students of University of Strasbourg 2020 - 2022
+ My own projects related to the course

File: InternshipM2_BIU/rawDSSCDBdata.csv (part 41 of 77)
VOC,JSC,FF,PCE,Electrolyte,Active area,Co-adsorbent,Co-sensitizer,Semiconductor,Dye loading,Exposure time,Solar simulator,Performance comment,Article author,Article title,Article journal,Article volume,Article DOI,Article pages,Article issue nr,Article EID,Article year,Article year,Article electronic id,Article keywords,Molecule SMILE,Molecule keywords,Molecule spectrum absorption maxima,Molecule spectrum emission maxima,Molecule spectrum solvent
728,10.81,0.736,5.79,"0.05 M I2, 0.1 M LiI, 0.6 M tetrapropyl ammonium iodide (TPAI) and 0.4 M tert-butylpyridine (4-TBP) in a mixed solvent of acetonitrile and valeronitrile (85/15, v/v)",0.25,-,-,TiO2 film (9 um thick + 5 um scattering layer),2.17e16 mol/cm2,24 hours,AM 1.5G 100mW/cm2,-,N. Prachumrak and T. Sudyoadsuk and A. Thangthong and P. Nalaoh and S. Jungsuttiwong and R. Daengngern and S. Namuangruk and P. Pattanasattayavong and V. Promarak,Improvement of D{\textendash}$\uppi${\textendash}A organic dye-based dye-sensitized solar cell performance by simple triphenylamine donor substitutions on the $\uppi$-linker of the dye,Mater. Chem. Front.,1,10.1039/c6qm00271d,1059--1072,6,,01/01/2017,Prachumrak_2017,,,N#C/C(=C\c1cc(c(s1)c1sc(cc1c1ccc(cc1)N(c1ccccc1)c1ccccc1)c1sc(c(c1)c1ccc(cc1)N(c1ccccc1)c1ccccc1)c1ccc(cc1)N(c1ccccc1)c1ccccc1)c1ccc(cc1)N(c1ccccc1)c1ccccc1)/C(=O)O,triphenylamine,490,621,dichloromethane
661,14.49,0.723,6.94,"0.05 M I2, 0.1 M LiI, 0.6 M tetrapropyl ammonium iodide (TPAI) and 0.4 M tert-butylpyridine (4-TBP) in a mixed solvent of acetonitrile and valeronitrile (85/15, v/v)",0.25,CDCA,-,TiO2 film (9 um thick + 5 um scattering layer),7.49e16 mol/cm2,24 hours,AM 1.5G 100mW/cm2,-,N. Prachumrak and T. Sudyoadsuk and A. Thangthong and P. Nalaoh and S. Jungsuttiwong and R. Daengngern and S. Namuangruk and P. Pattanasattayavong and V. Promarak,Improvement of D{\textendash}$\uppi${\textendash}A organic dye-based dye-sensitized solar cell performance by simple triphenylamine donor substitutions on the $\uppi$-linker of the dye,Mater. Chem. Front.,1,10.1039/c6qm00271d,1059--1072,6,,01/01/2017,Prachumrak_2017,,,N#C/C(=C\c1ccc(s1)c1ccc(s1)c1ccc(s1)c1ccc(cc1)N(c1ccccc1)c1ccccc1)/C(=O)O,triphenylamine,480,,THF
751,17.05,0.706,9.02,"0.05 M I2, 0.1 M LiI, 0.6 M tetrapropyl ammonium iodide (TPAI) and 0.4 M tert-butylpyridine (4-TBP) in a mixed solvent of acetonitrile and valeronitrile (85/15, v/v)",0.25,CDCA,-,TiO2 film (9 um thick + 5 um scattering layer),4.02e16 mol/cm2,24 hours,AM 1.5G 100mW/cm2,-,N. Prachumrak and T. Sudyoadsuk and A. Thangthong and P. Nalaoh and S. Jungsuttiwong and R. Daengngern and S. Namuangruk and P. Pattanasattayavong and V. Promarak,Improvement of D{\textendash}$\uppi${\textendash}A organic dye-based dye-sensitized solar cell performance by simple triphenylamine donor substitutions on the $\uppi$-linker of the dye,Mater. Chem. Front.,1,10.1039/c6qm00271d,1059--1072,6,,01/01/2017,Prachumrak_2017,,,N#C/C(=C\c1cc(c(s1)c1ccc(s1)c1ccc(s1)c1ccc(cc1)N(c1ccccc1)c1ccccc1)c1ccc(cc1)N(c1ccccc1)c1ccccc1)/C(=O)O,triphenylamine,493,618,dichloromethane
809,14,0.7271,8.24,"0.22 M [CoII(bpy)3](B(CN)4)2, 0.05 M [CoIII(bpy)3](B(CN)4)3, 0.1 M LiClO4 and 0.8 M TBP in acetonitrile (ACN)",0.141,20 mM CDCA,-,TiO2 film (5.5 um thick + 3.5 um scattering layer),99 nmol/cm2,2 hours,AM 1.5G 100mW/cm2,-,Yu Kyung Eom and Sung Ho Kang and In Taek Choi and Eunji Kim and Jeongho Kim and Myung Jong Ju and Hwan Kyu Kim,"New thieno[3,2-b][1]benzothiophene-based organic sensitizers containing $\uppi$-extended thiophene spacers for efficient dye-sensitized solar cells",{RSC} Adv.,5,10.1039/c5ra15100g,80859--80870,98,,01/01/2015,Eom_2015,,,CCCCCCOc1cc(OCCCCCC)ccc1c1ccc(cc1)N(c1ccc2c(c1)sc1c2sc(c1)c1ccc(s1)C=C(C(=O)O)C#N)c1ccc(cc1)c1ccc(cc1OCCCCCC)OCCCCCC,triphenylamine,469,625,THF
667,13.29,0.67,5.9,"0.1 M LiI, 0.03 M I2, 0.6 M 1-methyl-3-propylimidazolium iodide, and 0.5 M tert-butylpyridine in dry acetonitrile",-,-,-,TiO2 film (15 um thick + 5 um scattering layer),200 nmol/cm2,-,AM 1.5G 100mW/cm2,-,Agostina L. Capodilupo and Luisa De Marco and Giuseppina A. Corrente and Roberto Giannuzzi and Eduardo Fabiano and Antonio Cardone and Giuseppe Gigli and Giuseppe Ciccarella,Synthesis and characterization of a new series of dibenzofulvene based organic dyes for {DSSCs},Dyes and Pigments,130,10.1016/j.dyepig.2016.02.030,79--89,,,01/01/2016,Capodilupo_2016,,,N#CC(=Cc1ccc(s1)C=C1c2ccc(cc2c2c1ccc(c2)N(c1ccc(cc1)OC)c1ccc(cc1)OC)N(c1ccc(cc1)OC)c1ccc(cc1)OC)C(=O)O,triphenylamine,548,,dichloromethane
767,15.11,0.707,8.19,"0.05 M I2, 0.1 M LiI, 0.6 M tetrapropyl ammonium iodide (TPAI) and 0.4 M tert-butylpyridine (4-TBP) in a mixed solvent of acetonitrile and valeronitrile (85/15, v/v)",0.25,CDCA,-,TiO2 film (9 um thick + 5 um scattering layer),3.17e16 mol/cm2,24 hours,AM 1.5G 100mW/cm2,-,N. Prachumrak and T. Sudyoadsuk and A. Thangthong and P. Nalaoh and S. Jungsuttiwong and R. Daengngern and S. Namuangruk and P. Pattanasattayavong and V. Promarak,Improvement of D{\textendash}$\uppi${\textendash}A organic dye-based dye-sensitized solar cell performance by simple triphenylamine donor substitutions on the $\uppi$-linker of the dye,Mater. Chem. Front.,1,10.1039/c6qm00271d,1059--1072,6,,01/01/2017,Prachumrak_2017,,,N#C/C(=C\c1cc(c(s1)c1sc(cc1c1ccc(cc1)N(c1ccccc1)c1ccccc1)c1ccc(s1)c1ccc(cc1)N(c1ccccc1)c1ccccc1)c1ccc(cc1)N(c1ccccc1)c1ccccc1)/C(=O)O,triphenylamine,494,619,dichloromethane
731,12.22,0.745,6.67,"0.05 M I2, 0.1 M LiI, 0.6 M tetrapropyl ammonium iodide (TPAI) and 0.4 M tert-butylpyridine (4-TBP) in a mixed solvent of acetonitrile and valeronitrile (85/15, v/v)",0.25,CDCA,-,TiO2 film (9 um thick + 5 um scattering layer),1.35e16 mol/cm2,24 hours,AM 1.5G 100mW/cm2,-,N. Prachumrak and T. Sudyoadsuk and A. Thangthong and P. Nalaoh and S. Jungsuttiwong and R. Daengngern and S. Namuangruk and P. Pattanasattayavong and V. Promarak,Improvement of D{\textendash}$\uppi${\textendash}A organic dye-based dye-sensitized solar cell performance by simple triphenylamine donor substitutions on the $\uppi$-linker of the dye,Mater. Chem. Front.,1,10.1039/c6qm00271d,1059--1072,6,,01/01/2017,Prachumrak_2017,,,N#C/C(=C\c1cc(c(s1)c1sc(cc1c1ccc(cc1)N(c1ccccc1)c1ccccc1)c1sc(c(c1)c1ccc(cc1)N(c1ccccc1)c1ccccc1)c1ccc(cc1)N(c1ccccc1)c1ccccc1)c1ccc(cc1)N(c1ccccc1)c1ccccc1)/C(=O)O,triphenylamine,490,621,dichloromethane
670,17.82,0.67,7.88,"0.1 M LiI, 0.03 M I2, 0.6 M 1-methyl-3-propylimidazolium iodide, and 0.5 M tert-butylpyridine in dry acetonitrile",-,5 mM CDCA,-,TiO2 film (15 um thick),230 nmol/cm2,14 hours,AM 1.5G 100mW/cm2,-,A.-L. Capodilupo and R. Giannuzzi and G.A. Corrente and L. De Marco and E. Fabiano and A. Cardone and G. Gigli and G. Ciccarella,Synthesis and photovoltaic performance of dibenzofulvene-based organic sensitizers for {DSSC},Tetrahedron,72,10.1016/j.tet.2016.08.006,5788--5797,38,,01/01/2016,Capodilupo_2016,,,CCCCCCc1cc(sc1c1ccc(s1)C=C1c2ccc(cc2c2c1ccc(c2)N(c1ccccc1)c1ccccc1)N(c1ccccc1)c1ccccc1)C=C(C(=O)O)C#N,triphenylamine,422,,dichloromethane
660,14.33,0.66,6.35,"0.1 M LiI, 0.03 M I2, 0.6 M 1-methyl-3-propylimidazolium iodide, and 0.5 M tert-butylpyridine in dry acetonitrile",-,5 mM CDCA,-,TiO2 film (15 um thick),210 nmol/cm2,14 hours,AM 1.5G 100mW/cm2,-,A.-L. Capodilupo and R. Giannuzzi and G.A. Corrente and L. De Marco and E. Fabiano and A. Cardone and G. Gigli and G. Ciccarella,Synthesis and photovoltaic performance of dibenzofulvene-based organic sensitizers for {DSSC},Tetrahedron,72,10.1016/j.tet.2016.08.006,5788--5797,38,,01/01/2016,Capodilupo_2016,,,CCCCCCc1cc(sc1c1ccc(s1)C=C1c2ccc(cc2c2c1ccc(c2)N(c1ccc(cc1)OC)c1ccc(cc1)OC)N(c1ccc(cc1)OC)c1ccc(cc1)OC)C=C(C(=O)O)C#N,triphenylamine,416,,dichloromethane
680,13.48,0.68,6.14,"0.1 M LiI, 0.03 M I2, 0.6 M 1-methyl-3-propylimidazolium iodide, and 0.5 M tert-butylpyridine in dry acetonitrile",-,5 mM CDCA,-,TiO2 film (15 um thick),170 nmol/cm2,14 hours,AM 1.5G 100mW/cm2,-,A.-L. Capodilupo and R. Giannuzzi and G.A. Corrente and L. De Marco and E. Fabiano and A. Cardone and G. Gigli and G. Ciccarella,Synthesis and photovoltaic performance of dibenzofulvene-based organic sensitizers for {DSSC},Tetrahedron,72,10.1016/j.tet.2016.08.006,5788--5797,38,,01/01/2016,Capodilupo_2016,,,CCCCCCc1cc(sc1c1ccc(s1)C=C1c2ccc(cc2c2c1ccc(c2)N(c1ccc(cc1)OCCCCCCCC)c1ccc(cc1)OCCCCCCCC)N(c1ccc(cc1)OCCCCCCCC)c1ccc(cc1)OCCCCCCCC)C=C(C(=O)O)C#N,triphenylamine,428,,dichloromethane
620,9.98,0.74,4.59,"0.1 M 1-propyl-2,3-dimethylimidazolium iodide (DMPII), 0.5 M 1-butyl-3-methylimidazolium iodide (BMII), 0.05 M I2, 0.1 M LiI, 0.1 M guanidine thiocyanate (GuSCN), and 0.5 M tert-butylpyridine (TBP) in an 85/15 mixture of acetonitrile and valteronitrile",0.159,20 mM CDCA,-,TiO2 film (8 um thick + 4 um scattering layer),-,12 hours,"AM 1.5G, 100mW/cm2",-,Futai Lu and Shibo Qi and Jie Zhang and Guang Yang and Bao Zhang and Yaqing Feng,New benzoselenadiazole-based D{\textendash}A{\textendash}$\uppi${\textendash}A type triarylamine sensitizers for highly efficient dye-sensitized solar cells,Dyes and Pigments,141,10.1016/j.dyepig.2017.02.013,161--168,,,01/01/2017,Lu_2017,,,N#C/C(=C/c1ccc(s1)c1ccc(c2c1n[se]n2)c1ccc(cc1)N(c1ccccc1)c1ccccc1)/C(=O)O,triphenylamine,503,,THF
598,7.84,0.74,3.46,"0.1 M 1-propyl-2,3-dimethylimidazolium iodide (DMPII), 0.5 M 1-butyl-3-methylimidazolium iodide (BMII), 0.05 M I2, 0.1 M LiI, 0.1 M guanidine thiocyanate (GuSCN), and 0.5 M tert-butylpyridine (TBP) in an 85/15 mixture of acetonitrile and valteronitrile",0.159,-,-,TiO2 film (8 um thick + 4 um scattering layer),82 nmol/cm2,12 hours,"AM 1.5G, 100mW/cm2",-,Futai Lu and Shibo Qi and Jie Zhang and Guang Yang and Bao Zhang and Yaqing Feng,New benzoselenadiazole-based D{\textendash}A{\textendash}$\uppi${\textendash}A type triarylamine sensitizers for highly efficient dye-sensitized solar cells,Dyes and Pigments,141,10.1016/j.dyepig.2017.02.013,161--168,,,01/01/2017,Lu_2017,,,CCCCCCCCOc1ccc(cc1)N(c1ccc(cc1)OCCCCCCCC)c1ccc(cc1)c1ccc(c2c1n[se]n2)c1ccc(s1)/C=C(\C(=O)O)/C#N,triphenylamine,522,,THF
628,10.82,0.73,4.99,"0.1 M 1-propyl-2,3-dimethylimidazolium iodide (DMPII), 0.5 M 1-butyl-3-methylimidazolium iodide (BMII), 0.05 M I2, 0.1 M LiI, 0.1 M guanidine thiocyanate (GuSCN), and 0.5 M tert-butylpyridine (TBP) in an 85/15 mixture of acetonitrile and valteronitrile",0.159,20 mM CDCA,-,TiO2 film (8 um thick + 4 um scattering layer),-,12 hours,"AM 1.5G, 100mW/cm2",-,Futai Lu and Shibo Qi and Jie Zhang and Guang Yang and Bao Zhang and Yaqing Feng,New benzoselenadiazole-based D{\textendash}A{\textendash}$\uppi${\textendash}A type triarylamine sensitizers for highly efficient dye-sensitized solar cells,Dyes and Pigments,141,10.1016/j.dyepig.2017.02.013,161--168,,,01/01/2017,Lu_2017,,,CCCCCCCCOc1ccc(cc1)N(c1ccc(cc1)OCCCCCCCC)c1ccc(cc1)c1ccc(c2c1n[se]n2)c1ccc(s1)/C=C(\C(=O)O)/C#N,triphenylamine,522,,THF
687,8.59,0.69,4.11,"0.1 M 1-propyl-2,3-dimethylimidazolium iodide (DMPII), 0.5 M 1-butyl-3-methylimidazolium iodide (BMII), 0.05 M I2, 0.1 M LiI, 0.1 M guanidine thiocyanate (GuSCN), and 0.5 M tert-butylpyridine (TBP) in an 85/15 mixture of acetonitrile and valteronitrile",0.159,-,-,TiO2 film (8 um thick + 4 um scattering layer),-,12 hours,"AM 1.5G, 100mW/cm2",-,Futai Lu and Shibo Qi and Jie Zhang and Guang Yang and Bao Zhang and Yaqing Feng,New benzoselenadiazole-based D{\textendash}A{\textendash}$\uppi${\textendash}A type triarylamine sensitizers for highly efficient dye-sensitized solar cells,Dyes and Pigments,141,10.1016/j.dyepig.2017.02.013,161--168,,,01/01/2017,Lu_2017,,,CCCCCCCCOc1ccc(cc1)N(c1ccc(cc1)OCCCCCCCC)c1ccc(cc1)c1ccc(c2c1n[se]n2)c1ccc(cc1)/C=C(\C(=O)O)/C#N,triphenylamine,488,,THF
734,13.21,0.69,6.72,"0.1 M 1-propyl-2,3-dimethylimidazolium iodide (DMPII), 0.5 M 1-butyl-3-methylimidazolium iodide (BMII), 0.05 M I2, 0.1 M LiI, 0.1 M guanidine thiocyanate (GuSCN), and 0.5 M tert-butylpyridine (TBP) in an 85/15 mixture of acetonitrile and valteronitrile",0.159,20 mM CDCA,-,TiO2 film (8 um thick + 4 um scattering layer),88 nmol/cm2,12 hours,"AM 1.5G, 100mW/cm2",-,Futai Lu and Shibo Qi and Jie Zhang and Guang Yang and Bao Zhang and Yaqing Feng,New benzoselenadiazole-based D{\textendash}A{\textendash}$\uppi${\textendash}A type triarylamine sensitizers for highly efficient dye-sensitized solar cells,Dyes and Pigments,141,10.1016/j.dyepig.2017.02.013,161--168,,,01/01/2017,Lu_2017,,,CCCCCCCCOc1ccc(cc1)N(c1ccc(cc1)OCCCCCCCC)c1ccc(cc1)c1ccc(c2c1n[se]n2)c1ccc(cc1)/C=C(\C(=O)O)/C#N,triphenylamine,488,,THF
722,10,0.66,4.8,"1.0 M 1,3-dimethylimidazolium iodide, 0.03 M I2, 0.05 M LiI, 0.10 M guanidinium thiocyanate, and 0.50 M 4-tert-butylpyridine in acetonitrile/valeronitrile, 85:15",-,0.2 mM CDCA,-,TiO2 film (10 um thick + 4 um scattering layer),-,20 hours,AM 1.5G 100mW/cm2,-,Valentina Leandri and Riccardo Ruffo and Vanira Trifiletti and Alessandro Abbotto,Asymmetric Tribranched Dyes: An Intramolecular Cosensitization Approach for Dye-Sensitized Solar Cells,European Journal of Organic Chemistry,2013,10.1002/ejoc.201300962,6793--6801,30,,01/01/2013,Leandri_2013,,,CCCCCCOc1ccc(cc1)N(c1ccc(cc1)c1ccc(s1)C=C(C(=O)O)C#N)c1ccc(cc1)/C=C/c1ccc(cc1)N(c1ccc(cc1)c1ccc(s1)C=C(C(=O)O)C#N)c1ccc(cc1)OCCCCCC,Triphenylamine,482,,THF
687,10.9,0.65,4.9,"1.0 M 1,3-dimethylimidazolium iodide, 0.03 M I2, 0.05 M LiI, 0.10 M guanidinium thiocyanate, and 0.50 M 4-tert-butylpyridine in acetonitrile/valeronitrile, 85:15",-,0.2 mM CDCA,-,TiO2 film (10 um thick + 4 um scattering layer),-,20 hours,AM 1.5G 100mW/cm2,-,Valentina Leandri and Riccardo Ruffo and Vanira Trifiletti and Alessandro Abbotto,Asymmetric Tribranched Dyes: An Intramolecular Cosensitization Approach for Dye-Sensitized Solar Cells,European Journal of Organic Chemistry,2013,10.1002/ejoc.201300962,6793--6801,30,,01/01/2013,Leandri_2013,,,CCCCCCOc1ccc(cc1)N(c1ccc(cc1)c1ccc(cc1)/C=C(\C(=O)O)/C#N)c1ccc(cc1)/C=C/c1ccc(cc1)N(c1ccc(cc1)c1ccc(cc1)/C=C(/C(=O)O)\C#N)c1ccc(cc1)OCCCCCC,Triphenylamine,439,,THF
708,11.7,0.66,5.4,"1.0 M 1,3-dimethylimidazolium iodide, 0.03 M I2, 0.05 M LiI, 0.10 M guanidinium thiocyanate, and 0.50 M 4-tert-butylpyridine in acetonitrile/valeronitrile, 85:15",-,0.2 mM CDCA,-,TiO2 film (10 um thick + 4 um scattering layer),-,20 hours,AM 1.5G 100mW/cm2,-,Valentina Leandri and Riccardo Ruffo and Vanira Trifiletti and Alessandro Abbotto,Asymmetric Tribranched Dyes: An Intramolecular Cosensitization Approach for Dye-Sensitized Solar Cells,European Journal of Organic Chemistry,2013,10.1002/ejoc.201300962,6793--6801,30,,01/01/2013,Leandri_2013,,,CCCCCCOc1ccc(cc1)N(c1ccc(cc1)c1ccc(cc1)C=C(C(=O)O)C#N)c1ccc(cc1)/C=C/c1ccc(cc1)N(c1ccc(cc1)c1ccc(s1)C=C(C(=O)O)C#N)c1ccc(cc1)OCCCCCC,Triphenylamine,460,,THF
641,10.9,0.725,5.05,"0.6 M N-methyl-N-butyl imid-azolium iodide, 0.04 M iodine, 0.05 m LiI, 0.05 M guanidinium thiocyanate, and 0.28 M tert-butylpyridine in 15:85 (v/v) mixture of valeronitrile and acetonitrile",0.2,-,-,TiO2 film (6 um thick + 5 um scattering layer),-,18 hours,AM 1.5G 100mW/cm2,-,Alessandro Abbotto and Valentina Leandri and Norberto Manfredi and Filippo De Angelis and Mariachiara Pastore and Jun-Ho Yum and Mohammad K. Nazeeruddin and Michael Grätzel,Bis-Donor-Bis-Acceptor Tribranched Organic Sensitizers for Dye-Sensitized Solar Cells,European Journal of Organic Chemistry,2011,10.1002/ejoc.201100821,6195--6205,31,,01/01/2011,Abbotto_2011,,,COc1ccc(cc1)N(c1ccc(cc1)c1ccc(s1)/C=C(\C(=O)O)/C#N)c1ccc(cc1)/C=C/c1ccc(cc1)N(c1ccc(cc1)c1ccc(s1)/C=C(\C(=O)O)/C#N)c1ccc(cc1)OC,Triphenylamine,478,485,ethanol
616,5.45,0.745,5.01,"0.6 M N-methyl-N-butyl imid-azolium iodide, 0.04 M iodine, 0.05 m LiI, 0.05 M guanidinium thiocyanate, and 0.28 M tert-butylpyridine in 15:85 (v/v) mixture of valeronitrile and acetonitrile",0.2,-,-,TiO2 film (6 um thick + 5 um scattering layer),-,18 hours,AM 1.5G 50mW/cm2,-,Alessandro Abbotto and Valentina Leandri and Norberto Manfredi and Filippo De Angelis and Mariachiara Pastore and Jun-Ho Yum and Mohammad K. Nazeeruddin and Michael Grätzel,Bis-Donor-Bis-Acceptor Tribranched Organic Sensitizers for Dye-Sensitized Solar Cells,European Journal of Organic Chemistry,2011,10.1002/ejoc.201100821,6195--6205,31,,01/01/2011,Abbotto_2011,,,COc1ccc(cc1)N(c1ccc(cc1)c1ccc(s1)/C=C(\C(=O)O)/C#N)c1ccc(cc1)/C=C/c1ccc(cc1)N(c1ccc(cc1)c1ccc(s1)/C=C(\C(=O)O)/C#N)c1ccc(cc1)OC,Triphenylamine,478,485,ethanol
558,1.1,0.766,4.75,"0.6 M N-methyl-N-butyl imid-azolium iodide, 0.04 M iodine, 0.05 m LiI, 0.05 M guanidinium thiocyanate, and 0.28 M tert-butylpyridine in 15:85 (v/v) mixture of valeronitrile and acetonitrile",0.2,-,-,TiO2 film (6 um thick + 5 um scattering layer),-,18 hours,AM 1.5G 10mW/cm2,-,Alessandro Abbotto and Valentina Leandri and Norberto Manfredi and Filippo De Angelis and Mariachiara Pastore and Jun-Ho Yum and Mohammad K. Nazeeruddin and Michael Grätzel,Bis-Donor-Bis-Acceptor Tribranched Organic Sensitizers for Dye-Sensitized Solar Cells,European Journal of Organic Chemistry,2011,10.1002/ejoc.201100821,6195--6205,31,,01/01/2011,Abbotto_2011,,,COc1ccc(cc1)N(c1ccc(cc1)c1ccc(s1)/C=C(\C(=O)O)/C#N)c1ccc(cc1)/C=C/c1ccc(cc1)N(c1ccc(cc1)c1ccc(s1)/C=C(\C(=O)O)/C#N)c1ccc(cc1)OC,Triphenylamine,478,485,ethanol
662,9.65,0.706,4.51,"0.6 M N-methyl-N-butyl imid-azolium iodide, 0.04 M iodine, 0.05 m LiI, 0.05 M guanidinium thiocyanate, and 0.28 M tert-butylpyridine in 15:85 (v/v) mixture of valeronitrile and acetonitrile",0.2,-,-,TiO2 film (6 um thick + 5 um scattering layer),-,18 hours,AM 1.5G 100mW/cm2,-,Alessandro Abbotto and Valentina Leandri and Norberto Manfredi and Filippo De Angelis and Mariachiara Pastore and Jun-Ho Yum and Mohammad K. Nazeeruddin and Michael Grätzel,Bis-Donor-Bis-Acceptor Tribranched Organic Sensitizers for Dye-Sensitized Solar Cells,European Journal of Organic Chemistry,2011,10.1002/ejoc.201100821,6195--6205,31,,01/01/2011,Abbotto_2011,,,COc1ccc(cc1)N(c1ccc(cc1)c1ccc(s1)/C=C(\C(=O)O)/C#N)c1ccc(cc1)C=Cc1ccc(cc1)/C=C/c1ccc(cc1)N(c1ccc(cc1)c1ccc(s1)/C=C(\C(=O)O)/C#N)c1ccc(cc1)OC,Triphenylamine,480,540,ethanol
640,4.84,0.726,4.5,"0.6 M N-methyl-N-butyl imid-azolium iodide, 0.04 M iodine, 0.05 m LiI, 0.05 M guanidinium thiocyanate, and 0.28 M tert-butylpyridine in 15:85 (v/v) mixture of valeronitrile and acetonitrile",0.2,-,-,TiO2 film (6 um thick + 5 um scattering layer),-,18 hours,AM 1.5G 50mW/cm2,-,Alessandro Abbotto and Valentina Leandri and Norberto Manfredi and Filippo De Angelis and Mariachiara Pastore and Jun-Ho Yum and Mohammad K. Nazeeruddin and Michael Grätzel,Bis-Donor-Bis-Acceptor Tribranched Organic Sensitizers for Dye-Sensitized Solar Cells,European Journal of Organic Chemistry,2011,10.1002/ejoc.201100821,6195--6205,31,,01/01/2011,Abbotto_2011,,,COc1ccc(cc1)N(c1ccc(cc1)c1ccc(s1)/C=C(\C(=O)O)/C#N)c1ccc(cc1)C=Cc1ccc(cc1)/C=C/c1ccc(cc1)N(c1ccc(cc1)c1ccc(s1)/C=C(\C(=O)O)/C#N)c1ccc(cc1)OC,Triphenylamine,480,540,ethanol
584,0.99,0.736,4.3,"0.6 M N-methyl-N-butyl imid-azolium iodide, 0.04 M iodine, 0.05 m LiI, 0.05 M guanidinium thiocyanate, and 0.28 M tert-butylpyridine in 15:85 (v/v) mixture of valeronitrile and acetonitrile",0.2,-,-,TiO2 film (6 um thick + 5 um scattering layer),-,18 hours,AM 1.5G 10mW/cm2,-,Alessandro Abbotto and Valentina Leandri and Norberto Manfredi and Filippo De Angelis and Mariachiara Pastore and Jun-Ho Yum and Mohammad K. Nazeeruddin and Michael Grätzel,Bis-Donor-Bis-Acceptor Tribranched Organic Sensitizers for Dye-Sensitized Solar Cells,European Journal of Organic Chemistry,2011,10.1002/ejoc.201100821,6195--6205,31,,01/01/2011,Abbotto_2011,,,COc1ccc(cc1)N(c1ccc(cc1)c1ccc(s1)/C=C(\C(=O)O)/C#N)c1ccc(cc1)C=Cc1ccc(cc1)/C=C/c1ccc(cc1)N(c1ccc(cc1)c1ccc(s1)/C=C(\C(=O)O)/C#N)c1ccc(cc1)OC,Triphenylamine,480,540,ethanol
690,5.99,0.69,2.9,"0.5M LiI, 0.05 M I2, 0.5 M TBP, 0.5M GSCN in 3-methoxy propionitrile",0.25,-,-,TiO2 film,-,18 hours,"AM 1.5G, 100mW/cm2",-,Telugu Bhim Raju and Jayraj V. Vaghasiya and Mohammad Adil Afroz and Saurabh S. Soni and Parameswar Krishnan Iyer,Twisted donor substituted simple thiophene dyes retard the dye aggregation and charge recombination in dye-sensitized solar cells,Organic Electronics,50,10.1016/j.orgel.2017.07.019,25--32,,,01/01/2017,Raju_2017,,,N#C/C(=C\c1sc(c(c1c1ccc(cc1)N(c1ccccc1)c1ccccc1)c1cccc(c1)N(c1ccccc1)c1ccccc1)/C=C(/C(=O)O)\C#N)/C(=O)O,triphenylamine,307,,chloroform
670,8.32,0.68,3.82,"0.5 M lithium iodide (LiI), 0.05 M I2, and 0.5 M 4-tert-butylpyridine (TBP) in solvent of THF/C2H5OH(1:4)",0.196,-,-,TiO2 film,45.3 nmol/cm2,-,"AM 1.5G, 100mW/cm2",-,Zhaoxia Liu and Keke Duan and Huan Guo and Yanghua Deng and Hongli Huang and Xuanying Yi and Huajie Chen and Songting Tan,The enhancement of photovoltaic properties of the {DSSCs} based on D{\textendash}A{\textendash}$\uppi${\textendash}A organic dyes via tuning auxiliary acceptor,Dyes and Pigments,140,10.1016/j.dyepig.2017.01.026,312--319,,,01/01/2017,Liu_2017,,,Cc1ccc(cc1)C1(c2ccc(cc2)C)c2cc(ccc2c2c1cc(s2)c1ccc(s1)c1ccc(cc1)C(=O)O)N(c1ccc(cc1)C)c1ccc(cc1)C,triphenylamine,442,561,chloroform
660,10.9,0.69,4.99,"0.5 M lithium iodide (LiI), 0.05 M I2, and 0.5 M 4-tert-butylpyridine (TBP) in solvent of THF/C2H5OH(1:4)",0.196,0.5 mM CDCA,-,TiO2 film,-,-,"AM 1.5G, 100mW/cm2",-,Zhaoxia Liu and Keke Duan and Huan Guo and Yanghua Deng and Hongli Huang and Xuanying Yi and Huajie Chen and Songting Tan,The enhancement of photovoltaic properties of the {DSSCs} based on D{\textendash}A{\textendash}$\uppi${\textendash}A organic dyes via tuning auxiliary acceptor,Dyes and Pigments,140,10.1016/j.dyepig.2017.01.026,312--319,,,01/01/2017,Liu_2017,,,Cc1ccc(cc1)C1(c2ccc(cc2)C)c2cc(ccc2c2c1cc(s2)c1ccc(s1)c1ccc(c2c1nsn2)c1ccc(cc1)C(=O)O)N(c1ccc(cc1)C)c1ccc(cc1)C,triphenylamine,520,702,chloroform
585,7.87,0.72,3.33,"0.1 M 1-propyl-2,3-dimethylimidazolium iodide (DMPII), 0.5 M 1-butyl-3-methylimidazolium iodide (BMII), 0.05 M I2, 0.1 M LiI, 0.1 M guanidine thiocyanate (GuSCN), and 0.5 M tert-butylpyridine (TBP) in an 85/15 mixture of acetonitrile and valteronitrile",0.159,-,-,TiO2 film (8 um thick + 4 um scattering layer),94 nmol/cm2,12 hours,"AM 1.5G, 100mW/cm2",-,Futai Lu and Shibo Qi and Jie Zhang and Guang Yang and Bao Zhang and Yaqing Feng,New benzoselenadiazole-based D{\textendash}A{\textendash}$\uppi${\textendash}A type triarylamine sensitizers for highly efficient dye-sensitized solar cells,Dyes and Pigments,141,10.1016/j.dyepig.2017.02.013,161--168,,,01/01/2017,Lu_2017,,,N#C/C(=C/c1ccc(s1)c1ccc(c2c1n[se]n2)c1ccc(cc1)N(c1ccccc1)c1ccccc1)/C(=O)O,triphenylamine,503,,THF
745,15.21,0.69,7.82,"0.25 M [Co(dmbpy)3](PF6)2, 0.05 M [Co(dmbpy)3](PF6)3, 0.8 M TBP, and 0.1 M LiTFSI in acetonitrile",0.158,-,-,TiO2 film (3 um thick + 4 um scattering layer),-,-,"AM 1.5G, 100 mW/cm2",-,Weixue Gao and Mao Liang and Yulin Tan and Min Wang and Zhe Sun and Song Xue,New triarylamine sensitizers for high efficiency dye-sensitized solar cells: Recombination kinetics of cobalt({III}) complexes at titania/dye interface,Journal of Power Sources,283,10.1016/j.jpowsour.2015.02.121,260--269,,,01/01/2015,Gao_2015,,,CCCCCCn1c2ccccc2c2c1ccc(c2)c1ccc(cc1)N(c1ccc2c(c1)C(CCCCCC)(CCCCCC)c1c2c2c(c3c1c1ccccc1C3(CCCCCC)CCCCCC)c1c(C2(CCCCCC)CCCCCC)cccc1)c1ccc(cc1)c1sc2c(c1)C(c1c2sc(c1)/C=C(/C(=O)O)\C#N)(CCCCCC)CCCCCC,triphenylamine,551,,dichloromethane
825,11.03,0.68,6.19,"0.25 M [Co(phen)3] (PF6)2, 0.05 M [Co(phen)3] (PF6)3, 0.8 M TBP, and 0.1 M LiTFSI in acetonitrile",0.158,-,-,TiO2 film (3 um thick + 4 um scattering layer),-,-,"AM 1.5G, 100 mW/cm2",-,Weixue Gao and Mao Liang and Yulin Tan and Min Wang and Zhe Sun and Song Xue,New triarylamine sensitizers for high efficiency dye-sensitized solar cells: Recombination kinetics of cobalt({III}) complexes at titania/dye interface,Journal of Power Sources,283,10.1016/j.jpowsour.2015.02.121,260--269,,,01/01/2015,Gao_2015,,,CCCCCCN1c2ccc(cc2Sc2c1cccc2)c1ccc(cc1)N(c1ccc2c(c1)C(CCCCCC)(CCCCCC)c1c2c2c(c3c1c1ccccc1C3(CCCCCC)CCCCCC)c1c(C2(CCCCCC)CCCCCC)cccc1)c1ccc(cc1)c1sc2c(c1)C(c1c2sc(c1)/C=C(/C(=O)O)\C#N)(CCCCCC)CCCCCC,triphenylamine,546,,dichloromethane
805,13.34,0.69,7.41,"0.25 M [Co(bpy)3](PF6)2, 0.05 M [Co(bpy)3](PF6)3, 0.8 M TBP, and 0.1 M LiTFSI in acetonitrile",0.158,-,-,TiO2 film (3 um thick + 4 um scattering layer),-,-,"AM 1.5G, 100 mW/cm2",-,Weixue Gao and Mao Liang and Yulin Tan and Min Wang and Zhe Sun and Song Xue,New triarylamine sensitizers for high efficiency dye-sensitized solar cells: Recombination kinetics of cobalt({III}) complexes at titania/dye interface,Journal of Power Sources,283,10.1016/j.jpowsour.2015.02.121,260--269,,,01/01/2015,Gao_2015,,,CCCCCCN1c2ccc(cc2Sc2c1cccc2)c1ccc(cc1)N(c1ccc2c(c1)C(CCCCCC)(CCCCCC)c1c2c2c(c3c1c1ccccc1C3(CCCCCC)CCCCCC)c1c(C2(CCCCCC)CCCCCC)cccc1)c1ccc(cc1)c1sc2c(c1)C(c1c2sc(c1)/C=C(/C(=O)O)\C#N)(CCCCCC)CCCCCC,triphenylamine,546,,dichloromethane
721,13.92,0.69,6.93,"0.25 M [Co(dmbpy)3](PF6)2, 0.05 M [Co(dmbpy)3](PF6)3, 0.8 M TBP, and 0.1 M LiTFSI in acetonitrile",0.158,-,-,TiO2 film (3 um thick + 4 um scattering layer),-,-,"AM 1.5G, 100 mW/cm2",-,Weixue Gao and Mao Liang and Yulin Tan and Min Wang and Zhe Sun and Song Xue,New triarylamine sensitizers for high efficiency dye-sensitized solar cells: Recombination kinetics of cobalt({III}) complexes at titania/dye interface,Journal of Power Sources,283,10.1016/j.jpowsour.2015.02.121,260--269,,,01/01/2015,Gao_2015,,,CCCCCCN1c2ccc(cc2Sc2c1cccc2)c1ccc(cc1)N(c1ccc2c(c1)C(CCCCCC)(CCCCCC)c1c2c2c(c3c1c1ccccc1C3(CCCCCC)CCCCCC)c1c(C2(CCCCCC)CCCCCC)cccc1)c1ccc(cc1)c1sc2c(c1)C(c1c2sc(c1)/C=C(/C(=O)O)\C#N)(CCCCCC)CCCCCC,triphenylamine,546,,dichloromethane
817,14.02,0.7,8.01,"0.25 M [Co(phen)3] (PF6)2, 0.05 M [Co(phen)3] (PF6)3, 0.8 M TBP, and 0.1 M LiTFSI in acetonitrile",0.158,-,-,TiO2 film (3 um thick + 4 um scattering layer),-,-,"AM 1.5G, 100 mW/cm2",-,Weixue Gao and Mao Liang and Yulin Tan and Min Wang and Zhe Sun and Song Xue,New triarylamine sensitizers for high efficiency dye-sensitized solar cells: Recombination kinetics of cobalt({III}) complexes at titania/dye interface,Journal of Power Sources,283,10.1016/j.jpowsour.2015.02.121,260--269,,,01/01/2015,Gao_2015,,,CCCCCCOc1ccc(cc1)N(c1ccc(cc1)OCCCCCC)c1ccc(cc1)c1sc2c(c1)C(c1c2sc(c1)/C=C(/C(=O)O)\C#N)(CCCCCC)CCCCCC,triphenylamine,545,,dichloromethane
810,14.33,0.7,8.11,"0.25 M [Co(bpy)3](PF6)2, 0.05 M [Co(bpy)3](PF6)3, 0.8 M TBP, and 0.1 M LiTFSI in acetonitrile",0.158,-,-,TiO2 film (3 um thick + 4 um scattering layer),-,-,"AM 1.5G, 100 mW/cm2",-,Weixue Gao and Mao Liang and Yulin Tan and Min Wang and Zhe Sun and Song Xue,New triarylamine sensitizers for high efficiency dye-sensitized solar cells: Recombination kinetics of cobalt({III}) complexes at titania/dye interface,Journal of Power Sources,283,10.1016/j.jpowsour.2015.02.121,260--269,,,01/01/2015,Gao_2015,,,CCCCCCOc1ccc(cc1)N(c1ccc(cc1)OCCCCCC)c1ccc(cc1)c1sc2c(c1)C(c1c2sc(c1)/C=C(/C(=O)O)\C#N)(CCCCCC)CCCCCC,triphenylamine,545,,dichloromethane
679,14.51,0.69,6.79,"0.25 M [Co(dmbpy)3](PF6)2, 0.05 M [Co(dmbpy)3](PF6)3, 0.8 M TBP, and 0.1 M LiTFSI in acetonitrile",0.158,-,-,TiO2 film (3 um thick + 4 um scattering layer),-,-,"AM 1.5G, 100 mW/cm2",-,Weixue Gao and Mao Liang and Yulin Tan and Min Wang and Zhe Sun and Song Xue,New triarylamine sensitizers for high efficiency dye-sensitized solar cells: Recombination kinetics of cobalt({III}) complexes at titania/dye interface,Journal of Power Sources,283,10.1016/j.jpowsour.2015.02.121,260--269,,,01/01/2015,Gao_2015,,,CCCCCCOc1ccc(cc1)N(c1ccc(cc1)OCCCCCC)c1ccc(cc1)c1sc2c(c1)C(c1c2sc(c1)/C=C(/C(=O)O)\C#N)(CCCCCC)CCCCCC,triphenylamine,545,,dichloromethane
690,10.5,0.73,5.34,"0.6 M 3-hexyl-1,2-dimethyl imidazolium iodide, 0.05 M iodine, 0.1 M LiI and 0.5 M tert-butylpyridine in acetonitrile",0.18,-,-,TiO2 film (10 um thick + 4 um scattering layer),-,-,AM 1.5G,-,Chulwoo Kim and Hyunbong Choi and Sanghoon Kim and Chul Baik and Kihyung Song and Moon-Sung Kang and Sang Ook Kang and Jaejung Ko,Molecular Engineering of Organic Sensitizers Containingp-Phenylene Vinylene Unit for Dye-Sensitized Solar Cells,The Journal of Organic Chemistry,73,10.1021/jo8005182,7072--7079,18,,01/01/2008,Kim_2008,,,N#C/C(=C\c1cc(OCCC(C)C)c(cc1OCCC(C)C)/C=C/c1ccc(cc1)N(c1ccc2c(c1)c1ccccc1C2(C)C)c1ccc2c(c1)c1ccccc1C2(C)C)/C(=O)O,triphenylamine,457,,THF
730,13.26,0.71,6.89,"0.6 M 3-hexyl-1,2-dimethyl imidazolium iodide, 0.05 M iodine, 0.1 M LiI and 0.5 M tert-butylpyridine in acetonitrile",0.18,-,-,TiO2 film (10 um thick + 4 um scattering layer),-,-,AM 1.5G,-,Chulwoo Kim and Hyunbong Choi and Sanghoon Kim and Chul Baik and Kihyung Song and Moon-Sung Kang and Sang Ook Kang and Jaejung Ko,Molecular Engineering of Organic Sensitizers Containingp-Phenylene Vinylene Unit for Dye-Sensitized Solar Cells,The Journal of Organic Chemistry,73,10.1021/jo8005182,7072--7079,18,,01/01/2008,Kim_2008,,,N#C/C(=C\c1cc(OCCC(C)C)c(cc1OCCC(C)C)C=Cc1cc(OCCC(C)C)c(cc1OCCC(C)C)/C=C/c1ccc(cc1)N(c1ccc2c(c1)c1ccccc1C2(C)C)c1ccc2c(c1)c1ccccc1C2(C)C)/C(=O)O,triphenylamine,466,,THF
700,14.26,0.7,7.02,"0.6 M 3-hexyl-1,2-dimethyl imidazolium iodide, 0.05 M iodine, 0.1 M LiI and 0.5 M tert-butylpyridine in acetonitrile",0.18,-,-,TiO2 film (10 um thick + 4 um scattering layer),-,-,AM 1.5G,-,Chulwoo Kim and Hyunbong Choi and Sanghoon Kim and Chul Baik and Kihyung Song and Moon-Sung Kang and Sang Ook Kang and Jaejung Ko,Molecular Engineering of Organic Sensitizers Containingp-Phenylene Vinylene Unit for Dye-Sensitized Solar Cells,The Journal of Organic Chemistry,73,10.1021/jo8005182,7072--7079,18,,01/01/2008,Kim_2008,,,N#CC(=Cc1cc(OCCC(C)C)c(cc1OCCC(C)C)/C=C/c1cc(OCCC(C)C)c(cc1OCCC(C)C)C=Cc1cc(OCCC(C)C)c(cc1OCCC(C)C)/C=C/c1ccc(cc1)N(c1ccc2c(c1)c1ccccc1C2(C)C)c1ccc2c(c1)c1ccccc1C2(C)C)C(=O)O,triphenylamine,472,,THF
600,13.47,0.59,4.77,"0.5 M lithium iodide (LiI), 0.05 M iodine (I2), and 0.5 M 4-tert-butylpyridine dissolved in acetonitrile",0.25,-,-,TiO2 film 18 um thick,-,12 hours,"AM 1.5G, 100 mW/cm2",-,Yung-Sheng Yen and Ying-Chan Hsu and Jiann T. Lin and Che-Wei Chang and Chao-Ping Hsu and Da-Jong Yin,Pyrrole-Based Organic Dyes for Dye-Sensitized Solar Cells,The Journal of Physical Chemistry C,112,10.1021/jp801036s,12557--12567,32,,01/01/2008,Yen_2008,,,N#C/C(=C\c1ccc(cc1)c1ccc(n1C)c1ccc(cc1)N(c1ccccc1)c1ccccc1)/C(=O)O,triphenylamine,437,,THF
570,14.2,0.6,4.79,"0.5 M lithium iodide (LiI), 0.05 M iodine (I2), and 0.5 M 4-tert-butylpyridine dissolved in acetonitrile",0.25,-,-,TiO2 film 18 um thick,-,12 hours,"AM 1.5G, 100 mW/cm2",-,Yung-Sheng Yen and Ying-Chan Hsu and Jiann T. Lin and Che-Wei Chang and Chao-Ping Hsu and Da-Jong Yin,Pyrrole-Based Organic Dyes for Dye-Sensitized Solar Cells,The Journal of Physical Chemistry C,112,10.1021/jp801036s,12557--12567,32,,01/01/2008,Yen_2008,,,N#C/C(=C\c1ccc(s1)c1ccc(n1C)c1ccc(cc1)N(c1ccccc1)c1ccccc1)/C(=O)O,triphenylamine,472,,THF
610,18.14,0.56,6.16,"0.5 M lithium iodide (LiI), 0.05 M iodine (I2), and 0.5 M 4-tert-butylpyridine dissolved in acetonitrile",0.25,-,-,TiO2 film 18 um thick,-,12 hours,"AM 1.5G, 100 mW/cm2",-,Yung-Sheng Yen and Ying-Chan Hsu and Jiann T. Lin and Che-Wei Chang and Chao-Ping Hsu and Da-Jong Yin,Pyrrole-Based Organic Dyes for Dye-Sensitized Solar Cells,The Journal of Physical Chemistry C,112,10.1021/jp801036s,12557--12567,32,,01/01/2008,Yen_2008,,,N#C/C(=C\c1ccc(s1)c1ccc(n1C)c1ccc2c(c1)C(CC)(CC)c1c2ccc(c1)N(c1ccccc1)c1ccccc1)/C(=O)O,triphenylamine,475,,THF
640,16.79,0.58,6.18,"0.5 M lithium iodide (LiI), 0.05 M iodine (I2), and 0.5 M 4-tert-butylpyridine dissolved in acetonitrile",0.25,-,-,TiO2 film 18 um thick,-,12 hours,"AM 1.5G, 100 mW/cm2",-,Yung-Sheng Yen and Ying-Chan Hsu and Jiann T. Lin and Che-Wei Chang and Chao-Ping Hsu and Da-Jong Yin,Pyrrole-Based Organic Dyes for Dye-Sensitized Solar Cells,The Journal of Physical Chemistry C,112,10.1021/jp801036s,12557--12567,32,,01/01/2008,Yen_2008,,,N#C/C(=C\c1ccc(s1)c1ccc(n1C)c1ccc2c(c1)C(CC)(CC)c1c2ccc(c1)N(c1cccc2c1cccc2)c1ccccc1)/C(=O)O,triphenylamine,475,,THF
580,12.93,0.64,4.8,"0.5 M lithium iodide (LiI), 0.05 M iodine (I2), and 0.5 M 4-tert-butylpyridine dissolved in acetonitrile",0.25,-,-,TiO2 film 18 um thick,-,12 hours,"AM 1.5G, 100 mW/cm2",-,Yung-Sheng Yen and Ying-Chan Hsu and Jiann T. Lin and Che-Wei Chang and Chao-Ping Hsu and Da-Jong Yin,Pyrrole-Based Organic Dyes for Dye-Sensitized Solar Cells,The Journal of Physical Chemistry C,112,10.1021/jp801036s,12557--12567,32,,01/01/2008,Yen_2008,,,CCCCCCn1c2ccc(cc2c2c1ccc(c2)N(c1ccccc1)c1ccccc1)c1ccc(n1C)c1ccc(s1)/C=C(/C(=O)O)\C#N,triphenylamine,497,,THF
600,13.54,0.64,5.25,"0.5 M lithium iodide (LiI), 0.05 M iodine (I2), and 0.5 M 4-tert-butylpyridine dissolved in acetonitrile",0.25,-,-,TiO2 film 18 um thick,-,12 hours,"AM 1.5G, 100 mW/cm2",-,Yung-Sheng Yen and Ying-Chan Hsu and Jiann T. Lin and Che-Wei Chang and Chao-Ping Hsu and Da-Jong Yin,Pyrrole-Based Organic Dyes for Dye-Sensitized Solar Cells,The Journal of Physical Chemistry C,112,10.1021/jp801036s,12557--12567,32,,01/01/2008,Yen_2008,,,N#C/C(=C\c1ccc(n1C)c1ccc(s1)c1ccc2c(c1)C(CC)(CC)c1c2ccc(c1)N(c1ccccc1)c1ccccc1)/C(=O)O,triphenylamine,462,,THF
670,16.48,0.64,6.9,"0.5 M lithium iodide (LiI), 0.05 M iodine (I2), and 0.5 M 4-tert-butylpyridine dissolved in acetonitrile",0.25,-,-,TiO2 film 18 um thick,-,12 hours,"AM 1.5G, 100 mW/cm2",-,Yung-Sheng Yen and Ying-Chan Hsu and Jiann T. Lin and Che-Wei Chang and Chao-Ping Hsu and Da-Jong Yin,Pyrrole-Based Organic Dyes for Dye-Sensitized Solar Cells,The Journal of Physical Chemistry C,112,10.1021/jp801036s,12557--12567,32,,01/01/2008,Yen_2008,,,N#C/C(=C\c1ccc(s1)c1ccc2c(c1)C(CC)(CC)c1c2ccc(c1)N(c1cccc2c1cccc2)c1ccccc1)/C(=O)O,triphenylamine,420,,THF
620,13.4,0.62,5.7,"0.5 M lithium iodide (LiI), 0.05 M iodine (I2), and 0.5 M 4-tert-butylpyridine dissolved in acetonitrile",0.25,-,-,TiO2 film 18 um thick,-,12 hours,"AM 1.5G, 100 mW/cm2",-,Yung-Sheng Yen and Ying-Chan Hsu and Jiann T. Lin and Che-Wei Chang and Chao-Ping Hsu and Da-Jong Yin,Pyrrole-Based Organic Dyes for Dye-Sensitized Solar Cells,The Journal of Physical Chemistry C,112,10.1021/jp801036s,12557--12567,32,,01/01/2008,Yen_2008,,,N#C/C(=C\c1ccc(s1)c1ccc(s1)c1ccc2c(c1)C(CC)(CC)c1c2ccc(c1)N(c1cccc2c1cccc2)c1ccccc1)/C(=O)O,triphenylamine,470,,THF
630,16,0.63,6.15,"0.5 M lithium iodide (LiI), 0.05 M iodine (I2), and 0.5 M 4-tert-butylpyridine dissolved in acetonitrile",0.25,-,-,TiO2 film 18 um thick,-,12 hours,"AM 1.5G, 100 mW/cm2",-,Yung-Sheng Yen and Ying-Chan Hsu and Jiann T. Lin and Che-Wei Chang and Chao-Ping Hsu and Da-Jong Yin,Pyrrole-Based Organic Dyes for Dye-Sensitized Solar Cells,The Journal of Physical Chemistry C,112,10.1021/jp801036s,12557--12567,32,,01/01/2008,Yen_2008,,,N#C/C(=C\c1ccc(s1)c1ccc(s1)c1ccc(cc1)N(c1ccccc1)C1=CC=CCC1)/C(=O)O,triphenylamine,473,,THF
360,5.4,0.54,1.1,"0.05 M iodine, 0.1 M lithium iodide, and 0.6 M 1,2-dimethyl-3-propylimidazolium iodide (DMPrII) in acetonitrile",0.25,-,-,TiO2 film 9 um thick,-,18 hours,"AM 1.5G, 100 mW/cm2",-,Ichiro Imae and Yohei Ito and Shun Matsuura and Yutaka Harima,Panchromatic dyes having diketopyrrolopyrrole and ethylenedioxythiophene applied to dye-sensitized solar cells,Organic Electronics,37,10.1016/j.orgel.2016.07.022,465--473,,,01/01/2016,Imae_2016,,,CCCCCCCCn1c(=O)c2c(c1c1ccc(s1)c1sc(c3c1OCCO3)c1ccc(cc1)N(c1ccccc1)c1ccccc1)c(=O)n(c2c1ccc(s1)c1ccc(s1)/C=C(\C(=O)O)/C#N)CCCCCCCC,triphenylamine,724,658,dichloromethane
410,8.8,0.57,2.1,"0.05 M iodine, 0.1 M lithium iodide, and 0.6 M 1,2-dimethyl-3-propylimidazolium iodide (DMPrII) in acetonitrile",0.25,CDCA,-,TiO2 film 9 um thick,-,18 hours,"AM 1.5G, 100 mW/cm2",-,Ichiro Imae and Yohei Ito and Shun Matsuura and Yutaka Harima,Panchromatic dyes having diketopyrrolopyrrole and ethylenedioxythiophene applied to dye-sensitized solar cells,Organic Electronics,37,10.1016/j.orgel.2016.07.022,465--473,,,01/01/2016,Imae_2016,,,CCCCCCCCn1c(=O)c2c(c1c1ccc(s1)c1sc(c3c1OCCO3)c1ccc(cc1)N(c1ccccc1)c1ccccc1)c(=O)n(c2c1ccc(s1)c1ccc(s1)/C=C(\C(=O)O)/C#N)CCCCCCCC,triphenylamine,724,658,dichloromethane
480,0.7,0.61,0.2,"0.05 M iodine, 0.1 M lithium iodide, and 0.6 M 1,2-dimethyl-3-propylimidazolium iodide (DMPrII) in acetonitrile + 0.5 M TBP",0.25,-,-,TiO2 film 9 um thick,-,18 hours,"AM 1.5G, 100 mW/cm2",-,Ichiro Imae and Yohei Ito and Shun Matsuura and Yutaka Harima,Panchromatic dyes having diketopyrrolopyrrole and ethylenedioxythiophene applied to dye-sensitized solar cells,Organic Electronics,37,10.1016/j.orgel.2016.07.022,465--473,,,01/01/2016,Imae_2016,,,CCCCCCCCn1c(=O)c2c(c1c1ccc(s1)c1sc(c3c1OCCO3)c1ccc(cc1)N(c1ccccc1)c1ccccc1)c(=O)n(c2c1ccc(s1)c1ccc(s1)/C=C(\C(=O)O)/C#N)CCCCCCCC,triphenylamine,724,658,dichloromethane
520,0.9,0.66,0.3,"0.05 M iodine, 0.1 M lithium iodide, and 0.6 M 1,2-dimethyl-3-propylimidazolium iodide (DMPrII) in acetonitrile + 0.5 M TBP",0.25,CDCA,-,TiO2 film 9 um thick,-,18 hours,"AM 1.5G, 100 mW/cm2",-,Ichiro Imae and Yohei Ito and Shun Matsuura and Yutaka Harima,Panchromatic dyes having diketopyrrolopyrrole and ethylenedioxythiophene applied to dye-sensitized solar cells,Organic Electronics,37,10.1016/j.orgel.2016.07.022,465--473,,,01/01/2016,Imae_2016,,,CCCCCCCCn1c(=O)c2c(c1c1ccc(s1)c1sc(c3c1OCCO3)c1ccc(cc1)N(c1ccccc1)c1ccccc1)c(=O)n(c2c1ccc(s1)c1ccc(s1)/C=C(\C(=O)O)/C#N)CCCCCCCC,triphenylamine,724,658,dichloromethane
410,6.2,0.55,1.4,"0.05 M iodine, 0.1 M lithium iodide, and 0.6 M 1,2-dimethyl-3-propylimidazolium iodide (DMPrII) in acetonitrile",0.25,-,-,TiO2 film 9 um thick,-,18 hours,"AM 1.5G, 100 mW/cm2",-,Ichiro Imae and Yohei Ito and Shun Matsuura and Yutaka Harima,Panchromatic dyes having diketopyrrolopyrrole and ethylenedioxythiophene applied to dye-sensitized solar cells,Organic Electronics,37,10.1016/j.orgel.2016.07.022,465--473,,,01/01/2016,Imae_2016,,,CCCCCCCCn1c(=O)c2c(c1c1ccc(s1)c1sc(c3c1OCCO3)c1ccc(cc1)N(c1ccc3c(c1)C(CCCCCC)(CCCCCC)c1c3cccc1)c1ccc3c(c1)C(CCCCCC)(CCCCCC)c1c3cccc1)c(=O)n(c2c1ccc(s1)c1ccc(s1)/C=C(\C(=O)O)/C#N)CCCCCCCC,triphenylamine,727,651,dichloromethane
430,9,0.54,2.1,"0.05 M iodine, 0.1 M lithium iodide, and 0.6 M 1,2-dimethyl-3-propylimidazolium iodide (DMPrII) in acetonitrile",0.25,CDCA,-,TiO2 film 9 um thick,-,18 hours,"AM 1.5G, 100 mW/cm2",-,Ichiro Imae and Yohei Ito and Shun Matsuura and Yutaka Harima,Panchromatic dyes having diketopyrrolopyrrole and ethylenedioxythiophene applied to dye-sensitized solar cells,Organic Electronics,37,10.1016/j.orgel.2016.07.022,465--473,,,01/01/2016,Imae_2016,,,CCCCCCCCn1c(=O)c2c(c1c1ccc(s1)c1sc(c3c1OCCO3)c1ccc(cc1)N(c1ccc3c(c1)C(CCCCCC)(CCCCCC)c1c3cccc1)c1ccc3c(c1)C(CCCCCC)(CCCCCC)c1c3cccc1)c(=O)n(c2c1ccc(s1)c1ccc(s1)/C=C(\C(=O)O)/C#N)CCCCCCCC,triphenylamine,727,651,dichloromethane
658,12.7,0.6,4.98,"0.1 M LiI, 0.6 M 1-propyl-2,3-dimethylimidazolium iodide (DMPII), 0.05 M I2 and 0.5 M tert-butylpyridine (TBP) in a mixture of acetonitrile(ACN)/3-methoxypropionitrile (MPN) with a volume ratio of 1:1",0.16,-,-,TiO2 film (12 um thick + 4 um scattering layer),-,24 hours,AM 1.5G 100mW/cm2,-,Abhishek Baheti and K.R. Justin Thomas and Chuan-Pei Lee and Kuo-Chuan Ho,"Synthesis and characterization of dianchoring organic dyes containing 2,7-diaminofluorene donors as efficient sensitizers for dye-sensitized solar cells",Organic Electronics,14,10.1016/j.orgel.2013.09.038,3267--3276,12,,01/01/2013,Baheti_2013,,,N#C/C(=C\c1ccc(s1)c1ccc2c(c1)C(CC)(CC)c1c2ccc(c1)N(c1ccc2c(c1)C(CC)(CC)c1c2ccc(c1)N(c1ccc2c(c1)C(CC)(CC)c1c2ccc(c1)c1ccc(s1)/C=C(/C(=O)O)\C#N)c1ccccc1)c1ccccc1)/C(=O)O,Triphenylamine,453,,THF
638,13.3,0.63,5.29,"0.1 M LiI, 0.6 M 1-propyl-2,3-dimethylimidazolium iodide (DMPII), 0.05 M I2 and 0.5 M tert-butylpyridine (TBP) in a mixture of acetonitrile(ACN)/3-methoxypropionitrile (MPN) with a volume ratio of 1:1",0.16,-,-,TiO2 film (12 um thick + 4 um scattering layer),-,24 hours,AM 1.5G 100mW/cm2,-,Abhishek Baheti and K.R. Justin Thomas and Chuan-Pei Lee and Kuo-Chuan Ho,"Synthesis and characterization of dianchoring organic dyes containing 2,7-diaminofluorene donors as efficient sensitizers for dye-sensitized solar cells",Organic Electronics,14,10.1016/j.orgel.2013.09.038,3267--3276,12,,01/01/2013,Baheti_2013,,,N#C/C(=C\c1ccc(s1)c1ccc(s1)c1ccc2c(c1)C(CC)(CC)c1c2ccc(c1)N(c1ccc2c(c1)C(CC)(CC)c1c2ccc(c1)N(c1ccc2c(c1)C(CC)(CC)c1c2ccc(c1)c1ccc(s1)c1ccc(s1)/C=C(/C(=O)O)\C#N)c1ccccc1)c1ccccc1)/C(=O)O,Triphenylamine,465,,THF
