Repository: PaulC61/Cheminformatics

# Cheminformatics
Repository for:
Cheminformatics Masters students of University of Strasbourg 2020 - 2022
+ My own projects related to the course

File: InternshipM2_BIU/rawDSSCDBdata.csv (part 42 of 77)
VOC,JSC,FF,PCE,Electrolyte,Active area,Co-adsorbent,Co-sensitizer,Semiconductor,Dye loading,Exposure time,Solar simulator,Performance comment,Article author,Article title,Article journal,Article volume,Article DOI,Article pages,Article issue nr,Article EID,Article year,Article year,Article electronic id,Article keywords,Molecule SMILE,Molecule keywords,Molecule spectrum absorption maxima,Molecule spectrum emission maxima,Molecule spectrum solvent
678,10.1,0.61,4.22,"0.1 M LiI, 0.6 M 1-propyl-2,3-dimethylimidazolium iodide (DMPII), 0.05 M I2 and 0.5 M tert-butylpyridine (TBP) in a mixture of acetonitrile(ACN)/3-methoxypropionitrile (MPN) with a volume ratio of 1:1",0.16,-,-,TiO2 film (12 um thick + 4 um scattering layer),-,24 hours,AM 1.5G 100mW/cm2,-,Abhishek Baheti and K.R. Justin Thomas and Chuan-Pei Lee and Kuo-Chuan Ho,"Synthesis and characterization of dianchoring organic dyes containing 2,7-diaminofluorene donors as efficient sensitizers for dye-sensitized solar cells",Organic Electronics,14,10.1016/j.orgel.2013.09.038,3267--3276,12,,01/01/2013,Baheti_2013,,,N#C/C(=C/c1ccc(s1)c1ccc2c(c1)C(CC)(CC)c1c2ccc(c1)N(c1ccc2c(c1)c1ccc(cc1C2(CC)CC)C(c1ccccc1)c1ccccc1)c1ccccc1)/C(=O)O,Triphenylamine,458,,THF
646,12.5,0.62,4.97,"0.1 M LiI, 0.6 M 1-propyl-2,3-dimethylimidazolium iodide (DMPII), 0.05 M I2 and 0.5 M tert-butylpyridine (TBP) in a mixture of acetonitrile(ACN)/3-methoxypropionitrile (MPN) with a volume ratio of 1:1",0.16,-,-,TiO2 film (12 um thick + 4 um scattering layer),-,24 hours,AM 1.5G 100mW/cm2,-,Abhishek Baheti and K.R. Justin Thomas and Chuan-Pei Lee and Kuo-Chuan Ho,"Synthesis and characterization of dianchoring organic dyes containing 2,7-diaminofluorene donors as efficient sensitizers for dye-sensitized solar cells",Organic Electronics,14,10.1016/j.orgel.2013.09.038,3267--3276,12,,01/01/2013,Baheti_2013,,,N#C/C(=C/c1ccc(s1)c1ccc(s1)c1ccc2c(c1)C(CC)(CC)c1c2ccc(c1)N(c1ccc2c(c1)c1ccc(cc1C2(CC)CC)C(c1ccccc1)c1ccccc1)c1ccccc1)/C(=O)O,Triphenylamine,468,,THF
753,11.2,0.725,6.11,"0.6 M 1,2-dimethyl-3-propylimidazolium iodide (DMPII), 0.1 M LiI and 0.05 M I2 in acetonitrile and 4-tert-butylpyridine (volume ratio, 1:1)",0.2,-,-,TiO2 film (12 um thick + 6 um scattering layer),95 nmol/cm2,18 hours,AM 1.5G 100mW/cm2,-,Chi-Ho Siu and Lawrence Tien Lin Lee and Po-Yu Ho and Poulomi Majumdar and Cheuk-Lam Ho and Tao Chen and Jianzhang Zhao and Hua Li and Wai-Yeung Wong,Fluorene-bridged organic dyes with di-anchoring groups for efficient co-adsorbent-free dye-sensitized solar cells,Journal of Materials Chemistry C,2,10.1039/c4tc00661e,7086,34,,01/01/2014,Siu_2014,,,CCCCCCCCC1(CCCCCCCC)c2cc(ccc2c2c1cc(cc2)c1ccc(cc1)N(c1ccc(cc1)c1ccc(s1)/C=C(/C(=O)O)\C#N)c1ccc(cc1)C)c1ccc(cc1)N(c1ccc(cc1)c1ccc(s1)/C=C(/C(=O)O)\C#N)c1ccc(cc1)C,Triphenylamine,470,,THF
750,9.42,0.713,5.04,"0.6 M 1,2-dimethyl-3-propylimidazolium iodide (DMPII), 0.1 M LiI and 0.05 M I2 in acetonitrile and 4-tert-butylpyridine (volume ratio, 1:1)",0.2,40 mM DCA,-,TiO2 film (12 um thick + 6 um scattering layer),-,18 hours,AM 1.5G 100mW/cm2,-,Chi-Ho Siu and Lawrence Tien Lin Lee and Po-Yu Ho and Poulomi Majumdar and Cheuk-Lam Ho and Tao Chen and Jianzhang Zhao and Hua Li and Wai-Yeung Wong,Fluorene-bridged organic dyes with di-anchoring groups for efficient co-adsorbent-free dye-sensitized solar cells,Journal of Materials Chemistry C,2,10.1039/c4tc00661e,7086,34,,01/01/2014,Siu_2014,,,CCCCCCCCC1(CCCCCCCC)c2cc(ccc2c2c1cc(cc2)c1ccc(cc1)N(c1ccc(cc1)c1ccc(s1)/C=C(/C(=O)O)\C#N)c1ccc(cc1)C)c1ccc(cc1)N(c1ccc(cc1)c1ccc(s1)/C=C(/C(=O)O)\C#N)c1ccc(cc1)C,Triphenylamine,470,,THF
744,11.1,0.719,5.94,"0.6 M 1,2-dimethyl-3-propylimidazolium iodide (DMPII), 0.1 M LiI and 0.05 M I2 in acetonitrile and 4-tert-butylpyridine (volume ratio, 1:1)",0.2,-,-,TiO2 film (12 um thick + 6 um scattering layer),94 nmol/cm2,18 hours,AM 1.5G 100mW/cm2,-,Chi-Ho Siu and Lawrence Tien Lin Lee and Po-Yu Ho and Poulomi Majumdar and Cheuk-Lam Ho and Tao Chen and Jianzhang Zhao and Hua Li and Wai-Yeung Wong,Fluorene-bridged organic dyes with di-anchoring groups for efficient co-adsorbent-free dye-sensitized solar cells,Journal of Materials Chemistry C,2,10.1039/c4tc00661e,7086,34,,01/01/2014,Siu_2014,,,CCCCC(CC1(CC(CCCC)CC)c2cc(ccc2c2c1cc(cc2)c1ccc(cc1)N(c1ccc(cc1)c1ccc(s1)/C=C(/C(=O)O)\C#N)c1ccc(cc1)C)c1ccc(cc1)N(c1ccc(cc1)c1ccc(s1)/C=C(/C(=O)O)\C#N)c1ccc(cc1)C)CC,Triphenylamine,471,,THF
710,12.27,0.695,6.05,"0.6 M 1,2-dimethyl-3-propylimidazolium iodide (DMPII), 0.1 M LiI and 0.05 M I2 in acetonitrile and 4-tert-butylpyridine (volume ratio, 1:1)",0.2,-,-,TiO2 film (12 um thick + 6 um scattering layer),80 nmol/cm2,18 hours,AM 1.5G 100mW/cm2,-,Chi-Ho Siu and Lawrence Tien Lin Lee and Po-Yu Ho and Poulomi Majumdar and Cheuk-Lam Ho and Tao Chen and Jianzhang Zhao and Hua Li and Wai-Yeung Wong,Fluorene-bridged organic dyes with di-anchoring groups for efficient co-adsorbent-free dye-sensitized solar cells,Journal of Materials Chemistry C,2,10.1039/c4tc00661e,7086,34,,01/01/2014,Siu_2014,,,CCCCCCCCC1(CCCCCCCC)c2cc(ccc2c2c1cc(cc2)c1ccc(cc1)N(c1ccc(cc1)c1ccc(s1)c1ccc(s1)/C=C(/C(=O)O)\C#N)c1ccc(cc1)C)c1ccc(cc1)N(c1ccc(cc1)c1ccc(s1)c1ccc(s1)/C=C(/C(=O)O)\C#N)c1ccc(cc1)C,Triphenylamine,475,,THF
716,11.51,0.727,5.99,"0.6 M 1,2-dimethyl-3-propylimidazolium iodide (DMPII), 0.1 M LiI and 0.05 M I2 in acetonitrile and 4-tert-butylpyridine (volume ratio, 1:1)",0.2,40 mM DCA,-,TiO2 film (12 um thick + 6 um scattering layer),-,18 hours,AM 1.5G 100mW/cm2,-,Chi-Ho Siu and Lawrence Tien Lin Lee and Po-Yu Ho and Poulomi Majumdar and Cheuk-Lam Ho and Tao Chen and Jianzhang Zhao and Hua Li and Wai-Yeung Wong,Fluorene-bridged organic dyes with di-anchoring groups for efficient co-adsorbent-free dye-sensitized solar cells,Journal of Materials Chemistry C,2,10.1039/c4tc00661e,7086,34,,01/01/2014,Siu_2014,,,CCCCCCCCC1(CCCCCCCC)c2cc(ccc2c2c1cc(cc2)c1ccc(cc1)N(c1ccc(cc1)c1ccc(s1)c1ccc(s1)/C=C(/C(=O)O)\C#N)c1ccc(cc1)C)c1ccc(cc1)N(c1ccc(cc1)c1ccc(s1)c1ccc(s1)/C=C(/C(=O)O)\C#N)c1ccc(cc1)C,Triphenylamine,475,,THF
727,11.46,0.705,5.88,"0.6 M 1,2-dimethyl-3-propylimidazolium iodide (DMPII), 0.1 M LiI and 0.05 M I2 in acetonitrile and 4-tert-butylpyridine (volume ratio, 1:1)",0.2,-,-,TiO2 film (12 um thick + 6 um scattering layer),80 nmol/cm2,18 hours,AM 1.5G 100mW/cm2,-,Chi-Ho Siu and Lawrence Tien Lin Lee and Po-Yu Ho and Poulomi Majumdar and Cheuk-Lam Ho and Tao Chen and Jianzhang Zhao and Hua Li and Wai-Yeung Wong,Fluorene-bridged organic dyes with di-anchoring groups for efficient co-adsorbent-free dye-sensitized solar cells,Journal of Materials Chemistry C,2,10.1039/c4tc00661e,7086,34,,01/01/2014,Siu_2014,,,CCCCC(CC1(CC(CCCC)CC)c2cc(ccc2c2c1cc(cc2)c1ccc(cc1)N(c1ccc(cc1)c1ccc(s1)c1ccc(s1)/C=C(/C(=O)O)\C#N)c1ccc(cc1)C)c1ccc(cc1)N(c1ccc(cc1)c1ccc(s1)c1ccc(s1)/C=C(/C(=O)O)\C#N)c1ccc(cc1)C)CC,Triphenylamine,479,,THF
672,9.63,0.719,4.65,"0.6 M 1,2-dimethyl-3-propylimidazolium iodide (DMPII), 0.1 M LiI and 0.05 M I2 in acetonitrile and 4-tert-butylpyridine (volume ratio, 1:1)",0.2,-,-,TiO2 film (12 um thick + 6 um scattering layer),94 nmol/cm2,18 hours,AM 1.5G 100mW/cm2,-,Chi-Ho Siu and Lawrence Tien Lin Lee and Po-Yu Ho and Poulomi Majumdar and Cheuk-Lam Ho and Tao Chen and Jianzhang Zhao and Hua Li and Wai-Yeung Wong,Fluorene-bridged organic dyes with di-anchoring groups for efficient co-adsorbent-free dye-sensitized solar cells,Journal of Materials Chemistry C,2,10.1039/c4tc00661e,7086,34,,01/01/2014,Siu_2014,,,N#C/C(=C\c1ccc(s1)c1ccc(cc1)N(c1ccc(cc1)C)c1ccccc1)/C(=O)O,Triphenylamine,466,,THF
657,12.43,0.614,5.01,"0.6 M 1,2-dimethyl-3-propylimidazolium iodide (DMPII), 0.1 M LiI and 0.05 M I2 in acetonitrile and 4-tert-butylpyridine (volume ratio, 1:1)",0.2,-,-,TiO2 film (12 um thick + 6 um scattering layer),85 nmol/cm2,18 hours,AM 1.5G 100mW/cm2,-,Chi-Ho Siu and Lawrence Tien Lin Lee and Po-Yu Ho and Poulomi Majumdar and Cheuk-Lam Ho and Tao Chen and Jianzhang Zhao and Hua Li and Wai-Yeung Wong,Fluorene-bridged organic dyes with di-anchoring groups for efficient co-adsorbent-free dye-sensitized solar cells,Journal of Materials Chemistry C,2,10.1039/c4tc00661e,7086,34,,01/01/2014,Siu_2014,,,N#C/C(=C\c1ccc(s1)c1ccc(s1)c1ccc(cc1)N(c1ccc(cc1)C)c1ccccc1)/C(=O)O,Triphenylamine,479,,THF
650,10.6,0.71,4.9,"3-propyl-1-methyl-imidazolium iodide (PMII, 0.7 M), lithium iodide (LiI,0.2 M), iodine (I2, 0.05 M), and t-butylpyridine (TBP, 0.5 M) in acetonitrile/valeronitrile (85:15)",-,-,-,TiO2 film,-,3 hours,AM 1.5G 100mW/cm2,-,Yong Hui Lee and Hyeong Jin Yun and Sok Kyun Choi and Yu Seok Yang and Taiho Park and Kwang-Soon Ahn and Thogiti Suresh and Jae Hong Kim,Triphenylamine-based tri-anchoring organic dye with enhanced electron lifetime and long-term stability for dye sensitized solar cells,Synthetic Metals,217,10.1016/j.synthmet.2016.04.009,248--255,,,01/01/2016,Lee_2016,,,N#C/C(=C\c1ccc(s1)c1ccc(cc1)N(c1ccc(cc1)c1cccs1)c1ccc(cc1)c1cccs1)/C(=O)O,triphenylamine,470,,dichloromethane
548,2.37,0.7,0.9,"1,2-dimethyl-3-propylimidazolium iodide (0.6 M), LiI (0.1 M), tert-butylpyridine (0.5 M) and I2 (0.05 M) in acetonitrile",0.16,20 mM CDCA,-,TiO2 film (12 um thick + 3 um scattering layer),-,-,AM 1.5G 100mW/cm2,-,Abhishek Baheti and K. R. Justin Thomas and Ling-Chuan Lin and Kun-Mu Lee,Monoanchoring (D-D-$\uppi$-A) and Dianchoring (D-D-($\uppi$-A)2) Organic Dyes Featuring Triarylamine Donors Composed of Fluorene and Carbazole,Asian Journal of Organic Chemistry,3,10.1002/ajoc.201402073,886--898,8,,01/01/2014,Baheti_2014,,,CCCCC1(CCCC)c2cc(ccc2c2c1cc(cc2)N(c1ccc2c(c1)c1ccccc1n2CC)c1ccc2c(c1)C(CCCC)(CCCC)c1c2ccc(c1)c1ccc(s1)/C=C(/C(=O)O)\C#N)c1ccc(s1)/C=C(/C(=O)O)\C#N,Triphenylamine,492,,THF
512,3.72,0.63,1.21,"1,2-dimethyl-3-propylimidazolium iodide (0.6 M), LiI (0.1 M), tert-butylpyridine (0.5 M) and I2 (0.05 M) in acetonitrile",0.16,-,-,TiO2 film (12 um thick + 3 um scattering layer),-,-,AM 1.5G 100mW/cm2,-,Abhishek Baheti and K. R. Justin Thomas and Ling-Chuan Lin and Kun-Mu Lee,Monoanchoring (D-D-$\uppi$-A) and Dianchoring (D-D-($\uppi$-A)2) Organic Dyes Featuring Triarylamine Donors Composed of Fluorene and Carbazole,Asian Journal of Organic Chemistry,3,10.1002/ajoc.201402073,886--898,8,,01/01/2014,Baheti_2014,,,CCCCC1(CCCC)c2cc(ccc2c2c1cc(cc2)N(c1ccc2c(c1)c1ccccc1n2CC)c1ccc2c(c1)C(CCCC)(CCCC)c1c2ccc(c1)c1ccc(s1)c1ccc(s1)/C=C(/C(=O)O)\C#N)c1ccc(s1)c1ccc(s1)/C=C(/C(=O)O)\C#N,Triphenylamine,506,,THF
547,4.31,0.692,1.63,"1,2-dimethyl-3-propylimidazolium iodide (0.6 M), LiI (0.1 M), tert-butylpyridine (0.5 M) and I2 (0.05 M) in acetonitrile",0.16,20 mM CDCA,-,TiO2 film (12 um thick + 3 um scattering layer),-,-,AM 1.5G 100mW/cm2,-,Abhishek Baheti and K. R. Justin Thomas and Ling-Chuan Lin and Kun-Mu Lee,Monoanchoring (D-D-$\uppi$-A) and Dianchoring (D-D-($\uppi$-A)2) Organic Dyes Featuring Triarylamine Donors Composed of Fluorene and Carbazole,Asian Journal of Organic Chemistry,3,10.1002/ajoc.201402073,886--898,8,,01/01/2014,Baheti_2014,,,CCCCC1(CCCC)c2cc(ccc2c2c1cc(cc2)N(c1ccc2c(c1)c1ccccc1n2CC)c1ccc2c(c1)C(CCCC)(CCCC)c1c2ccc(c1)c1ccc(s1)c1ccc(s1)/C=C(/C(=O)O)\C#N)c1ccc(s1)c1ccc(s1)/C=C(/C(=O)O)\C#N,Triphenylamine,506,,THF
617,5.48,0.73,2.47,"0.3 M HMII, 0.5 M LiI, 0.05 M I2 and 0.5 M TBP in MPN",0.2,10 mM CDCA,-,TiO2 film (12 um thick + 4 um scattering layer),-,-,AM 1.5G 100mW/cm2,-,Zhongquan Wan and Chunyang Jia and Yandong Duan and Ximing Chen and Zhijie Li and Yuan Lin,Novel organic sensitizers containing dithiafulvenyl units as additional donors for efficient dye-sensitized solar cells,{RSC} Advances,4,10.1039/c4ra04782f,34896,66,,01/01/2014,Wan_2014,,,N#C/C(=C/c1ccc(cc1)N(c1ccccc1)c1ccccc1)/C(=O)O,Triphenylamine,395,,ethanol
634,8.27,0.72,3.78,"0.3 M HMII, 0.5 M LiI, 0.05 M I2 and 0.5 M TBP in MPN",0.2,10 mM CDCA,-,TiO2 film (12 um thick + 4 um scattering layer),-,-,AM 1.5G 100mW/cm2,-,Zhongquan Wan and Chunyang Jia and Yandong Duan and Ximing Chen and Zhijie Li and Yuan Lin,Novel organic sensitizers containing dithiafulvenyl units as additional donors for efficient dye-sensitized solar cells,{RSC} Advances,4,10.1039/c4ra04782f,34896,66,,01/01/2014,Wan_2014,,,N#C/C(=C/c1ccc(cc1)N(c1ccccc1)c1ccc(cc1)C=C1SC(=C(S1)SC)SC)/C(=O)O,Triphenylamine,413,532,methanol
645,8.82,0.72,4.09,"0.3 M HMII, 0.5 M LiI, 0.05 M I2 and 0.5 M TBP in MPN",0.2,10 mM CDCA,-,TiO2 film (12 um thick + 4 um scattering layer),-,-,AM 1.5G 100mW/cm2,-,Zhongquan Wan and Chunyang Jia and Yandong Duan and Ximing Chen and Zhijie Li and Yuan Lin,Novel organic sensitizers containing dithiafulvenyl units as additional donors for efficient dye-sensitized solar cells,{RSC} Advances,4,10.1039/c4ra04782f,34896,66,,01/01/2014,Wan_2014,,,CSC1=C(SC)SC(=Cc2ccc(cc2)N(c2ccc(cc2)/C=C(\C(=O)O)/C#N)c2ccc(cc2)/C=C(\C(=O)O)/C#N)S1,Triphenylamine,433,548,methanol
470,3.26,0.62,0.95,"LiI (0.5 M), I2 (0.05 M), and 4-tert-butylpyridine (TBP, 0.5 M) in MeCN",0.25,-,-,TiO2 film 16-18 um thick,527 nmol/cm2,12 hours,AM 1.5G 100mW/cm2,-,Po-Ting Chou and Yan-Duo Lin and Yuan Jay Chang and Ching-Yang Liu and Tahsin J. Chow,"Organic Dyes Containing a 1,3-indandione Moiety as Light Harvesting Materials",Journal of the Chinese Chemical Society,62,10.1002/jccs.201500141,832--837,9,,01/01/2015,Chou_2015,,,OC(=O)c1cc2C(=O)C(=Cc3ccc(cc3)N(c3ccccc3)c3ccccc3)C(=O)c2cc1C(=O)O,Triphenylamine,495,633,THF
520,2.62,0.61,0.83,"3-dimethylimidazolium iodide (1.0 M), guanidinium thiocyanate (0.1 M), LiI (0.05 M), I2 (0.03 M), and TBP (0.5 M) in MeCN and valeronitrile (85:15, v/v)",0.25,-,-,TiO2 film 16-18 um thick,-,12 hours,AM 1.5G 100mW/cm2,-,Po-Ting Chou and Yan-Duo Lin and Yuan Jay Chang and Ching-Yang Liu and Tahsin J. Chow,"Organic Dyes Containing a 1,3-indandione Moiety as Light Harvesting Materials",Journal of the Chinese Chemical Society,62,10.1002/jccs.201500141,832--837,9,,01/01/2015,Chou_2015,,,OC(=O)c1cc2C(=O)C(=Cc3ccc(cc3)N(c3ccccc3)c3ccccc3)C(=O)c2cc1C(=O)O,Triphenylamine,495,633,THF
490,3.56,0.63,1.1,"LiI (0.5 M), I2 (0.05 M), and 4-tert-butylpyridine (TBP, 0.5 M) in MeCN",0.25,-,-,TiO2 film 16-18 um thick,264 nmol/cm2,12 hours,AM 1.5G 100mW/cm2,-,Po-Ting Chou and Yan-Duo Lin and Yuan Jay Chang and Ching-Yang Liu and Tahsin J. Chow,"Organic Dyes Containing a 1,3-indandione Moiety as Light Harvesting Materials",Journal of the Chinese Chemical Society,62,10.1002/jccs.201500141,832--837,9,,01/01/2015,Chou_2015,,,CCCCCCOc1ccc(cc1)N(c1ccc(cc1)OCCCCCC)c1ccc(cc1)C=C1C(=O)c2c(C1=O)cc(c(c2)C(=O)O)C(=O)O,Triphenylamine,505,645,THF
540,2.73,0.63,0.94,"3-dimethylimidazolium iodide (1.0 M), guanidinium thiocyanate (0.1 M), LiI (0.05 M), I2 (0.03 M), and TBP (0.5 M) in MeCN and valeronitrile (85:15, v/v)",0.25,-,-,TiO2 film 16-18 um thick,-,12 hours,AM 1.5G 100mW/cm2,-,Po-Ting Chou and Yan-Duo Lin and Yuan Jay Chang and Ching-Yang Liu and Tahsin J. Chow,"Organic Dyes Containing a 1,3-indandione Moiety as Light Harvesting Materials",Journal of the Chinese Chemical Society,62,10.1002/jccs.201500141,832--837,9,,01/01/2015,Chou_2015,,,CCCCCCOc1ccc(cc1)N(c1ccc(cc1)OCCCCCC)c1ccc(cc1)C=C1C(=O)c2c(C1=O)cc(c(c2)C(=O)O)C(=O)O,Triphenylamine,505,645,THF
490,3,0.6,0.88,"LiI (0.5 M), I2 (0.05 M), and 4-tert-butylpyridine (TBP, 0.5 M) in MeCN",0.25,-,-,TiO2 film 16-18 um thick,-,12 hours,AM 1.5G 100mW/cm2,-,Po-Ting Chou and Yan-Duo Lin and Yuan Jay Chang and Ching-Yang Liu and Tahsin J. Chow,"Organic Dyes Containing a 1,3-indandione Moiety as Light Harvesting Materials",Journal of the Chinese Chemical Society,62,10.1002/jccs.201500141,832--837,9,,01/01/2015,Chou_2015,,,OC(=O)c1cc2C(=O)C(=Cc3ccc(cc3)N(c3ccccc3)c3ccccc3)C(=O)c2cc1C(=O)O,Triphenylamine,495,633,THF
520,3.87,0.64,1.28,"LiI (0.5 M), I2 (0.05 M), and 4-tert-butylpyridine (TBP, 0.5 M) in MeCN",0.25,50 mM DCA,-,TiO2 film 16-18 um thick,-,12 hours,AM 1.5G 100mW/cm2,-,Po-Ting Chou and Yan-Duo Lin and Yuan Jay Chang and Ching-Yang Liu and Tahsin J. Chow,"Organic Dyes Containing a 1,3-indandione Moiety as Light Harvesting Materials",Journal of the Chinese Chemical Society,62,10.1002/jccs.201500141,832--837,9,,01/01/2015,Chou_2015,,,OC(=O)c1cc2C(=O)C(=Cc3ccc(cc3)N(c3ccccc3)c3ccccc3)C(=O)c2cc1C(=O)O,Triphenylamine,495,633,THF
770,10.04,0.73,5.65,"LiI (0.1 M), I2 (0.1 M), 4-tert-butylpyridine (1.0 M) and 1,2-dimethyl-3-propy-limidazolium iodide (0.6 M) in acetonitrile",0.16,-,-,TiO2 film (15 um thick + 5 um scattering layer),174 nmol/cm2,12 hours,"AM 1.5G, 100 mW/cm2",-,Haobin Wang and Benzhou Bao and Xiangyu Hu and Jing-Kun Fang,Efficient Small Molecule Organic Dyes Containing Different Bridges in Donor Moieties for Dye-Sensitized Solar Cells,Electrochimica Acta,250,10.1016/j.electacta.2017.08.089,278--284,,,01/01/2017,Wang_2017,,,N#CC(=Cc1ccc(cc1)N(c1ccc(cc1)c1ccccc1)c1ccc(cc1)c1ccccc1)C(=O)O,triphenylamine,410,,ethanol
780,9.12,0.73,5.19,"LiI (0.1 M), I2 (0.1 M), 4-tert-butylpyridine (1.0 M) and 1,2-dimethyl-3-propy-limidazolium iodide (0.6 M) in acetonitrile",0.16,-,-,TiO2 film (15 um thick + 5 um scattering layer),195 nmol/cm2,12 hours,"AM 1.5G, 100 mW/cm2",-,Haobin Wang and Benzhou Bao and Xiangyu Hu and Jing-Kun Fang,Efficient Small Molecule Organic Dyes Containing Different Bridges in Donor Moieties for Dye-Sensitized Solar Cells,Electrochimica Acta,250,10.1016/j.electacta.2017.08.089,278--284,,,01/01/2017,Wang_2017,,,N#CC(=Cc1ccc(cc1)N(c1ccc(cc1)C#Cc1ccccc1)c1ccc(cc1)C#Cc1ccccc1)C(=O)O,triphenylamine,410,,ethanol
925,15.01,0.69,9.58,"0.25 M [Co(phen)3] (PF6)2, 0.05 M [Co(phen)3] (PF6)3, 0.8 M TBP, and 0.1 M LiTFSI in acetonitrile",0.158,-,-,TiO2 film (3 um thick + 4 um scattering layer),-,-,"AM 1.5G, 100 mW/cm2",-,Weixue Gao and Mao Liang and Yulin Tan and Min Wang and Zhe Sun and Song Xue,New triarylamine sensitizers for high efficiency dye-sensitized solar cells: Recombination kinetics of cobalt({III}) complexes at titania/dye interface,Journal of Power Sources,283,10.1016/j.jpowsour.2015.02.121,260--269,,,01/01/2015,Gao_2015,,,CCCCCCn1c2ccccc2c2c1ccc(c2)c1ccc(cc1)N(c1ccc2c(c1)C(CCCCCC)(CCCCCC)c1c2c2c(c3c1c1ccccc1C3(CCCCCC)CCCCCC)c1c(C2(CCCCCC)CCCCCC)cccc1)c1ccc(cc1)c1sc2c(c1)C(c1c2sc(c1)/C=C(/C(=O)O)\C#N)(CCCCCC)CCCCCC,triphenylamine,551,,dichloromethane
450,9.2,0.52,2.2,"0.05 M iodine, 0.1 M lithium iodide, and 0.6 M 1,2-dimethyl-3-propylimidazolium iodide (DMPrII) in acetonitrile",0.25,-,-,TiO2 film 9 um thick,-,18 hours,"AM 1.5G, 100 mW/cm2",-,Ichiro Imae and Yohei Ito and Shun Matsuura and Yutaka Harima,Panchromatic dyes having diketopyrrolopyrrole and ethylenedioxythiophene applied to dye-sensitized solar cells,Organic Electronics,37,10.1016/j.orgel.2016.07.022,465--473,,,01/01/2016,Imae_2016,,,CCCCCCCCn1c(=O)c2c(c1c1ccc(s1)c1sc(c3c1OCCO3)c1ccc(cc1)N(c1ccc3c(c1)C(CCCCCC)(CCCCCC)c1c3cccc1)c1ccc3c(c1)C(CCCCCC)(CCCCCC)c1c3cccc1)c(=O)n(c2c1ccc(s1)c1ccc(cc1)/C=C(/C(=O)O)\C#N)CCCCCCCC,triphenylamine,727,638,dichloromethane
480,13.7,0.5,3.3,"0.05 M iodine, 0.1 M lithium iodide, and 0.6 M 1,2-dimethyl-3-propylimidazolium iodide (DMPrII) in acetonitrile",0.25,CDCA,-,TiO2 film 9 um thick,-,18 hours,"AM 1.5G, 100 mW/cm2",-,Ichiro Imae and Yohei Ito and Shun Matsuura and Yutaka Harima,Panchromatic dyes having diketopyrrolopyrrole and ethylenedioxythiophene applied to dye-sensitized solar cells,Organic Electronics,37,10.1016/j.orgel.2016.07.022,465--473,,,01/01/2016,Imae_2016,,,CCCCCCCCn1c(=O)c2c(c1c1ccc(s1)c1sc(c3c1OCCO3)c1ccc(cc1)N(c1ccc3c(c1)C(CCCCCC)(CCCCCC)c1c3cccc1)c1ccc3c(c1)C(CCCCCC)(CCCCCC)c1c3cccc1)c(=O)n(c2c1ccc(s1)c1ccc(cc1)/C=C(/C(=O)O)\C#N)CCCCCCCC,triphenylamine,727,638,dichloromethane
520,0.8,0.62,0.8,"0.05 M iodine, 0.1 M lithium iodide, and 0.6 M 1,2-dimethyl-3-propylimidazolium iodide (DMPrII) in acetonitrile + 0.5 M TBP",0.25,-,-,TiO2 film 9 um thick,-,18 hours,"AM 1.5G, 100 mW/cm2",-,Ichiro Imae and Yohei Ito and Shun Matsuura and Yutaka Harima,Panchromatic dyes having diketopyrrolopyrrole and ethylenedioxythiophene applied to dye-sensitized solar cells,Organic Electronics,37,10.1016/j.orgel.2016.07.022,465--473,,,01/01/2016,Imae_2016,,,CCCCCCCCn1c(=O)c2c(c1c1ccc(s1)c1sc(c3c1OCCO3)c1ccc(cc1)N(c1ccc3c(c1)C(CCCCCC)(CCCCCC)c1c3cccc1)c1ccc3c(c1)C(CCCCCC)(CCCCCC)c1c3cccc1)c(=O)n(c2c1ccc(s1)c1ccc(cc1)/C=C(/C(=O)O)\C#N)CCCCCCCC,triphenylamine,727,638,dichloromethane
550,4.4,0.64,1.6,"0.05 M iodine, 0.1 M lithium iodide, and 0.6 M 1,2-dimethyl-3-propylimidazolium iodide (DMPrII) in acetonitrile + 0.5 M TBP",0.25,CDCA,-,TiO2 film 9 um thick,-,18 hours,"AM 1.5G, 100 mW/cm2",-,Ichiro Imae and Yohei Ito and Shun Matsuura and Yutaka Harima,Panchromatic dyes having diketopyrrolopyrrole and ethylenedioxythiophene applied to dye-sensitized solar cells,Organic Electronics,37,10.1016/j.orgel.2016.07.022,465--473,,,01/01/2016,Imae_2016,,,CCCCCCCCn1c(=O)c2c(c1c1ccc(s1)c1sc(c3c1OCCO3)c1ccc(cc1)N(c1ccc3c(c1)C(CCCCCC)(CCCCCC)c1c3cccc1)c1ccc3c(c1)C(CCCCCC)(CCCCCC)c1c3cccc1)c(=O)n(c2c1ccc(s1)c1ccc(cc1)/C=C(/C(=O)O)\C#N)CCCCCCCC,triphenylamine,727,638,dichloromethane
370,3.3,0.52,0.6,"0.05 M iodine, 0.1 M lithium iodide, and 0.6 M 1,2-dimethyl-3-propylimidazolium iodide (DMPrII) in acetonitrile",0.25,-,-,TiO2 film 9 um thick,-,18 hours,"AM 1.5G, 100 mW/cm2",-,Ichiro Imae and Yohei Ito and Shun Matsuura and Yutaka Harima,Panchromatic dyes having diketopyrrolopyrrole and ethylenedioxythiophene applied to dye-sensitized solar cells,Organic Electronics,37,10.1016/j.orgel.2016.07.022,465--473,,,01/01/2016,Imae_2016,,,N#C/C(=C/c1ccc(s1)c1ccc(s1)c1sc(c2c1OCCO2)c1ccc(s1)c1ccc(cc1)N(c1ccccc1)c1ccccc1)/C(=O)O,triphenylamine,590,510,dichloromethane
682,7.83,0.71,3.79,"0.6 M methylhexylimidazolium iodide, 0.05 M iodine, 0.1 M LiI and 0.5 M tert-butylpyridine in 3-methoxypropionitrile",0.15,1 mM cholanic acid,-,TiO2 film (15 um thick),-,12 hours,AM 1.5G 100mW/cm2,-,Huixia Shang and Qikai Li and Kejian Jiang and Xiaowei Zhan,Organic dyes based on triphenylamine for dye-sensitized solar cells: Structure{\textendash}property relationships,Journal of Energy Chemistry,25,10.1016/j.jechem.2016.03.007,615--620,4,,01/01/2016,Shang_2016,,,CCCCCCCCCCCCc1cc(sc1c1ccc(cc1)N(c1ccc(cc1)/C=C(/C(=O)O)\C#N)c1ccccc1)c1ccc(c2c1nsn2)c1cc(c(s1)c1ccc(cc1)N(c1ccc(cc1)/C=C(/C(=O)O)\C#N)c1ccccc1)CCCCCCCCCCCC,Triphenylamine,432,,THF
668,10.88,0.61,4.41,"0.6 M methylhexylimidazolium iodide, 0.05 M iodine, 0.1 M LiI and 0.5 M tert-butylpyridine in 3-methoxypropionitrile",0.15,1 mM cholanic acid,-,TiO2 film (15 um thick),-,12 hours,AM 1.5G 100mW/cm2,-,Huixia Shang and Qikai Li and Kejian Jiang and Xiaowei Zhan,Organic dyes based on triphenylamine for dye-sensitized solar cells: Structure{\textendash}property relationships,Journal of Energy Chemistry,25,10.1016/j.jechem.2016.03.007,615--620,4,,01/01/2016,Shang_2016,,,CCCCCCCCCCCCc1cc(sc1c1ccc(cc1)N(c1ccc(cc1)/C=C(/C(=O)O)\C#N)c1ccccc1)c1cc2c(s1)c1c(s2)cc(s1)c1cc(c(s1)c1ccc(cc1)N(c1ccc(cc1)/C=C(/C(=O)O)\C#N)c1ccccc1)CCCCCCCCCCCC,Triphenylamine,438,,THF
710,9.7,0.66,4.54,"0.6 M methylhexylimidazolium iodide, 0.05 M iodine, 0.1 M LiI and 0.5 M tert-butylpyridine in 3-methoxypropionitrile",0.15,1 mM cholanic acid,-,TiO2 film (15 um thick),-,12 hours,AM 1.5G 100mW/cm2,-,Huixia Shang and Qikai Li and Kejian Jiang and Xiaowei Zhan,Organic dyes based on triphenylamine for dye-sensitized solar cells: Structure{\textendash}property relationships,Journal of Energy Chemistry,25,10.1016/j.jechem.2016.03.007,615--620,4,,01/01/2016,Shang_2016,,,CCCCCCCCCCCCc1cc(sc1c1ccc(cc1)N(c1ccc(cc1)/C=C(/C(=O)O)\C#N)c1ccccc1)c1sc2c(c1)sc1c2sc(c1)c1cc(c(s1)c1ccc(cc1)N(c1ccccc1)c1ccccc1)CCCCCCCCCCCC,Triphenylamine,434,,THF
600,4.29,0.67,1.75,iodide/triiodide,-,-,-,TiO2 film (12 um thick + 6 um scattering layer),-,-,AM 1.5G 100mW/cm2,-,Behzad Hosseinzadeh and Alireza Salimi Beni and Masoumeh Azari and Maryam Zarandi and Marzeih Karami,"Novel D{\textendash}$\uppi${\textendash}A type triphenylamine based chromogens for {DSSC}: design, synthesis and performance studies",New J. Chem.,40,10.1039/c6nj01314g,8371--8381,10,,01/01/2016,Hosseinzadeh_2016,,,O=C1N/C(=C\c2ccc(cc2)N(c2ccccc2)c2ccccc2)/C(=O)N1,Triphenylamine,427,,THF
510,2.98,0.65,0.99,iodide/triiodide,-,-,-,TiO2 film (12 um thick + 6 um scattering layer),-,-,AM 1.5G 100mW/cm2,-,Behzad Hosseinzadeh and Alireza Salimi Beni and Masoumeh Azari and Maryam Zarandi and Marzeih Karami,"Novel D{\textendash}$\uppi${\textendash}A type triphenylamine based chromogens for {DSSC}: design, synthesis and performance studies",New J. Chem.,40,10.1039/c6nj01314g,8371--8381,10,,01/01/2016,Hosseinzadeh_2016,,,O=C1S/C(=C\c2ccc(cc2)N(c2ccccc2)c2ccccc2)/C(=O)N1,Triphenylamine,433,,THF
570,7.6,0.62,2.7,iodide/triiodide,-,-,-,TiO2 film (12 um thick + 6 um scattering layer),-,-,AM 1.5G 100mW/cm2,-,Behzad Hosseinzadeh and Alireza Salimi Beni and Masoumeh Azari and Maryam Zarandi and Marzeih Karami,"Novel D{\textendash}$\uppi${\textendash}A type triphenylamine based chromogens for {DSSC}: design, synthesis and performance studies",New J. Chem.,40,10.1039/c6nj01314g,8371--8381,10,,01/01/2016,Hosseinzadeh_2016,,,O=C1NC(=O)/C(=C/c2ccc(cc2)N(c2ccc(cc2)/C=C/2\NC(=O)NC2=O)c2ccccc2)/N1,Triphenylamine,457,,THF
500,5.19,0.55,1.42,iodide/triiodide,-,-,-,TiO2 film (12 um thick + 6 um scattering layer),-,-,AM 1.5G 100mW/cm2,-,Behzad Hosseinzadeh and Alireza Salimi Beni and Masoumeh Azari and Maryam Zarandi and Marzeih Karami,"Novel D{\textendash}$\uppi${\textendash}A type triphenylamine based chromogens for {DSSC}: design, synthesis and performance studies",New J. Chem.,40,10.1039/c6nj01314g,8371--8381,10,,01/01/2016,Hosseinzadeh_2016,,,O=C1NC(=O)/C(=C\c2ccc(cc2)N(c2ccc(cc2)/C=C/2\SC(=O)NC2=O)c2ccccc2)/S1,Triphenylamine,446,,THF
590,5.81,0.68,2.31,iodide/triiodide,-,-,-,TiO2 film (12 um thick + 6 um scattering layer),-,-,AM 1.5G 100mW/cm2,-,Behzad Hosseinzadeh and Alireza Salimi Beni and Masoumeh Azari and Maryam Zarandi and Marzeih Karami,"Novel D{\textendash}$\uppi${\textendash}A type triphenylamine based chromogens for {DSSC}: design, synthesis and performance studies",New J. Chem.,40,10.1039/c6nj01314g,8371--8381,10,,01/01/2016,Hosseinzadeh_2016,,,N#C/C(=C\c1ccc(cc1)N(c1ccccc1)c1ccccc1)/C(=O)O,triphenylamine,407,545,methanol
560,7.34,0.67,2.73,iodide/triiodide,-,-,-,TiO2 film (12 um thick + 6 um scattering layer),-,-,AM 1.5G 100mW/cm2,-,Behzad Hosseinzadeh and Alireza Salimi Beni and Masoumeh Azari and Maryam Zarandi and Marzeih Karami,"Novel D{\textendash}$\uppi${\textendash}A type triphenylamine based chromogens for {DSSC}: design, synthesis and performance studies",New J. Chem.,40,10.1039/c6nj01314g,8371--8381,10,,01/01/2016,Hosseinzadeh_2016,,,N#C/C(=C/c1ccc(cc1)N(c1ccc(cc1)/C=C(/C(=O)O)\C#N)c1ccccc1)/C(=O)O,triphenylamine,426,568,chloroform
670,2.8,0.62,1.4,"0.5 M LiI, 0.05 M iodine (I2) and 0.5 M 4-tert-butylpyridine (TBP) in 3-methoxypropionitrile",1,-,-,TiO2 film,168 nmol/cm2,24 hours,AM 1.5G 85mW/cm2,-,Subbaiah Manoharan and Abdullah M. Asiri and Sambandam Anandan,Impact of anchoring groups for improving the binding nature of organic dyes toward high efficient dye sensitized solar cells,Solar Energy,126,10.1016/j.solener.2015.12.047,22--31,,,01/01/2016,Manoharan_2016,,,CCN(c1ccc(cc1)C=CC(=O)O)CC,-,364,450,ethanol
518,1.1,0.51,0.6,"0.5 M LiI, 0.05 M iodine (I2) and 0.5 M 4-tert-butylpyridine (TBP) in 3-methoxypropionitrile",1,-,-,TiO2 film,17.8 nmol/cm2,24 hours,AM 1.5G 85mW/cm2,-,Subbaiah Manoharan and Abdullah M. Asiri and Sambandam Anandan,Impact of anchoring groups for improving the binding nature of organic dyes toward high efficient dye sensitized solar cells,Solar Energy,126,10.1016/j.solener.2015.12.047,22--31,,,01/01/2016,Manoharan_2016,,,CCN(c1ccc(cc1)C=C[N+](=O)[O-])CC,Triphenylamine,458,555,DMF
712,3.5,0.57,1.7,"0.5 M LiI, 0.05 M iodine (I2) and 0.5 M 4-tert-butylpyridine (TBP) in 3-methoxypropionitrile",1,-,-,TiO2 film,195 nmol/cm2,24 hours,AM 1.5G 85mW/cm2,-,Subbaiah Manoharan and Abdullah M. Asiri and Sambandam Anandan,Impact of anchoring groups for improving the binding nature of organic dyes toward high efficient dye sensitized solar cells,Solar Energy,126,10.1016/j.solener.2015.12.047,22--31,,,01/01/2016,Manoharan_2016,,,OC(=O)C=Cc1ccc(cc1)N(c1ccccc1)c1ccccc1,Triphenylamine,370,502,DMF
534,2.6,0.41,0.7,"0.5 M LiI, 0.05 M iodine (I2) and 0.5 M 4-tert-butylpyridine (TBP) in 3-methoxypropionitrile",1,-,-,TiO2 film,28.3 nmol/cm2,24 hours,AM 1.5G 85mW/cm2,-,Subbaiah Manoharan and Abdullah M. Asiri and Sambandam Anandan,Impact of anchoring groups for improving the binding nature of organic dyes toward high efficient dye sensitized solar cells,Solar Energy,126,10.1016/j.solener.2015.12.047,22--31,,,01/01/2016,Manoharan_2016,,,[O-][N+](=O)C=Cc1ccc(cc1)N(c1ccccc1)c1ccccc1,Triphenylamine,438,520,DMF
750,8,0.55,3.9,"0.5 M LiI, 0.05 M iodine (I2) and 0.5 M 4-tert-butylpyridine (TBP) in 3-methoxypropionitrile",1,-,-,TiO2 film,217 nmol/cm2,24 hours,AM 1.5G 85mW/cm2,-,Subbaiah Manoharan and Abdullah M. Asiri and Sambandam Anandan,Impact of anchoring groups for improving the binding nature of organic dyes toward high efficient dye sensitized solar cells,Solar Energy,126,10.1016/j.solener.2015.12.047,22--31,,,01/01/2016,Manoharan_2016,,,OC(=O)C=Cc1ccc(cc1)N(c1ccc(cc1)C=CC(=O)O)c1ccccc1,Triphenylamine,392,501,DMF
576,3,0.54,1.1,"0.5 M LiI, 0.05 M iodine (I2) and 0.5 M 4-tert-butylpyridine (TBP) in 3-methoxypropionitrile",1,-,-,TiO2 film,31.5 nmol/cm2,24 hours,AM 1.5G 85mW/cm2,-,Subbaiah Manoharan and Abdullah M. Asiri and Sambandam Anandan,Impact of anchoring groups for improving the binding nature of organic dyes toward high efficient dye sensitized solar cells,Solar Energy,126,10.1016/j.solener.2015.12.047,22--31,,,01/01/2016,Manoharan_2016,,,[O-][N+](=O)C=Cc1ccc(cc1)N(c1ccc(cc1)C=C[N+](=O)[O-])c1ccccc1,Triphenylamine,456,561,DMF
920,4.26,0.98,3.83,"0.6 M 1-propyl-2,3-dimethylimidazolium iodide (DMPII), 0.1 M lithium iodide, 0.05 M iodine, and 0.5 M 4-tert-butylpyridine (TBP) in 3-methoxypropionitrile (MPN)",0.25,-,-,TiO2 film (7 um thick),-,-,AM 1.5G 100mW/cm2,-,Chien-Hsin Yang and Yu-Kuang Sun and Yao-Yuan Chuang and Tzong-Liu Wang and Yeong-Tarng Shieh and Wen-Janq Chen,Electrochemical impedance parameters elucidate performance of carbazole{\textendash}triphenylamine{\textendash}ethylenedioxythiophene-based molecules in dye-sensitized solar cells,Electrochimica Acta,69,10.1016/j.electacta.2012.02.100,256--267,,,01/01/2012,Yang_2012,,,N#C/C(=C/c1sc(c2c1OCCO2)c1ccc(cc1)N(c1ccccc1)c1ccccc1)/C(=O)O,Triphenylamine,482,,ethanol
620,7.39,0.88,4.02,"0.6 M 1-propyl-2,3-dimethylimidazolium iodide (DMPII), 0.1 M lithium iodide, 0.05 M iodine, and 0.5 M 4-tert-butylpyridine (TBP) in 3-methoxypropionitrile (MPN)",0.25,-,-,TiO2 film (7 um thick),-,-,AM 1.5G 100mW/cm2,-,Chien-Hsin Yang and Yu-Kuang Sun and Yao-Yuan Chuang and Tzong-Liu Wang and Yeong-Tarng Shieh and Wen-Janq Chen,Electrochemical impedance parameters elucidate performance of carbazole{\textendash}triphenylamine{\textendash}ethylenedioxythiophene-based molecules in dye-sensitized solar cells,Electrochimica Acta,69,10.1016/j.electacta.2012.02.100,256--267,,,01/01/2012,Yang_2012,,,N#C/C(=C/c1sc(c2c1OCCO2)c1ccc(cc1)N(c1ccc(cc1)c1sc(c2c1OCCO2)/C=C(\C(=O)O)/C#N)c1ccccc1)/C(=O)O,Triphenylamine,493,,ethanol
580,12.08,0.74,5.2,"0.6 M 1-propyl-2,3-dimethylimidazolium iodide (DMPII), 0.1 M lithium iodide, 0.05 M iodine, and 0.5 M 4-tert-butylpyridine (TBP) in 3-methoxypropionitrile (MPN)",0.25,-,-,TiO2 film (7 um thick),-,-,AM 1.5G 100mW/cm2,-,Chien-Hsin Yang and Yu-Kuang Sun and Yao-Yuan Chuang and Tzong-Liu Wang and Yeong-Tarng Shieh and Wen-Janq Chen,Electrochemical impedance parameters elucidate performance of carbazole{\textendash}triphenylamine{\textendash}ethylenedioxythiophene-based molecules in dye-sensitized solar cells,Electrochimica Acta,69,10.1016/j.electacta.2012.02.100,256--267,,,01/01/2012,Yang_2012,,,N#C/C(=C/c1sc(c2c1OCCO2)c1ccc(cc1)N(c1ccc(cc1)c1sc(c2c1OCCO2)/C=C(\C(=O)O)/C#N)c1ccc(cc1)c1ccc2c(c1)[nH]c1c2cccc1)/C(=O)O,Triphenylamine,516,,ethanol
680,9.4,0.85,5.43,"0.6 M 1-propyl-2,3-dimethylimidazolium iodide (DMPII), 0.1 M lithium iodide, 0.05 M iodine, and 0.5 M 4-tert-butylpyridine (TBP) in 3-methoxypropionitrile (MPN)",0.25,-,-,TiO2 film (7 um thick),231 nmol/cm2,-,AM 1.5G 100mW/cm2,-,Pei-Yu Chang and Po-Hsin Wang and Wen-Churng Lin and Chien-Hsin Yang,Dual donor{\textendash}$\uppi${\textendash}acceptor type organic dyes for efficient dye-sensitized solar cells,New J. Chem.,40,10.1039/c6nj02720b,9725--9738,11,,01/01/2016,Chang_2016,,,OC(=O)CN1C(=S)S/C(=C\c2ccc(cc2)C=Cc2ccc(cc2)N(c2ccc(cc2)C=Cc2ccc(cc2)/C=C\2/SC(=S)N(C2=O)CC(=O)O)c2ccccc2)/C1=O,Triphenylamine,,,-
633,7.51,0.88,4.16,"0.6 M 1-propyl-2,3-dimethylimidazolium iodide (DMPII), 0.1 M lithium iodide, 0.05 M iodine, and 0.5 M 4-tert-butylpyridine (TBP) in 3-methoxypropionitrile (MPN)",0.25,-,-,TiO2 film (7 um thick),240 nmol/cm2,-,AM 1.5G 100mW/cm2,-,Pei-Yu Chang and Po-Hsin Wang and Wen-Churng Lin and Chien-Hsin Yang,Dual donor{\textendash}$\uppi${\textendash}acceptor type organic dyes for efficient dye-sensitized solar cells,New J. Chem.,40,10.1039/c6nj02720b,9725--9738,11,,01/01/2016,Chang_2016,,,N#C/C(=C/c1sc(c2c1OCCO2)c1ccc(cc1)N(c1ccc(cc1)c1sc(c2c1OCCO2)/C=C(\C(=O)O)/C#N)c1ccccc1)/C(=O)O,Triphenylamine,493,,ethanol
550,9.2,0.75,3.79,"0.6 M 1-propyl-2,3-dimethylimidazolium iodide (DMPII), 0.1 M lithium iodide, 0.05 M iodine, and 0.5 M 4-tert-butylpyridine (TBP) in 3-methoxypropionitrile (MPN)",0.25,-,-,TiO2 film (7 um thick),239 nmol/cm2,-,AM 1.5G 100mW/cm2,-,Pei-Yu Chang and Po-Hsin Wang and Wen-Churng Lin and Chien-Hsin Yang,Dual donor{\textendash}$\uppi${\textendash}acceptor type organic dyes for efficient dye-sensitized solar cells,New J. Chem.,40,10.1039/c6nj02720b,9725--9738,11,,01/01/2016,Chang_2016,,,OC(=O)CN1C(=S)SC(=Cc2ccc(cc2)N(c2ccc(cc2)C=C2SC(=S)N(C2=O)CC(=O)O)c2ccccc2)C1=O,Triphenylamine,,,-
600,0.65,0.78,0.3,"0.6 M 1-propyl-2,3-dimethylimidazolium iodide (DMPII), 0.1 M lithium iodide, 0.05 M iodine, and 0.5 M 4-tert-butylpyridine (TBP) in 3-methoxypropionitrile (MPN)",0.25,-,-,TiO2 film (7 um thick),241 nmol/cm2,-,AM 1.5G 100mW/cm2,-,Pei-Yu Chang and Po-Hsin Wang and Wen-Churng Lin and Chien-Hsin Yang,Dual donor{\textendash}$\uppi${\textendash}acceptor type organic dyes for efficient dye-sensitized solar cells,New J. Chem.,40,10.1039/c6nj02720b,9725--9738,11,,01/01/2016,Chang_2016,,,N#C/C(=C\c1cn(cc1c1ccc(cc1)N(c1ccc(cc1)c1cn(cc1/C=C(/C(=O)O)\C#N)C)c1ccccc1)C)/C(=O)O,Triphenylamine,,,-
850,14.62,0.7,8.69,"0.25 M [Co(bpy)3](PF6)2, 0.05 M [Co(bpy)3](PF6)3, 0.8 M TBP, and 0.1 M LiTFSI in acetonitrile",0.158,-,-,TiO2 film (3 um thick + 4 um scattering layer),-,-,"AM 1.5G, 100 mW/cm2",-,Weixue Gao and Mao Liang and Yulin Tan and Min Wang and Zhe Sun and Song Xue,New triarylamine sensitizers for high efficiency dye-sensitized solar cells: Recombination kinetics of cobalt({III}) complexes at titania/dye interface,Journal of Power Sources,283,10.1016/j.jpowsour.2015.02.121,260--269,,,01/01/2015,Gao_2015,,,CCCCCCn1c2ccccc2c2c1ccc(c2)c1ccc(cc1)N(c1ccc2c(c1)C(CCCCCC)(CCCCCC)c1c2c2c(c3c1c1ccccc1C3(CCCCCC)CCCCCC)c1c(C2(CCCCCC)CCCCCC)cccc1)c1ccc(cc1)c1sc2c(c1)C(c1c2sc(c1)/C=C(/C(=O)O)\C#N)(CCCCCC)CCCCCC,triphenylamine,551,,dichloromethane
420,7.8,0.54,1.8,"0.05 M iodine, 0.1 M lithium iodide, and 0.6 M 1,2-dimethyl-3-propylimidazolium iodide (DMPrII) in acetonitrile",0.25,-,-,TiO2 film 9 um thick,-,18 hours,"AM 1.5G, 100 mW/cm2",-,Ichiro Imae and Yohei Ito and Shun Matsuura and Yutaka Harima,Panchromatic dyes having diketopyrrolopyrrole and ethylenedioxythiophene applied to dye-sensitized solar cells,Organic Electronics,37,10.1016/j.orgel.2016.07.022,465--473,,,01/01/2016,Imae_2016,,,CCCCCCCCCCC(Cn1c(c2ccc(s2)c2sc(c3c2OCCO3)c2ccc(cc2)N(c2ccccc2)c2ccccc2)c2c(c1=O)c(n(c2=O)CC(CCCCCCCCCC)CCCCCCCC)c1ccc(s1)c1ccc(s1)/C=C(\C(=O)O)/C#N)CCCCCCCC,triphenylamine,724,656,dichloromethane
440,8.9,0.52,2,"0.05 M iodine, 0.1 M lithium iodide, and 0.6 M 1,2-dimethyl-3-propylimidazolium iodide (DMPrII) in acetonitrile",0.25,CDCA,-,TiO2 film 9 um thick,-,18 hours,"AM 1.5G, 100 mW/cm2",-,Ichiro Imae and Yohei Ito and Shun Matsuura and Yutaka Harima,Panchromatic dyes having diketopyrrolopyrrole and ethylenedioxythiophene applied to dye-sensitized solar cells,Organic Electronics,37,10.1016/j.orgel.2016.07.022,465--473,,,01/01/2016,Imae_2016,,,CCCCCCCCCCC(Cn1c(c2ccc(s2)c2sc(c3c2OCCO3)c2ccc(cc2)N(c2ccccc2)c2ccccc2)c2c(c1=O)c(n(c2=O)CC(CCCCCCCCCC)CCCCCCCC)c1ccc(s1)c1ccc(s1)/C=C(\C(=O)O)/C#N)CCCCCCCC,triphenylamine,724,656,dichloromethane
660,12.9,0.71,6.1,"3-propyl-1-methyl-imidazolium iodide (PMII, 0.7 M), lithium iodide (LiI,0.2 M), iodine (I2, 0.05 M), and t-butylpyridine (TBP, 0.5 M) in acetonitrile/valeronitrile (85:15)",-,-,-,TiO2 film,-,3 hours,AM 1.5G 100mW/cm2,-,Yong Hui Lee and Hyeong Jin Yun and Sok Kyun Choi and Yu Seok Yang and Taiho Park and Kwang-Soon Ahn and Thogiti Suresh and Jae Hong Kim,Triphenylamine-based tri-anchoring organic dye with enhanced electron lifetime and long-term stability for dye sensitized solar cells,Synthetic Metals,217,10.1016/j.synthmet.2016.04.009,248--255,,,01/01/2016,Lee_2016,,,N#C/C(=C/c1ccc(s1)c1ccc(cc1)N(c1ccc(cc1)c1ccc(s1)/C=C(/C(=O)O)\C#N)c1ccc(cc1)c1cccs1)/C(=O)O,Triphenylamine,421,557,DMF
650,13.6,0.71,6.3,"3-propyl-1-methyl-imidazolium iodide (PMII, 0.7 M), lithium iodide (LiI,0.2 M), iodine (I2, 0.05 M), and t-butylpyridine (TBP, 0.5 M) in acetonitrile/valeronitrile (85:15)",-,-,-,TiO2 film,-,3 hours,AM 1.5G 100mW/cm2,-,Yong Hui Lee and Hyeong Jin Yun and Sok Kyun Choi and Yu Seok Yang and Taiho Park and Kwang-Soon Ahn and Thogiti Suresh and Jae Hong Kim,Triphenylamine-based tri-anchoring organic dye with enhanced electron lifetime and long-term stability for dye sensitized solar cells,Synthetic Metals,217,10.1016/j.synthmet.2016.04.009,248--255,,,01/01/2016,Lee_2016,,,N#C/C(=C/c1ccc(s1)c1ccc(cc1)N(c1ccc(cc1)c1ccc(s1)/C=C(/C(=O)O)\C#N)c1ccc(cc1)c1ccc(s1)/C=C(/C(=O)O)\C#N)/C(=O)O,Triphenylamine,436,555,DMF
685,16.59,0.65,7.38,"0.6 mol/dm3 1-propyl-3-methylimidazoliumiodide, 0.1 mol/dm3 LiI, 0.05 mol/dm3 I2, and 0.5 mol/dm3 tert-butylpyridine in the mixture of acetonitrile and valeronitrile (1:1, v/v)",0.2,1 mM DCA,-,TiO2 film (8 um thick + 4 um scattering layer),-,-,AM 1.5G 100mW/cm2,-,Huixia Shang and Yanhong Luo and Xiaozhi Guo and Xiaoming Huang and Xiaowei Zhan and Kejian Jiang and Qingbo Meng,The effect of anchoring group number on the performance of dye-sensitized solar cells,Dyes and Pigments,87,10.1016/j.dyepig.2010.03.034,249--256,3,,01/01/2010,Shang_2010,,,CCCCOc1ccc(cc1)N(c1ccc(cc1)OCCCC)c1ccc(cc1)c1ccc(s1)C=C(C(=O)O)C#N,Triphenylamine,510,,chloroform
635,16.95,0.66,7.1,"0.6 mol/dm3 1-propyl-3-methylimidazoliumiodide, 0.1 mol/dm3 LiI, 0.05 mol/dm3 I2, and 0.5 mol/dm3 tert-butylpyridine in the mixture of acetonitrile and valeronitrile (1:1, v/v)",0.2,1 mM DCA,-,TiO2 film (8 um thick + 4 um scattering layer),-,-,AM 1.5G 100mW/cm2,-,Huixia Shang and Yanhong Luo and Xiaozhi Guo and Xiaoming Huang and Xiaowei Zhan and Kejian Jiang and Qingbo Meng,The effect of anchoring group number on the performance of dye-sensitized solar cells,Dyes and Pigments,87,10.1016/j.dyepig.2010.03.034,249--256,3,,01/01/2010,Shang_2010,,,CCCCOc1ccc(cc1)N(c1ccc(cc1)c1ccc(s1)C=C(C(=O)O)C#N)c1ccc(cc1)c1ccc(s1)C=C(C(=O)O)C#N,Triphenylamine,506,,chloroform
620,17.3,0.63,6.75,"0.6 mol/dm3 1-propyl-3-methylimidazoliumiodide, 0.1 mol/dm3 LiI, 0.05 mol/dm3 I2, and 0.5 mol/dm3 tert-butylpyridine in the mixture of acetonitrile and valeronitrile (1:1, v/v)",0.2,1 mM DCA,-,TiO2 film (8 um thick + 4 um scattering layer),-,-,AM 1.5G 100mW/cm2,-,Huixia Shang and Yanhong Luo and Xiaozhi Guo and Xiaoming Huang and Xiaowei Zhan and Kejian Jiang and Qingbo Meng,The effect of anchoring group number on the performance of dye-sensitized solar cells,Dyes and Pigments,87,10.1016/j.dyepig.2010.03.034,249--256,3,,01/01/2010,Shang_2010,,,N#CC(=Cc1ccc(s1)c1ccc(cc1)N(c1ccc(cc1)c1ccc(s1)C=C(C(=O)O)C#N)c1ccc(cc1)c1ccc(s1)C=C(C(=O)O)C#N)C(=O)O,Triphenylamine,484,,chloroform
