Repository: PaulC61/Cheminformatics

# Cheminformatics
Repository for:
Cheminformatics Masters students of University of Strasbourg 2020 - 2022
+ My own projects related to the course

File: InternshipM2_BIU/rawDSSCDBdata.csv (part 43 of 77)
VOC,JSC,FF,PCE,Electrolyte,Active area,Co-adsorbent,Co-sensitizer,Semiconductor,Dye loading,Exposure time,Solar simulator,Performance comment,Article author,Article title,Article journal,Article volume,Article DOI,Article pages,Article issue nr,Article EID,Article year,Article year,Article electronic id,Article keywords,Molecule SMILE,Molecule keywords,Molecule spectrum absorption maxima,Molecule spectrum emission maxima,Molecule spectrum solvent
630,16.8,0.63,6.65,"0.6 mol/dm3 1-propyl-3-methylimidazoliumiodide, 0.1 mol/dm3 LiI, 0.05 mol/dm3 I2, and 0.5 mol/dm3 tert-butylpyridine in the mixture of acetonitrile and valeronitrile (1:1, v/v)",0.2,-,-,TiO2 film (8 um thick + 4 um scattering layer),229 nmol/cm2,-,AM 1.5G 100mW/cm2,-,Huixia Shang and Yanhong Luo and Xiaozhi Guo and Xiaoming Huang and Xiaowei Zhan and Kejian Jiang and Qingbo Meng,The effect of anchoring group number on the performance of dye-sensitized solar cells,Dyes and Pigments,87,10.1016/j.dyepig.2010.03.034,249--256,3,,01/01/2010,Shang_2010,,,CCCCOc1ccc(cc1)N(c1ccc(cc1)OCCCC)c1ccc(cc1)c1ccc(s1)C=C(C(=O)O)C#N,Triphenylamine,510,,chloroform
570,16.53,0.58,5.49,"0.6 mol/dm3 1-propyl-3-methylimidazoliumiodide, 0.1 mol/dm3 LiI, 0.05 mol/dm3 I2, and 0.5 mol/dm3 tert-butylpyridine in the mixture of acetonitrile and valeronitrile (1:1, v/v)",0.2,-,-,TiO2 film (8 um thick + 4 um scattering layer),176 nmol/cm2,-,AM 1.5G 100mW/cm2,-,Huixia Shang and Yanhong Luo and Xiaozhi Guo and Xiaoming Huang and Xiaowei Zhan and Kejian Jiang and Qingbo Meng,The effect of anchoring group number on the performance of dye-sensitized solar cells,Dyes and Pigments,87,10.1016/j.dyepig.2010.03.034,249--256,3,,01/01/2010,Shang_2010,,,CCCCOc1ccc(cc1)N(c1ccc(cc1)c1ccc(s1)C=C(C(=O)O)C#N)c1ccc(cc1)c1ccc(s1)C=C(C(=O)O)C#N,Triphenylamine,506,,chloroform
565,16.77,0.53,5.34,"0.6 mol/dm3 1-propyl-3-methylimidazoliumiodide, 0.1 mol/dm3 LiI, 0.05 mol/dm3 I2, and 0.5 mol/dm3 tert-butylpyridine in the mixture of acetonitrile and valeronitrile (1:1, v/v)",0.2,-,-,TiO2 film (8 um thick + 4 um scattering layer),242 nmol/cm2,-,AM 1.5G 100mW/cm2,-,Huixia Shang and Yanhong Luo and Xiaozhi Guo and Xiaoming Huang and Xiaowei Zhan and Kejian Jiang and Qingbo Meng,The effect of anchoring group number on the performance of dye-sensitized solar cells,Dyes and Pigments,87,10.1016/j.dyepig.2010.03.034,249--256,3,,01/01/2010,Shang_2010,,,N#CC(=Cc1ccc(s1)c1ccc(cc1)N(c1ccc(cc1)c1ccc(s1)C=C(C(=O)O)C#N)c1ccc(cc1)c1ccc(s1)C=C(C(=O)O)C#N)C(=O)O,Triphenylamine,484,,chloroform
612,12.68,0.73,5.7,"0.6 M N-methyl-N-butyl imidazolium iodide, 0.04 M iodine, 0.02 M LiI, 0.05 M guanidinium thiocyanate, and 0.28 M tert-butylpyridine in 15/85 (v/v) mixture of valeronitrile and acetonitrile",-,-,-,TiO2 film (7.3 um thick + 4 um scattering layer),-,-,AM 1.5G 100mW/cm2,-,Alessandro Abbotto and Norberto Manfredi and Chiara Marinzi and Filippo De Angelis and Edoardo Mosconi and Jun-Ho Yum and Zhang Xianxi and Mohammad K. Nazeeruddin and Michael Grätzel,Di-branched di-anchoring organic dyes for dye-sensitized solar cells,Energy {\&} Environmental Science,2,10.1039/b910654e,1094,10,,01/01/2009,Abbotto_2009,,,N#CC(=Cc1ccc(s1)C=Cc1ccc(cc1)N(c1ccc(cc1)/C=C/c1ccc(s1)C=C(C(=O)O)C#N)c1ccccc1)C(=O)O,Triphenylamine,468,,ethanol
503,3.65,0.69,1.3,"0.6 M N-methyl-N-butyl imidazolium iodide, 0.04 M iodine, 0.02 M LiI, 0.05 M guanidinium thiocyanate, and 0.28 M tert-butylpyridine in 15/85 (v/v) mixture of valeronitrile and acetonitrile",-,-,-,TiO2 film (7.3 um thick + 4 um scattering layer),-,-,AM 1.5G 100mW/cm2,-,Alessandro Abbotto and Norberto Manfredi and Chiara Marinzi and Filippo De Angelis and Edoardo Mosconi and Jun-Ho Yum and Zhang Xianxi and Mohammad K. Nazeeruddin and Michael Grätzel,Di-branched di-anchoring organic dyes for dye-sensitized solar cells,Energy {\&} Environmental Science,2,10.1039/b910654e,1094,10,,01/01/2009,Abbotto_2009,,,OC(=O)CN1C(=S)S/C(=C\c2ccc(s2)/C=C/c2ccc(cc2)N(c2ccc(cc2)/C=C/c2ccc(s2)/C=C\2/SC(=S)N(C2=O)CC(=O)O)c2ccccc2)/C1=O,Triphenylamine,510,,ethanol
550,3.71,0.75,1.53,iodide/triiodide,-,-,-,TiO2 film,-,-,AM 1.5G 100mW/cm2,-,Behzad Hosseinzadeh and Alireza Salimi Beni and Alireza Najafi Chermahini and Raheleh Ghahary and Abbas Teimouri,Novel organic dyes with anchoring group of barbituric/thiobarbituric acid and their application in dye-sensitized solar cells,Synthetic Metals,209,10.1016/j.synthmet.2015.06.018,1--10,,,01/01/2015,Hosseinzadeh_2015,,,CCCCCCCCN(c1ccccc1)c1ccc(cc1)C=C1C(=O)NC(=O)NC1=O,diphenylamine,451,,THF
490,1.37,0.66,0.44,iodide/triiodide,-,-,-,TiO2 film,-,-,AM 1.5G 100mW/cm2,-,Behzad Hosseinzadeh and Alireza Salimi Beni and Alireza Najafi Chermahini and Raheleh Ghahary and Abbas Teimouri,Novel organic dyes with anchoring group of barbituric/thiobarbituric acid and their application in dye-sensitized solar cells,Synthetic Metals,209,10.1016/j.synthmet.2015.06.018,1--10,,,01/01/2015,Hosseinzadeh_2015,,,CCCCCCCCN(c1ccccc1)c1ccc(cc1)C=C1C(=O)NC(=S)NC1=O,diphenylamine,482,,THF
510,2.63,0.75,1,iodide/triiodide,-,-,-,TiO2 film,-,-,AM 1.5G 100mW/cm2,-,Behzad Hosseinzadeh and Alireza Salimi Beni and Alireza Najafi Chermahini and Raheleh Ghahary and Abbas Teimouri,Novel organic dyes with anchoring group of barbituric/thiobarbituric acid and their application in dye-sensitized solar cells,Synthetic Metals,209,10.1016/j.synthmet.2015.06.018,1--10,,,01/01/2015,Hosseinzadeh_2015,,,CCCCCCCCC1(CC=C(C=C1)NC(=C1C(=O)NC(=O)NC1=O)c1ccccc1)C=C1C(=O)NC(=O)NC1=O,diphenylamine,467,,THF
510,1.09,0.72,0.4,iodide/triiodide,-,-,-,TiO2 film,-,-,AM 1.5G 100mW/cm2,-,Behzad Hosseinzadeh and Alireza Salimi Beni and Alireza Najafi Chermahini and Raheleh Ghahary and Abbas Teimouri,Novel organic dyes with anchoring group of barbituric/thiobarbituric acid and their application in dye-sensitized solar cells,Synthetic Metals,209,10.1016/j.synthmet.2015.06.018,1--10,,,01/01/2015,Hosseinzadeh_2015,,,CCCCCCCCN(c1ccc(cc1)C=C1C(=O)NC(=S)NC1=O)c1ccc(cc1)C=C1C(=O)NC(=S)NC1=O,diphenylamine,506,,THF
940,9.51,0.73,6.5,"0.3 M tris(1,10-phenanthroline)cobalt di[bis(trifluoromethanesulfonyl)imide] (Co(phen)3[TFSI]2), 0.1 M nitrosonium tetrafluoroborate (NOBF4), 0.5 M 4-tert-butylpyridine (TBP) and 0.1 M lithium bis(trifluoromethanesulfonyl)imide (LiTFSI) in acetonitrile",-,-,-,TiO2 film (2.8 um thick + 3.3 um scattering layer),-,5 hours,AM 1.5G 100mW/cm2,-,Jingyuan Liu and Jing Zhang and Mingfei Xu and Difei Zhou and Xiaoyan Jing and Peng Wang,"Mesoscopic titania solar cells with the tris(1,10-phenanthroline)cobalt redox shuttle: uniped versus biped organic dyes",Energy {\&} Environmental Science,4,10.1039/c1ee01633d,3021,8,,01/01/2011,Liu_2011,,,CCCCCCOc1ccc(cc1)N(c1ccc(cc1)c1ccc(s1)C=C(C(=O)O)C#N)c1ccc(cc1)OCCCCCC,triphenylamine,514,,chloroform
770,10.07,0.74,5.8,"0.3 M tris(1,10-phenanthroline)cobalt di[bis(trifluoromethanesulfonyl)imide] (Co(phen)3[TFSI]2), 0.1 M nitrosonium tetrafluoroborate (NOBF4), 0.5 M 4-tert-butylpyridine (TBP) and 0.1 M lithium bis(trifluoromethanesulfonyl)imide (LiTFSI) in acetonitrile",-,-,-,TiO2 film (2.8 um thick + 3.3 um scattering layer),-,5 hours,AM 1.5G 100mW/cm2,-,Jingyuan Liu and Jing Zhang and Mingfei Xu and Difei Zhou and Xiaoyan Jing and Peng Wang,"Mesoscopic titania solar cells with the tris(1,10-phenanthroline)cobalt redox shuttle: uniped versus biped organic dyes",Energy {\&} Environmental Science,4,10.1039/c1ee01633d,3021,8,,01/01/2011,Liu_2011,,,CCCCCCOc1ccc(cc1)N(c1ccc(cc1)c1ccc(s1)/C=C(\C(=O)O)/C#N)c1ccc(cc1)c1ccc(s1)/C=C(\C(=O)O)/C#N,Triphenylamine,486,,Acetonitrile + tert-butanol
900,10.72,0.73,7.1,"0.3 M tris(1,10-phenanthroline)cobalt di[bis(trifluoromethanesulfonyl)imide] (Co(phen)3[TFSI]2), 0.1 M nitrosonium tetrafluoroborate (NOBF4), 0.5 M 4-tert-butylpyridine (TBP) and 0.1 M lithium bis(trifluoromethanesulfonyl)imide (LiTFSI) in acetonitrile",-,-,-,TiO2 film (2.8 um thick + 3.3 um scattering layer),-,5 hours,AM 1.5G 100mW/cm2,-,Jingyuan Liu and Jing Zhang and Mingfei Xu and Difei Zhou and Xiaoyan Jing and Peng Wang,"Mesoscopic titania solar cells with the tris(1,10-phenanthroline)cobalt redox shuttle: uniped versus biped organic dyes",Energy {\&} Environmental Science,4,10.1039/c1ee01633d,3021,8,,01/01/2011,Liu_2011,,,CCCCCCOc1ccc(cc1)N(c1ccc(cc1)c1sc(c2c1OCCO2)C=C(C(=O)O)C#N)c1ccc(cc1)OCCCCCC,Triphenylamine,493,,Acetonitrile + tert-butanol
790,10.68,0.75,6.3,"0.3 M tris(1,10-phenanthroline)cobalt di[bis(trifluoromethanesulfonyl)imide] (Co(phen)3[TFSI]2), 0.1 M nitrosonium tetrafluoroborate (NOBF4), 0.5 M 4-tert-butylpyridine (TBP) and 0.1 M lithium bis(trifluoromethanesulfonyl)imide (LiTFSI) in acetonitrile",-,-,-,TiO2 film (2.8 um thick + 3.3 um scattering layer),-,5 hours,AM 1.5G 100mW/cm2,-,Jingyuan Liu and Jing Zhang and Mingfei Xu and Difei Zhou and Xiaoyan Jing and Peng Wang,"Mesoscopic titania solar cells with the tris(1,10-phenanthroline)cobalt redox shuttle: uniped versus biped organic dyes",Energy {\&} Environmental Science,4,10.1039/c1ee01633d,3021,8,,01/01/2011,Liu_2011,,,CCCCCCOc1ccc(cc1)N(c1ccc(cc1)c1sc(c2c1OCCO2)/C=C(\C(=O)O)/C#N)c1ccc(cc1)c1sc(c2c1OCCO2)/C=C(\C(=O)O)/C#N,Triphenylamine,507,,Acetonitrile + tert-butanol
860,13.26,0.75,8.6,"0.3 M tris(1,10-phenanthroline)cobalt di[bis(trifluoromethanesulfonyl)imide] (Co(phen)3[TFSI]2), 0.1 M nitrosonium tetrafluoroborate (NOBF4), 0.5 M 4-tert-butylpyridine (TBP) and 0.1 M lithium bis(trifluoromethanesulfonyl)imide (LiTFSI) in acetonitrile",-,-,-,TiO2 film (2.8 um thick + 3.3 um scattering layer),-,5 hours,AM 1.5G 100mW/cm2,-,Jingyuan Liu and Jing Zhang and Mingfei Xu and Difei Zhou and Xiaoyan Jing and Peng Wang,"Mesoscopic titania solar cells with the tris(1,10-phenanthroline)cobalt redox shuttle: uniped versus biped organic dyes",Energy {\&} Environmental Science,4,10.1039/c1ee01633d,3021,8,,01/01/2011,Liu_2011,,,CCCCCCOc1ccc(cc1)N(c1ccc(cc1)OCCCCCC)c1ccc(cc1)c1sc2c(c1)C(c1c2sc(c1)C=C(C(=O)O)C#N)(CCCCCC)CCCCCC,Triphenylamine,520,,Acetonitrile + tert-butanol
810,12.24,0.77,7.7,"0.3 M tris(1,10-phenanthroline)cobalt di[bis(trifluoromethanesulfonyl)imide] (Co(phen)3[TFSI]2), 0.1 M nitrosonium tetrafluoroborate (NOBF4), 0.5 M 4-tert-butylpyridine (TBP) and 0.1 M lithium bis(trifluoromethanesulfonyl)imide (LiTFSI) in acetonitrile",-,-,-,TiO2 film (2.8 um thick + 3.3 um scattering layer),-,5 hours,AM 1.5G 100mW/cm2,-,Jingyuan Liu and Jing Zhang and Mingfei Xu and Difei Zhou and Xiaoyan Jing and Peng Wang,"Mesoscopic titania solar cells with the tris(1,10-phenanthroline)cobalt redox shuttle: uniped versus biped organic dyes",Energy {\&} Environmental Science,4,10.1039/c1ee01633d,3021,8,,01/01/2011,Liu_2011,,,CCCCCCOc1ccc(cc1)N(c1ccc(cc1)c1sc2c(c1)C(c1c2sc(c1)C=C(C(=O)O)C#N)(CCCCCC)CCCCCC)c1ccc(cc1)c1sc2c(c1)C(c1c2sc(c1)C=C(C(=O)O)C#N)(CCCCCC)CCCCCC,Triphenylamine,525,,Acetonitrile + tert-butanol
610,9.8,0.68,4.07,Acetonitrileeethylenecarbonate (v/v=1:4) containing tetrabutylammonium iodide (0.5 mol/dm3) and iodine (0.05 mol/dm3),0.2,1 mmol/dm3 cholic acid,-,ZnO film,-,-,AM 1.5G 100mW/cm2,-,Masaki Matsui and Tomoki Fujita and Yasuhiro Kubota and Kazumasa Funabiki and Jiye Jin and Tsukasa Yoshida and Hidetoshi Miura,Substituent effects in a double rhodanine indoline dye on performance of zinc oxide dye-sensitized solar cell,Dyes and Pigments,86,10.1016/j.dyepig.2009.12.009,143--148,2,,01/01/2010,Matsui_2010,,,CCn1o/c(=c/2\c(=Cc3ccc(cc3)c3ccc4c(c3)C3CCCC3N4c3ccccc3)sc(=O)n2CC(=O)O)/sc1=S,indoline,538,608,chloroform
852,14.8,0.66,8.37,"0.25 M [Co(phen)3](PF6)2, 0.05 M [Co(phen)3](PF6)3, 0.5 M TBP, and 0.1 M LiTFSI in acetonitrile",0.156,-,-,TiO2 film (3 um thick + 4 um scattering layer),-,-,"AM 1.5G, 100 mW/cm2",-,Zhihui Wang and Mao Liang and Huanhuan Dong and Ping Gao and Ya Su and Peng Cai and Shijie Ding and Jing Chen and Song Xue,"Asymmetric 8H-Thieno[2$\prime$,3$\prime$:4,5]thieno[3,2-b]thieno[2,3-d]pyrrole-Based Sensitizers: Synthesis and Application in Dye-Sensitized Solar Cells",Organic Letters,19,10.1021/acs.orglett.7b01465,3711--3714,14,,01/01/2017,Wang_2017,,,CCCCCCOc1ccc(cc1)N1C2C3SC(C(C3SC2C2C1CC(S2)c1sc(cc1CCCCCC)C=C(C(=O)O)C#N)CCCCCC)c1ccc(cc1)N(c1ccc(cc1)OCCCCCC)c1ccc(cc1)OCCCCCC,triphenylamine,511,,dichloromethane
821,14.3,0.7,8.22,"0.25 M [Co(phen)3](PF6)2, 0.05 M [Co(phen)3](PF6)3, 0.5 M TBP, and 0.1 M LiTFSI in acetonitrile",0.156,-,-,TiO2 film (3 um thick + 4 um scattering layer),-,-,"AM 1.5G, 100 mW/cm2",-,Zhihui Wang and Mao Liang and Huanhuan Dong and Ping Gao and Ya Su and Peng Cai and Shijie Ding and Jing Chen and Song Xue,"Asymmetric 8H-Thieno[2$\prime$,3$\prime$:4,5]thieno[3,2-b]thieno[2,3-d]pyrrole-Based Sensitizers: Synthesis and Application in Dye-Sensitized Solar Cells",Organic Letters,19,10.1021/acs.orglett.7b01465,3711--3714,14,,01/01/2017,Wang_2017,,,CCCCCCOc1ccc(cc1)N1C2CC(SC2C2C1C1SC(C(C1S2)CCCCCC)/C=C(/C(=O)O)\C#N)c1ccc(cc1)N(c1ccc(cc1)OCCCCCC)c1ccc(cc1)OCCCCCC,triphenylamine,508,,dichloromethane
818,14.5,0.69,8.18,"0.25 M [Co(phen)3](PF6)2, 0.05 M [Co(phen)3](PF6)3, 0.5 M TBP, and 0.1 M LiTFSI in acetonitrile",0.156,-,-,TiO2 film (3 um thick + 4 um scattering layer),-,-,"AM 1.5G, 100 mW/cm2",-,Zhihui Wang and Mao Liang and Huanhuan Dong and Ping Gao and Ya Su and Peng Cai and Shijie Ding and Jing Chen and Song Xue,"Asymmetric 8H-Thieno[2$\prime$,3$\prime$:4,5]thieno[3,2-b]thieno[2,3-d]pyrrole-Based Sensitizers: Synthesis and Application in Dye-Sensitized Solar Cells",Organic Letters,19,10.1021/acs.orglett.7b01465,3711--3714,14,,01/01/2017,Wang_2017,,,CCCCCCOc1ccc(cc1)N1C2CC(SC2C2C1C1SC(C(C1S2)CCCCCC)/C=C(/C(=O)O)\C#N)c1sc(cc1CCCCCC)c1ccc(cc1)N(c1ccc(cc1)OCCCCCC)c1ccc(cc1)OCCCCCC,triphenylamine,510,,dichloromethane
780,9.01,0.47,3.27,"Spiro-OmeTAD + LiTFSI + TBP + 1,1,2,2-tetracholoroethane",0.156,-,-,TiO2 film (3 um thick + 4 um scattering layer),-,-,"AM 1.5G, 100 mW/cm2",solid state DSSC,Zhihui Wang and Mao Liang and Huanhuan Dong and Ping Gao and Ya Su and Peng Cai and Shijie Ding and Jing Chen and Song Xue,"Asymmetric 8H-Thieno[2$\prime$,3$\prime$:4,5]thieno[3,2-b]thieno[2,3-d]pyrrole-Based Sensitizers: Synthesis and Application in Dye-Sensitized Solar Cells",Organic Letters,19,10.1021/acs.orglett.7b01465,3711--3714,14,,01/01/2017,Wang_2017,,,CCCCCCOc1ccc(cc1)N1C2C3SC(C(C3SC2C2C1CC(S2)/C=C(/C(=O)O)\C#N)CCCCCC)c1ccc(cc1)N(c1ccc(cc1)OCCCCCC)c1ccc(cc1)OCCCCCC,triphenylamine,484,,dichloromethane
744,8.13,0.45,2.72,"Spiro-OmeTAD + LiTFSI + TBP + 1,1,2,2-tetracholoroethane",0.156,-,-,TiO2 film (3 um thick + 4 um scattering layer),-,-,"AM 1.5G, 100 mW/cm2",solid state DSSC,Zhihui Wang and Mao Liang and Huanhuan Dong and Ping Gao and Ya Su and Peng Cai and Shijie Ding and Jing Chen and Song Xue,"Asymmetric 8H-Thieno[2$\prime$,3$\prime$:4,5]thieno[3,2-b]thieno[2,3-d]pyrrole-Based Sensitizers: Synthesis and Application in Dye-Sensitized Solar Cells",Organic Letters,19,10.1021/acs.orglett.7b01465,3711--3714,14,,01/01/2017,Wang_2017,,,CCCCCCOc1ccc(cc1)N1C2C3SC(C(C3SC2C2C1CC(S2)c1sc(cc1CCCCCC)C=C(C(=O)O)C#N)CCCCCC)c1ccc(cc1)N(c1ccc(cc1)OCCCCCC)c1ccc(cc1)OCCCCCC,triphenylamine,511,,dichloromethane
645,6.56,0.33,1.41,"Spiro-OmeTAD + LiTFSI + TBP + 1,1,2,2-tetracholoroethane",0.156,-,-,TiO2 film (3 um thick + 4 um scattering layer),-,-,"AM 1.5G, 100 mW/cm2",solid state DSSC,Zhihui Wang and Mao Liang and Huanhuan Dong and Ping Gao and Ya Su and Peng Cai and Shijie Ding and Jing Chen and Song Xue,"Asymmetric 8H-Thieno[2$\prime$,3$\prime$:4,5]thieno[3,2-b]thieno[2,3-d]pyrrole-Based Sensitizers: Synthesis and Application in Dye-Sensitized Solar Cells",Organic Letters,19,10.1021/acs.orglett.7b01465,3711--3714,14,,01/01/2017,Wang_2017,,,CCCCCCOc1ccc(cc1)N1C2CC(SC2C2C1C1SC(C(C1S2)CCCCCC)/C=C(/C(=O)O)\C#N)c1ccc(cc1)N(c1ccc(cc1)OCCCCCC)c1ccc(cc1)OCCCCCC,triphenylamine,508,,dichloromethane
709,7.15,0.47,2.39,"Spiro-OmeTAD + LiTFSI + TBP + 1,1,2,2-tetracholoroethane",0.156,-,-,TiO2 film (3 um thick + 4 um scattering layer),-,-,"AM 1.5G, 100 mW/cm2",solid state DSSC,Zhihui Wang and Mao Liang and Huanhuan Dong and Ping Gao and Ya Su and Peng Cai and Shijie Ding and Jing Chen and Song Xue,"Asymmetric 8H-Thieno[2$\prime$,3$\prime$:4,5]thieno[3,2-b]thieno[2,3-d]pyrrole-Based Sensitizers: Synthesis and Application in Dye-Sensitized Solar Cells",Organic Letters,19,10.1021/acs.orglett.7b01465,3711--3714,14,,01/01/2017,Wang_2017,,,CCCCCCOc1ccc(cc1)N1C2CC(SC2C2C1C1SC(C(C1S2)CCCCCC)/C=C(/C(=O)O)\C#N)c1sc(cc1CCCCCC)c1ccc(cc1)N(c1ccc(cc1)OCCCCCC)c1ccc(cc1)OCCCCCC,triphenylamine,510,,dichloromethane
876,14.1,0.78,9.8,"0.25 M [Co(bpy)3](TFSI)2, 0.06 M [Co(bpy)3](TFSI)3, 0.25 M TBP, 0.1 M LiTFSI in acetonitrile",0.159,CDCA,-,TiO2 film (4 um thick + 4 um scattering layer),-,6 hours,"AM 1.5G, 100 mW/cm2",-,Aswani Yella and Robin Humphry-Baker and Basile F. E. Curchod and Negar Ashari Astani and Joël Teuscher and Lauren E. Polander and Simon Mathew and Jacques-E. Moser and Ivano Tavernelli and Ursula Rothlisberger and Michael Grätzel and Md. Khaja Nazeeruddin and Julien Frey,Molecular Engineering of a Fluorene Donor for Dye-Sensitized Solar Cells,Chemistry of Materials,25,10.1021/cm401593b,2733--2739,13,,01/01/2013,Yella_2013,,,CCCCCCOc1cc(OCCCCCC)ccc1c1ccc(cc1)N(c1ccc(cc1)c1ccc(cc1OCCCCCC)OCCCCCC)c1ccc(cc1)c1sc2c(c1)C(c1c2sc(c1)C=C(C(=O)O)C#N)(CCCCCC)CCCCCC,triphenylamine,542,672,dichloromethane
755,14.8,0.77,8.6,"0.25 M [Co(bpy)3](TFSI)2, 0.06 M [Co(bpy)3](TFSI)3, 0.25 M TBP, 0.1 M LiTFSI in acetonitrile",0.159,CDCA,-,TiO2 film (4 um thick + 4 um scattering layer),-,6 hours,"AM 1.5G, 100 mW/cm2",-,Aswani Yella and Robin Humphry-Baker and Basile F. E. Curchod and Negar Ashari Astani and Joël Teuscher and Lauren E. Polander and Simon Mathew and Jacques-E. Moser and Ivano Tavernelli and Ursula Rothlisberger and Michael Grätzel and Md. Khaja Nazeeruddin and Julien Frey,Molecular Engineering of a Fluorene Donor for Dye-Sensitized Solar Cells,Chemistry of Materials,25,10.1021/cm401593b,2733--2739,13,,01/01/2013,Yella_2013,,,CCCCCCOc1ccc(cc1)N(c1ccc(cc1)OCCCCCC)c1ccc(cc1)c1sc2c(c1)C(c1c2sc(c1)C=C(C(=O)O)C#N)(CCCCCC)CCCCCC,Triphenylamine,520,,Acetonitrile + tert-butanol
840,16.2,0.76,10.3,"0.25 M [Co(bpy)3](TFSI)2, 0.06 M [Co(bpy)3](TFSI)3, 0.25 M TBP, 0.1 M LiTFSI in acetonitrile",0.159,CDCA,-,TiO2 film (4 um thick + 4 um scattering layer),-,6 hours,"AM 1.5G, 100 mW/cm2",-,Aswani Yella and Robin Humphry-Baker and Basile F. E. Curchod and Negar Ashari Astani and Joël Teuscher and Lauren E. Polander and Simon Mathew and Jacques-E. Moser and Ivano Tavernelli and Ursula Rothlisberger and Michael Grätzel and Md. Khaja Nazeeruddin and Julien Frey,Molecular Engineering of a Fluorene Donor for Dye-Sensitized Solar Cells,Chemistry of Materials,25,10.1021/cm401593b,2733--2739,13,,01/01/2013,Yella_2013,,,CCCCCCOc1cc(OCCCCCC)c2c(c1)C(C)(C)c1c2cc(cc1)N(c1ccc2c(c1)C(C)(C)c1c2c(OCCCCCC)cc(c1)OCCCCCC)c1ccc(cc1)c1sc2c(c1)C(c1c2sc(c1)C=C(C(=O)O)C#N)(CCCCCC)CCCCCC,triphenylamine,554,708,dichloromethane
754,1.6,0.78,9.9,"0.25 M [Co(bpy)3](TFSI)2, 0.06 M [Co(bpy)3](TFSI)3, 0.25 M TBP, 0.1 M LiTFSI in acetonitrile",0.159,CDCA,-,TiO2 film (4 um thick + 4 um scattering layer),-,6 hours,"AM 1.5G,9.5 mW/cm2",-,Aswani Yella and Robin Humphry-Baker and Basile F. E. Curchod and Negar Ashari Astani and Joël Teuscher and Lauren E. Polander and Simon Mathew and Jacques-E. Moser and Ivano Tavernelli and Ursula Rothlisberger and Michael Grätzel and Md. Khaja Nazeeruddin and Julien Frey,Molecular Engineering of a Fluorene Donor for Dye-Sensitized Solar Cells,Chemistry of Materials,25,10.1021/cm401593b,2733--2739,13,,01/01/2013,Yella_2013,,,CCCCCCOc1cc(OCCCCCC)c2c(c1)C(C)(C)c1c2cc(cc1)N(c1ccc2c(c1)C(C)(C)c1c2c(OCCCCCC)cc(c1)OCCCCCC)c1ccc(cc1)c1sc2c(c1)C(c1c2sc(c1)C=C(C(=O)O)C#N)(CCCCCC)CCCCCC,triphenylamine,554,708,dichloromethane
582,13.16,0.73,5.56,"0.05 M I2 and 0.5 M LiI in acetonitrile/3-methoxypropionitrile (7:3, v/v)",-,-,-,TiO2 film,-,-,"AM 1.5G, 100mW/cm2",-,Dan Wang and Weijiang Ying and Xiaoyu Zhang and Yue Hu and Wenjun Wu and Jianli Hua,Near-infrared absorbing isoindigo sensitizers: Synthesis and performance for dye-sensitized solar cells,Dyes and Pigments,112,10.1016/j.dyepig.2014.07.017,327--334,,,01/01/2015,Wang_2015,,,CCCCC(CN1c2cc(ccc2/C(=C/2\C(=O)N(c3c2ccc(c3)c2ccc(cc2)/C=C(/C(=O)O)\C#N)CC(CCCC)CC)/C1=O)c1ccc2c(c1)C1CCCC1N2c1ccc(cc1)C)CC,indole,570,,dichloromethane
741,15.41,0.711,8.12,"1.0 M 1,3-dimethylimidazolium iodide, 0.03 M iodine, 0.1 M guanidinium thiocyanate, 0.5 M tert-butylpyridine, 0.05 M lithium iodide in acetonitrile:valeronitrile (85:15, v/v)",0.159,10 mM CDCA,-,TiO2 film (8 uM thick),-,-,"AM 1.5G, 100mW/cm2",-,Jiabao Yang and Paramaguru Ganesan and Joël Teuscher and Thomas Moehl and Yong Joo Kim and Chenyi Yi and Pascal Comte and Kai Pei and Thomas W. Holcombe and Mohammad Khaja Nazeeruddin and Jianli Hua and Shaik M. Zakeeruddin and He Tian and Michael Grätzel,Influence of the Donor Size in D-$\uppi${\textendash}A Organic Dyes for Dye-Sensitized Solar Cells,Journal of the American Chemical Society,136,10.1021/ja500280r,5722--5730,15,,01/01/2014,Yang_2014,,,CCCCCCOc1cc(OCCCCCC)ccc1c1ccc(cc1)N1c2ccc(cc2C2C1CCC2)c1ccc(c2c1nc(c1ccccc1)c(n2)c1ccccc1)c1ccc(s1)/C=C(/C(=O)O)\C#N,indoline,522,,dichloromethane
741,14.4,0.682,7.28,"1.0 M 1,3-dimethylimidazolium iodide, 0.03 M iodine, 0.1 M guanidinium thiocyanate, 0.5 M tert-butylpyridine, 0.05 M lithium iodide in acetonitrile:valeronitrile (85:15, v/v)",0.159,10 mM CDCA,-,TiO2 film (8 uM thick),-,-,"AM 1.5G, 100mW/cm2",-,Jiabao Yang and Paramaguru Ganesan and Joël Teuscher and Thomas Moehl and Yong Joo Kim and Chenyi Yi and Pascal Comte and Kai Pei and Thomas W. Holcombe and Mohammad Khaja Nazeeruddin and Jianli Hua and Shaik M. Zakeeruddin and He Tian and Michael Grätzel,Influence of the Donor Size in D-$\uppi${\textendash}A Organic Dyes for Dye-Sensitized Solar Cells,Journal of the American Chemical Society,136,10.1021/ja500280r,5722--5730,15,,01/01/2014,Yang_2014,,,CCCCCCOc1cc(OCCCCCC)ccc1c1ccc(cc1)C(=Cc1ccc(cc1)N1c2ccc(cc2C2C1CCC2)c1ccc(c2c1nc(c1ccccc1)c(n2)c1ccccc1)c1ccc(s1)/C=C(/C(=O)O)\C#N)c1ccc(cc1)c1ccc(cc1OCCCCCC)OCCCCCC,indoline,534,,dichloromethane
771,14.69,0.688,7.79,"0.22 M Co(bpy)3[B(CN)4]2, 0.06 M Co(bpy)3[B(CN)4]3, 0.1 M LiClO4, and 0.5 M 4-tert-butylpyridine in acetonitrile",0.159,10 mM CDCA,-,TiO2 film (8 uM thick),-,-,"AM 1.5G, 100mW/cm2",-,Jiabao Yang and Paramaguru Ganesan and Joël Teuscher and Thomas Moehl and Yong Joo Kim and Chenyi Yi and Pascal Comte and Kai Pei and Thomas W. Holcombe and Mohammad Khaja Nazeeruddin and Jianli Hua and Shaik M. Zakeeruddin and He Tian and Michael Grätzel,Influence of the Donor Size in D-$\uppi${\textendash}A Organic Dyes for Dye-Sensitized Solar Cells,Journal of the American Chemical Society,136,10.1021/ja500280r,5722--5730,15,,01/01/2014,Yang_2014,,,N#C/C(=C\c1ccc(s1)c1ccc(c2c1nc(c1ccccc1)c(n2)c1ccccc1)c1ccc2c(c1)C1CCCC1N2c1ccc(cc1)C)/C(=O)O,indoline,526,,dichloromethane
803,15.76,0.712,9,"0.22 M Co(bpy)3[B(CN)4]2, 0.06 M Co(bpy)3[B(CN)4]3, 0.1 M LiClO4, and 0.5 M 4-tert-butylpyridine in acetonitrile",0.159,10 mM CDCA,-,TiO2 film (8 uM thick),-,-,"AM 1.5G, 100mW/cm2",-,Jiabao Yang and Paramaguru Ganesan and Joël Teuscher and Thomas Moehl and Yong Joo Kim and Chenyi Yi and Pascal Comte and Kai Pei and Thomas W. Holcombe and Mohammad Khaja Nazeeruddin and Jianli Hua and Shaik M. Zakeeruddin and He Tian and Michael Grätzel,Influence of the Donor Size in D-$\uppi${\textendash}A Organic Dyes for Dye-Sensitized Solar Cells,Journal of the American Chemical Society,136,10.1021/ja500280r,5722--5730,15,,01/01/2014,Yang_2014,,,CCCCCCOc1cc(OCCCCCC)ccc1c1ccc(cc1)N1c2ccc(cc2C2C1CCC2)c1ccc(c2c1nc(c1ccccc1)c(n2)c1ccccc1)c1ccc(s1)/C=C(/C(=O)O)\C#N,indoline,522,,dichloromethane
876,15.26,0.689,9.22,"0.22 M Co(bpy)3[B(CN)4]2, 0.06 M Co(bpy)3[B(CN)4]3, 0.1 M LiClO4, and 0.5 M 4-tert-butylpyridine in acetonitrile",0.159,10 mM CDCA,-,TiO2 film (8 uM thick),-,-,"AM 1.5G, 100mW/cm2",-,Jiabao Yang and Paramaguru Ganesan and Joël Teuscher and Thomas Moehl and Yong Joo Kim and Chenyi Yi and Pascal Comte and Kai Pei and Thomas W. Holcombe and Mohammad Khaja Nazeeruddin and Jianli Hua and Shaik M. Zakeeruddin and He Tian and Michael Grätzel,Influence of the Donor Size in D-$\uppi${\textendash}A Organic Dyes for Dye-Sensitized Solar Cells,Journal of the American Chemical Society,136,10.1021/ja500280r,5722--5730,15,,01/01/2014,Yang_2014,,,CCCCCCOc1cc(OCCCCCC)ccc1c1ccc(cc1)C(=Cc1ccc(cc1)N1c2ccc(cc2C2C1CCC2)c1ccc(c2c1nc(c1ccccc1)c(n2)c1ccccc1)c1ccc(s1)/C=C(/C(=O)O)\C#N)c1ccc(cc1)c1ccc(cc1OCCCCCC)OCCCCCC,indoline,534,,dichloromethane
767,14.83,0.666,7.57,"0.22 M Co(bpy)3[B(CN)4]2, 0.06 M Co(bpy)3[B(CN)4]3, 0.1 M LiClO4, and 0.5 M 4-tert-butylpyridine in acetonitrile",0.159,10 mM CDCA,-,TiO2 film (8 uM thick),-,-,"AM 1.5G, 100mW/cm2",graphene nanoplatelets  as a counter electrode,Jiabao Yang and Paramaguru Ganesan and Joël Teuscher and Thomas Moehl and Yong Joo Kim and Chenyi Yi and Pascal Comte and Kai Pei and Thomas W. Holcombe and Mohammad Khaja Nazeeruddin and Jianli Hua and Shaik M. Zakeeruddin and He Tian and Michael Grätzel,Influence of the Donor Size in D-$\uppi${\textendash}A Organic Dyes for Dye-Sensitized Solar Cells,Journal of the American Chemical Society,136,10.1021/ja500280r,5722--5730,15,,01/01/2014,Yang_2014,,,N#C/C(=C\c1ccc(s1)c1ccc(c2c1nc(c1ccccc1)c(n2)c1ccccc1)c1ccc2c(c1)C1CCCC1N2c1ccc(cc1)C)/C(=O)O,indoline,526,,dichloromethane
739,7.52,0.692,7.7,"0.22 M Co(bpy)3[B(CN)4]2, 0.06 M Co(bpy)3[B(CN)4]3, 0.1 M LiClO4, and 0.5 M 4-tert-butylpyridine in acetonitrile",0.159,10 mM CDCA,-,TiO2 film (8 uM thick),-,-,AM 1.5G 50 mW/cm2,graphene nanoplatelets  as a counter electrode,Jiabao Yang and Paramaguru Ganesan and Joël Teuscher and Thomas Moehl and Yong Joo Kim and Chenyi Yi and Pascal Comte and Kai Pei and Thomas W. Holcombe and Mohammad Khaja Nazeeruddin and Jianli Hua and Shaik M. Zakeeruddin and He Tian and Michael Grätzel,Influence of the Donor Size in D-$\uppi${\textendash}A Organic Dyes for Dye-Sensitized Solar Cells,Journal of the American Chemical Society,136,10.1021/ja500280r,5722--5730,15,,01/01/2014,Yang_2014,,,N#C/C(=C\c1ccc(s1)c1ccc(c2c1nc(c1ccccc1)c(n2)c1ccccc1)c1ccc2c(c1)C1CCCC1N2c1ccc(cc1)C)/C(=O)O,indoline,526,,dichloromethane
651,1.48,0.672,6.45,"0.22 M Co(bpy)3[B(CN)4]2, 0.06 M Co(bpy)3[B(CN)4]3, 0.1 M LiClO4, and 0.5 M 4-tert-butylpyridine in acetonitrile",0.159,10 mM CDCA,-,TiO2 film (8 uM thick),-,-,AM 1.5G 10 mW/cm2,graphene nanoplatelets  as a counter electrode,Jiabao Yang and Paramaguru Ganesan and Joël Teuscher and Thomas Moehl and Yong Joo Kim and Chenyi Yi and Pascal Comte and Kai Pei and Thomas W. Holcombe and Mohammad Khaja Nazeeruddin and Jianli Hua and Shaik M. Zakeeruddin and He Tian and Michael Grätzel,Influence of the Donor Size in D-$\uppi${\textendash}A Organic Dyes for Dye-Sensitized Solar Cells,Journal of the American Chemical Society,136,10.1021/ja500280r,5722--5730,15,,01/01/2014,Yang_2014,,,N#C/C(=C\c1ccc(s1)c1ccc(c2c1nc(c1ccccc1)c(n2)c1ccccc1)c1ccc2c(c1)C1CCCC1N2c1ccc(cc1)C)/C(=O)O,indoline,526,,dichloromethane
797,15.58,0.712,8.84,"0.22 M Co(bpy)3[B(CN)4]2, 0.06 M Co(bpy)3[B(CN)4]3, 0.1 M LiClO4, and 0.5 M 4-tert-butylpyridine in acetonitrile",0.159,10 mM CDCA,-,TiO2 film (8 uM thick),-,-,"AM 1.5G, 100mW/cm2",graphene nanoplatelets  as a counter electrode,Jiabao Yang and Paramaguru Ganesan and Joël Teuscher and Thomas Moehl and Yong Joo Kim and Chenyi Yi and Pascal Comte and Kai Pei and Thomas W. Holcombe and Mohammad Khaja Nazeeruddin and Jianli Hua and Shaik M. Zakeeruddin and He Tian and Michael Grätzel,Influence of the Donor Size in D-$\uppi${\textendash}A Organic Dyes for Dye-Sensitized Solar Cells,Journal of the American Chemical Society,136,10.1021/ja500280r,5722--5730,15,,01/01/2014,Yang_2014,,,CCCCCCOc1cc(OCCCCCC)ccc1c1ccc(cc1)N1c2ccc(cc2C2C1CCC2)c1ccc(c2c1nc(c1ccccc1)c(n2)c1ccccc1)c1ccc(s1)/C=C(/C(=O)O)\C#N,indoline,522,,dichloromethane
770,7.81,0.729,8.77,"0.22 M Co(bpy)3[B(CN)4]2, 0.06 M Co(bpy)3[B(CN)4]3, 0.1 M LiClO4, and 0.5 M 4-tert-butylpyridine in acetonitrile",0.159,10 mM CDCA,-,TiO2 film (8 uM thick),-,-,AM 1.5G 50 mW/cm2,graphene nanoplatelets  as a counter electrode,Jiabao Yang and Paramaguru Ganesan and Joël Teuscher and Thomas Moehl and Yong Joo Kim and Chenyi Yi and Pascal Comte and Kai Pei and Thomas W. Holcombe and Mohammad Khaja Nazeeruddin and Jianli Hua and Shaik M. Zakeeruddin and He Tian and Michael Grätzel,Influence of the Donor Size in D-$\uppi${\textendash}A Organic Dyes for Dye-Sensitized Solar Cells,Journal of the American Chemical Society,136,10.1021/ja500280r,5722--5730,15,,01/01/2014,Yang_2014,,,CCCCCCOc1cc(OCCCCCC)ccc1c1ccc(cc1)N1c2ccc(cc2C2C1CCC2)c1ccc(c2c1nc(c1ccccc1)c(n2)c1ccccc1)c1ccc(s1)/C=C(/C(=O)O)\C#N,indoline,522,,dichloromethane
695,1.56,0.717,7.78,"0.22 M Co(bpy)3[B(CN)4]2, 0.06 M Co(bpy)3[B(CN)4]3, 0.1 M LiClO4, and 0.5 M 4-tert-butylpyridine in acetonitrile",0.159,10 mM CDCA,-,TiO2 film (8 uM thick),-,-,AM 1.5G 10 mW/cm2,graphene nanoplatelets  as a counter electrode,Jiabao Yang and Paramaguru Ganesan and Joël Teuscher and Thomas Moehl and Yong Joo Kim and Chenyi Yi and Pascal Comte and Kai Pei and Thomas W. Holcombe and Mohammad Khaja Nazeeruddin and Jianli Hua and Shaik M. Zakeeruddin and He Tian and Michael Grätzel,Influence of the Donor Size in D-$\uppi${\textendash}A Organic Dyes for Dye-Sensitized Solar Cells,Journal of the American Chemical Society,136,10.1021/ja500280r,5722--5730,15,,01/01/2014,Yang_2014,,,CCCCCCOc1cc(OCCCCCC)ccc1c1ccc(cc1)N1c2ccc(cc2C2C1CCC2)c1ccc(c2c1nc(c1ccccc1)c(n2)c1ccccc1)c1ccc(s1)/C=C(/C(=O)O)\C#N,indoline,522,,dichloromethane
882,15.71,0.693,9.6,"0.22 M Co(bpy)3[B(CN)4]2, 0.06 M Co(bpy)3[B(CN)4]3, 0.1 M LiClO4, and 0.5 M 4-tert-butylpyridine in acetonitrile",0.159,10 mM CDCA,-,TiO2 film (8 uM thick),-,-,"AM 1.5G, 100mW/cm2",graphene nanoplatelets  as a counter electrode,Jiabao Yang and Paramaguru Ganesan and Joël Teuscher and Thomas Moehl and Yong Joo Kim and Chenyi Yi and Pascal Comte and Kai Pei and Thomas W. Holcombe and Mohammad Khaja Nazeeruddin and Jianli Hua and Shaik M. Zakeeruddin and He Tian and Michael Grätzel,Influence of the Donor Size in D-$\uppi${\textendash}A Organic Dyes for Dye-Sensitized Solar Cells,Journal of the American Chemical Society,136,10.1021/ja500280r,5722--5730,15,,01/01/2014,Yang_2014,,,CCCCCCOc1cc(OCCCCCC)ccc1c1ccc(cc1)C(=Cc1ccc(cc1)N1c2ccc(cc2C2C1CCC2)c1ccc(c2c1nc(c1ccccc1)c(n2)c1ccccc1)c1ccc(s1)/C=C(/C(=O)O)\C#N)c1ccc(cc1)c1ccc(cc1OCCCCCC)OCCCCCC,indoline,534,,dichloromethane
862,8.03,0.73,10.11,"0.22 M Co(bpy)3[B(CN)4]2, 0.06 M Co(bpy)3[B(CN)4]3, 0.1 M LiClO4, and 0.5 M 4-tert-butylpyridine in acetonitrile",0.159,10 mM CDCA,-,TiO2 film (8 uM thick),-,-,AM 1.5G 50 mW/cm2,graphene nanoplatelets  as a counter electrode,Jiabao Yang and Paramaguru Ganesan and Joël Teuscher and Thomas Moehl and Yong Joo Kim and Chenyi Yi and Pascal Comte and Kai Pei and Thomas W. Holcombe and Mohammad Khaja Nazeeruddin and Jianli Hua and Shaik M. Zakeeruddin and He Tian and Michael Grätzel,Influence of the Donor Size in D-$\uppi${\textendash}A Organic Dyes for Dye-Sensitized Solar Cells,Journal of the American Chemical Society,136,10.1021/ja500280r,5722--5730,15,,01/01/2014,Yang_2014,,,CCCCCCOc1cc(OCCCCCC)ccc1c1ccc(cc1)C(=Cc1ccc(cc1)N1c2ccc(cc2C2C1CCC2)c1ccc(c2c1nc(c1ccccc1)c(n2)c1ccccc1)c1ccc(s1)/C=C(/C(=O)O)\C#N)c1ccc(cc1)c1ccc(cc1OCCCCCC)OCCCCCC,indoline,534,,dichloromethane
805,1.64,0.742,9.86,"0.22 M Co(bpy)3[B(CN)4]2, 0.06 M Co(bpy)3[B(CN)4]3, 0.1 M LiClO4, and 0.5 M 4-tert-butylpyridine in acetonitrile",0.159,10 mM CDCA,-,TiO2 film (8 uM thick),-,-,AM 1.5G 10 mW/cm2,graphene nanoplatelets  as a counter electrode,Jiabao Yang and Paramaguru Ganesan and Joël Teuscher and Thomas Moehl and Yong Joo Kim and Chenyi Yi and Pascal Comte and Kai Pei and Thomas W. Holcombe and Mohammad Khaja Nazeeruddin and Jianli Hua and Shaik M. Zakeeruddin and He Tian and Michael Grätzel,Influence of the Donor Size in D-$\uppi${\textendash}A Organic Dyes for Dye-Sensitized Solar Cells,Journal of the American Chemical Society,136,10.1021/ja500280r,5722--5730,15,,01/01/2014,Yang_2014,,,CCCCCCOc1cc(OCCCCCC)ccc1c1ccc(cc1)C(=Cc1ccc(cc1)N1c2ccc(cc2C2C1CCC2)c1ccc(c2c1nc(c1ccccc1)c(n2)c1ccccc1)c1ccc(s1)/C=C(/C(=O)O)\C#N)c1ccc(cc1)c1ccc(cc1OCCCCCC)OCCCCCC,indoline,534,,dichloromethane
497,2.04,0.68,0.69,"1,2-dimethyl-3-propylimidazolium iodide (0.6 M), LiI (0.1 M), tert-butylpyridine (0.5 M) and I2 (0.05 M) in acetonitrile",0.16,-,-,TiO2 film (12 um thick + 3 um scattering layer),-,-,AM 1.5G 100mW/cm2,-,Abhishek Baheti and K. R. Justin Thomas and Ling-Chuan Lin and Kun-Mu Lee,Monoanchoring (D-D-$\uppi$-A) and Dianchoring (D-D-($\uppi$-A)2) Organic Dyes Featuring Triarylamine Donors Composed of Fluorene and Carbazole,Asian Journal of Organic Chemistry,3,10.1002/ajoc.201402073,886--898,8,,01/01/2014,Baheti_2014,,,CCCCC1(CCCC)c2cc(ccc2c2c1cc(cc2)N(c1ccc2c(c1)c1ccccc1n2CC)c1ccc2c(c1)C(CCCC)(CCCC)c1c2ccc(c1)c1ccc(s1)/C=C(/C(=O)O)\C#N)c1ccc(s1)/C=C(/C(=O)O)\C#N,Triphenylamine,492,,THF
530,4.58,0.68,1.64,"LiI (0.5 M), I2 (0.05 M), and 4-tert-butylpyridine (TBP, 0.5 M) in MeCN",0.25,100 mM DCA,-,TiO2 film 16-18 um thick,-,12 hours,AM 1.5G 100mW/cm2,-,Po-Ting Chou and Yan-Duo Lin and Yuan Jay Chang and Ching-Yang Liu and Tahsin J. Chow,"Organic Dyes Containing a 1,3-indandione Moiety as Light Harvesting Materials",Journal of the Chinese Chemical Society,62,10.1002/jccs.201500141,832--837,9,,01/01/2015,Chou_2015,,,OC(=O)c1cc2C(=O)C(=Cc3ccc(cc3)N(c3ccccc3)c3ccccc3)C(=O)c2cc1C(=O)O,Triphenylamine,495,633,THF
550,5.22,0.66,1.88,"LiI (0.5 M), I2 (0.05 M), and 4-tert-butylpyridine (TBP, 0.5 M) in MeCN",0.25,150 mM DCA,-,TiO2 film 16-18 um thick,-,12 hours,AM 1.5G 100mW/cm2,-,Po-Ting Chou and Yan-Duo Lin and Yuan Jay Chang and Ching-Yang Liu and Tahsin J. Chow,"Organic Dyes Containing a 1,3-indandione Moiety as Light Harvesting Materials",Journal of the Chinese Chemical Society,62,10.1002/jccs.201500141,832--837,9,,01/01/2015,Chou_2015,,,OC(=O)c1cc2C(=O)C(=Cc3ccc(cc3)N(c3ccccc3)c3ccccc3)C(=O)c2cc1C(=O)O,Triphenylamine,495,633,THF
500,3.55,0.61,1.14,"LiI (0.5 M), I2 (0.05 M), and 4-tert-butylpyridine (TBP, 0.5 M) in MeCN",0.25,-,-,TiO2 film 16-18 um thick,-,12 hours,AM 1.5G 100mW/cm2,-,Po-Ting Chou and Yan-Duo Lin and Yuan Jay Chang and Ching-Yang Liu and Tahsin J. Chow,"Organic Dyes Containing a 1,3-indandione Moiety as Light Harvesting Materials",Journal of the Chinese Chemical Society,62,10.1002/jccs.201500141,832--837,9,,01/01/2015,Chou_2015,,,CCCCCCOc1ccc(cc1)N(c1ccc(cc1)OCCCCCC)c1ccc(cc1)C=C1C(=O)c2c(C1=O)cc(c(c2)C(=O)O)C(=O)O,Triphenylamine,505,645,THF
560,6.77,0.62,2.34,"LiI (0.5 M), I2 (0.05 M), and 4-tert-butylpyridine (TBP, 0.5 M) in MeCN",0.25,50 mM DCA,-,TiO2 film 16-18 um thick,-,12 hours,AM 1.5G 100mW/cm2,-,Po-Ting Chou and Yan-Duo Lin and Yuan Jay Chang and Ching-Yang Liu and Tahsin J. Chow,"Organic Dyes Containing a 1,3-indandione Moiety as Light Harvesting Materials",Journal of the Chinese Chemical Society,62,10.1002/jccs.201500141,832--837,9,,01/01/2015,Chou_2015,,,CCCCCCOc1ccc(cc1)N(c1ccc(cc1)OCCCCCC)c1ccc(cc1)C=C1C(=O)c2c(C1=O)cc(c(c2)C(=O)O)C(=O)O,Triphenylamine,505,645,THF
580,6.86,0.63,2.51,"LiI (0.5 M), I2 (0.05 M), and 4-tert-butylpyridine (TBP, 0.5 M) in MeCN",0.25,100 mM DCA,-,TiO2 film 16-18 um thick,-,12 hours,AM 1.5G 100mW/cm2,-,Po-Ting Chou and Yan-Duo Lin and Yuan Jay Chang and Ching-Yang Liu and Tahsin J. Chow,"Organic Dyes Containing a 1,3-indandione Moiety as Light Harvesting Materials",Journal of the Chinese Chemical Society,62,10.1002/jccs.201500141,832--837,9,,01/01/2015,Chou_2015,,,CCCCCCOc1ccc(cc1)N(c1ccc(cc1)OCCCCCC)c1ccc(cc1)C=C1C(=O)c2c(C1=O)cc(c(c2)C(=O)O)C(=O)O,Triphenylamine,505,645,THF
540,5.16,0.65,1.82,"LiI (0.5 M), I2 (0.05 M), and 4-tert-butylpyridine (TBP, 0.5 M) in MeCN",0.25,150 mM DCA,-,TiO2 film 16-18 um thick,-,12 hours,AM 1.5G 100mW/cm2,-,Po-Ting Chou and Yan-Duo Lin and Yuan Jay Chang and Ching-Yang Liu and Tahsin J. Chow,"Organic Dyes Containing a 1,3-indandione Moiety as Light Harvesting Materials",Journal of the Chinese Chemical Society,62,10.1002/jccs.201500141,832--837,9,,01/01/2015,Chou_2015,,,CCCCCCOc1ccc(cc1)N(c1ccc(cc1)OCCCCCC)c1ccc(cc1)C=C1C(=O)c2c(C1=O)cc(c(c2)C(=O)O)C(=O)O,Triphenylamine,505,645,THF
885,15.2,0.68,9.22,"0.25 M [Co(phen)3](PF6)2, 0.05 M [Co(phen)3](PF6)3, 0.5 M TBP, and 0.1 M LiTFSI in acetonitrile",0.156,-,-,TiO2 film (3 um thick + 4 um scattering layer),-,-,"AM 1.5G, 100 mW/cm2",-,Zhihui Wang and Mao Liang and Huanhuan Dong and Ping Gao and Ya Su and Peng Cai and Shijie Ding and Jing Chen and Song Xue,"Asymmetric 8H-Thieno[2$\prime$,3$\prime$:4,5]thieno[3,2-b]thieno[2,3-d]pyrrole-Based Sensitizers: Synthesis and Application in Dye-Sensitized Solar Cells",Organic Letters,19,10.1021/acs.orglett.7b01465,3711--3714,14,,01/01/2017,Wang_2017,,,CCCCCCOc1ccc(cc1)N1C2C3SC(C(C3SC2C2C1CC(S2)/C=C(/C(=O)O)\C#N)CCCCCC)c1ccc(cc1)N(c1ccc(cc1)OCCCCCC)c1ccc(cc1)OCCCCCC,triphenylamine,484,,dichloromethane
815,8.5,0.77,10.4,"0.25 M [Co(bpy)3](TFSI)2, 0.06 M [Co(bpy)3](TFSI)3, 0.25 M TBP, 0.1 M LiTFSI in acetonitrile",0.159,CDCA,-,TiO2 film (4 um thick + 4 um scattering layer),-,6 hours,"AM 1.5G,51.5 mW/cm2",-,Aswani Yella and Robin Humphry-Baker and Basile F. E. Curchod and Negar Ashari Astani and Joël Teuscher and Lauren E. Polander and Simon Mathew and Jacques-E. Moser and Ivano Tavernelli and Ursula Rothlisberger and Michael Grätzel and Md. Khaja Nazeeruddin and Julien Frey,Molecular Engineering of a Fluorene Donor for Dye-Sensitized Solar Cells,Chemistry of Materials,25,10.1021/cm401593b,2733--2739,13,,01/01/2013,Yella_2013,,,CCCCCCOc1cc(OCCCCCC)c2c(c1)C(C)(C)c1c2cc(cc1)N(c1ccc2c(c1)C(C)(C)c1c2c(OCCCCCC)cc(c1)OCCCCCC)c1ccc(cc1)c1sc2c(c1)C(c1c2sc(c1)C=C(C(=O)O)C#N)(CCCCCC)CCCCCC,triphenylamine,554,708,dichloromethane
823,10.6,0.77,10.4,"0.25 M [Co(bpy)3](TFSI)2, 0.06 M [Co(bpy)3](TFSI)3, 0.25 M TBP, 0.1 M LiTFSI in acetonitrile",0.159,CDCA,-,TiO2 film (4 um thick + 4 um scattering layer),-,6 hours,"AM 1.5G,64.9 mW/cm2",-,Aswani Yella and Robin Humphry-Baker and Basile F. E. Curchod and Negar Ashari Astani and Joël Teuscher and Lauren E. Polander and Simon Mathew and Jacques-E. Moser and Ivano Tavernelli and Ursula Rothlisberger and Michael Grätzel and Md. Khaja Nazeeruddin and Julien Frey,Molecular Engineering of a Fluorene Donor for Dye-Sensitized Solar Cells,Chemistry of Materials,25,10.1021/cm401593b,2733--2739,13,,01/01/2013,Yella_2013,,,CCCCCCOc1cc(OCCCCCC)c2c(c1)C(C)(C)c1c2cc(cc1)N(c1ccc2c(c1)C(C)(C)c1c2c(OCCCCCC)cc(c1)OCCCCCC)c1ccc(cc1)c1sc2c(c1)C(c1c2sc(c1)C=C(C(=O)O)C#N)(CCCCCC)CCCCCC,triphenylamine,554,708,dichloromethane
829,1.6,0.78,11.1,"0.25 M [Co(bpy)3](TFSI)2, 0.06 M [Co(bpy)3](TFSI)3, 1 M TBP, 0.1 M LiTFSI in acetonitrile",0.159,CDCA,-,TiO2 film (4 um thick + 4 um scattering layer),-,6 hours,"AM 1.5G,9.3 mW/cm2",-,Aswani Yella and Robin Humphry-Baker and Basile F. E. Curchod and Negar Ashari Astani and Joël Teuscher and Lauren E. Polander and Simon Mathew and Jacques-E. Moser and Ivano Tavernelli and Ursula Rothlisberger and Michael Grätzel and Md. Khaja Nazeeruddin and Julien Frey,Molecular Engineering of a Fluorene Donor for Dye-Sensitized Solar Cells,Chemistry of Materials,25,10.1021/cm401593b,2733--2739,13,,01/01/2013,Yella_2013,,,CCCCCCOc1cc(OCCCCCC)c2c(c1)C(C)(C)c1c2cc(cc1)N(c1ccc2c(c1)C(C)(C)c1c2c(OCCCCCC)cc(c1)OCCCCCC)c1ccc(cc1)c1sc2c(c1)C(c1c2sc(c1)C=C(C(=O)O)C#N)(CCCCCC)CCCCCC,triphenylamine,554,708,dichloromethane
887,8.3,0.75,11.1,"0.25 M [Co(bpy)3](TFSI)2, 0.06 M [Co(bpy)3](TFSI)3, 1 M TBP, 0.1 M LiTFSI in acetonitrile",0.159,CDCA,-,TiO2 film (4 um thick + 4 um scattering layer),-,6 hours,"AM 1.5G,49.9 mW/cm2",-,Aswani Yella and Robin Humphry-Baker and Basile F. E. Curchod and Negar Ashari Astani and Joël Teuscher and Lauren E. Polander and Simon Mathew and Jacques-E. Moser and Ivano Tavernelli and Ursula Rothlisberger and Michael Grätzel and Md. Khaja Nazeeruddin and Julien Frey,Molecular Engineering of a Fluorene Donor for Dye-Sensitized Solar Cells,Chemistry of Materials,25,10.1021/cm401593b,2733--2739,13,,01/01/2013,Yella_2013,,,CCCCCCOc1cc(OCCCCCC)c2c(c1)C(C)(C)c1c2cc(cc1)N(c1ccc2c(c1)C(C)(C)c1c2c(OCCCCCC)cc(c1)OCCCCCC)c1ccc(cc1)c1sc2c(c1)C(c1c2sc(c1)C=C(C(=O)O)C#N)(CCCCCC)CCCCCC,triphenylamine,554,708,dichloromethane
