Repository: PaulC61/Cheminformatics

# Cheminformatics
Repository for:
Cheminformatics Masters students of University of Strasbourg 2020 - 2022
+ My own projects related to the course

File: InternshipM2_BIU/rawDSSCDBdata.csv (part 44 of 77)
VOC,JSC,FF,PCE,Electrolyte,Active area,Co-adsorbent,Co-sensitizer,Semiconductor,Dye loading,Exposure time,Solar simulator,Performance comment,Article author,Article title,Article journal,Article volume,Article DOI,Article pages,Article issue nr,Article EID,Article year,Article year,Article electronic id,Article keywords,Molecule SMILE,Molecule keywords,Molecule spectrum absorption maxima,Molecule spectrum emission maxima,Molecule spectrum solvent
893,10.2,0.74,10.7,"0.25 M [Co(bpy)3](TFSI)2, 0.06 M [Co(bpy)3](TFSI)3, 1 M TBP, 0.1 M LiTFSI in acetonitrile",0.159,CDCA,-,TiO2 film (4 um thick + 4 um scattering layer),-,6 hours,"AM 1.5G,63.2 mW/cm2",-,Aswani Yella and Robin Humphry-Baker and Basile F. E. Curchod and Negar Ashari Astani and Joël Teuscher and Lauren E. Polander and Simon Mathew and Jacques-E. Moser and Ivano Tavernelli and Ursula Rothlisberger and Michael Grätzel and Md. Khaja Nazeeruddin and Julien Frey,Molecular Engineering of a Fluorene Donor for Dye-Sensitized Solar Cells,Chemistry of Materials,25,10.1021/cm401593b,2733--2739,13,,01/01/2013,Yella_2013,,,CCCCCCOc1cc(OCCCCCC)c2c(c1)C(C)(C)c1c2cc(cc1)N(c1ccc2c(c1)C(C)(C)c1c2c(OCCCCCC)cc(c1)OCCCCCC)c1ccc(cc1)c1sc2c(c1)C(c1c2sc(c1)C=C(C(=O)O)C#N)(CCCCCC)CCCCCC,triphenylamine,554,708,dichloromethane
904,12.6,0.78,9,"0.25 M [Co(bpy)3](TFSI)2, 0.06 M [Co(bpy)3](TFSI)3, 1 M TBP, 0.1 M LiTFSI in acetonitrile",0.159,CDCA,-,TiO2 film (4 um thick + 4 um scattering layer),-,6 hours,"AM 1.5G,97.8 mW/cm2",-,Aswani Yella and Robin Humphry-Baker and Basile F. E. Curchod and Negar Ashari Astani and Joël Teuscher and Lauren E. Polander and Simon Mathew and Jacques-E. Moser and Ivano Tavernelli and Ursula Rothlisberger and Michael Grätzel and Md. Khaja Nazeeruddin and Julien Frey,Molecular Engineering of a Fluorene Donor for Dye-Sensitized Solar Cells,Chemistry of Materials,25,10.1021/cm401593b,2733--2739,13,,01/01/2013,Yella_2013,,,CCCCCCOc1cc(OCCCCCC)c2c(c1)C(C)(C)c1c2cc(cc1)N(c1ccc2c(c1)C(C)(C)c1c2c(OCCCCCC)cc(c1)OCCCCCC)c1ccc(cc1)c1sc2c(c1)C(c1c2sc(c1)C=C(C(=O)O)C#N)(CCCCCC)CCCCCC,triphenylamine,554,708,dichloromethane
610,8.31,0.66,3.34,Acetonitrileeethylenecarbonate (v/v=1:4) containing tetrabutylammonium iodide (0.5 mol/dm3) and iodine (0.05 mol/dm3),0.2,1 mmol/dm3 cholic acid,-,ZnO film,-,-,AM 1.5G 100mW/cm2,-,Masaki Matsui and Tomoki Fujita and Yasuhiro Kubota and Kazumasa Funabiki and Jiye Jin and Tsukasa Yoshida and Hidetoshi Miura,Substituent effects in a double rhodanine indoline dye on performance of zinc oxide dye-sensitized solar cell,Dyes and Pigments,86,10.1016/j.dyepig.2009.12.009,143--148,2,,01/01/2010,Matsui_2010,,,N#Cc1ccc(cc1)N1C2CCCC2c2c1ccc(c2)c1ccc(cc1)C=c1sc(=O)n(/c/1=c\1/on(c(=S)s1)CC)CC(=O)O,indoline,516,578,chloroform
728,12.61,0.667,6.12,"0.6 M dimethylpropyl-imidazolium iodide (DMPII), 0.05 M I2, 0.1 M LiI, and 0.5-1.0 M tert-butylpyridine (TBP) in acetonitrile",-,-,-,TiO2 film (6 um transparent + 8 um scat­tering layer),155 nmol/cm2,12 hours,AM 1.5G 100mW/cm2,-,Xiongrong Song and Weiwei Zhang and Xin Li and Huiyun Jiang and Chao Shen and Wei-Hong Zhu,Influence of ethynyl position on benzothiadiazole based D{\textendash}A{\textendash}$\uppi${\textendash}A dye-sensitized solar cells: spectral response and photovoltage performance,J. Mater. Chem. C,4,10.1039/c6tc03418g,9203--9211,39,,01/01/2016,Song_2016,,,Cc1ccc(cc1)N1c2ccc(cc2C2C1CCC2)c1ccc(c2c1nsn2)c1ccc(cc1)C(=O)O,indoline,484,,dichloromethane
695,13.22,0.683,6.28,"0.6 M dimethylpropyl-imidazolium iodide (DMPII), 0.05 M I2, 0.1 M LiI, and 0.5-1.0 M tert-butylpyridine (TBP) in acetonitrile",-,-,-,TiO2 film (6 um transparent + 8 um scat­tering layer),258 nmol/cm2,12 hours,AM 1.5G 100mW/cm2,-,Xiongrong Song and Weiwei Zhang and Xin Li and Huiyun Jiang and Chao Shen and Wei-Hong Zhu,Influence of ethynyl position on benzothiadiazole based D{\textendash}A{\textendash}$\uppi${\textendash}A dye-sensitized solar cells: spectral response and photovoltage performance,J. Mater. Chem. C,4,10.1039/c6tc03418g,9203--9211,39,,01/01/2016,Song_2016,,,Cc1ccc(cc1)N1c2ccc(cc2C2C1CCC2)C#Cc1ccc(c2c1nsn2)c1ccc(cc1)C(=O)O,indoline,482,,dichloromethane
786,13.44,0.675,7.13,"0.6 M dimethylpropyl-imidazolium iodide (DMPII), 0.05 M I2, 0.1 M LiI, and 0.5-1.0 M tert-butylpyridine (TBP) in acetonitrile",-,-,-,TiO2 film (6 um transparent + 8 um scat­tering layer),233 nmol/cm2,12 hours,AM 1.5G 100mW/cm2,-,Xiongrong Song and Weiwei Zhang and Xin Li and Huiyun Jiang and Chao Shen and Wei-Hong Zhu,Influence of ethynyl position on benzothiadiazole based D{\textendash}A{\textendash}$\uppi${\textendash}A dye-sensitized solar cells: spectral response and photovoltage performance,J. Mater. Chem. C,4,10.1039/c6tc03418g,9203--9211,39,,01/01/2016,Song_2016,,,Cc1ccc(cc1)N1C2CCCC2c2c1ccc(c2)c1ccc(c2c1nsn2)C#Cc1ccc(cc1)C(=O)O,indoline,508,,dichloromethane
775,15.06,0.704,8.21,"0.6 M dimethylpropyl-imidazolium iodide (DMPII), 0.05 M I2, 0.1 M LiI, and 0.5-1.0 M tert-butylpyridine (TBP) in acetonitrile",-,CDCA,-,TiO2 film (6 um transparent + 8 um scat­tering layer),232 nmol/cm2,12 hours,AM 1.5G 100mW/cm2,-,Xiongrong Song and Weiwei Zhang and Xin Li and Huiyun Jiang and Chao Shen and Wei-Hong Zhu,Influence of ethynyl position on benzothiadiazole based D{\textendash}A{\textendash}$\uppi${\textendash}A dye-sensitized solar cells: spectral response and photovoltage performance,J. Mater. Chem. C,4,10.1039/c6tc03418g,9203--9211,39,,01/01/2016,Song_2016,,,N#C/C(=C/c1ccc(s1)c1ccc(c2c1nsn2)c1ccc2c(c1)C1CCCC1N2c1ccc(cc1)C)/C(=O)O,indoline,546,,dichloromethane
737,18.3,0.729,9.83,"0.6 M dimethylpropyl-imidazolium iodide (DMPII), 0.05 M I2, 0.1 M LiI, and 0.5-1.0 M tert-butylpyridine (TBP) in acetonitrile",-,-,D3,TiO2 film (6 um transparent + 8 um scat­tering layer),-,12 hours,AM 1.5G 100mW/cm2,-,Xiongrong Song and Weiwei Zhang and Xin Li and Huiyun Jiang and Chao Shen and Wei-Hong Zhu,Influence of ethynyl position on benzothiadiazole based D{\textendash}A{\textendash}$\uppi${\textendash}A dye-sensitized solar cells: spectral response and photovoltage performance,J. Mater. Chem. C,4,10.1039/c6tc03418g,9203--9211,39,,01/01/2016,Song_2016,,,N#C/C(=C/c1ccc(s1)c1ccc(c2c1nsn2)c1ccc2c(c1)C1CCCC1N2c1ccc(cc1)C)/C(=O)O,indoline,546,,dichloromethane
649,17.51,0.72,8.18,"0.6 M dimethylpropyl-imidazolium iodide (DMPII), 0.05 M I2, 0.1 M LiI, and 0.5-1.0 M tert-butylpyridine (TBP) in acetonitrile",-,-,-,TiO2 film (6 um transparent + 8 um scat­tering layer),210 nmol/cm2,12 hours,AM 1.5G 100mW/cm2,-,Xiongrong Song and Weiwei Zhang and Xin Li and Huiyun Jiang and Chao Shen and Wei-Hong Zhu,Influence of ethynyl position on benzothiadiazole based D{\textendash}A{\textendash}$\uppi${\textendash}A dye-sensitized solar cells: spectral response and photovoltage performance,J. Mater. Chem. C,4,10.1039/c6tc03418g,9203--9211,39,,01/01/2016,Song_2016,,,N#C/C(=C/c1ccc(s1)c1ccc(c2c1nsn2)c1ccc2c(c1)C1CCCC1N2c1ccc(cc1)C)/C(=O)O,indoline,546,,dichloromethane
740,17.6,0.71,9.2,"0.6 M dimethylpropyl-imidazolium iodide (DMPII), 0.05 M I2, 0.1 M LiI, and 0.5-1.0 M tert-butylpyridine (TBP) in acetonitrile",0.12,-,-,TiO2 film (12 um transparent + 5 um scat­tering layer),-,12 hours,AM 1.5G 100mW/cm2,-,Kai Pei and Yongzhen Wu and Hui Li and Zhiyuan Geng and He Tian and Wei-Hong Zhu,Cosensitization of D-A-$\uppi$-A Quinoxaline Organic Dye: Efficiently Filling the Absorption Valley with High Photovoltaic Efficiency,{ACS} Applied Materials {\&} Interfaces,7,10.1021/am508623e,5296--5304,9,,01/01/2015,Pei_2015,,,N#C/C(=C/c1ccc(s1)c1ccc(c2c1nc(c1ccccc1)c(n2)c1ccccc1)c1ccc2c(c1)C1CCCC1N2c1ccc(cc1)C)/C(=O)O,indoline,531,,CH3OH/CHCl3
711,18.3,0.694,9,"0.6 M dimethylpropyl-imidazolium iodide (DMPII), 0.05 M I2, 0.1 M LiI, and 0.5-1.0 M tert-butylpyridine (TBP) in acetonitrile",0.12,-,-,TiO2 film (12 um transparent + 5 um scat­tering layer),-,12 hours,AM 1.5G 100mW/cm2,-,Kai Pei and Yongzhen Wu and Hui Li and Zhiyuan Geng and He Tian and Wei-Hong Zhu,Cosensitization of D-A-$\uppi$-A Quinoxaline Organic Dye: Efficiently Filling the Absorption Valley with High Photovoltaic Efficiency,{ACS} Applied Materials {\&} Interfaces,7,10.1021/am508623e,5296--5304,9,,01/01/2015,Pei_2015,,,CCCCCCCCC1(CCCCCCCC)c2cc(sc2c2c1cc(s2)c1ccc(c2c1nc(c1ccccc1)c(n2)c1ccccc1)c1ccc2c(c1)C1CCCC1N2c1ccc(cc1)C)/C=C(\C(=O)O)/C#N,indoline,557,,CH3OH/CHCl3
731,19.8,0.72,10.4,"0.6 M dimethylpropyl-imidazolium iodide (DMPII), 0.05 M I2, 0.1 M LiI, and 0.5-1.0 M tert-butylpyridine (TBP) in acetonitrile",0.12,-,S2,TiO2 film (12 um transparent + 5 um scat­tering layer),-,12 hours + 1 hour cosensitization,AM 1.5G 100mW/cm2,-,Kai Pei and Yongzhen Wu and Hui Li and Zhiyuan Geng and He Tian and Wei-Hong Zhu,Cosensitization of D-A-$\uppi$-A Quinoxaline Organic Dye: Efficiently Filling the Absorption Valley with High Photovoltaic Efficiency,{ACS} Applied Materials {\&} Interfaces,7,10.1021/am508623e,5296--5304,9,,01/01/2015,Pei_2015,,,CCCCCCCCC1(CCCCCCCC)c2cc(sc2c2c1cc(s2)c1ccc(c2c1nc(c1ccccc1)c(n2)c1ccccc1)c1ccc2c(c1)C1CCCC1N2c1ccc(cc1)C)/C=C(\C(=O)O)/C#N,indoline,557,,CH3OH/CHCl3
732,13.2,0.7,6.8,"0.6 M dimethylpropyl-imidazolium iodide (DMPII), 0.05 M I2, 0.1 M LiI, and 0.5-1.0 M tert-butylpyridine (TBP) in acetonitrile",0.12,-,S2,TiO2 film (12 um transparent + 5 um scat­tering layer),-,12 hours + 8 hour cosensitization,AM 1.5G 100mW/cm2,-,Kai Pei and Yongzhen Wu and Hui Li and Zhiyuan Geng and He Tian and Wei-Hong Zhu,Cosensitization of D-A-$\uppi$-A Quinoxaline Organic Dye: Efficiently Filling the Absorption Valley with High Photovoltaic Efficiency,{ACS} Applied Materials {\&} Interfaces,7,10.1021/am508623e,5296--5304,9,,01/01/2015,Pei_2015,,,CCCCCCCCC1(CCCCCCCC)c2cc(sc2c2c1cc(s2)c1ccc(c2c1nc(c1ccccc1)c(n2)c1ccccc1)c1ccc2c(c1)C1CCCC1N2c1ccc(cc1)C)/C=C(\C(=O)O)/C#N,indoline,557,,CH3OH/CHCl3
715,18.3,0.686,9,"0.6 M dimethylpropyl-imidazolium iodide (DMPII), 0.05 M I2, 0.1 M LiI, and 0.5-1.0 M tert-butylpyridine (TBP) in acetonitrile",0.12,-,IQ21,TiO2 film (12 um transparent + 5 um scat­tering layer),-,12 hours + 1 hour cosensitization,AM 1.5G 100mW/cm2,-,Kai Pei and Yongzhen Wu and Hui Li and Zhiyuan Geng and He Tian and Wei-Hong Zhu,Cosensitization of D-A-$\uppi$-A Quinoxaline Organic Dye: Efficiently Filling the Absorption Valley with High Photovoltaic Efficiency,{ACS} Applied Materials {\&} Interfaces,7,10.1021/am508623e,5296--5304,9,,01/01/2015,Pei_2015,,,CCCCCC(COc1ccc(cc1)N(c1ccc(cc1)OCC(CCCC)CC)c1ccc(cc1)c1ccc(s1)c1ccc(s1)/C=C(\C(=O)O)/C#N)CC,"indoline,triphenylamine",478,,CH3OH/CHCl3
733,16,0.71,8.3,"0.6 M dimethylpropyl-imidazolium iodide (DMPII), 0.05 M I2, 0.1 M LiI, and 0.5-1.0 M tert-butylpyridine (TBP) in acetonitrile",0.12,-,IQ21,TiO2 film (12 um transparent + 5 um scat­tering layer),-,12 hours + 8 hour cosensitization,AM 1.5G 100mW/cm2,-,Kai Pei and Yongzhen Wu and Hui Li and Zhiyuan Geng and He Tian and Wei-Hong Zhu,Cosensitization of D-A-$\uppi$-A Quinoxaline Organic Dye: Efficiently Filling the Absorption Valley with High Photovoltaic Efficiency,{ACS} Applied Materials {\&} Interfaces,7,10.1021/am508623e,5296--5304,9,,01/01/2015,Pei_2015,,,CCCCCC(COc1ccc(cc1)N(c1ccc(cc1)OCC(CCCC)CC)c1ccc(cc1)c1ccc(s1)c1ccc(s1)/C=C(\C(=O)O)/C#N)CC,"indoline,triphenylamine",478,,CH3OH/CHCl3
500,14.5,0.49,4.8,"0.5 M LiI, 0.05 M I2 in the mixture of acetonitrile and 3-methoxypropionitrile (volume ratio 7:3)",0.15,-,-,TiO2 film,233 nmol/cm2,12 hours,AM 1.5G 75mW/cm2,-,Wen-hai Zhan and Wen-jun Wu and Jian-li Hua and Yin-hua Jing and Fan-shun Meng and He Tian,Photovoltaic properties of new cyanine{\textendash}naphthalimide dyads synthesized by `Click' chemistry,Tetrahedron Letters,48,10.1016/j.tetlet.2007.02.034,2461--2465,14,,01/01/2007,Zhan_2007,,,CCCCN1c2ccc(cc2C(/C/1=C/C=C\C1=[N+](CCCC)c2c(C1(C)C)c1ccc(cc1cc2)c1nnn(c1)CCCCn1c(=O)c2cccc3c2c(c1=O)ccc3c1[nH]nnc1N1CCCCC1)(C)C)C(=O)O.[I-],"indoline, cyanine",588,,CH3CN/C2H5OH
510,9.7,0.52,3.5,"0.5 M LiI, 0.05 M I2 in the mixture of acetonitrile and 3-methoxypropionitrile (volume ratio 7:3)",0.15,-,-,TiO2 film,176 nmol/cm2,12 hours,AM 1.5G 75mW/cm2,-,Wen-hai Zhan and Wen-jun Wu and Jian-li Hua and Yin-hua Jing and Fan-shun Meng and He Tian,Photovoltaic properties of new cyanine{\textendash}naphthalimide dyads synthesized by `Click' chemistry,Tetrahedron Letters,48,10.1016/j.tetlet.2007.02.034,2461--2465,14,,01/01/2007,Zhan_2007,,,CCCCN1c2ccc(cc2C(/C/1=C/C=C\C1=[N+](CCCC)c2c(C1(C)C)c1ccc(cc1cc2)c1nnn(c1)CCn1c(=O)c2cccc3c2c(c1=O)ccc3c1[nH]nnc1c1ccc(cc1)N(c1ccccc1)c1ccccc1)(C)C)C(=O)O.[I-],"indoline, cyanine, triphenylamine",589,,CH3CN/C2H5OH
122,2.18,0.346,0.092,"0.1 M I2, 1.0 M LiI, 0.5 M tert-butylpyridine in CH3CN",0.25,-,-,NiO film,119 nmol/cm2,16 hours,AM 1.5G 100mW/cm2,p-type DSSC,Yung-Sheng Yen and Wei-Ting Chen and Chih-Yu Hsu and Hsien-Hsin Chou and Jiann T. Lin and Ming-Chang P. Yeh,Arylamine-Based Dyes for p-Type Dye-Sensitized Solar Cells,Organic Letters,13,10.1021/ol202014x,4930--4933,18,,01/01/2011,Yen_2011,,,CCCCCCC1(CCCCCC)c2cc(ccc2c2c1cc(cc2)N(c1ccc(cc1)C(=O)O)c1ccc(cc1)C(=O)O)c1ccc(s1)C=C1C(=O)N(CC)C(=S)N(C1=O)CC,Triphenylamine,504,,THF
131,2.05,0.324,0.087,"0.1 M I2, 1.0 M LiI, 0.5 M tert-butylpyridine in CH3CN",0.25,-,-,NiO film,108 nmol/cm2,16 hours,AM 1.5G 100mW/cm2,p-type DSSC,Yung-Sheng Yen and Wei-Ting Chen and Chih-Yu Hsu and Hsien-Hsin Chou and Jiann T. Lin and Ming-Chang P. Yeh,Arylamine-Based Dyes for p-Type Dye-Sensitized Solar Cells,Organic Letters,13,10.1021/ol202014x,4930--4933,18,,01/01/2011,Yen_2011,,,CCCCCCC1(CCCCCC)c2cc(sc2c2c1cc(s2)C=C(C#N)C#N)c1ccc(cc1)N(c1ccc(cc1)C(=O)O)c1ccc(cc1)C(=O)O,Triphenylamine,514,,THF
132,2.31,0.331,0.101,"0.1 M I2, 1.0 M LiI, 0.5 M tert-butylpyridine in CH3CN",0.25,-,-,NiO film,129 nmol/cm2,16 hours,AM 1.5G 100mW/cm2,p-type DSSC,Yung-Sheng Yen and Wei-Ting Chen and Chih-Yu Hsu and Hsien-Hsin Chou and Jiann T. Lin and Ming-Chang P. Yeh,Arylamine-Based Dyes for p-Type Dye-Sensitized Solar Cells,Organic Letters,13,10.1021/ol202014x,4930--4933,18,,01/01/2011,Yen_2011,,,N#CC(=Cc1ccc(s1)c1ccc(cc1)N(c1ccc(cc1)c1ccc(s1)C=C(C#N)C#N)c1ccc(cc1)C(=O)O)C#N,Triphenylamine,484,,THF
94,1.43,0.37,0.05,1.0 M LiI and 0.1 M I2 in acetonitrile,-,-,-,NiO film,86 nmol/cm2,-,AM 1.5G 100mW/cm2,p-type DSSC,Zhiqiang Ji and Gayatri Natu and Zhongjie Huang and Yiying Wu,Linker effect in organic donor{\textendash}acceptor dyes for p-type {NiO} dye sensitized solar cells,Energy {\&} Environmental Science,4,10.1039/c1ee01527c,2818,8,,01/01/2011,Ji_2011,,,N#CC(=Cc1ccc(s1)c1ccc(cc1)N(c1ccc(cc1)C(=O)O)c1ccc(cc1)C(=O)O)C#N,Triphenylamine,460,,THF
97,1.04,0.37,0.037,1.0 M LiI and 0.1 M I2 in acetonitrile,-,-,-,NiO film,13 nmol/cm2,-,AM 1.5G 100mW/cm2,p-type DSSC,Zhiqiang Ji and Gayatri Natu and Zhongjie Huang and Yiying Wu,Linker effect in organic donor{\textendash}acceptor dyes for p-type {NiO} dye sensitized solar cells,Energy {\&} Environmental Science,4,10.1039/c1ee01527c,2818,8,,01/01/2011,Ji_2011,,,N#CC(=Cc1ccc(cc1)c1ccc(cc1)N(c1ccc(cc1)C(=O)O)c1ccc(cc1)C(=O)O)C#N,Triphenylamine,423,710,DMF
90,1.74,0.38,0.06,1.0 M LiI and 0.1 M I2 in acetonitrile,-,-,-,NiO film,57 nmol/cm2,-,AM 1.5G 100mW/cm2,p-type DSSC,Zhiqiang Ji and Gayatri Natu and Zhongjie Huang and Yiying Wu,Linker effect in organic donor{\textendash}acceptor dyes for p-type {NiO} dye sensitized solar cells,Energy {\&} Environmental Science,4,10.1039/c1ee01527c,2818,8,,01/01/2011,Ji_2011,,,N#CC(=Cc1sc(c2c1OCCO2)c1ccc(cc1)N(c1ccc(cc1)C(=O)O)c1ccc(cc1)C(=O)O)C#N,Triphenylamine,492,666,DMF
755,14.83,0.72,8.1,"0.6 M 1,2-dimethyl-3-n-propylimidazolium iodide (DMPImI), 0.1 M LiI, 0.1 M I2 and 0.5 M 4-tert-butylpyridine (TBP) in acetonitrile",0.2304,-,-,TiO2 film 12 um thick,-,24 hours,AM 1.5G 100mW/cm2,-,Shenghui Jiang and Suhua Fan and Xuefeng Lu and Gang Zhou and Zhong-Sheng Wang,Double D{\textendash}$\uppi${\textendash}A branched organic dye isomers for dye-sensitized solar cells,J. Mater. Chem. A,2,10.1039/c4ta03451a,17153--17164,40,,01/01/2014,Jiang_2014,,,N#CC(=CC1COc2c(O1)c(sc2COCCCCCCCCOCc1sc(c2c1OCC(O2)C=C(C(=O)O)C#N)c1ccc(cc1)N(c1ccccc1)c1ccccc1)c1ccc(cc1)N(c1ccccc1)c1ccccc1)C(=O)O,Triphenylamine,501,,chloroform
756,13.21,0.75,7.5,"0.6 M 1,2-dimethyl-3-n-propylimidazolium iodide (DMPImI), 0.1 M LiI, 0.1 M I2 and 0.5 M 4-tert-butylpyridine (TBP) in acetonitrile",0.2304,-,-,TiO2 film 12 um thick,-,24 hours,AM 1.5G 100mW/cm2,-,Shenghui Jiang and Suhua Fan and Xuefeng Lu and Gang Zhou and Zhong-Sheng Wang,Double D{\textendash}$\uppi${\textendash}A branched organic dye isomers for dye-sensitized solar cells,J. Mater. Chem. A,2,10.1039/c4ta03451a,17153--17164,40,,01/01/2014,Jiang_2014,,,N#CC(=Cc1sc(c2c1OC(COCCCCCCCCOCC1COc3c(O1)c(sc3C=C(C(=O)O)C#N)c1ccc(cc1)N(c1ccccc1)c1ccccc1)CO2)c1ccc(cc1)N(c1ccccc1)c1ccccc1)C(=O)O,Triphenylamine,494,,chloroform
752,12,0.73,6.6,"0.6 M 1,2-dimethyl-3-n-propylimidazolium iodide (DMPImI), 0.1 M LiI, 0.1 M I2 and 0.5 M 4-tert-butylpyridine (TBP) in acetonitrile",0.2304,-,-,TiO2 film 12 um thick,-,24 hours,AM 1.5G 100mW/cm2,-,Shenghui Jiang and Suhua Fan and Xuefeng Lu and Gang Zhou and Zhong-Sheng Wang,Double D{\textendash}$\uppi${\textendash}A branched organic dye isomers for dye-sensitized solar cells,J. Mater. Chem. A,2,10.1039/c4ta03451a,17153--17164,40,,01/01/2014,Jiang_2014,,,N#CC(=CC1COc2c(O1)c(COCCCCCCCCOCc1sc(c3c1OC(CO3)C=C(C(=O)O)C#N)c1ccc(cc1)N(c1ccccc1)c1ccccc1)sc2c1ccc(cc1)N(c1ccccc1)c1ccccc1)C(=O)O,Triphenylamine,488,,chloroform
705,10.27,0.73,5.3,"0.6 M 1,2-dimethyl-3-n-propylimidazolium iodide (DMPImI), 0.1 M LiI, 0.1 M I2 and 0.5 M 4-tert-butylpyridine (TBP) in acetonitrile",0.2304,-,-,TiO2 film 12 um thick,-,24 hours,AM 1.5G 100mW/cm2,-,Shenghui Jiang and Suhua Fan and Xuefeng Lu and Gang Zhou and Zhong-Sheng Wang,Double D{\textendash}$\uppi${\textendash}A branched organic dye isomers for dye-sensitized solar cells,J. Mater. Chem. A,2,10.1039/c4ta03451a,17153--17164,40,,01/01/2014,Jiang_2014,,,COCC1COc2c(O1)c(sc2C=C(C(=O)O)C#N)c1ccc(cc1)N(c1ccccc1)c1ccccc1,Triphenylamine,496,,chloroform
694,9.69,0.73,4.9,"0.6 M 1,2-dimethyl-3-n-propylimidazolium iodide (DMPImI), 0.1 M LiI, 0.1 M I2 and 0.5 M 4-tert-butylpyridine (TBP) in acetonitrile",0.2304,-,-,TiO2 film 12 um thick,-,24 hours,AM 1.5G 100mW/cm2,-,Shenghui Jiang and Suhua Fan and Xuefeng Lu and Gang Zhou and Zhong-Sheng Wang,Double D{\textendash}$\uppi${\textendash}A branched organic dye isomers for dye-sensitized solar cells,J. Mater. Chem. A,2,10.1039/c4ta03451a,17153--17164,40,,01/01/2014,Jiang_2014,,,COCC1COc2c(O1)c(C=C(C(=O)O)C#N)sc2c1ccc(cc1)N(c1ccccc1)c1ccccc1,Triphenylamine,491,,chloroform
731,11.94,0.7,6.1,"1.0 M DMII (1,3-dimethylimidazolium iodide), 0.03 M iodine, 0.025 M NaI, 0.5 TBP, 0.1 M guanidinium thiocyanide, and acetonitrile",0.2304,-,-,TiO2 film 12 um thick,-,24 hours,AM 1.5G 100mW/cm2,quasi-solid-state DSSC,Shenghui Jiang and Suhua Fan and Xuefeng Lu and Gang Zhou and Zhong-Sheng Wang,Double D{\textendash}$\uppi${\textendash}A branched organic dye isomers for dye-sensitized solar cells,J. Mater. Chem. A,2,10.1039/c4ta03451a,17153--17164,40,,01/01/2014,Jiang_2014,,,N#CC(=Cc1sc(c2c1OC(COCCCCCCCCOCC1COc3c(O1)c(sc3C=C(C(=O)O)C#N)c1ccc(cc1)N(c1ccccc1)c1ccccc1)CO2)c1ccc(cc1)N(c1ccccc1)c1ccccc1)C(=O)O,Triphenylamine,494,,chloroform
736,11.55,0.68,5.8,"1.0 M DMII (1,3-dimethylimidazolium iodide), 0.03 M iodine, 0.025 M NaI, 0.5 TBP, 0.1 M guanidinium thiocyanide, and acetonitrile",0.2304,-,-,TiO2 film 12 um thick,-,24 hours,AM 1.5G 100mW/cm2,quasi-solid-state DSSC,Shenghui Jiang and Suhua Fan and Xuefeng Lu and Gang Zhou and Zhong-Sheng Wang,Double D{\textendash}$\uppi${\textendash}A branched organic dye isomers for dye-sensitized solar cells,J. Mater. Chem. A,2,10.1039/c4ta03451a,17153--17164,40,,01/01/2014,Jiang_2014,,,N#CC(=CC1COc2c(O1)c(COCCCCCCCCOCc1sc(c3c1OC(CO3)C=C(C(=O)O)C#N)c1ccc(cc1)N(c1ccccc1)c1ccccc1)sc2c1ccc(cc1)N(c1ccccc1)c1ccccc1)C(=O)O,Triphenylamine,488,,chloroform
696,9.6,0.68,4.5,"1.0 M DMII (1,3-dimethylimidazolium iodide), 0.03 M iodine, 0.025 M NaI, 0.5 TBP, 0.1 M guanidinium thiocyanide, and acetonitrile",0.2304,-,-,TiO2 film 12 um thick,-,24 hours,AM 1.5G 100mW/cm2,quasi-solid-state DSSC,Shenghui Jiang and Suhua Fan and Xuefeng Lu and Gang Zhou and Zhong-Sheng Wang,Double D{\textendash}$\uppi${\textendash}A branched organic dye isomers for dye-sensitized solar cells,J. Mater. Chem. A,2,10.1039/c4ta03451a,17153--17164,40,,01/01/2014,Jiang_2014,,,COCC1COc2c(O1)c(sc2C=C(C(=O)O)C#N)c1ccc(cc1)N(c1ccccc1)c1ccccc1,Triphenylamine,496,,chloroform
683,8.65,0.68,4,"1.0 M DMII (1,3-dimethylimidazolium iodide), 0.03 M iodine, 0.025 M NaI, 0.5 TBP, 0.1 M guanidinium thiocyanide, and acetonitrile",0.2304,-,-,TiO2 film 12 um thick,-,24 hours,AM 1.5G 100mW/cm2,quasi-solid-state DSSC,Shenghui Jiang and Suhua Fan and Xuefeng Lu and Gang Zhou and Zhong-Sheng Wang,Double D{\textendash}$\uppi${\textendash}A branched organic dye isomers for dye-sensitized solar cells,J. Mater. Chem. A,2,10.1039/c4ta03451a,17153--17164,40,,01/01/2014,Jiang_2014,,,COCC1COc2c(O1)c(C=C(C(=O)O)C#N)sc2c1ccc(cc1)N(c1ccccc1)c1ccccc1,Triphenylamine,491,,chloroform
682,7.01,0.69,3.3,"1.0 M DMII (1,3-dimethylimidazolium iodide), 0.03 M iodine, 0.025 M NaI, 0.5 TBP, 0.1 M guanidinium thiocyanide, and acetonitrile",0.16,-,-,TiO2 film (8 um thick + 5 um scattering layer),-,12 hours,AM 1.5G 100mW/cm2,-,Paramaguru Ganesan and Aravind Kumar Chandiran and Peng Gao and Renganathan Rajalingam and Michael Grätzel and Mohammad Khaja Nazeeruddin,"Double D-$\uppi$-A Dye Linked by 2,2$\prime$-Bipyridine Dicarboxylic Acid: Influence ofpara-andmeta-Substituted Carboxyl Anchoring Group",ChemPhysChem,16,10.1002/cphc.201402822,1035--1041,5,,01/01/2015,Ganesan_2015,,,CCCCCCC1(CCCCCC)c2cc(sc2c2c1cc(s2)c1ccc(cc1)N(c1ccc(cc1)OCCCCCC)c1ccc(cc1)OCCCCCC)c1cc(cc(n1)c1cc(cc(n1)c1cc2c(s1)c1c(C2(CCCCCC)CCCCCC)cc(s1)c1ccc(cc1)N(c1ccc(cc1)OCCCCCC)c1ccc(cc1)OCCCCCC)C(=O)O)C(=O)O,Triphenylamine,471,569,dichloromethane
708,8.19,0.67,3.9,"1.0 M DMII (1,3-dimethylimidazolium iodide), 0.03 M iodine, 0.025 M NaI, 0.5 TBP, 0.1 M guanidinium thiocyanide, and acetonitrile",0.16,-,-,TiO2 film (8 um thick + 5 um scattering layer),-,12 hours,AM 1.5G 100mW/cm2,-,Paramaguru Ganesan and Aravind Kumar Chandiran and Peng Gao and Renganathan Rajalingam and Michael Grätzel and Mohammad Khaja Nazeeruddin,"Double D-$\uppi$-A Dye Linked by 2,2$\prime$-Bipyridine Dicarboxylic Acid: Influence ofpara-andmeta-Substituted Carboxyl Anchoring Group",ChemPhysChem,16,10.1002/cphc.201402822,1035--1041,5,,01/01/2015,Ganesan_2015,,,CCCCCCOc1ccc(cc1)N(c1ccc(cc1)OCCCCCC)c1ccc(cc1)c1sc2c(c1)C(c1c2sc(c1)c1ccc(c(n1)c1ccc(c(n1)c1sc2c(c1)C(c1c2sc(c1)c1ccc(cc1)N(c1ccc(cc1)OCCCCCC)c1ccc(cc1)OCCCCCC)(CCCCCC)CCCCCC)C(=O)O)C(=O)O)(CCCCCC)CCCCCC,Triphenylamine,478,584,dichloromethane
710,12.11,0.62,5.33,"0.6 M 1-butyl-3-methylimidazolium iodide (BMII), 0.05 M LiI, 0.03 M I2, 0.5 M 4-tert-butylpyridine, and 0.1 M guanidinium thiocyanate in acetonitrile–valeronitrile (85:15, v/v)",0.125,-,-,TiO2 film (12 um thick + 4 um scattering layer),-,24 hours,AM 1.5G 100mW/cm2,-,Chun-Yuan Lo and Dhirendra Kumar and Shu-Hua Chou and Chih-Han Chen and Chih-Hung Tsai and Shih-Hung Liu and Pi-Tai Chou and Ken-Tsung Wong,Highly Twisted Dianchoring D-$\uppi${\textendash}A Sensitizers for Efficient Dye-Sensitized Solar Cells,{ACS} Applied Materials {\&} Interfaces,8,10.1021/acsami.6b10162,27832--27842,41,,01/01/2016,Lo_2016,,,CCCCCCOc1ccc(cc1)N(c1ccc(cc1)OCCCCCC)c1ccc(cc1)c1ccc(s1)c1ccc(s1)/C=C(\C(=O)O)/C#N,Triphenylamine,516,,dichloromethane
740,14.42,0.62,6.61,"0.6 M 1-butyl-3-methylimidazolium iodide (BMII), 0.05 M LiI, 0.03 M I2, 0.5 M 4-tert-butylpyridine, and 0.1 M guanidinium thiocyanate in acetonitrile–valeronitrile (85:15, v/v)",0.125,-,-,TiO2 film (12 um thick + 4 um scattering layer),-,24 hours,AM 1.5G 100mW/cm2,-,Chun-Yuan Lo and Dhirendra Kumar and Shu-Hua Chou and Chih-Han Chen and Chih-Hung Tsai and Shih-Hung Liu and Pi-Tai Chou and Ken-Tsung Wong,Highly Twisted Dianchoring D-$\uppi${\textendash}A Sensitizers for Efficient Dye-Sensitized Solar Cells,{ACS} Applied Materials {\&} Interfaces,8,10.1021/acsami.6b10162,27832--27842,41,,01/01/2016,Lo_2016,,,CCCCCCOc1ccc(cc1)N(c1ccc(cc1)OCCCCCC)c1ccc(c(c1)c1cc(ccc1c1ccc(s1)c1ccc(s1)/C=C(\C(=O)O)/C#N)N(c1ccc(cc1)OCCCCCC)c1ccc(cc1)OCCCCCC)c1ccc(s1)c1ccc(s1)/C=C(\C(=O)O)/C#N,Triphenylamine,503,,dichloromethane
740,14.71,0.63,6.86,"0.6 M 1-butyl-3-methylimidazolium iodide (BMII), 0.05 M LiI, 0.03 M I2, 0.5 M 4-tert-butylpyridine, and 0.1 M guanidinium thiocyanate in acetonitrile–valeronitrile (85:15, v/v)",0.125,-,-,TiO2 film (12 um thick + 4 um scattering layer),-,24 hours,AM 1.5G 100mW/cm2,-,Chun-Yuan Lo and Dhirendra Kumar and Shu-Hua Chou and Chih-Han Chen and Chih-Hung Tsai and Shih-Hung Liu and Pi-Tai Chou and Ken-Tsung Wong,Highly Twisted Dianchoring D-$\uppi${\textendash}A Sensitizers for Efficient Dye-Sensitized Solar Cells,{ACS} Applied Materials {\&} Interfaces,8,10.1021/acsami.6b10162,27832--27842,41,,01/01/2016,Lo_2016,,,CCCCCCOc1ccc(cc1)N(c1ccc(cc1)OCCCCCC)c1ccc(cc1)c1cc(c(s1)c1ccc(s1)/C=C(\C(=O)O)/C#N)c1cc(sc1c1ccc(s1)/C=C(\C(=O)O)/C#N)c1ccc(cc1)N(c1ccc(cc1)OCCCCCC)c1ccc(cc1)OCCCCCC,Triphenylamine,483,,dichloromethane
520,2.5,0.78,1,"0.6 M 1-butyl-3-methylimidazolium iodide (BMII), 0.05 M LiI, 0.03 M I2, 0.5 M 4-tert-butylpyridine, and 0.1 M guanidinium thiocyanate in acetonitrile–valeronitrile (85:15, v/v)",0.125,-,-,TiO2 film (12 um thick + 4 um scattering layer),-,24 hours,AM 1.5G 100mW/cm2,-,Chun-Yuan Lo and Dhirendra Kumar and Shu-Hua Chou and Chih-Han Chen and Chih-Hung Tsai and Shih-Hung Liu and Pi-Tai Chou and Ken-Tsung Wong,Highly Twisted Dianchoring D-$\uppi${\textendash}A Sensitizers for Efficient Dye-Sensitized Solar Cells,{ACS} Applied Materials {\&} Interfaces,8,10.1021/acsami.6b10162,27832--27842,41,,01/01/2016,Lo_2016,,,CCCCCCOc1ccc(cc1)N(c1ccc(cc1)c1ccc(s1)c1ccc(s1)/C=C(\C(=O)O)/C#N)c1ccc(cc1)N(c1ccc(cc1)c1ccc(s1)c1ccc(s1)/C=C(\C(=O)O)/C#N)c1ccc(cc1)OCCCCCC,Triphenylamine,,,-
580,3.72,0.66,1.43,"0.6 M 1-butyl-3-methylimidazolium iodide (BMII), 0.05 M LiI, 0.03 M I2, 0.5 M 4-tert-butylpyridine, and 0.1 M guanidinium thiocyanate in acetonitrile–valeronitrile (85:15, v/v)",0.125,-,-,TiO2 film (12 um thick + 4 um scattering layer),-,24 hours,AM 1.5G 100mW/cm2,-,Chun-Yuan Lo and Dhirendra Kumar and Shu-Hua Chou and Chih-Han Chen and Chih-Hung Tsai and Shih-Hung Liu and Pi-Tai Chou and Ken-Tsung Wong,Highly Twisted Dianchoring D-$\uppi${\textendash}A Sensitizers for Efficient Dye-Sensitized Solar Cells,{ACS} Applied Materials {\&} Interfaces,8,10.1021/acsami.6b10162,27832--27842,41,,01/01/2016,Lo_2016,,,CCCCCCN1c2ccc(cc2Sc2c1ccc(c2)N(c1ccc(cc1)c1ccc(s1)c1ccc(s1)/C=C(\C(=O)O)/C#N)c1ccc(cc1)OCCCCCC)N(c1ccc(cc1)c1ccc(s1)c1ccc(s1)/C=C(\C(=O)O)/C#N)c1ccc(cc1)OCCCCCC,"Triphenylamine,phenothiazine",,,-
630,9.25,0.61,3.56,"0.6 M 1-butyl-3-methylimidazolium iodide (BMII), 0.05 M LiI, 0.03 M I2, 0.5 M 4-tert-butylpyridine, and 0.1 M guanidinium thiocyanate in acetonitrile–valeronitrile (85:15, v/v)",0.125,-,-,TiO2 film (12 um thick + 4 um scattering layer),-,24 hours,AM 1.5G 100mW/cm2,-,Chun-Yuan Lo and Dhirendra Kumar and Shu-Hua Chou and Chih-Han Chen and Chih-Hung Tsai and Shih-Hung Liu and Pi-Tai Chou and Ken-Tsung Wong,Highly Twisted Dianchoring D-$\uppi${\textendash}A Sensitizers for Efficient Dye-Sensitized Solar Cells,{ACS} Applied Materials {\&} Interfaces,8,10.1021/acsami.6b10162,27832--27842,41,,01/01/2016,Lo_2016,,,CCCCCCOc1ccc(cc1)N(c1ccc2c(c1)C(CCCCCC)(CCCCCC)c1c2cc(cc1)N(c1ccc(cc1)c1ccc(s1)c1ccc(s1)/C=C(\C(=O)O)/C#N)c1ccc(cc1)OCCCCCC)c1ccc(cc1)c1ccc(s1)c1ccc(s1)/C=C(\C(=O)O)/C#N,Triphenylamine,,,-
620,7.92,0.68,3.34,"0.6 M 1-butyl-3-methylimidazolium iodide (BMII), 0.05 M LiI, 0.03 M I2, 0.5 M 4-tert-butylpyridine, and 0.1 M guanidinium thiocyanate in acetonitrile–valeronitrile (85:15, v/v)",0.125,-,-,TiO2 film (12 um thick + 4 um scattering layer),-,24 hours,AM 1.5G 100mW/cm2,-,Chun-Yuan Lo and Dhirendra Kumar and Shu-Hua Chou and Chih-Han Chen and Chih-Hung Tsai and Shih-Hung Liu and Pi-Tai Chou and Ken-Tsung Wong,Highly Twisted Dianchoring D-$\uppi${\textendash}A Sensitizers for Efficient Dye-Sensitized Solar Cells,{ACS} Applied Materials {\&} Interfaces,8,10.1021/acsami.6b10162,27832--27842,41,,01/01/2016,Lo_2016,,,CCCCCCOc1ccc(cc1)N(c1ccc2c(c1)n(CCCCCC)c1c2cc(cc1)N(c1ccc(cc1)c1ccc(s1)c1ccc(s1)/C=C(\C(=O)O)/C#N)c1ccc(cc1)OCCCCCC)c1ccc(cc1)c1ccc(s1)c1ccc(s1)/C=C(\C(=O)O)/C#N,Triphenylamine,,,-
450,1.34,0.76,0.46,"0.6 M 1-butyl-3-methylimidazolium iodide (BMII), 0.05 M LiI, 0.03 M I2, 0.5 M 4-tert-butylpyridine, and 0.1 M guanidinium thiocyanate in acetonitrile–valeronitrile (85:15, v/v)",0.125,-,-,TiO2 film (12 um thick + 4 um scattering layer),-,24 hours,AM 1.5G 100mW/cm2,-,Chun-Yuan Lo and Dhirendra Kumar and Shu-Hua Chou and Chih-Han Chen and Chih-Hung Tsai and Shih-Hung Liu and Pi-Tai Chou and Ken-Tsung Wong,Highly Twisted Dianchoring D-$\uppi${\textendash}A Sensitizers for Efficient Dye-Sensitized Solar Cells,{ACS} Applied Materials {\&} Interfaces,8,10.1021/acsami.6b10162,27832--27842,41,,01/01/2016,Lo_2016,,,CCCCCCOc1ccc(cc1)C(c1cc(cc(c1)N(c1ccc(cc1)c1ccc(s1)c1ccc(s1)/C=C(\C(=O)O)/C#N)c1ccc(cc1)OCCCCCC)N(c1ccc(cc1)c1ccc(s1)c1ccc(s1)/C=C(\C(=O)O)/C#N)c1ccc(cc1)OCCCCCC)c1ccc(cc1)OCCCCCC,Triphenylamine,,,-
105,1.59,0.359,0.06,"0.1 M I2, 1.0 M LiI, 0.5 M tert-butylpyridine in CH3CN",0.25,-,-,NiO film,153 nmol/cm2,16 hours,AM 1.5G 100mW/cm2,p-type DSSC,Yung-Sheng Yen and Wei-Ting Chen and Chih-Yu Hsu and Hsien-Hsin Chou and Jiann T. Lin and Ming-Chang P. Yeh,Arylamine-Based Dyes for p-Type Dye-Sensitized Solar Cells,Organic Letters,13,10.1021/ol202014x,4930--4933,18,,01/01/2011,Yen_2011,,,CCCCCCC1(CCCCCC)c2cc(ccc2c2c1cc(cc2)c1ccc(s1)C=C(C#N)C#N)N(c1ccc(cc1)C(=O)O)c1ccccc1,Triphenylamine,461,,THF
115,1.39,0.363,0.058,"0.1 M I2, 1.0 M LiI, 0.5 M tert-butylpyridine in CH3CN",0.25,-,-,NiO film,158 nmol/cm2,16 hours,AM 1.5G 100mW/cm2,p-type DSSC,Yung-Sheng Yen and Wei-Ting Chen and Chih-Yu Hsu and Hsien-Hsin Chou and Jiann T. Lin and Ming-Chang P. Yeh,Arylamine-Based Dyes for p-Type Dye-Sensitized Solar Cells,Organic Letters,13,10.1021/ol202014x,4930--4933,18,,01/01/2011,Yen_2011,,,CCCCCCC1(CCCCCC)c2cc(ccc2c2c1cc(cc2)N(c1ccc(cc1)C(=O)O)c1ccccc1)c1ccc(s1)c1ccc(s1)C=C(C#N)C#N,Triphenylamine,489,,THF
113,1.38,0.34,0.053,"0.1 M I2, 1.0 M LiI, 0.5 M tert-butylpyridine in CH3CN",0.25,-,-,NiO film,154 nmol/cm2,16 hours,AM 1.5G 100mW/cm2,p-type DSSC,Yung-Sheng Yen and Wei-Ting Chen and Chih-Yu Hsu and Hsien-Hsin Chou and Jiann T. Lin and Ming-Chang P. Yeh,Arylamine-Based Dyes for p-Type Dye-Sensitized Solar Cells,Organic Letters,13,10.1021/ol202014x,4930--4933,18,,01/01/2011,Yen_2011,,,CCCCCCC1(CCCCCC)c2cc(ccc2c2c1cc(cc2)N(c1ccc(cc1)C(=O)O)c1ccccc1)c1ccc(s1)C=C1C(=O)N(CC)C(=S)N(C1=O)CC,Triphenylamine,508,,THF
125,2.25,0.331,0.093,"0.1 M I2, 1.0 M LiI, 0.5 M tert-butylpyridine in CH3CN",0.25,-,-,NiO film,130 nmol/cm2,16 hours,AM 1.5G 100mW/cm2,p-type DSSC,Yung-Sheng Yen and Wei-Ting Chen and Chih-Yu Hsu and Hsien-Hsin Chou and Jiann T. Lin and Ming-Chang P. Yeh,Arylamine-Based Dyes for p-Type Dye-Sensitized Solar Cells,Organic Letters,13,10.1021/ol202014x,4930--4933,18,,01/01/2011,Yen_2011,,,N#CC(=Cc1ccc(s1)c1ccc(cc1)N(c1ccc(cc1)C(=O)O)c1ccc(cc1)C(=O)O)C#N,Triphenylamine,460,,THF
737,13.24,0.71,6.9,"1.0 M DMII (1,3-dimethylimidazolium iodide), 0.03 M iodine, 0.025 M NaI, 0.5 TBP, 0.1 M guanidinium thiocyanide, and acetonitrile",0.2304,-,-,TiO2 film 12 um thick,-,24 hours,AM 1.5G 100mW/cm2,quasi-solid-state DSSC,Shenghui Jiang and Suhua Fan and Xuefeng Lu and Gang Zhou and Zhong-Sheng Wang,Double D{\textendash}$\uppi${\textendash}A branched organic dye isomers for dye-sensitized solar cells,J. Mater. Chem. A,2,10.1039/c4ta03451a,17153--17164,40,,01/01/2014,Jiang_2014,,,N#CC(=CC1COc2c(O1)c(sc2COCCCCCCCCOCc1sc(c2c1OCC(O2)C=C(C(=O)O)C#N)c1ccc(cc1)N(c1ccccc1)c1ccccc1)c1ccc(cc1)N(c1ccccc1)c1ccccc1)C(=O)O,Triphenylamine,501,,chloroform
560,3.33,0.53,5,"0.5 M LiI, 0.05 M I2 in the mixture of acetonitrile and 3-methoxypropionitrile (volume ratio 7:3)",0.15,-,-,TiO2 film,-,12 hours,AM 1.5G 20mW/cm2,-,Wen-hai Zhan and Wen-jun Wu and Jian-li Hua and Yin-hua Jing and Fan-shun Meng and He Tian,Photovoltaic properties of new cyanine{\textendash}naphthalimide dyads synthesized by `Click' chemistry,Tetrahedron Letters,48,10.1016/j.tetlet.2007.02.034,2461--2465,14,,01/01/2007,Zhan_2007,,,CCCCN1c2ccc(cc2C(/C/1=C/C=C\C1=[N+](CCCC)c2c(C1(C)C)c1ccc(cc1cc2)c1nnn(c1)CCn1c(=O)c2cccc3c2c(c1=O)ccc3c1[nH]nnc1c1ccc(cc1)N(c1ccccc1)c1ccccc1)(C)C)C(=O)O.[I-],"indoline, cyanine, triphenylamine",589,,CH3CN/C2H5OH
420,0.96,0.55,0.22,Acetonitrileeethylenecarbonate (v/v=1:4) containing tetrabutylammonium iodide (0.5 mol/dm3) and iodine (0.05 mol/dm3),0.2,1 mmol/dm3 cholic acid,-,ZnO film,-,-,AM 1.5G 100mW/cm2,-,Masaki Matsui and Tomoki Fujita and Yasuhiro Kubota and Kazumasa Funabiki and Jiye Jin and Tsukasa Yoshida and Hidetoshi Miura,Substituent effects in a double rhodanine indoline dye on performance of zinc oxide dye-sensitized solar cell,Dyes and Pigments,86,10.1016/j.dyepig.2009.12.009,143--148,2,,01/01/2010,Matsui_2010,,,CCn1o/c(=c/2\c(=Cc3ccc(cc3)c3ccc4c(c3)C3CCCC3N4c3ccc(cc3)N(C)C)sc(=O)n2CC(=O)O)/sc1=S,indoline,555,712,chloroform
560,5.83,0.65,2.12,Acetonitrileeethylenecarbonate (v/v=1:4) containing tetrabutylammonium iodide (0.5 mol/dm3) and iodine (0.05 mol/dm3),0.2,1 mmol/dm3 cholic acid,-,ZnO film,-,-,AM 1.5G 100mW/cm2,-,Masaki Matsui and Tomoki Fujita and Yasuhiro Kubota and Kazumasa Funabiki and Jiye Jin and Tsukasa Yoshida and Hidetoshi Miura,Substituent effects in a double rhodanine indoline dye on performance of zinc oxide dye-sensitized solar cell,Dyes and Pigments,86,10.1016/j.dyepig.2009.12.009,143--148,2,,01/01/2010,Matsui_2010,,,CCn1o/c(=c/2\c(=Cc3ccc(cc3)c3ccc4c(c3)C3CCCC3N4c3ccc(cc3)N(c3ccccc3)c3ccccc3)sc(=O)n2CC(=O)O)/sc1=S,indoline,549,700,chloroform
610,10.29,0.65,4.08,Acetonitrileeethylenecarbonate (v/v=1:4) containing tetrabutylammonium iodide (0.5 mol/dm3) and iodine (0.05 mol/dm3),0.2,1 mmol/dm3 cholic acid,-,ZnO film,-,-,AM 1.5G 100mW/cm2,-,Masaki Matsui and Tomoki Fujita and Yasuhiro Kubota and Kazumasa Funabiki and Jiye Jin and Tsukasa Yoshida and Hidetoshi Miura,Substituent effects in a double rhodanine indoline dye on performance of zinc oxide dye-sensitized solar cell,Dyes and Pigments,86,10.1016/j.dyepig.2009.12.009,143--148,2,,01/01/2010,Matsui_2010,,,COc1ccc(cc1)N1C2CCCC2c2c1ccc(c2)c1ccc(cc1)C=c1sc(=O)n(/c/1=c\1/on(c(=S)s1)CC)CC(=O)O,indoline,546,633,chloroform
416,20.04,0.5203,4.34,0.5 M LiI and 0.05 M I2 in CH3CN,0.18,-,-,TiO2 film 6-8 um thick,189 nmol/cm2,2.5 hours,"AM 1.5G, 100mW/cm2",-,Neeta Karjule and Munavvar Fairoos Mele Kavungathodi and Jayaraj Nithyanandhan,Molecular Control of the Band Edge Movement and the Recombination Process in Donor{\textendash}Acceptor Hemicyanine-Sensitized Solar Cells,The Journal of Physical Chemistry C,121,10.1021/acs.jpcc.7b04623,21836--21847,40,,01/01/2017,Karjule_2017,,,CCCCCCCCCCC1(CCCCCCCC)C(=[N+](c2c1cc(cc2)C(=O)O)CCCCCC)/C=C/c1cc2c3c(c1)C(C)(C)c1c4N3c3c(C2(C)C)cccc3C(c4ccc1)(C)C.[I-],"triangulene,cyanine",606,734,methanol
630,8.36,0.69,3.58,Acetonitrileeethylenecarbonate (v/v=1:4) containing tetrabutylammonium iodide (0.5 mol/dm3) and iodine (0.05 mol/dm3),0.2,1 mmol/dm3 cholic acid,-,ZnO film,-,-,AM 1.5G 100mW/cm2,-,Masaki Matsui and Tomoki Fujita and Yasuhiro Kubota and Kazumasa Funabiki and Jiye Jin and Tsukasa Yoshida and Hidetoshi Miura,Substituent effects in a double rhodanine indoline dye on performance of zinc oxide dye-sensitized solar cell,Dyes and Pigments,86,10.1016/j.dyepig.2009.12.009,143--148,2,,01/01/2010,Matsui_2010,,,CCn1o/c(=c/2\c(=Cc3ccc(cc3)c3ccc4c(c3)C3CCCC3N4c3ccc(cc3)C(F)(F)F)sc(=O)n2CC(=O)O)/sc1=S,indoline,521,584,chloroform
600,3.6,0.66,1.4,"0.5 M LiI, 0.01 M I2, 0.6 M dimethylpropyl imidazolium iodide, and 0.5 M 4-t-butylpyridine in acetonitrile",-,-,-,TiO2 film 10 um thick,-,1 hour,"AM 1.5G, 100 mW/cm2",dichloromethane solvent,Hiroshi Imahori and Shinya Hayashi and Hironobu Hayashi and Akane Oguro and Seunghun Eu and Tomokazu Umeyama and Yoshihiro Matano,Effects of Porphyrin Substituents and Adsorption Conditions on Photovoltaic Properties of Porphyrin-Sensitized {TiO}2Cells,The Journal of Physical Chemistry C,113,10.1021/jp907288h,18406--18413,42,,01/01/2009,Imahori_2009,,,CCc1cc(CC)c(c(c1)CC)/C/1=C/2\C=CC(=N2)/C(=c/2\n3[Zn]n4c1ccc4/C(=C\1/C=CC(=N1)/C(=c\3/cc2)/c1c(CC)cc(cc1CC)CC)/c1ccc(cc1)C(=O)O)/c1c(CC)cc(cc1CC)CC,porphyrin,588,648,dichloromethane
560,8.1,0.69,3.1,"1.0 M 1,3-dimethylimidazolium iodide (DMII), 50 mM LiI, 30 mM I2 , 0.5 M tert-butylpyridine, 0.1 M guanidinium thiocyanate (GNCS) in acetonitrile or valeronitrile (v/v 85:15)",0.16,CDCA,-,TiO2 film (9.5 um transparent + 5 um scat­tering layer),-,2 hours,AM 1.5G,-,Aron J. Huckaba and Aswani Yella and Louis E. McNamara and April E. Steen and J. Scott Murphy and Casey A. Carpenter and George D. Puneky and Nathan I. Hammer and Mohammad Khaja Nazeeruddin and Michael Grätzel and Jared H. Delcamp,Molecular Design Principles for Near-Infrared Absorbing and Emitting Indolizine Dyes,Chemistry - A European Journal,22,10.1002/chem.201603165,15536--15542,43,,01/01/2016,Huckaba_2016,,,CCCCCCc1c(c2ccccc2)c(n2c1cccc2)c1ccc(s1)/C=C(/C(=O)O)\C#N,indolzine,558,,Dichloromethane
668,9.8,0.76,5,"1.0 M 1,3-dimethylimidazolium iodide (DMII), 50 mM LiI, 30 mM I2 , 0.5 M tert-butylpyridine, 0.1 M guanidinium thiocyanate (GNCS) in acetonitrile or valeronitrile (v/v 85:15)",0.16,CDCA,-,TiO2 film (9.5 um transparent + 5 um scat­tering layer),-,2 hours,AM 1.5G,-,Aron J. Huckaba and Aswani Yella and Louis E. McNamara and April E. Steen and J. Scott Murphy and Casey A. Carpenter and George D. Puneky and Nathan I. Hammer and Mohammad Khaja Nazeeruddin and Michael Grätzel and Jared H. Delcamp,Molecular Design Principles for Near-Infrared Absorbing and Emitting Indolizine Dyes,Chemistry - A European Journal,22,10.1002/chem.201603165,15536--15542,43,,01/01/2016,Huckaba_2016,,,CCCCCCc1c(c2ccc(cc2)OC)c(n2c1cccc2)c1ccc(s1)/C=C(/C(=O)O)\C#N,indolzine,239,,Dichloromethane
670,10.8,0.74,5.4,"1.0 M 1,3-dimethylimidazolium iodide (DMII), 50 mM LiI, 30 mM I2 , 0.5 M tert-butylpyridine, 0.1 M guanidinium thiocyanate (GNCS) in acetonitrile or valeronitrile (v/v 85:15)",0.16,CDCA,-,TiO2 film (9.5 um transparent + 5 um scat­tering layer),-,2 hours,AM 1.5G,-,Aron J. Huckaba and Aswani Yella and Louis E. McNamara and April E. Steen and J. Scott Murphy and Casey A. Carpenter and George D. Puneky and Nathan I. Hammer and Mohammad Khaja Nazeeruddin and Michael Grätzel and Jared H. Delcamp,Molecular Design Principles for Near-Infrared Absorbing and Emitting Indolizine Dyes,Chemistry - A European Journal,22,10.1002/chem.201603165,15536--15542,43,,01/01/2016,Huckaba_2016,,,CCCCCc1c2cc(OC)ccn2c(c1c1ccccc1)c1ccc(s1)/C=C(/C(=O)O)\C#N,indolzine,675,,Dichloromethane
696,14.7,0.76,8,"1.0 M 1,3-dimethylimidazolium iodide (DMII), 50 mM LiI, 30 mM I2 , 0.5 M tert-butylpyridine, 0.1 M guanidinium thiocyanate (GNCS) in acetonitrile or valeronitrile (v/v 85:15)",0.16,CDCA,-,TiO2 film (9.5 um transparent + 5 um scat­tering layer),-,2 hours,AM 1.5G,-,Aron J. Huckaba and Aswani Yella and Louis E. McNamara and April E. Steen and J. Scott Murphy and Casey A. Carpenter and George D. Puneky and Nathan I. Hammer and Mohammad Khaja Nazeeruddin and Michael Grätzel and Jared H. Delcamp,Molecular Design Principles for Near-Infrared Absorbing and Emitting Indolizine Dyes,Chemistry - A European Journal,22,10.1002/chem.201603165,15536--15542,43,,01/01/2016,Huckaba_2016,,,CCCCCCOc1ccc(c(c1)OCCCCCC)c1ccc(cc1)c1c(CC(CCCC)CC)c2n(c1c1ccc(s1)/C=C(/C(=O)O)\C#N)ccc(c2)c1ccc(cc1OCCCCCC)OCCCCCC,indolzine,610,,Dichloromethane
