Repository: PaulC61/Cheminformatics

# Cheminformatics
Repository for:
Cheminformatics Masters students of University of Strasbourg 2020 - 2022
+ My own projects related to the course

File: InternshipM2_BIU/rawDSSCDBdata.csv (part 45 of 77)
VOC,JSC,FF,PCE,Electrolyte,Active area,Co-adsorbent,Co-sensitizer,Semiconductor,Dye loading,Exposure time,Solar simulator,Performance comment,Article author,Article title,Article journal,Article volume,Article DOI,Article pages,Article issue nr,Article EID,Article year,Article year,Article electronic id,Article keywords,Molecule SMILE,Molecule keywords,Molecule spectrum absorption maxima,Molecule spectrum emission maxima,Molecule spectrum solvent
456,4.3,0.72,1.5,"1.0 M 1,3-dimethylimidazolium iodide (DMII), 100 mM LiI, 30 mM I2 , 0.5 M tert-butylpyridine, 0.1 M guanidinium thiocyanate (GNCS) in acetonitrile or valeronitrile (v/v 85:15)",0.16,CDCA,-,TiO2 film (9.5 um transparent + 5 um scat­tering layer),-,2 hours,AM 1.5G,-,Aron J. Huckaba and Aswani Yella and Louis E. McNamara and April E. Steen and J. Scott Murphy and Casey A. Carpenter and George D. Puneky and Nathan I. Hammer and Mohammad Khaja Nazeeruddin and Michael Grätzel and Jared H. Delcamp,Molecular Design Principles for Near-Infrared Absorbing and Emitting Indolizine Dyes,Chemistry - A European Journal,22,10.1002/chem.201603165,15536--15542,43,,01/01/2016,Huckaba_2016,,,CCCCCCOc1cc(OCCCCCC)ccc1c1ccn2c(c1)c(CC(CCCC)CC)c(c2c1ccc(s1)/C=c/1\s/c(=C/2\SC(=S)N(C2=O)CCCCCC)/n(c1=O)CC(=O)O)c1ccc(cc1)c1ccc(cc1OCCCCCC)OCCCCCC,indolzine,605,,Dichloromethane
557,7.3,0.76,3.2,"1.0 M 1,3-dimethylimidazolium iodide (DMII), 100 mM LiI, 30 mM I2 , 0.5 M tert-butylpyridine, 0.1 M guanidinium thiocyanate (GNCS) in acetonitrile or valeronitrile (v/v 85:15)",0.16,CDCA,-,TiO2 film (9.5 um transparent + 5 um scat­tering layer),-,2 hours,AM 1.5G,-,Aron J. Huckaba and Aswani Yella and Louis E. McNamara and April E. Steen and J. Scott Murphy and Casey A. Carpenter and George D. Puneky and Nathan I. Hammer and Mohammad Khaja Nazeeruddin and Michael Grätzel and Jared H. Delcamp,Molecular Design Principles for Near-Infrared Absorbing and Emitting Indolizine Dyes,Chemistry - A European Journal,22,10.1002/chem.201603165,15536--15542,43,,01/01/2016,Huckaba_2016,,,CCCCCCOc1ccc(c(c1)OCCCCCC)c1ccc(cc1)c1c(CC(CCCC)CC)c2n(c1/C=c/1\s/c(=C/3\SC(=S)N(C3=O)CCCCCC)/n(c1=O)CC(=O)O)ccc(c2)c1ccc(cc1OCCCCCC)OCCCCCC,indolzine,597,,Dichloromethane
498,7.4,0.73,2.8,"1.0 M 1,3-dimethylimidazolium iodide (DMII), 50 mM LiI, 30 mM I2 , 0.5 M tert-butylpyridine, 0.1 M guanidinium thiocyanate (GNCS) in acetonitrile or valeronitrile (v/v 85:15)",0.16,CDCA,-,TiO2 film (9.5 um transparent + 5 um scat­tering layer),-,2 hours,AM 1.5G,-,Aron J. Huckaba and Aswani Yella and Louis E. McNamara and April E. Steen and J. Scott Murphy and Casey A. Carpenter and George D. Puneky and Nathan I. Hammer and Mohammad Khaja Nazeeruddin and Michael Grätzel and Jared H. Delcamp,Molecular Design Principles for Near-Infrared Absorbing and Emitting Indolizine Dyes,Chemistry - A European Journal,22,10.1002/chem.201603165,15536--15542,43,,01/01/2016,Huckaba_2016,,,N#C/C(=C\c1ccc(s1)/C=C/c1c(c2ccc(cc2)CO)c(c2n1cccc2)C)/C(=O)O,indolzine,573,,Dichloromethane
376,0.6,0.72,0.2,"1.0 M 1,3-dimethylimidazolium iodide (DMII), 50 mM LiI, 30 mM I2 , 0.5 M tert-butylpyridine, 0.1 M guanidinium thiocyanate (GNCS) in acetonitrile or valeronitrile (v/v 85:15)",0.16,CDCA,-,TiO2 film (9.5 um transparent + 5 um scat­tering layer),-,2 hours,AM 1.5G,-,Aron J. Huckaba and Aswani Yella and Louis E. McNamara and April E. Steen and J. Scott Murphy and Casey A. Carpenter and George D. Puneky and Nathan I. Hammer and Mohammad Khaja Nazeeruddin and Michael Grätzel and Jared H. Delcamp,Molecular Design Principles for Near-Infrared Absorbing and Emitting Indolizine Dyes,Chemistry - A European Journal,22,10.1002/chem.201603165,15536--15542,43,,01/01/2016,Huckaba_2016,,,CCCCCCN1C(=S)S/C(=c\2/s/c(=C/c3c(c4ccc(cc4)CO)c(c4n3cccc4)C)/c(=O)n2CC(=O)O)/C1=O,indolzine,616,,Dichloromethane
579,13.39,0.71,5.5,"0.05 M I2 and 0.5 M LiI in acetonitrile/3-methoxypropionitrile (7:3, v/v)",-,-,-,TiO2 film,-,-,"AM 1.5G, 100mW/cm2",-,Dan Wang and Weijiang Ying and Xiaoyu Zhang and Yue Hu and Wenjun Wu and Jianli Hua,Near-infrared absorbing isoindigo sensitizers: Synthesis and performance for dye-sensitized solar cells,Dyes and Pigments,112,10.1016/j.dyepig.2014.07.017,327--334,,,01/01/2015,Wang_2015,,,CCCCC(CN1c2cc(ccc2/C(=C/2\C(=O)N(c3c2ccc(c3)c2ccc(s2)/C=C(/C(=O)O)\C#N)CC(CCCC)CC)/C1=O)c1ccc2c(c1)C1CCCC1N2c1ccc(cc1)C)CC,indole,579,,dichloromethane
344,0.7,0.7,0.2,"1.0 M 1,3-dimethylimidazolium iodide (DMII), 300 mM LiI, 30 mM I2 , 0.5 M tert-butylpyridine, 0.1 M guanidinium thiocyanate (GNCS) in acetonitrile or valeronitrile (v/v 85:15)",0.16,CDCA,-,TiO2 film (9.5 um transparent + 5 um scat­tering layer),-,2 hours,AM 1.5G,-,Aron J. Huckaba and Aswani Yella and Louis E. McNamara and April E. Steen and J. Scott Murphy and Casey A. Carpenter and George D. Puneky and Nathan I. Hammer and Mohammad Khaja Nazeeruddin and Michael Grätzel and Jared H. Delcamp,Molecular Design Principles for Near-Infrared Absorbing and Emitting Indolizine Dyes,Chemistry - A European Journal,22,10.1002/chem.201603165,15536--15542,43,,01/01/2016,Huckaba_2016,,,N#CC(=C1OC(C(=C1C#N)/C=C/c1n2ccccc2c(c1c1ccc(cc1)CCC(=O)O)C)(C)C)C#N,indolzine,636,,Dichloromethane
518,2.35,0.63,0.77,"0.1 M LiI, 0.6 M DMPII, 0.05 M I2 and 0.5 M TBP in 3-methoxypropionitrile (MPN)/ACN (volume ratio of 1:1)",0.18,-,-,TiO2 film (11 um transparent + 4 um scat­tering layer),-,24 hours,AM 1.5G 100mW/cm2,dichloromethane bath,A. Venkateswararao and Payal Tyagi and K.R. Justin Thomas and Ping-Wei Chen and Kuo-Chuan Ho,"Organic dyes containing indolo[2,3-b]quinoxaline as a donor: synthesis, optical and photovoltaic properties",Tetrahedron,70,10.1016/j.tet.2014.04.009,6318--6327,36,,01/01/2014,Venkateswararao_2014,,,CCCCn1c2ccc(cc2c2c1nc1ccccc1n2)/C=C(/C(=O)O)\C#N,indoline,355,460,THF
500,2.66,0.64,0.86,"0.1 M LiI, 0.6 M DMPII, 0.05 M I2 and 0.5 M TBP in 3-methoxypropionitrile (MPN)/ACN (volume ratio of 1:1)",0.18,-,-,TiO2 film (11 um transparent + 4 um scat­tering layer),-,24 hours,AM 1.5G 100mW/cm2,"ACN/tert-butanol/DMSO mixture (3.5/3.5/3, v/v)",A. Venkateswararao and Payal Tyagi and K.R. Justin Thomas and Ping-Wei Chen and Kuo-Chuan Ho,"Organic dyes containing indolo[2,3-b]quinoxaline as a donor: synthesis, optical and photovoltaic properties",Tetrahedron,70,10.1016/j.tet.2014.04.009,6318--6327,36,,01/01/2014,Venkateswararao_2014,,,CCCCn1c2ccc(cc2c2c1nc1ccccc1n2)/C=C(/C(=O)O)\C#N,indoline,355,460,THF
602,7.87,0.65,3.07,"0.1 M LiI, 0.6 M DMPII, 0.05 M I2 and 0.5 M TBP in 3-methoxypropionitrile (MPN)/ACN (volume ratio of 1:1)",0.18,-,-,TiO2 film (11 um transparent + 4 um scat­tering layer),-,24 hours,AM 1.5G 100mW/cm2,dichloromethane bath,A. Venkateswararao and Payal Tyagi and K.R. Justin Thomas and Ping-Wei Chen and Kuo-Chuan Ho,"Organic dyes containing indolo[2,3-b]quinoxaline as a donor: synthesis, optical and photovoltaic properties",Tetrahedron,70,10.1016/j.tet.2014.04.009,6318--6327,36,,01/01/2014,Venkateswararao_2014,,,CCCCn1c2ccc(cc2c2c1nc1ccccc1n2)c1ccc(s1)/C=C(/C(=O)O)\C#N,indoline,396,506,THF
579,9.29,0.64,3.45,"0.1 M LiI, 0.6 M DMPII, 0.05 M I2 and 0.5 M TBP in 3-methoxypropionitrile (MPN)/ACN (volume ratio of 1:1)",0.18,-,-,TiO2 film (11 um transparent + 4 um scat­tering layer),-,24 hours,AM 1.5G 100mW/cm2,"ACN/tert-butanol/DMSO mixture (3.5/3.5/3, v/v)",A. Venkateswararao and Payal Tyagi and K.R. Justin Thomas and Ping-Wei Chen and Kuo-Chuan Ho,"Organic dyes containing indolo[2,3-b]quinoxaline as a donor: synthesis, optical and photovoltaic properties",Tetrahedron,70,10.1016/j.tet.2014.04.009,6318--6327,36,,01/01/2014,Venkateswararao_2014,,,CCCCn1c2ccc(cc2c2c1nc1ccccc1n2)c1ccc(s1)/C=C(/C(=O)O)\C#N,indoline,396,506,THF
454,2.5,0.56,0.63,"0.1 M LiI, 0.6 M DMPII, 0.05 M I2 and 0.5 M TBP in 3-methoxypropionitrile (MPN)/ACN (volume ratio of 1:1)",0.18,-,-,TiO2 film (11 um transparent + 4 um scat­tering layer),-,24 hours,AM 1.5G 100mW/cm2,dichloromethane bath,A. Venkateswararao and Payal Tyagi and K.R. Justin Thomas and Ping-Wei Chen and Kuo-Chuan Ho,"Organic dyes containing indolo[2,3-b]quinoxaline as a donor: synthesis, optical and photovoltaic properties",Tetrahedron,70,10.1016/j.tet.2014.04.009,6318--6327,36,,01/01/2014,Venkateswararao_2014,,,CCCCn1c2ccc(cc2c2c1nc1ccccc1n2)C#Cc1ccc(cc1)/C=C(/C(=O)O)\C#N,indoline,410,500,THF
751,10,0.586,4.38,"LiI (100 mM), iodine (30 mM), 4-tert-butyl pyridine (500 mM) and 1-butyl-3-methyl-imidazolium iodide (600 mM) in mixed solvent of acetonitrile and varelonitrile (volume ratio of 85:15)",0.16,-,-,TiO2 film (8 um transparent + 11 um scat­tering layer),-,16 hours,AM 1.5G 100mW/cm2,-,Shinichiro Fuse and Ryota Takahashi and Masato M. Maitani and Yuji Wada and Tatsuo Kaiho and Hiroshi Tanaka and Takashi Takahashi,Synthesis and Evaluation of Thiophene-Based Organic Dyes Contain{\-}ing a Rigid and Nonplanar Donor with Secondary Electron Donors for Use in Dye-Sensitized Solar Cells,European Journal of Organic Chemistry,2016,10.1002/ejoc.201501190,508--517,3,,01/01/2015,Fuse_2015,,,CCCCCCCCCCCCc1cc(sc1c1cc2c(s1)cc(s2)/C=C(\C(=O)O)/C#N)c1ccc2c(c1)C1C3CCC(C1N2c1ccc(cc1)C=C(c1ccccc1)c1ccccc1)C3,indoline,516,,Dichloromethane
659.1,4.47,0.783,8.8,DMII/EMII/EMITCB/I2/TBP/GNCS (molar ratio: 12/12/16/1.67/3.33/0.67),0.158,0.3 mM CDCA,-,TiO2 film (7 um thick + 5 um scattering layer),-,3-4 hours,"AM 1.5G, 26.14 mw/cm2",-,Wangdong Zeng and Yiming Cao and Yu Bai and Yinghui Wang and Yushuai Shi and Min Zhang and Fangfang Wang and Chunyue Pan and Peng Wang,Efficient Dye-Sensitized Solar Cells with an Organic Photosensitizer Featuring Orderly Conjugated Ethylenedioxythiophene and Dithienosilole Blocks,Chemistry of Materials,22,10.1021/cm9036988,1915--1925,5,,01/01/2010,Zeng_2010,,,CCCCCC[Si]1(CCCCCC)c2cc(sc2c2c1cc(s2)C=C(C(=O)O)C#N)c1sc(c2c1OCCO2)c1ccc(cc1)N(c1ccc(cc1)OCC(CCCC)CC)c1ccc(cc1)OCC(CCCC)CC,triphenylamine,493,,DMF
677.5,8.65,0.762,8.4,DMII/EMII/EMITCB/I2/TBP/GNCS (molar ratio: 12/12/16/1.67/3.33/0.67),0.158,0.3 mM CDCA,-,TiO2 film (7 um thick + 5 um scattering layer),-,3-4 hours,"AM 1.5G, 53.26 mw/cm2",-,Wangdong Zeng and Yiming Cao and Yu Bai and Yinghui Wang and Yushuai Shi and Min Zhang and Fangfang Wang and Chunyue Pan and Peng Wang,Efficient Dye-Sensitized Solar Cells with an Organic Photosensitizer Featuring Orderly Conjugated Ethylenedioxythiophene and Dithienosilole Blocks,Chemistry of Materials,22,10.1021/cm9036988,1915--1925,5,,01/01/2010,Zeng_2010,,,CCCCCC[Si]1(CCCCCC)c2cc(sc2c2c1cc(s2)C=C(C(=O)O)C#N)c1sc(c2c1OCCO2)c1ccc(cc1)N(c1ccc(cc1)OCC(CCCC)CC)c1ccc(cc1)OCC(CCCC)CC,triphenylamine,493,,DMF
693,14.96,0.736,7.6,DMII/EMII/EMITCB/I2/TBP/GNCS (molar ratio: 12/12/16/1.67/3.33/0.67),0.158,0.3 mM CDCA,-,TiO2 film (7 um thick + 5 um scattering layer),-,3-4 hours,"AM 1.5G, 100 mw/cm2",-,Wangdong Zeng and Yiming Cao and Yu Bai and Yinghui Wang and Yushuai Shi and Min Zhang and Fangfang Wang and Chunyue Pan and Peng Wang,Efficient Dye-Sensitized Solar Cells with an Organic Photosensitizer Featuring Orderly Conjugated Ethylenedioxythiophene and Dithienosilole Blocks,Chemistry of Materials,22,10.1021/cm9036988,1915--1925,5,,01/01/2010,Zeng_2010,,,CCCCCC[Si]1(CCCCCC)c2cc(sc2c2c1cc(s2)C=C(C(=O)O)C#N)c1sc(c2c1OCCO2)c1ccc(cc1)N(c1ccc(cc1)OCC(CCCC)CC)c1ccc(cc1)OCC(CCCC)CC,triphenylamine,493,,DMF
632,6.65,0.738,3.1,triiodide/iodide,-,-,-,TiO2 film,-,-,"AM 1.5G, 100 mw/cm2",-,Zhongquan Wan and Chunyang Jia and Yan Wang and Xiaojun Yao,A Strategy To Boost the Efficiency of Rhodanine Electron Acceptor for Organic Dye: From Nonconjugation to Conjugation,{ACS} Applied Materials {\&} Interfaces,9,10.1021/acsami.7b04233,25225--25231,30,,01/01/2017,Wan_2017,,,OC(=O)N1C(=S)S/C(=C\c2ccc(s2)c2ccc(cc2)N(c2ccccc2)c2ccccc2)/C1=O,triphenylamine,503,,dichloromethane
699,12.89,0.696,6.27,triiodide/iodide,-,-,-,TiO2 film,-,-,"AM 1.5G, 100 mw/cm2",-,Zhongquan Wan and Chunyang Jia and Yan Wang and Xiaojun Yao,A Strategy To Boost the Efficiency of Rhodanine Electron Acceptor for Organic Dye: From Nonconjugation to Conjugation,{ACS} Applied Materials {\&} Interfaces,9,10.1021/acsami.7b04233,25225--25231,30,,01/01/2017,Wan_2017,,,N#C/C(=c/1\s/c(=C\c2ccc(s2)c2ccc(cc2)N(c2ccccc2)c2ccccc2)/c(=O)n1C)/C(=O)O,triphenylamine,496,,dichloromethane
681,14.5,0.61,6.02,"LiI (0.5 M), I2 (0.05 M), and TBP (0.5 M) in MeCN",0.28,-,-,TiO2 film 16-18 um thick,-,-,"AM 1.5G, 100 mw/cm2",-,Yu-Hsiang Chiu and Masahiko Shibahara and Rui-Yu Huang and Motonori Watanabe and Zhong-Sheng Wang and Yu-Jen Hsiao and Bo-Fong Chang and Ting-Hsuan Chiang and Yuan Jay Chang,Triphenylamine derivatives and the lithium-ion capture of [3.3]cyclophane used in organic dye-sensitized solar cells,Dyes and Pigments,136,10.1016/j.dyepig.2016.09.043,761--772,,,01/01/2017,Chiu_2017,,,N#C/C(=C\c1ccc(s1)c1ccc(s1)c1ccc(cc1)N(c1ccc(cc1)C#Cc1cc2CCCc3ccc(CCCc1cc2)cc3)c1ccc(cc1)C#Cc1cc2CCCc3ccc(CCCc1cc2)cc3)/C(=O)O,triphenylamine,446,556,THF
635,14.01,0.6,5.34,"LiI (0.5 M), I2 (0.05 M), and TBP (0.5 M) in MeCN",0.28,-,-,TiO2 film 16-18 um thick,-,-,"AM 1.5G, 100 mw/cm2",-,Yu-Hsiang Chiu and Masahiko Shibahara and Rui-Yu Huang and Motonori Watanabe and Zhong-Sheng Wang and Yu-Jen Hsiao and Bo-Fong Chang and Ting-Hsuan Chiang and Yuan Jay Chang,Triphenylamine derivatives and the lithium-ion capture of [3.3]cyclophane used in organic dye-sensitized solar cells,Dyes and Pigments,136,10.1016/j.dyepig.2016.09.043,761--772,,,01/01/2017,Chiu_2017,,,N#C/C(=C\c1ccc(s1)c1ccc(s1)c1ccc(cc1)N(c1ccc(cc1)C#Cc1ccccc1)c1ccc(cc1)C#Cc1ccccc1)/C(=O)O,triphenylamine,445,552,THF
663,14.67,0.63,6.12,"LiI (0.5 M), I2 (0.05 M), and TBP (0.5 M) in MeCN",0.28,-,-,TiO2 film 16-18 um thick,-,-,"AM 1.5G, 100 mw/cm2",-,Yu-Hsiang Chiu and Masahiko Shibahara and Rui-Yu Huang and Motonori Watanabe and Zhong-Sheng Wang and Yu-Jen Hsiao and Bo-Fong Chang and Ting-Hsuan Chiang and Yuan Jay Chang,Triphenylamine derivatives and the lithium-ion capture of [3.3]cyclophane used in organic dye-sensitized solar cells,Dyes and Pigments,136,10.1016/j.dyepig.2016.09.043,761--772,,,01/01/2017,Chiu_2017,,,N#C/C(=C\c1ccc(s1)c1ccc(s1)c1ccc(cc1)N(c1ccc(cc1)/C=C/Cc1cc2CCCc3ccc(CCCc1cc2)cc3)c1ccc(cc1)/C=C/Cc1cc2CCCc3ccc(CCCc1cc2)cc3)/C(=O)O,triphenylamine,479,556,THF
619,14.15,0.62,5.43,"LiI (0.5 M), I2 (0.05 M), and TBP (0.5 M) in MeCN",0.28,-,-,TiO2 film 16-18 um thick,-,-,"AM 1.5G, 100 mw/cm2",-,Yu-Hsiang Chiu and Masahiko Shibahara and Rui-Yu Huang and Motonori Watanabe and Zhong-Sheng Wang and Yu-Jen Hsiao and Bo-Fong Chang and Ting-Hsuan Chiang and Yuan Jay Chang,Triphenylamine derivatives and the lithium-ion capture of [3.3]cyclophane used in organic dye-sensitized solar cells,Dyes and Pigments,136,10.1016/j.dyepig.2016.09.043,761--772,,,01/01/2017,Chiu_2017,,,N#C/C(=C\c1ccc(s1)c1ccc(s1)c1ccc(cc1)N(c1ccc(cc1)/C=C/c1ccccc1)c1ccc(cc1)/C=C/c1ccccc1)/C(=O)O,triphenylamine,477,555,THF
642,15.14,0.62,6.01,"LiI (0.5 M), I2 (0.05 M), and TBP (0.5 M) in MeCN",0.28,-,-,TiO2 film 16-18 um thick,-,-,"AM 1.5G, 100 mw/cm2",-,Yu-Hsiang Chiu and Masahiko Shibahara and Rui-Yu Huang and Motonori Watanabe and Zhong-Sheng Wang and Yu-Jen Hsiao and Bo-Fong Chang and Ting-Hsuan Chiang and Yuan Jay Chang,Triphenylamine derivatives and the lithium-ion capture of [3.3]cyclophane used in organic dye-sensitized solar cells,Dyes and Pigments,136,10.1016/j.dyepig.2016.09.043,761--772,,,01/01/2017,Chiu_2017,,,N#C/C(=C\c1ccc(s1)c1ccc(s1)c1ccc(cc1)N(c1ccc(cc1)C)c1ccc(cc1)C)/C(=O)O,triphenylamine,458,564,THF
404,14.24,0.5777,3.32,0.5 M LiI and 0.05 M I2 in CH3CN,0.18,CDCA,-,TiO2 film 6-8 um thick,77 nmol/cm2,2.5 hours,"AM 1.5G, 100mW/cm2",-,Neeta Karjule and Munavvar Fairoos Mele Kavungathodi and Jayaraj Nithyanandhan,Molecular Control of the Band Edge Movement and the Recombination Process in Donor{\textendash}Acceptor Hemicyanine-Sensitized Solar Cells,The Journal of Physical Chemistry C,121,10.1021/acs.jpcc.7b04623,21836--21847,40,,01/01/2017,Karjule_2017,,,CCCCCCCCCCC1(CCCCCCCC)C(=[N+](c2c1cc(cc2)C(=O)O)CCCCCC)/C=C/c1cc2c3c(c1)C(C)(C)c1c4N3c3c(C2(C)C)cccc3C(c4ccc1)(C)C.[I-],"triangulene,cyanine",606,734,methanol
690,12.33,0.62,5.27,"3-dimethylimidazolium iodide (1.0 M), LiI (0.05 M), I2 (0.03 M), guanidinium thiocyanate (0.1 M), and TBP (0.5 M) in MeCN:valeronitrile (85:15, v/v)",0.28,-,-,TiO2 film 16-18 um thick,-,-,"AM 1.5G, 100 mw/cm2",-,Yu-Hsiang Chiu and Masahiko Shibahara and Rui-Yu Huang and Motonori Watanabe and Zhong-Sheng Wang and Yu-Jen Hsiao and Bo-Fong Chang and Ting-Hsuan Chiang and Yuan Jay Chang,Triphenylamine derivatives and the lithium-ion capture of [3.3]cyclophane used in organic dye-sensitized solar cells,Dyes and Pigments,136,10.1016/j.dyepig.2016.09.043,761--772,,,01/01/2017,Chiu_2017,,,N#C/C(=C\c1ccc(s1)c1ccc(s1)c1ccc(cc1)N(c1ccc(cc1)C#Cc1cc2CCCc3ccc(CCCc1cc2)cc3)c1ccc(cc1)C#Cc1cc2CCCc3ccc(CCCc1cc2)cc3)/C(=O)O,triphenylamine,446,556,THF
640,12.17,0.59,4.59,"3-dimethylimidazolium iodide (1.0 M), LiI (0.05 M), I2 (0.03 M), guanidinium thiocyanate (0.1 M), and TBP (0.5 M) in MeCN:valeronitrile (85:15, v/v)",0.28,-,-,TiO2 film 16-18 um thick,-,-,"AM 1.5G, 100 mw/cm2",-,Yu-Hsiang Chiu and Masahiko Shibahara and Rui-Yu Huang and Motonori Watanabe and Zhong-Sheng Wang and Yu-Jen Hsiao and Bo-Fong Chang and Ting-Hsuan Chiang and Yuan Jay Chang,Triphenylamine derivatives and the lithium-ion capture of [3.3]cyclophane used in organic dye-sensitized solar cells,Dyes and Pigments,136,10.1016/j.dyepig.2016.09.043,761--772,,,01/01/2017,Chiu_2017,,,N#C/C(=C\c1ccc(s1)c1ccc(s1)c1ccc(cc1)N(c1ccc(cc1)C#Cc1ccccc1)c1ccc(cc1)C#Cc1ccccc1)/C(=O)O,triphenylamine,445,552,THF
630,16.97,0.65,7.02,"0.1 M lithium iodide (LiI), 0.05 M iodine (I2), 0.6 M 1,2-dimethyl-3-propylimidazolium iodide (DMPII), and 0.1 M guanidine thiocyanate (GuSCN) in acetonitrile (ACN)",0.16,-,-,TiO2 film (15 um thick + 5 um scattering layer),359 nmol/cm2,16 hours,AM 1.5G 100mW/cm2,-,Ryan Yeh-Yung Lin and Feng-Ling Wu and Chia-Hao Chang and Hsien-Hsin Chou and Tzu-Man Chuang and Te-Chun Chu and Chih-Yu Hsu and Ping-Wei Chen and Kuo-Chuan Ho and Yih-Hsing Lo and Jiann T. Lin,Y-shaped metal-free D{\textendash}$\uppi${\textendash}(A)2 sensitizers for high-performance dye-sensitized solar cells,Journal of Materials Chemistry A,2,10.1039/c3ta14404f,3092,9,,01/01/2014,Yeh_Yung_Lin_2014,,,N#C/C(=C\c1ccc(s1)c1sc(cc1c1ccc(s1)/C=C(/C(=O)O)\C#N)c1ccc(s1)c1ccc(cc1)N(c1ccccc1)c1ccccc1)/C(=O)O,Triphenylamine,478,636,THF
650,13.75,0.62,5.56,"0.1 M lithium iodide (LiI), 0.05 M iodine (I2), 0.6 M 1,2-dimethyl-3-propylimidazolium iodide (DMPII), and 0.1 M guanidine thiocyanate (GuSCN) in acetonitrile (ACN)",0.16,-,-,TiO2 film (15 um thick + 5 um scattering layer),114 nmol/cm2,16 hours,AM 1.5G 100mW/cm2,-,Ryan Yeh-Yung Lin and Feng-Ling Wu and Chia-Hao Chang and Hsien-Hsin Chou and Tzu-Man Chuang and Te-Chun Chu and Chih-Yu Hsu and Ping-Wei Chen and Kuo-Chuan Ho and Yih-Hsing Lo and Jiann T. Lin,Y-shaped metal-free D{\textendash}$\uppi${\textendash}(A)2 sensitizers for high-performance dye-sensitized solar cells,Journal of Materials Chemistry A,2,10.1039/c3ta14404f,3092,9,,01/01/2014,Yeh_Yung_Lin_2014,,,N#C/C(=C\c1ccc(cc1)c1sc(cc1c1ccc(cc1)/C=C(/C(=O)O)\C#N)c1ccc(cc1)N(c1ccccc1)c1ccccc1)/C(=O)O,Triphenylamine,451,626,THF
550,7.94,0.59,2.6,"0.1 M lithium iodide (LiI), 0.05 M iodine (I2), 0.6 M 1,2-dimethyl-3-propylimidazolium iodide (DMPII), and 0.1 M guanidine thiocyanate (GuSCN) in acetonitrile (ACN)",0.16,-,-,TiO2 film (15 um thick + 5 um scattering layer),88.9 nmol/cm2,16 hours,AM 1.5G 100mW/cm2,-,Ryan Yeh-Yung Lin and Feng-Ling Wu and Chia-Hao Chang and Hsien-Hsin Chou and Tzu-Man Chuang and Te-Chun Chu and Chih-Yu Hsu and Ping-Wei Chen and Kuo-Chuan Ho and Yih-Hsing Lo and Jiann T. Lin,Y-shaped metal-free D{\textendash}$\uppi${\textendash}(A)2 sensitizers for high-performance dye-sensitized solar cells,Journal of Materials Chemistry A,2,10.1039/c3ta14404f,3092,9,,01/01/2014,Yeh_Yung_Lin_2014,,,N#C/C(=C\c1ccc(cc1)c1sc(cc1c1ccc(cc1)/C=C(/C(=O)O)\C#N)c1ccc(s1)c1ccc(cc1)N(c1ccccc1)c1ccccc1)/C(=O)O,Triphenylamine,462,512,THF
630,16.98,0.68,7.28,"0.1 M lithium iodide (LiI), 0.05 M iodine (I2), 0.6 M 1,2-dimethyl-3-propylimidazolium iodide (DMPII), and 0.1 M guanidine thiocyanate (GuSCN) in acetonitrile (ACN)",0.16,-,-,TiO2 film (15 um thick + 5 um scattering layer),374 nmol/cm2,16 hours,AM 1.5G 100mW/cm2,-,Ryan Yeh-Yung Lin and Feng-Ling Wu and Chia-Hao Chang and Hsien-Hsin Chou and Tzu-Man Chuang and Te-Chun Chu and Chih-Yu Hsu and Ping-Wei Chen and Kuo-Chuan Ho and Yih-Hsing Lo and Jiann T. Lin,Y-shaped metal-free D{\textendash}$\uppi${\textendash}(A)2 sensitizers for high-performance dye-sensitized solar cells,Journal of Materials Chemistry A,2,10.1039/c3ta14404f,3092,9,,01/01/2014,Yeh_Yung_Lin_2014,,,CCCCCCn1c2ccc(cc2c2c1cccc2)c1ccc(s1)c1sc(c(c1)c1ccc(s1)/C=C(/C(=O)O)\C#N)c1ccc(s1)/C=C(/C(=O)O)\C#N,Triphenylamine,482,654,THF
590,12.43,0.6,4.45,"0.1 M lithium iodide (LiI), 0.05 M iodine (I2), 0.6 M 1,2-dimethyl-3-propylimidazolium iodide (DMPII), and 0.1 M guanidine thiocyanate (GuSCN) in acetonitrile (ACN)",0.16,-,-,TiO2 film (15 um thick + 5 um scattering layer),457 nmol/cm2,16 hours,AM 1.5G 100mW/cm2,-,Ryan Yeh-Yung Lin and Feng-Ling Wu and Chia-Hao Chang and Hsien-Hsin Chou and Tzu-Man Chuang and Te-Chun Chu and Chih-Yu Hsu and Ping-Wei Chen and Kuo-Chuan Ho and Yih-Hsing Lo and Jiann T. Lin,Y-shaped metal-free D{\textendash}$\uppi${\textendash}(A)2 sensitizers for high-performance dye-sensitized solar cells,Journal of Materials Chemistry A,2,10.1039/c3ta14404f,3092,9,,01/01/2014,Yeh_Yung_Lin_2014,,,N#C/C(=C\c1ccc(s1)c1ccc(s1)c1ccc(s1)c1ccc(cc1)N(c1ccccc1)c1ccccc1)/C(=O)O,triphenylamine,480,,THF
640,16.82,0.65,6.95,"0.1 M lithium iodide (LiI), 0.05 M iodine (I2), 0.6 M 1,2-dimethyl-3-propylimidazolium iodide (DMPII), and 0.1 M guanidine thiocyanate (GuSCN) in acetonitrile (ACN)",0.16,10 mM CDCA,-,TiO2 film (15 um thick + 5 um scattering layer),-,16 hours,AM 1.5G 100mW/cm2,-,Ryan Yeh-Yung Lin and Feng-Ling Wu and Chia-Hao Chang and Hsien-Hsin Chou and Tzu-Man Chuang and Te-Chun Chu and Chih-Yu Hsu and Ping-Wei Chen and Kuo-Chuan Ho and Yih-Hsing Lo and Jiann T. Lin,Y-shaped metal-free D{\textendash}$\uppi${\textendash}(A)2 sensitizers for high-performance dye-sensitized solar cells,Journal of Materials Chemistry A,2,10.1039/c3ta14404f,3092,9,,01/01/2014,Yeh_Yung_Lin_2014,,,N#C/C(=C\c1ccc(s1)c1sc(cc1c1ccc(s1)/C=C(/C(=O)O)\C#N)c1ccc(cc1)N(c1ccccc1)c1ccccc1)/C(=O)O,Triphenylamine,472,621,THF
650,17.59,0.68,7.87,"0.1 M lithium iodide (LiI), 0.05 M iodine (I2), 0.6 M 1,2-dimethyl-3-propylimidazolium iodide (DMPII), and 0.1 M guanidine thiocyanate (GuSCN) in acetonitrile (ACN)",0.16,10 mM CDCA,-,TiO2 film (15 um thick + 5 um scattering layer),-,16 hours,AM 1.5G 100mW/cm2,-,Ryan Yeh-Yung Lin and Feng-Ling Wu and Chia-Hao Chang and Hsien-Hsin Chou and Tzu-Man Chuang and Te-Chun Chu and Chih-Yu Hsu and Ping-Wei Chen and Kuo-Chuan Ho and Yih-Hsing Lo and Jiann T. Lin,Y-shaped metal-free D{\textendash}$\uppi${\textendash}(A)2 sensitizers for high-performance dye-sensitized solar cells,Journal of Materials Chemistry A,2,10.1039/c3ta14404f,3092,9,,01/01/2014,Yeh_Yung_Lin_2014,,,N#C/C(=C\c1ccc(s1)c1sc(cc1c1ccc(s1)/C=C(/C(=O)O)\C#N)c1ccc(s1)c1ccc(cc1)N(c1ccccc1)c1ccccc1)/C(=O)O,Triphenylamine,478,636,THF
660,14.73,0.68,6.67,"0.1 M lithium iodide (LiI), 0.05 M iodine (I2), 0.6 M 1,2-dimethyl-3-propylimidazolium iodide (DMPII), and 0.1 M guanidine thiocyanate (GuSCN) in acetonitrile (ACN)",0.16,10 mM CDCA,-,TiO2 film (15 um thick + 5 um scattering layer),-,16 hours,AM 1.5G 100mW/cm2,-,Ryan Yeh-Yung Lin and Feng-Ling Wu and Chia-Hao Chang and Hsien-Hsin Chou and Tzu-Man Chuang and Te-Chun Chu and Chih-Yu Hsu and Ping-Wei Chen and Kuo-Chuan Ho and Yih-Hsing Lo and Jiann T. Lin,Y-shaped metal-free D{\textendash}$\uppi${\textendash}(A)2 sensitizers for high-performance dye-sensitized solar cells,Journal of Materials Chemistry A,2,10.1039/c3ta14404f,3092,9,,01/01/2014,Yeh_Yung_Lin_2014,,,N#C/C(=C\c1ccc(cc1)c1sc(cc1c1ccc(cc1)/C=C(/C(=O)O)\C#N)c1ccc(cc1)N(c1ccccc1)c1ccccc1)/C(=O)O,Triphenylamine,451,626,THF
610,12.92,0.65,5.1,"0.1 M lithium iodide (LiI), 0.05 M iodine (I2), 0.6 M 1,2-dimethyl-3-propylimidazolium iodide (DMPII), and 0.1 M guanidine thiocyanate (GuSCN) in acetonitrile (ACN)",0.16,10 mM CDCA,-,TiO2 film (15 um thick + 5 um scattering layer),-,16 hours,AM 1.5G 100mW/cm2,-,Ryan Yeh-Yung Lin and Feng-Ling Wu and Chia-Hao Chang and Hsien-Hsin Chou and Tzu-Man Chuang and Te-Chun Chu and Chih-Yu Hsu and Ping-Wei Chen and Kuo-Chuan Ho and Yih-Hsing Lo and Jiann T. Lin,Y-shaped metal-free D{\textendash}$\uppi${\textendash}(A)2 sensitizers for high-performance dye-sensitized solar cells,Journal of Materials Chemistry A,2,10.1039/c3ta14404f,3092,9,,01/01/2014,Yeh_Yung_Lin_2014,,,N#C/C(=C\c1ccc(cc1)c1sc(cc1c1ccc(cc1)/C=C(/C(=O)O)\C#N)c1ccc(s1)c1ccc(cc1)N(c1ccccc1)c1ccccc1)/C(=O)O,Triphenylamine,462,512,THF
764,16.2,0.45,8.02,"lithium iodide (LiI, 0.1 M), iodine (0.01 M), and dendrimer (0.1 mM) additives in 10 mL DMF solvent",-,-,N719,TiO2 film,3500 nmol/cm2,-,AM 1.5G 70mW/cm2,-,Kannan Rajavelu and Perumal Rajakumar and Mandal Sudip and Ramanujam Kothandaraman,"Synthesis, photophysical, electrochemical, and {DSSC} application of novel donor{\textendash}acceptor triazole bridged dendrimers with a triphenylamine core and benzoheterazole as a surface unit",New J. Chem.,40,10.1039/c6nj02126c,10246--10258,12,,01/01/2016,Rajavelu_2016,,,c1ccc(cc1)N(c1ccc(cc1)c1nnn(c1)Cc1ccc(cc1)/C=C/c1nc2c(o1)cccc2)c1ccc(cc1)c1nnn(c1)Cc1ccc(cc1)/C=C/c1nc2c(o1)cccc2,Triphenylamine,324,407,DMF
791,5.94,0.67,4.51,"lithium iodide (LiI, 0.1 M), iodine (0.01 M), and dendrimer (0.1 mM) additives in 10 mL DMF solvent",-,-,N719,TiO2 film,3300 nmol/cm2,-,AM 1.5G 70mW/cm2,-,Kannan Rajavelu and Perumal Rajakumar and Mandal Sudip and Ramanujam Kothandaraman,"Synthesis, photophysical, electrochemical, and {DSSC} application of novel donor{\textendash}acceptor triazole bridged dendrimers with a triphenylamine core and benzoheterazole as a surface unit",New J. Chem.,40,10.1039/c6nj02126c,10246--10258,12,,01/01/2016,Rajavelu_2016,,,c1ccc(cc1)N(c1ccc(cc1)c1nnn(c1)Cc1ccc(cc1)/C=C/c1nc2c(s1)cccc2)c1ccc(cc1)c1nnn(c1)Cc1ccc(cc1)/C=C/c1nc2c(s1)cccc2,Triphenylamine,344,405,DMF
801,5.85,0.59,3.97,"lithium iodide (LiI, 0.1 M), iodine (0.01 M), and dendrimer (0.1 mM) additives in 10 mL DMF solvent",-,-,N719,TiO2 film,3100 nmol/cm2,-,AM 1.5G 70mW/cm2,-,Kannan Rajavelu and Perumal Rajakumar and Mandal Sudip and Ramanujam Kothandaraman,"Synthesis, photophysical, electrochemical, and {DSSC} application of novel donor{\textendash}acceptor triazole bridged dendrimers with a triphenylamine core and benzoheterazole as a surface unit",New J. Chem.,40,10.1039/c6nj02126c,10246--10258,12,,01/01/2016,Rajavelu_2016,,,c1ccc(cc1)N(c1ccc(cc1)c1nnn(c1)Cc1cc(OCc2nnn(c2)Cc2ccc(cc2)/C=C/c2nc3c(o2)cccc3)cc(c1)OCc1cnnn1Cc1ccc(cc1)/C=C/c1nc2c(o1)cccc2)c1ccc(cc1)c1nnn(c1)Cc1cc(OCc2nnn(c2)Cc2ccc(cc2)/C=C/c2nc3c(o2)cccc3)cc(c1)OCc1cnnn1Cc1ccc(cc1)/C=C/c1nc2c(o1)cccc2,Triphenylamine,328,388,DMF
774,14.19,0.45,6.8,"lithium iodide (LiI, 0.1 M), iodine (0.01 M), and dendrimer (0.1 mM) additives in 10 mL DMF solvent",-,-,N719,TiO2 film,3000 nmol/cm2,-,AM 1.5G 70mW/cm2,-,Kannan Rajavelu and Perumal Rajakumar and Mandal Sudip and Ramanujam Kothandaraman,"Synthesis, photophysical, electrochemical, and {DSSC} application of novel donor{\textendash}acceptor triazole bridged dendrimers with a triphenylamine core and benzoheterazole as a surface unit",New J. Chem.,40,10.1039/c6nj02126c,10246--10258,12,,01/01/2016,Rajavelu_2016,,,c1ccc(cc1)N(c1ccc(cc1)c1nnn(c1)Cc1cc(OCc2nnn(c2)Cc2ccc(cc2)/C=C/c2nc3c(s2)cccc3)cc(c1)OCc1cnnn1Cc1ccc(cc1)/C=C/c1nc2c(s1)cccc2)c1ccc(cc1)c1nnn(c1)Cc1cc(OCc2nnn(c2)Cc2ccc(cc2)/C=C/c2nc3c(s2)cccc3)cc(c1)OCc1cnnn1Cc1ccc(cc1)/C=C/c1nc2c(s1)cccc2,Triphenylamine,346,401,DMF
745,12.21,0.59,7.63,"lithium iodide (LiI, 0.1 M), iodine (0.01 M), and dendrimer (0.1 mM) additives in 10 mL DMF solvent",-,-,N719,TiO2 film,3400 nmol/cm2,-,AM 1.5G 70mW/cm2,-,Kannan Rajavelu and Perumal Rajakumar and Mandal Sudip and Ramanujam Kothandaraman,"Synthesis, photophysical, electrochemical, and {DSSC} application of novel donor{\textendash}acceptor triazole bridged dendrimers with a triphenylamine core and benzoheterazole as a surface unit",New J. Chem.,40,10.1039/c6nj02126c,10246--10258,12,,01/01/2016,Rajavelu_2016,,,c1ccc2c(c1)oc(n2)/C=C/c1ccc(cc1)Cn1nnc(c1)c1ccc(cc1)N(c1ccc(cc1)c1nnn(c1)Cc1ccc(cc1)/C=C/c1nc2c(o1)cccc2)c1ccc(cc1)c1nnn(c1)Cc1ccc(cc1)/C=C/c1nc2c(o1)cccc2,Triphenylamine,328,406,DMF
731,7.87,0.7,5.8,"lithium iodide (LiI, 0.1 M), iodine (0.01 M), and dendrimer (0.1 mM) additives in 10 mL DMF solvent",-,-,N719,TiO2 film,3000 nmol/cm2,-,AM 1.5G 70mW/cm2,-,Kannan Rajavelu and Perumal Rajakumar and Mandal Sudip and Ramanujam Kothandaraman,"Synthesis, photophysical, electrochemical, and {DSSC} application of novel donor{\textendash}acceptor triazole bridged dendrimers with a triphenylamine core and benzoheterazole as a surface unit",New J. Chem.,40,10.1039/c6nj02126c,10246--10258,12,,01/01/2016,Rajavelu_2016,,,c1ccc2c(c1)sc(n2)/C=C/c1ccc(cc1)Cn1nnc(c1)c1ccc(cc1)N(c1ccc(cc1)c1nnn(c1)Cc1ccc(cc1)/C=C/c1nc2c(s1)cccc2)c1ccc(cc1)c1nnn(c1)Cc1ccc(cc1)/C=C/c1nc2c(s1)cccc2,Triphenylamine,345,406,DMF
627,11.59,0.62,4.51,"3-dimethylimidazolium iodide (1.0 M), LiI (0.05 M), I2 (0.03 M), guanidinium thiocyanate (0.1 M), and TBP (0.5 M) in MeCN:valeronitrile (85:15, v/v)",0.28,-,-,TiO2 film 16-18 um thick,-,-,"AM 1.5G, 100 mw/cm2",-,Yu-Hsiang Chiu and Masahiko Shibahara and Rui-Yu Huang and Motonori Watanabe and Zhong-Sheng Wang and Yu-Jen Hsiao and Bo-Fong Chang and Ting-Hsuan Chiang and Yuan Jay Chang,Triphenylamine derivatives and the lithium-ion capture of [3.3]cyclophane used in organic dye-sensitized solar cells,Dyes and Pigments,136,10.1016/j.dyepig.2016.09.043,761--772,,,01/01/2017,Chiu_2017,,,N#C/C(=C\c1ccc(s1)c1ccc(s1)c1ccc(cc1)N(c1ccc(cc1)/C=C/c1ccccc1)c1ccc(cc1)/C=C/c1ccccc1)/C(=O)O,triphenylamine,477,555,THF
620,15.63,0.66,6.33,"0.1 M lithium iodide (LiI), 0.05 M iodine (I2), 0.6 M 1,2-dimethyl-3-propylimidazolium iodide (DMPII), and 0.1 M guanidine thiocyanate (GuSCN) in acetonitrile (ACN)",0.16,-,-,TiO2 film (15 um thick + 5 um scattering layer),321 nmol/cm2,16 hours,AM 1.5G 100mW/cm2,-,Ryan Yeh-Yung Lin and Feng-Ling Wu and Chia-Hao Chang and Hsien-Hsin Chou and Tzu-Man Chuang and Te-Chun Chu and Chih-Yu Hsu and Ping-Wei Chen and Kuo-Chuan Ho and Yih-Hsing Lo and Jiann T. Lin,Y-shaped metal-free D{\textendash}$\uppi${\textendash}(A)2 sensitizers for high-performance dye-sensitized solar cells,Journal of Materials Chemistry A,2,10.1039/c3ta14404f,3092,9,,01/01/2014,Yeh_Yung_Lin_2014,,,N#C/C(=C\c1ccc(s1)c1sc(cc1c1ccc(s1)/C=C(/C(=O)O)\C#N)c1ccc(cc1)N(c1ccccc1)c1ccccc1)/C(=O)O,Triphenylamine,472,621,THF
630,17.55,0.68,7.5,"0.1 M lithium iodide (LiI), 0.05 M iodine (I2), 0.6 M 1,2-dimethyl-3-propylimidazolium iodide (DMPII), and 0.1 M guanidine thiocyanate (GuSCN) in acetonitrile (ACN)",0.16,10 mM CDCA,-,TiO2 film (15 um thick + 5 um scattering layer),-,16 hours,AM 1.5G 100mW/cm2,-,Ryan Yeh-Yung Lin and Feng-Ling Wu and Chia-Hao Chang and Hsien-Hsin Chou and Tzu-Man Chuang and Te-Chun Chu and Chih-Yu Hsu and Ping-Wei Chen and Kuo-Chuan Ho and Yih-Hsing Lo and Jiann T. Lin,Y-shaped metal-free D{\textendash}$\uppi${\textendash}(A)2 sensitizers for high-performance dye-sensitized solar cells,Journal of Materials Chemistry A,2,10.1039/c3ta14404f,3092,9,,01/01/2014,Yeh_Yung_Lin_2014,,,CCCCCCn1c2ccc(cc2c2c1cccc2)c1ccc(s1)c1sc(c(c1)c1ccc(s1)/C=C(/C(=O)O)\C#N)c1ccc(s1)/C=C(/C(=O)O)\C#N,Triphenylamine,482,654,THF
600,12.83,0.69,5.34,"0.1 M lithium iodide (LiI), 0.05 M iodine (I2), 0.6 M 1,2-dimethyl-3-propylimidazolium iodide (DMPII), and 0.1 M guanidine thiocyanate (GuSCN) in acetonitrile (ACN)",0.16,10 mM CDCA,-,TiO2 film (15 um thick + 5 um scattering layer),-,16 hours,AM 1.5G 100mW/cm2,-,Ryan Yeh-Yung Lin and Feng-Ling Wu and Chia-Hao Chang and Hsien-Hsin Chou and Tzu-Man Chuang and Te-Chun Chu and Chih-Yu Hsu and Ping-Wei Chen and Kuo-Chuan Ho and Yih-Hsing Lo and Jiann T. Lin,Y-shaped metal-free D{\textendash}$\uppi${\textendash}(A)2 sensitizers for high-performance dye-sensitized solar cells,Journal of Materials Chemistry A,2,10.1039/c3ta14404f,3092,9,,01/01/2014,Yeh_Yung_Lin_2014,,,N#C/C(=C\c1ccc(s1)c1ccc(s1)c1ccc(s1)c1ccc(cc1)N(c1ccccc1)c1ccccc1)/C(=O)O,triphenylamine,480,,THF
390,16.3,0.43,2.7,"0.5 M LiI, 0.05 M I2 in acetonitrile",-,0.2 mM CDCA,-,TiO2 film (9 um thick + 2 um scattering layer),-,17 hours,AM 1.5G 100mW/cm2,-,Erik Gabrielsson and Haining Tian and Susanna K. Eriksson and Jiajia Gao and Hong Chen and Fusheng Li and Johan Oscarsson and Junliang Sun and H{\aa}kan Rensmo and Lars Kloo and Anders Hagfeldt and Licheng Sun,Dipicolinic acid: a strong anchoring group with tunable redox and spectral behavior for stable dye-sensitized solar cells,Chem. Commun.,51,10.1039/c4cc06432a,3858--3861,18,,01/01/2015,Gabrielsson_2015,,,CCCCOc1cc(OCCCC)ccc1c1ccc(cc1)N(c1ccc(cc1)c1ccc(cc1OCCCC)OCCCC)c1ccc(cc1)c1ccc(s1)c1ccc(s1)c1cc(nc(c1)C(=O)O)C(=O)O,Triphenylamine,456,595,dichloromethane
590,9.3,0.68,3.7,"0.5 M LiI, 0.05 M I2, 0.5 M TBP in acetonitrile",-,0.2 mM CDCA,-,TiO2 film (9 um thick + 2 um scattering layer),-,17 hours,AM 1.5G 100mW/cm2,-,Erik Gabrielsson and Haining Tian and Susanna K. Eriksson and Jiajia Gao and Hong Chen and Fusheng Li and Johan Oscarsson and Junliang Sun and H{\aa}kan Rensmo and Lars Kloo and Anders Hagfeldt and Licheng Sun,Dipicolinic acid: a strong anchoring group with tunable redox and spectral behavior for stable dye-sensitized solar cells,Chem. Commun.,51,10.1039/c4cc06432a,3858--3861,18,,01/01/2015,Gabrielsson_2015,,,CCCCOc1cc(OCCCC)ccc1c1ccc(cc1)N(c1ccc(cc1)c1ccc(cc1OCCCC)OCCCC)c1ccc(cc1)c1ccc(s1)c1ccc(s1)c1cc(nc(c1)C(=O)O)C(=O)O,Triphenylamine,456,595,dichloromethane
710,9.6,0.69,4.6,"0.3 M M Co(bpy)3[B(CN)4]2, 0.15 M Co(bpy)3[B(CN)4]3, 0.2 M TBP in MeCN",-,0.2 mM CDCA,-,TiO2 film (6 um thick + 2 um scattering layer),-,17 hours,AM 1.5G 100mW/cm2,-,Erik Gabrielsson and Haining Tian and Susanna K. Eriksson and Jiajia Gao and Hong Chen and Fusheng Li and Johan Oscarsson and Junliang Sun and H{\aa}kan Rensmo and Lars Kloo and Anders Hagfeldt and Licheng Sun,Dipicolinic acid: a strong anchoring group with tunable redox and spectral behavior for stable dye-sensitized solar cells,Chem. Commun.,51,10.1039/c4cc06432a,3858--3861,18,,01/01/2015,Gabrielsson_2015,,,CCCCOc1cc(OCCCC)ccc1c1ccc(cc1)N(c1ccc(cc1)c1ccc(cc1OCCCC)OCCCC)c1ccc(cc1)c1ccc(s1)c1ccc(s1)c1cc(nc(c1)C(=O)O)C(=O)O,Triphenylamine,456,595,dichloromethane
480,14.9,0.48,3.4,"0.5 M LiI, 0.05 M I2 in acetonitrile",-,0.2 mM CDCA,-,TiO2 film (9 um thick + 2 um scattering layer),-,17 hours,AM 1.5G 100mW/cm2,-,Erik Gabrielsson and Haining Tian and Susanna K. Eriksson and Jiajia Gao and Hong Chen and Fusheng Li and Johan Oscarsson and Junliang Sun and H{\aa}kan Rensmo and Lars Kloo and Anders Hagfeldt and Licheng Sun,Dipicolinic acid: a strong anchoring group with tunable redox and spectral behavior for stable dye-sensitized solar cells,Chem. Commun.,51,10.1039/c4cc06432a,3858--3861,18,,01/01/2015,Gabrielsson_2015,,,CCCCCCOc1ccc(cc1)N(c1ccc(cc1)OCCCCCC)c1ccc(cc1)c1ccc(s1)c1nc(c(n1CCCCCC)c1ccc(cc1)c1ccc(s1)/C=C(\C(=O)O)/C#N)c1ccc(cc1)c1ccc(s1)/C=C(\C(=O)O)/C#N,Triphenylamine,512,660,dichloromethane
680,12.5,0.69,5.8,"0.5 M LiI, 0.05 M I2, 0.5 M TBP in acetonitrile",-,0.2 mM CDCA,-,TiO2 film (9 um thick + 2 um scattering layer),-,17 hours,AM 1.5G 100mW/cm2,-,Erik Gabrielsson and Haining Tian and Susanna K. Eriksson and Jiajia Gao and Hong Chen and Fusheng Li and Johan Oscarsson and Junliang Sun and H{\aa}kan Rensmo and Lars Kloo and Anders Hagfeldt and Licheng Sun,Dipicolinic acid: a strong anchoring group with tunable redox and spectral behavior for stable dye-sensitized solar cells,Chem. Commun.,51,10.1039/c4cc06432a,3858--3861,18,,01/01/2015,Gabrielsson_2015,,,CCCCCCOc1ccc(cc1)N(c1ccc(cc1)OCCCCCC)c1ccc(cc1)c1ccc(s1)c1nc(c(n1CCCCCC)c1ccc(cc1)c1ccc(s1)c1ccc(s1)/C=C(\C(=O)O)/C#N)c1ccc(cc1)c1ccc(s1)c1ccc(s1)/C=C(\C(=O)O)/C#N,Triphenylamine,,,-
810,7,0.64,3.6,"0.3 M M Co(bpy)3[B(CN)4]2, 0.15 M Co(bpy)3[B(CN)4]3, 0.2 M TBP in MeCN",-,0.2 mM CDCA,-,TiO2 film (6 um thick + 2 um scattering layer),-,17 hours,AM 1.5G 100mW/cm2,-,Erik Gabrielsson and Haining Tian and Susanna K. Eriksson and Jiajia Gao and Hong Chen and Fusheng Li and Johan Oscarsson and Junliang Sun and H{\aa}kan Rensmo and Lars Kloo and Anders Hagfeldt and Licheng Sun,Dipicolinic acid: a strong anchoring group with tunable redox and spectral behavior for stable dye-sensitized solar cells,Chem. Commun.,51,10.1039/c4cc06432a,3858--3861,18,,01/01/2015,Gabrielsson_2015,,,CCCCCCOc1ccc(cc1)N(c1ccc(cc1)OCCCCCC)c1ccc(cc1)c1ccc(s1)c1nc2c(n1CCCCCC)c1cc(sc1c1c2cc(s1)c1ccc(s1)/C=C(\C(=O)O)/C#N)c1ccc(s1)/C=C(\C(=O)O)/C#N,Triphenylamine,,,-
592,14.64,0.692,5.85,"0.6 M 1-methyl-3-propylimidazolium iodine (PMII), 0.03 M I2 , 0.05 M LiI, 0.1 M guanidinium thiocyanate (GuSCN), and 0.5 M 4-tert-butylpyridine (TBP) in acetonitrile and valeronitrile (85:15, v/v)",0.16,-,-,TiO2 film 15 um thick,209 nmol/cm2,12 hours,AM 1.5G 100mW/cm2,-,Yi-Fan Chen and Jun-Min Liu and Jian-Feng Huang and Li-Lin Tan and Yong Shen and Li-Min Xiao and Dai-Bin Kuang and Cheng-Yong Su,"Stable organic dyes based on the benzo[1,2-b:4,5-b$\prime$]dithiophene donor for efficient dye-sensitized solar cells",J. Mater. Chem. A,3,10.1039/c5ta00332f,8083--8090,15,,01/01/2015,Chen_2015,,,CCCCC(Cc1ccc(s1)c1c2sc(cc2c(c2c1cc(s2)c1cc(c(s1)c1cc(c(s1)c1sc(c2c1OCCO2)/C=C(/C(=O)O)\C#N)CCCCCC)CCCCCC)c1ccc(s1)CC(CCCC)CC)c1cc(c(s1)c1cc(c(s1)c1sc(c2c1OCCO2)/C=C(/C(=O)O)\C#N)CCCCCC)CCCCCC)CC,Triphenylamine,484,,THF
640,6.96,0.72,3.21,"0.05 M I2, 0.5 M LiI, 0.5 M tert-butylpyridine in acetonitrile",0.25,-,-,TiO2 film (12 um thick + 6 um scattering layer),223 nmol/cm2,12 hours,AM 1.5G 100mW/cm2,-,Yung-Sheng Yen and Jen-Shyang Ni and Tse-Yen Lin and Wei-I Hung and Jiann T. Lin and Ming-Chang P. Yeh,Imidazole-Based Sensitizers Containing Double Anchors for Dye-Sensitized Solar Cells,European Journal of Organic Chemistry,2015,10.1002/ejoc.201501131,7367--7377,33,,01/01/2015,Yen_2015,,,CCCCCCn1c(nc(c1c1ccc(cc1)c1ccc(s1)/C=C(\C(=O)O)/C#N)c1ccc(cc1)c1ccc(s1)/C=C(\C(=O)O)/C#N)c1ccc2c(c1)c1ccccc1n2CCCCCC,"Triphenylamine, carbazole",398,562,THF
650,6.8,0.73,3.22,"0.05 M I2, 0.5 M LiI, 0.5 M tert-butylpyridine in acetonitrile",0.25,10 mM CDCA,-,TiO2 film (12 um thick + 6 um scattering layer),-,12 hours,AM 1.5G 100mW/cm2,-,Yung-Sheng Yen and Jen-Shyang Ni and Tse-Yen Lin and Wei-I Hung and Jiann T. Lin and Ming-Chang P. Yeh,Imidazole-Based Sensitizers Containing Double Anchors for Dye-Sensitized Solar Cells,European Journal of Organic Chemistry,2015,10.1002/ejoc.201501131,7367--7377,33,,01/01/2015,Yen_2015,,,CCCCCCn1c(nc(c1c1ccc(cc1)c1ccc(s1)/C=C(\C(=O)O)/C#N)c1ccc(cc1)c1ccc(s1)/C=C(\C(=O)O)/C#N)c1ccc2c(c1)c1ccccc1n2CCCCCC,"Triphenylamine, carbazole",398,562,THF
670,7.1,0.7,3.33,"0.05 M I2, 0.5 M LiI, 0.5 M tert-butylpyridine in acetonitrile",0.25,30 mM CDCA,-,TiO2 film (12 um thick + 6 um scattering layer),-,12 hours,AM 1.5G 100mW/cm2,-,Yung-Sheng Yen and Jen-Shyang Ni and Tse-Yen Lin and Wei-I Hung and Jiann T. Lin and Ming-Chang P. Yeh,Imidazole-Based Sensitizers Containing Double Anchors for Dye-Sensitized Solar Cells,European Journal of Organic Chemistry,2015,10.1002/ejoc.201501131,7367--7377,33,,01/01/2015,Yen_2015,,,CCCCCCn1c(nc(c1c1ccc(cc1)c1ccc(s1)/C=C(\C(=O)O)/C#N)c1ccc(cc1)c1ccc(s1)/C=C(\C(=O)O)/C#N)c1ccc2c(c1)c1ccccc1n2CCCCCC,"Triphenylamine, carbazole",398,562,THF
670,7.33,0.71,3.49,"0.05 M I2, 0.5 M LiI, 0.5 M tert-butylpyridine in acetonitrile",0.25,50 mM CDCA,-,TiO2 film (12 um thick + 6 um scattering layer),-,12 hours,AM 1.5G 100mW/cm2,-,Yung-Sheng Yen and Jen-Shyang Ni and Tse-Yen Lin and Wei-I Hung and Jiann T. Lin and Ming-Chang P. Yeh,Imidazole-Based Sensitizers Containing Double Anchors for Dye-Sensitized Solar Cells,European Journal of Organic Chemistry,2015,10.1002/ejoc.201501131,7367--7377,33,,01/01/2015,Yen_2015,,,CCCCCCn1c(nc(c1c1ccc(cc1)c1ccc(s1)/C=C(\C(=O)O)/C#N)c1ccc(cc1)c1ccc(s1)/C=C(\C(=O)O)/C#N)c1ccc2c(c1)c1ccccc1n2CCCCCC,"Triphenylamine, carbazole",398,562,THF
