Repository: PaulC61/Cheminformatics

# Cheminformatics
Repository for:
Cheminformatics Masters students of University of Strasbourg 2020 - 2022
+ My own projects related to the course

File: InternshipM2_BIU/rawDSSCDBdata.csv (part 46 of 77)
VOC,JSC,FF,PCE,Electrolyte,Active area,Co-adsorbent,Co-sensitizer,Semiconductor,Dye loading,Exposure time,Solar simulator,Performance comment,Article author,Article title,Article journal,Article volume,Article DOI,Article pages,Article issue nr,Article EID,Article year,Article year,Article electronic id,Article keywords,Molecule SMILE,Molecule keywords,Molecule spectrum absorption maxima,Molecule spectrum emission maxima,Molecule spectrum solvent
670,7.15,0.69,3.29,"0.05 M I2, 0.5 M LiI, 0.5 M tert-butylpyridine in acetonitrile",0.25,-,-,TiO2 film (12 um thick + 6 um scattering layer),154 nmol/cm2,12 hours,AM 1.5G 100mW/cm2,-,Yung-Sheng Yen and Jen-Shyang Ni and Tse-Yen Lin and Wei-I Hung and Jiann T. Lin and Ming-Chang P. Yeh,Imidazole-Based Sensitizers Containing Double Anchors for Dye-Sensitized Solar Cells,European Journal of Organic Chemistry,2015,10.1002/ejoc.201501131,7367--7377,33,,01/01/2015,Yen_2015,,,CCCCCCOc1ccc(cc1)N(c1ccc(cc1)OCCCCCC)c1ccc(cc1)c1ccc(s1)c1nc(c(n1CCCCCC)c1ccc(cc1)c1ccc(s1)/C=C(/C(=O)O)\C#N)c1ccc(cc1)c1ccc(s1)/C=C(/C(=O)O)\C#N,"Triphenylamine, carbazole",400,587,THF
670,7.35,0.71,3.5,"0.05 M I2, 0.5 M LiI, 0.5 M tert-butylpyridine in acetonitrile",0.25,10 mM CDCA,-,TiO2 film (12 um thick + 6 um scattering layer),-,12 hours,AM 1.5G 100mW/cm2,-,Yung-Sheng Yen and Jen-Shyang Ni and Tse-Yen Lin and Wei-I Hung and Jiann T. Lin and Ming-Chang P. Yeh,Imidazole-Based Sensitizers Containing Double Anchors for Dye-Sensitized Solar Cells,European Journal of Organic Chemistry,2015,10.1002/ejoc.201501131,7367--7377,33,,01/01/2015,Yen_2015,,,CCCCCCOc1ccc(cc1)N(c1ccc(cc1)OCCCCCC)c1ccc(cc1)c1ccc(s1)c1nc(c(n1CCCCCC)c1ccc(cc1)c1ccc(s1)/C=C(/C(=O)O)\C#N)c1ccc(cc1)c1ccc(s1)/C=C(/C(=O)O)\C#N,"Triphenylamine, carbazole",400,587,THF
670,7.21,0.71,3.43,"0.05 M I2, 0.5 M LiI, 0.5 M tert-butylpyridine in acetonitrile",0.25,30 mM CDCA,-,TiO2 film (12 um thick + 6 um scattering layer),-,12 hours,AM 1.5G 100mW/cm2,-,Yung-Sheng Yen and Jen-Shyang Ni and Tse-Yen Lin and Wei-I Hung and Jiann T. Lin and Ming-Chang P. Yeh,Imidazole-Based Sensitizers Containing Double Anchors for Dye-Sensitized Solar Cells,European Journal of Organic Chemistry,2015,10.1002/ejoc.201501131,7367--7377,33,,01/01/2015,Yen_2015,,,CCCCCCOc1ccc(cc1)N(c1ccc(cc1)OCCCCCC)c1ccc(cc1)c1ccc(s1)c1nc(c(n1CCCCCC)c1ccc(cc1)c1ccc(s1)/C=C(/C(=O)O)\C#N)c1ccc(cc1)c1ccc(s1)/C=C(/C(=O)O)\C#N,"Triphenylamine, carbazole",400,587,THF
680,7.11,0.67,3.23,"0.05 M I2, 0.5 M LiI, 0.5 M tert-butylpyridine in acetonitrile",0.25,50 mM CDCA,-,TiO2 film (12 um thick + 6 um scattering layer),-,12 hours,AM 1.5G 100mW/cm2,-,Yung-Sheng Yen and Jen-Shyang Ni and Tse-Yen Lin and Wei-I Hung and Jiann T. Lin and Ming-Chang P. Yeh,Imidazole-Based Sensitizers Containing Double Anchors for Dye-Sensitized Solar Cells,European Journal of Organic Chemistry,2015,10.1002/ejoc.201501131,7367--7377,33,,01/01/2015,Yen_2015,,,CCCCCCOc1ccc(cc1)N(c1ccc(cc1)OCCCCCC)c1ccc(cc1)c1ccc(s1)c1nc(c(n1CCCCCC)c1ccc(cc1)c1ccc(s1)/C=C(/C(=O)O)\C#N)c1ccc(cc1)c1ccc(s1)/C=C(/C(=O)O)\C#N,"Triphenylamine, carbazole",400,587,THF
640,8.04,0.66,3.34,"0.05 M I2, 0.5 M LiI, 0.5 M tert-butylpyridine in acetonitrile",0.25,-,-,TiO2 film (12 um thick + 6 um scattering layer),773 nmol/cm2,12 hours,AM 1.5G 100mW/cm2,-,Yung-Sheng Yen and Jen-Shyang Ni and Tse-Yen Lin and Wei-I Hung and Jiann T. Lin and Ming-Chang P. Yeh,Imidazole-Based Sensitizers Containing Double Anchors for Dye-Sensitized Solar Cells,European Journal of Organic Chemistry,2015,10.1002/ejoc.201501131,7367--7377,33,,01/01/2015,Yen_2015,,,CCCCCCOc1ccc(cc1)N(c1ccc(cc1)OCCCCCC)c1ccc(cc1)c1ccc(s1)c1nc(c(n1CCCCCC)c1ccc(s1)c1ccc(s1)/C=C(/C(=O)O)\C#N)c1ccc(s1)c1ccc(s1)/C=C(/C(=O)O)\C#N,Triphenylamine,484,608,THF
630,7.25,0.72,3.29,"0.05 M I2, 0.5 M LiI, 0.5 M tert-butylpyridine in acetonitrile",0.25,10 mM CDCA,-,TiO2 film (12 um thick + 6 um scattering layer),-,12 hours,AM 1.5G 100mW/cm2,-,Yung-Sheng Yen and Jen-Shyang Ni and Tse-Yen Lin and Wei-I Hung and Jiann T. Lin and Ming-Chang P. Yeh,Imidazole-Based Sensitizers Containing Double Anchors for Dye-Sensitized Solar Cells,European Journal of Organic Chemistry,2015,10.1002/ejoc.201501131,7367--7377,33,,01/01/2015,Yen_2015,,,CCCCCCOc1ccc(cc1)N(c1ccc(cc1)OCCCCCC)c1ccc(cc1)c1ccc(s1)c1nc(c(n1CCCCCC)c1ccc(s1)c1ccc(s1)/C=C(/C(=O)O)\C#N)c1ccc(s1)c1ccc(s1)/C=C(/C(=O)O)\C#N,Triphenylamine,484,608,THF
640,9.19,0.7,4.12,"0.05 M I2, 0.5 M LiI, 0.5 M tert-butylpyridine in acetonitrile",0.25,30 mM CDCA,-,TiO2 film (12 um thick + 6 um scattering layer),-,12 hours,AM 1.5G 100mW/cm2,-,Yung-Sheng Yen and Jen-Shyang Ni and Tse-Yen Lin and Wei-I Hung and Jiann T. Lin and Ming-Chang P. Yeh,Imidazole-Based Sensitizers Containing Double Anchors for Dye-Sensitized Solar Cells,European Journal of Organic Chemistry,2015,10.1002/ejoc.201501131,7367--7377,33,,01/01/2015,Yen_2015,,,CCCCCCOc1ccc(cc1)N(c1ccc(cc1)OCCCCCC)c1ccc(cc1)c1ccc(s1)c1nc(c(n1CCCCCC)c1ccc(s1)c1ccc(s1)/C=C(/C(=O)O)\C#N)c1ccc(s1)c1ccc(s1)/C=C(/C(=O)O)\C#N,Triphenylamine,484,608,THF
670,9.31,0.7,4.37,"0.05 M I2, 0.5 M LiI, 0.5 M tert-butylpyridine in acetonitrile",0.25,50 mM CDCA,-,TiO2 film (12 um thick + 6 um scattering layer),-,12 hours,AM 1.5G 100mW/cm2,-,Yung-Sheng Yen and Jen-Shyang Ni and Tse-Yen Lin and Wei-I Hung and Jiann T. Lin and Ming-Chang P. Yeh,Imidazole-Based Sensitizers Containing Double Anchors for Dye-Sensitized Solar Cells,European Journal of Organic Chemistry,2015,10.1002/ejoc.201501131,7367--7377,33,,01/01/2015,Yen_2015,,,CCCCCCOc1ccc(cc1)N(c1ccc(cc1)OCCCCCC)c1ccc(cc1)c1ccc(s1)c1nc(c(n1CCCCCC)c1ccc(s1)c1ccc(s1)/C=C(/C(=O)O)\C#N)c1ccc(s1)c1ccc(s1)/C=C(/C(=O)O)\C#N,Triphenylamine,484,608,THF
620,8.27,0.69,3.54,"0.05 M I2, 0.5 M LiI, 0.5 M tert-butylpyridine in acetonitrile",0.25,-,-,TiO2 film (12 um thick + 6 um scattering layer),295 nmol/cm2,12 hours,AM 1.5G 100mW/cm2,-,Yung-Sheng Yen and Jen-Shyang Ni and Tse-Yen Lin and Wei-I Hung and Jiann T. Lin and Ming-Chang P. Yeh,Imidazole-Based Sensitizers Containing Double Anchors for Dye-Sensitized Solar Cells,European Journal of Organic Chemistry,2015,10.1002/ejoc.201501131,7367--7377,33,,01/01/2015,Yen_2015,,,CCCCCCOc1ccc(cc1)N(c1ccc(cc1)OCCCCCC)c1ccc(cc1)c1ccc(s1)c1nc2c(n1CCCCCC)c1cc(sc1c1c2cc(s1)c1ccc(s1)/C=C(/C(=O)O)\C#N)c1ccc(s1)/C=C(/C(=O)O)\C#N,Triphenylamine,460,653,THF
640,8.78,0.67,3.76,"0.05 M I2, 0.5 M LiI, 0.5 M tert-butylpyridine in acetonitrile",0.25,10 mM CDCA,-,TiO2 film (12 um thick + 6 um scattering layer),-,12 hours,AM 1.5G 100mW/cm2,-,Yung-Sheng Yen and Jen-Shyang Ni and Tse-Yen Lin and Wei-I Hung and Jiann T. Lin and Ming-Chang P. Yeh,Imidazole-Based Sensitizers Containing Double Anchors for Dye-Sensitized Solar Cells,European Journal of Organic Chemistry,2015,10.1002/ejoc.201501131,7367--7377,33,,01/01/2015,Yen_2015,,,CCCCCCOc1ccc(cc1)N(c1ccc(cc1)OCCCCCC)c1ccc(cc1)c1ccc(s1)c1nc2c(n1CCCCCC)c1cc(sc1c1c2cc(s1)c1ccc(s1)/C=C(/C(=O)O)\C#N)c1ccc(s1)/C=C(/C(=O)O)\C#N,Triphenylamine,460,653,THF
650,10.1,0.67,4.4,"0.05 M I2, 0.5 M LiI, 0.5 M tert-butylpyridine in acetonitrile",0.25,30 mM CDCA,-,TiO2 film (12 um thick + 6 um scattering layer),-,12 hours,AM 1.5G 100mW/cm2,-,Yung-Sheng Yen and Jen-Shyang Ni and Tse-Yen Lin and Wei-I Hung and Jiann T. Lin and Ming-Chang P. Yeh,Imidazole-Based Sensitizers Containing Double Anchors for Dye-Sensitized Solar Cells,European Journal of Organic Chemistry,2015,10.1002/ejoc.201501131,7367--7377,33,,01/01/2015,Yen_2015,,,CCCCCCOc1ccc(cc1)N(c1ccc(cc1)OCCCCCC)c1ccc(cc1)c1ccc(s1)c1nc2c(n1CCCCCC)c1cc(sc1c1c2cc(s1)c1ccc(s1)/C=C(/C(=O)O)\C#N)c1ccc(s1)/C=C(/C(=O)O)\C#N,Triphenylamine,460,653,THF
660,10.6,0.65,4.55,"0.05 M I2, 0.5 M LiI, 0.5 M tert-butylpyridine in acetonitrile",0.25,50 mM CDCA,-,TiO2 film (12 um thick + 6 um scattering layer),-,12 hours,AM 1.5G 100mW/cm2,-,Yung-Sheng Yen and Jen-Shyang Ni and Tse-Yen Lin and Wei-I Hung and Jiann T. Lin and Ming-Chang P. Yeh,Imidazole-Based Sensitizers Containing Double Anchors for Dye-Sensitized Solar Cells,European Journal of Organic Chemistry,2015,10.1002/ejoc.201501131,7367--7377,33,,01/01/2015,Yen_2015,,,CCCCCCOc1ccc(cc1)N(c1ccc(cc1)OCCCCCC)c1ccc(cc1)c1ccc(s1)c1nc2c(n1CCCCCC)c1cc(sc1c1c2cc(s1)c1ccc(s1)/C=C(/C(=O)O)\C#N)c1ccc(s1)/C=C(/C(=O)O)\C#N,Triphenylamine,460,653,THF
650,9.03,0.7,4.11,"0.05 M I2, 0.5 M LiI, 0.5 M tert-butylpyridine in acetonitrile",0.25,-,-,TiO2 film (12 um thick + 6 um scattering layer),298 nmol/cm2,12 hours,AM 1.5G 100mW/cm2,-,Yung-Sheng Yen and Jen-Shyang Ni and Tse-Yen Lin and Wei-I Hung and Jiann T. Lin and Ming-Chang P. Yeh,Imidazole-Based Sensitizers Containing Double Anchors for Dye-Sensitized Solar Cells,European Journal of Organic Chemistry,2015,10.1002/ejoc.201501131,7367--7377,33,,01/01/2015,Yen_2015,,,CCCCCCn1c2ccc(cc2c2c1cccc2)c1[nH]c(c(n1)c1ccc(cc1)c1ccc(s1)/C=C(/C(=O)O)\C#N)c1ccc(cc1)c1ccc(s1)/C=C(/C(=O)O)\C#N,Triphenylamine,388,585,THF
620,11.11,0.72,4.97,"0.05 M I2, 0.5 M LiI, 0.5 M tert-butylpyridine in acetonitrile",0.25,50 mM CDCA,-,TiO2 film (12 um thick + 6 um scattering layer),-,12 hours,AM 1.5G 100mW/cm2,-,Yung-Sheng Yen and Jen-Shyang Ni and Tse-Yen Lin and Wei-I Hung and Jiann T. Lin and Ming-Chang P. Yeh,Imidazole-Based Sensitizers Containing Double Anchors for Dye-Sensitized Solar Cells,European Journal of Organic Chemistry,2015,10.1002/ejoc.201501131,7367--7377,33,,01/01/2015,Yen_2015,,,CCCCCCn1c2ccc(cc2c2c1cccc2)c1[nH]c(c(n1)c1ccc(cc1)c1ccc(s1)/C=C(/C(=O)O)\C#N)c1ccc(cc1)c1ccc(s1)/C=C(/C(=O)O)\C#N,Triphenylamine,388,585,THF
681,14.5,0.61,6.02,"LiI (0.5 M), I2 (0.05 M), and TBP (0.5 M) in MeCN",0.25,-,-,TiO2 film 16-18 um thick,-,-,"AM 1.5G, 100 mw/cm2",-,Yu-Hsiang Chiu and Masahiko Shibahara and Rui-Yu Huang and Motonori Watanabe and Zhong-Sheng Wang and Yu-Jen Hsiao and Bo-Fong Chang and Ting-Hsuan Chiang and Yuan Jay Chang,Triphenylamine derivatives and the lithium-ion capture of [3.3]cyclophane used in organic dye-sensitized solar cells,Dyes and Pigments,136,10.1016/j.dyepig.2016.09.043,761--772,,,01/01/2017,Chiu_2017,,,N#C/C(=C\c1ccc(s1)c1ccc(s1)c1ccc(cc1)N(c1ccc(cc1)/C=C/c1ccccc1)c1ccc(cc1)/C=C/c1ccccc1)/C(=O)O,triphenylamine,477,555,THF
630,8.9,0.67,3.75,"0.5 M LiI, 0.05 M I2 in methoxypropionitrile",-,-,-,TiO2 film 7 um thick,-,-,AM 1.5G,-,Daniel Heredia and Jose Natera and Miguel Gervaldo and Luis Otero and Fernando Fungo and Chi-Yen Lin and Ken-Tsung Wong,Spirobifluorene-Bridged Donor/Acceptor Dye for Organic Dye-Sensitized Solar Cells,Organic Letters,12,10.1021/ol902314z,12--15,1,,01/01/2010,Heredia_2010,,,N#C/C(=C\c1ccc2c(c1)c1cc(ccc1C12c2cc(ccc2c2c1cc(cc2)N(c1ccccc1)c1ccccc1)/C=C(/C(=O)O)\C#N)N(c1ccccc1)c1ccccc1)/C(=O)O,Triphenylamine,392,535,acetonitrile
811,8.95,0.32,3.22,"lithium iodide (LiI, 0.1 M), iodine (0.01 M), and dendrimer (0.1 mM) additives in 10 mL DMF solvent",-,-,N719,TiO2 film,2900 nmol/cm2,-,AM 1.5G 70mW/cm2,-,Kannan Rajavelu and Perumal Rajakumar and Mandal Sudip and Ramanujam Kothandaraman,"Synthesis, photophysical, electrochemical, and {DSSC} application of novel donor{\textendash}acceptor triazole bridged dendrimers with a triphenylamine core and benzoheterazole as a surface unit",New J. Chem.,40,10.1039/c6nj02126c,10246--10258,12,,01/01/2016,Rajavelu_2016,,,c1ccc2c(c1)oc(n2)/C=C/c1ccc(cc1)Cn1nnc(c1)COc1cc(OCc2nnn(c2)Cc2ccc(cc2)/C=C/c2nc3c(o2)cccc3)cc(c1)Cn1nnc(c1)c1ccc(cc1)N(c1ccc(cc1)c1nnn(c1)Cc1cc(OCc2nnn(c2)Cc2ccc(cc2)/C=C/c2nc3c(o2)cccc3)cc(c1)OCc1nnn(c1)Cc1ccc(cc1)/C=C/c1nc2c(o1)cccc2)c1ccc(cc1)c1nnn(c1)Cc1cc(OCc2nnn(c2)Cc2ccc(cc2)/C=C/c2nc3c(o2)cccc3)cc(c1)OCc1nnn(c1)Cc1ccc(cc1)/C=C/c1nc2c(o1)cccc2,Triphenylamine,327,414,DMF
757,7.87,0.67,5.7,"lithium iodide (LiI, 0.1 M), iodine (0.01 M), and dendrimer (0.1 mM) additives in 10 mL DMF solvent",-,-,N719,TiO2 film,3000 nmol/cm2,-,AM 1.5G 70mW/cm2,-,Kannan Rajavelu and Perumal Rajakumar and Mandal Sudip and Ramanujam Kothandaraman,"Synthesis, photophysical, electrochemical, and {DSSC} application of novel donor{\textendash}acceptor triazole bridged dendrimers with a triphenylamine core and benzoheterazole as a surface unit",New J. Chem.,40,10.1039/c6nj02126c,10246--10258,12,,01/01/2016,Rajavelu_2016,,,c1ccc2c(c1)sc(n2)/C=C/c1ccc(cc1)Cn1nnc(c1)COc1cc(OCc2nnn(c2)Cc2ccc(cc2)/C=C/c2nc3c(s2)cccc3)cc(c1)Cn1nnc(c1)c1ccc(cc1)N(c1ccc(cc1)c1nnn(c1)Cc1cc(OCc2nnn(c2)Cc2ccc(cc2)/C=C/c2nc3c(s2)cccc3)cc(c1)OCc1nnn(c1)Cc1ccc(cc1)/C=C/c1nc2c(s1)cccc2)c1ccc(cc1)c1nnn(c1)Cc1cc(OCc2nnn(c2)Cc2ccc(cc2)/C=C/c2nc3c(s2)cccc3)cc(c1)OCc1nnn(c1)Cc1ccc(cc1)/C=C/c1nc2c(s1)cccc2,Triphenylamine,339,403,DMF
540,1.34,0.5,0.36,"0.05 M iodine, 0.1 M lithium iodide, and 0.6 M 1,2-dimethyl-3-propylimidazolium iodide and 0.05 M guanidine thiocyanate in propylene carbonate",-,-,-,TiO2 film 5 um thick,367 nmol/cm2,-,AM 1.5G 100mW/cm2,-,Sudip Mandal and Suman Kushwaha and Ramesh Mukkamala and Vijaya K. Siripina and Indrapal Singh Aidhen and B. Rajakumar and Ramanujam Kothandaraman,Metal-free bipolar/octupolar organic dyes for {DSSC} application: A combined experimental and theoretical approach,Organic Electronics,36,10.1016/j.orgel.2016.06.009,177--184,,,01/01/2016,Mandal_2016,,,c1ccc(cc1)N(c1ccccc1)c1ccc(cc1)C=Cc1ccncc1,Triphenylamine,,,-
510,0.8,0.48,0.19,"0.05 M iodine, 0.1 M lithium iodide, and 0.6 M 1,2-dimethyl-3-propylimidazolium iodide and 0.05 M guanidine thiocyanate in propylene carbonate",-,-,-,TiO2 film 5 um thick,417 nmol/cm2,-,AM 1.5G 100mW/cm2,-,Sudip Mandal and Suman Kushwaha and Ramesh Mukkamala and Vijaya K. Siripina and Indrapal Singh Aidhen and B. Rajakumar and Ramanujam Kothandaraman,Metal-free bipolar/octupolar organic dyes for {DSSC} application: A combined experimental and theoretical approach,Organic Electronics,36,10.1016/j.orgel.2016.06.009,177--184,,,01/01/2016,Mandal_2016,,,C[n+]1ccc(cc1)C=Cc1ccc(cc1)N(c1ccccc1)c1ccccc1,Triphenylamine,,,-
457,6.17,0.5,1.41,"0.05 M iodine, 0.1 M lithium iodide, and 0.6 M 1,2-dimethyl-3-propylimidazolium iodide and 0.05 M guanidine thiocyanate in propylene carbonate",-,-,-,TiO2 film 5 um thick,297 nmol/cm2,-,AM 1.5G 100mW/cm2,-,Sudip Mandal and Suman Kushwaha and Ramesh Mukkamala and Vijaya K. Siripina and Indrapal Singh Aidhen and B. Rajakumar and Ramanujam Kothandaraman,Metal-free bipolar/octupolar organic dyes for {DSSC} application: A combined experimental and theoretical approach,Organic Electronics,36,10.1016/j.orgel.2016.06.009,177--184,,,01/01/2016,Mandal_2016,,,c1ccc(cc1)N(c1ccccc1)c1ccc(cc1)C=Cc1cc(/C=C/c2ccc(cc2)N(c2ccccc2)c2ccccc2)nc(c1)/C=C/c1ccc(cc1)N(c1ccccc1)c1ccccc1,Triphenylamine,,,-
650,10.3,0.5,3.35,"0.05 M iodine, 0.1 M lithium iodide, and 0.6 M 1,2-dimethyl-3-propylimidazolium iodide and 0.05 M guanidine thiocyanate in propylene carbonate",-,-,-,TiO2 film 5 um thick,556 nmol/cm2,-,AM 1.5G 100mW/cm2,-,Sudip Mandal and Suman Kushwaha and Ramesh Mukkamala and Vijaya K. Siripina and Indrapal Singh Aidhen and B. Rajakumar and Ramanujam Kothandaraman,Metal-free bipolar/octupolar organic dyes for {DSSC} application: A combined experimental and theoretical approach,Organic Electronics,36,10.1016/j.orgel.2016.06.009,177--184,,,01/01/2016,Mandal_2016,,,C[n+]1c(/C=C/c2ccc(cc2)N(c2ccccc2)c2ccccc2)cc(cc1/C=C/c1ccc(cc1)N(c1ccccc1)c1ccccc1)C=Cc1ccc(cc1)N(c1ccccc1)c1ccccc1,Triphenylamine,,,-
95,1.48,0.36,0.05,LiI (1.0 M) and I2 (0.5 M or 0.1 M) in acetonitrile,-,-,-,NiO film,-,16 hours,AM 1.5G 100mW/cm2,-,Gareth H. Summers and Jean-Fran{\c{c}}ois Lefebvre and Fiona A. Black and E. Stephen Davies and Elizabeth A. Gibson and Tönu Pullerits and Christopher J. Wood and Karel Zidek,Design and characterisation of bodipy sensitizers for dye-sensitized {NiO} solar cells,Phys. Chem. Chem. Phys.,18,10.1039/c5cp05177k,1059--1070,2,,01/01/2016,Summers_2016,,,CCC1=C(C)C2=C(c3ccc(cc3)C(=O)O)c3n([B-]([N+]2=C1C)(F)F)c(c(c3C)CC)C,bodipy,528,547,dichloromethane
97,1.6,0.38,0.06,LiI (1.0 M) and I2 (0.5 M or 0.1 M) in acetonitrile,-,-,-,NiO film,-,16 hours,AM 1.5G 100mW/cm2,-,Gareth H. Summers and Jean-Fran{\c{c}}ois Lefebvre and Fiona A. Black and E. Stephen Davies and Elizabeth A. Gibson and Tönu Pullerits and Christopher J. Wood and Karel Zidek,Design and characterisation of bodipy sensitizers for dye-sensitized {NiO} solar cells,Phys. Chem. Chem. Phys.,18,10.1039/c5cp05177k,1059--1070,2,,01/01/2016,Summers_2016,,,CCc1c(C)c2n(c1C)[B-](F)(F)[N+]1=C(C(=C(C1=C2c1ccc(cc1)N(c1ccc(cc1)C1=C2C(=C(C(=[N+]2[B-](n2c1c(C)c(c2C)CC)(F)F)C)CC)C)c1ccc(cc1)c1ccc(cc1)C(=O)O)C)CC)C,"Triphenylamine,bodipy",526,539,dichloromethane
109,3.7,0.35,0.14,LiI (1.0 M) and I2 (0.5 M or 0.1 M) in acetonitrile,-,-,-,NiO film,-,16 hours,AM 1.5G 100mW/cm2,-,Gareth H. Summers and Jean-Fran{\c{c}}ois Lefebvre and Fiona A. Black and E. Stephen Davies and Elizabeth A. Gibson and Tönu Pullerits and Christopher J. Wood and Karel Zidek,Design and characterisation of bodipy sensitizers for dye-sensitized {NiO} solar cells,Phys. Chem. Chem. Phys.,18,10.1039/c5cp05177k,1059--1070,2,,01/01/2016,Summers_2016,,,OC(=O)c1ccc(cc1)c1ccc(cc1)N(c1ccc(cc1)C1=C2C=CC(=[N+]2[B-](n2c1ccc2c1ccc(cc1)C(C)(C)C)(F)F)c1ccc(cc1)C(C)(C)C)c1ccc(cc1)C1=C2C=CC(=[N+]2[B-](n2c1ccc2c1ccc(cc1)C(C)(C)C)(F)F)c1ccc(cc1)C(C)(C)C,"Triphenylamine,bodipy",561,600,dichloromethane
95,1.58,0.35,0.05,LiI (1.0 M) and I2 (0.5 M or 0.1 M) in acetonitrile,-,-,-,NiO film,-,16 hours,AM 1.5G 100mW/cm2,-,Gareth H. Summers and Jean-Fran{\c{c}}ois Lefebvre and Fiona A. Black and E. Stephen Davies and Elizabeth A. Gibson and Tönu Pullerits and Christopher J. Wood and Karel Zidek,Design and characterisation of bodipy sensitizers for dye-sensitized {NiO} solar cells,Phys. Chem. Chem. Phys.,18,10.1039/c5cp05177k,1059--1070,2,,01/01/2016,Summers_2016,,,CCc1c(C)c2n(c1C)[B-](F)(F)[N+]1=C(C(=C(C1=C2c1ccc(s1)c1ccc(cc1)N(c1ccc(cc1)c1ccc(s1)C1=C2C(=C(C(=[N+]2[B-](n2c1c(C)c(c2C)CC)(F)F)C)CC)C)c1ccc(cc1)c1ccc(cc1)C(=O)O)C)CC)C,"Triphenylamine,bodipy",540,560,dichloromethane
106,5.87,0.31,0.2,LiI (1.0 M) and I2 (0.5 M or 0.1 M) in acetonitrile,-,-,-,NiO film,-,16 hours,AM 1.5G 100mW/cm2,-,Gareth H. Summers and Jean-Fran{\c{c}}ois Lefebvre and Fiona A. Black and E. Stephen Davies and Elizabeth A. Gibson and Tönu Pullerits and Christopher J. Wood and Karel Zidek,Design and characterisation of bodipy sensitizers for dye-sensitized {NiO} solar cells,Phys. Chem. Chem. Phys.,18,10.1039/c5cp05177k,1059--1070,2,,01/01/2016,Summers_2016,,,OC(=O)c1ccc(cc1)c1ccc(cc1)N(c1ccc(cc1)c1ccc(s1)C1=C2C=CC(=[N+]2[B-](n2c1ccc2c1ccccc1)(F)F)c1ccccc1)c1ccc(cc1)c1ccc(s1)C1=C2C=CC(=[N+]2[B-](n2c1ccc2c1ccccc1)(F)F)c1ccccc1,"Triphenylamine,bodipy",565,608,dichloromethane
653,10.8,0.672,4.7,"1-butyl-3-methylimidazolium iodide (0.53 M), LiI (0.10 M), I2 (0.050 M) and tert-butylpyridine (0.52 M) in acetonitrile",-,-,-,TiO2 film 8 um thick,526 nmol/cm2,8 hours,AM 1.5G 100mW/cm2,-,I. Duerto and E. Colom and J.M. Andr{\'{e}}s-Cast{\'{a}}n and S. Franco and J. Gar{\'{\i}}n and J. Orduna and B. Villacampa and M.J. Blesa,{DSSCs} based on aniline derivatives functionalized with a  tert -butyldimethylsilyl group and the effect of the $\uppi$-spacer,Dyes and Pigments,148,10.1016/j.dyepig.2017.07.063,61--71,,,01/01/2018,Duerto_2018,,,N#C/C(=C\c1ccc(s1)c1ccc(cc1)N(c1ccccc1)c1ccccc1)/C(=O)O,triphenylamine,437,540,dichloromethane
662,12.57,0.663,5.5,"1-butyl-3-methylimidazolium iodide (0.53 M), LiI (0.10 M), I2 (0.050 M) and tert-butylpyridine (0.52 M) in acetonitrile",-,-,-,TiO2 film 8 um thick,104 nmol/cm2,8 hours,AM 1.5G 100mW/cm2,-,I. Duerto and E. Colom and J.M. Andr{\'{e}}s-Cast{\'{a}}n and S. Franco and J. Gar{\'{\i}}n and J. Orduna and B. Villacampa and M.J. Blesa,{DSSCs} based on aniline derivatives functionalized with a  tert -butyldimethylsilyl group and the effect of the $\uppi$-spacer,Dyes and Pigments,148,10.1016/j.dyepig.2017.07.063,61--71,,,01/01/2018,Duerto_2018,,,N#CC(=Cc1ccc(s1)c1ccc(cc1)N(CCO[Si](C(C)(C)C)(C)C)C)C(=O)O,Triphenylamine,470,578,THF
655,15.14,0.64,6.4,"1-butyl-3-methylimidazolium iodide (0.53 M), LiI (0.10 M), I2 (0.050 M) and tert-butylpyridine (0.52 M) in acetonitrile",-,-,-,TiO2 film 8 um thick,996 nmol/cm2,8 hours,AM 1.5G 100mW/cm2,-,I. Duerto and E. Colom and J.M. Andr{\'{e}}s-Cast{\'{a}}n and S. Franco and J. Gar{\'{\i}}n and J. Orduna and B. Villacampa and M.J. Blesa,{DSSCs} based on aniline derivatives functionalized with a  tert -butyldimethylsilyl group and the effect of the $\uppi$-spacer,Dyes and Pigments,148,10.1016/j.dyepig.2017.07.063,61--71,,,01/01/2018,Duerto_2018,,,CN(c1ccc(cc1)/C=C/c1ccc(s1)C=C(C(=O)O)C#N)CCO[Si](C(C)(C)C)(C)C,Triphenylamine,491,616,THF
563,6.37,0.658,2.4,"1-butyl-3-methylimidazolium iodide (0.53 M), LiI (0.10 M), I2 (0.050 M) and tert-butylpyridine (0.52 M) in acetonitrile",-,-,-,TiO2 film 8 um thick,180 nmol/cm2,8 hours,AM 1.5G 100mW/cm2,-,I. Duerto and E. Colom and J.M. Andr{\'{e}}s-Cast{\'{a}}n and S. Franco and J. Gar{\'{\i}}n and J. Orduna and B. Villacampa and M.J. Blesa,{DSSCs} based on aniline derivatives functionalized with a  tert -butyldimethylsilyl group and the effect of the $\uppi$-spacer,Dyes and Pigments,148,10.1016/j.dyepig.2017.07.063,61--71,,,01/01/2018,Duerto_2018,,,N#CC(=Cc1ccc(c2c1nsn2)c1ccc(cc1)N(CCO[Si](C(C)(C)C)(C)C)C)C(=O)O,Triphenylamine,524,637,THF
630,10.26,0.659,4.3,"1-butyl-3-methylimidazolium iodide (0.53 M), LiI (0.10 M), I2 (0.050 M) and tert-butylpyridine (0.52 M) in acetonitrile",-,-,-,TiO2 film 8 um thick,361 nmol/cm2,8 hours,AM 1.5G 100mW/cm2,-,I. Duerto and E. Colom and J.M. Andr{\'{e}}s-Cast{\'{a}}n and S. Franco and J. Gar{\'{\i}}n and J. Orduna and B. Villacampa and M.J. Blesa,{DSSCs} based on aniline derivatives functionalized with a  tert -butyldimethylsilyl group and the effect of the $\uppi$-spacer,Dyes and Pigments,148,10.1016/j.dyepig.2017.07.063,61--71,,,01/01/2018,Duerto_2018,,,N#CC(=Cc1ccc(cc1)c1ccc(c2c1nsn2)c1ccc(cc1)N(CCO[Si](C(C)(C)C)(C)C)C)C(=O)O,Triphenylamine,471,617,THF
709,16.3,0.64,7.4,"LiI (0.5 M), I2 (0.05 M), and TBP (0.5 M) in MeCN",0.25,10 mM DCA,-,TiO2 film 16-18 um thick,-,-,"AM 1.5G, 100 mw/cm2",-,Yu-Hsiang Chiu and Masahiko Shibahara and Rui-Yu Huang and Motonori Watanabe and Zhong-Sheng Wang and Yu-Jen Hsiao and Bo-Fong Chang and Ting-Hsuan Chiang and Yuan Jay Chang,Triphenylamine derivatives and the lithium-ion capture of [3.3]cyclophane used in organic dye-sensitized solar cells,Dyes and Pigments,136,10.1016/j.dyepig.2016.09.043,761--772,,,01/01/2017,Chiu_2017,,,N#C/C(=C\c1ccc(s1)c1ccc(s1)c1ccc(cc1)N(c1ccc(cc1)/C=C/c1ccccc1)c1ccc(cc1)/C=C/c1ccccc1)/C(=O)O,triphenylamine,477,555,THF
635,14.01,0.6,5.34,"LiI (0.5 M), I2 (0.05 M), and TBP (0.5 M) in MeCN",0.25,-,-,TiO2 film 16-18 um thick,-,-,"AM 1.5G, 100 mw/cm2",-,Yu-Hsiang Chiu and Masahiko Shibahara and Rui-Yu Huang and Motonori Watanabe and Zhong-Sheng Wang and Yu-Jen Hsiao and Bo-Fong Chang and Ting-Hsuan Chiang and Yuan Jay Chang,Triphenylamine derivatives and the lithium-ion capture of [3.3]cyclophane used in organic dye-sensitized solar cells,Dyes and Pigments,136,10.1016/j.dyepig.2016.09.043,761--772,,,01/01/2017,Chiu_2017,,,N#C/C(=C\c1ccc(s1)c1ccc(s1)c1ccc(cc1)N(c1ccc(cc1)/C=C/c1ccccc1)c1ccc(cc1)/C=C/c1ccccc1)/C(=O)O,triphenylamine,477,555,THF
651,16,0.61,6.36,"LiI (0.5 M), I2 (0.05 M), and TBP (0.5 M) in MeCN",0.25,10 mM DCA,-,TiO2 film 16-18 um thick,-,-,"AM 1.5G, 100 mw/cm2",-,Yu-Hsiang Chiu and Masahiko Shibahara and Rui-Yu Huang and Motonori Watanabe and Zhong-Sheng Wang and Yu-Jen Hsiao and Bo-Fong Chang and Ting-Hsuan Chiang and Yuan Jay Chang,Triphenylamine derivatives and the lithium-ion capture of [3.3]cyclophane used in organic dye-sensitized solar cells,Dyes and Pigments,136,10.1016/j.dyepig.2016.09.043,761--772,,,01/01/2017,Chiu_2017,,,N#C/C(=C\c1ccc(s1)c1ccc(s1)c1ccc(cc1)N(c1ccc(cc1)/C=C/c1ccccc1)c1ccc(cc1)/C=C/c1ccccc1)/C(=O)O,triphenylamine,477,555,THF
663,14.67,0.63,6.12,"LiI (0.5 M), I2 (0.05 M), and TBP (0.5 M) in MeCN",0.25,-,-,TiO2 film 16-18 um thick,-,-,"AM 1.5G, 100 mw/cm2",-,Yu-Hsiang Chiu and Masahiko Shibahara and Rui-Yu Huang and Motonori Watanabe and Zhong-Sheng Wang and Yu-Jen Hsiao and Bo-Fong Chang and Ting-Hsuan Chiang and Yuan Jay Chang,Triphenylamine derivatives and the lithium-ion capture of [3.3]cyclophane used in organic dye-sensitized solar cells,Dyes and Pigments,136,10.1016/j.dyepig.2016.09.043,761--772,,,01/01/2017,Chiu_2017,,,N#C/C(=C\c1ccc(s1)c1ccc(s1)c1ccc(cc1)N(c1ccc(cc1)/C=C/c1ccccc1)c1ccc(cc1)/C=C/c1ccccc1)/C(=O)O,triphenylamine,477,555,THF
705,16.96,0.64,7.55,"LiI (0.5 M), I2 (0.05 M), and TBP (0.5 M) in MeCN",0.25,10 mM DCA,-,TiO2 film 16-18 um thick,-,-,"AM 1.5G, 100 mw/cm2",-,Yu-Hsiang Chiu and Masahiko Shibahara and Rui-Yu Huang and Motonori Watanabe and Zhong-Sheng Wang and Yu-Jen Hsiao and Bo-Fong Chang and Ting-Hsuan Chiang and Yuan Jay Chang,Triphenylamine derivatives and the lithium-ion capture of [3.3]cyclophane used in organic dye-sensitized solar cells,Dyes and Pigments,136,10.1016/j.dyepig.2016.09.043,761--772,,,01/01/2017,Chiu_2017,,,N#C/C(=C\c1ccc(s1)c1ccc(s1)c1ccc(cc1)N(c1ccc(cc1)/C=C/c1ccccc1)c1ccc(cc1)/C=C/c1ccccc1)/C(=O)O,triphenylamine,477,555,THF
646,16.87,0.64,7.02,"LiI (0.5 M), I2 (0.05 M), and TBP (0.5 M) in MeCN",0.25,10 mM DCA,-,TiO2 film 16-18 um thick,-,-,"AM 1.5G, 100 mw/cm2",-,Yu-Hsiang Chiu and Masahiko Shibahara and Rui-Yu Huang and Motonori Watanabe and Zhong-Sheng Wang and Yu-Jen Hsiao and Bo-Fong Chang and Ting-Hsuan Chiang and Yuan Jay Chang,Triphenylamine derivatives and the lithium-ion capture of [3.3]cyclophane used in organic dye-sensitized solar cells,Dyes and Pigments,136,10.1016/j.dyepig.2016.09.043,761--772,,,01/01/2017,Chiu_2017,,,N#C/C(=C\c1ccc(s1)c1ccc(s1)c1ccc(cc1)N(c1ccc(cc1)/C=C/c1ccccc1)c1ccc(cc1)/C=C/c1ccccc1)/C(=O)O,triphenylamine,477,555,THF
795,18.42,0.7473,10.95,"0.22 M [CoII(bpy)3](B(CN)4)2, 0.05 M [CoIII(bpy)3](B(CN)4)3, 0.1 M LiClO4, and 0.8 M TBP in acetonitrile (ACN)",0.141,20 mM CDCA,-,TiO2 film (4 um thick + 3.5 um scattering layer),28.5 nmol/cm2,-,"AM 1.5G, 100 mw/cm2",-,Yu Kyung Eom and Sung Ho Kang and In Taek Choi and Youngjun Yoo and Jeongho Kim and Hwan Kyu Kim,"Significant light absorption enhancement by a single heterocyclic unit change in the $\uppi$-bridge moiety from thieno[3,2-b]benzothiophene to thieno[3,2-b]indole for high performance dye-sensitized and tandem solar cells",J. Mater. Chem. A,5,10.1039/c6ta09836c,2297--2308,5,,01/01/2017,Eom_2017,,,CCCCCCOc1cc(OCCCCCC)ccc1c1ccc(cc1)N(c1ccc2c(c1)n(CC)c1c2sc(c1)c1ccc(c2c1nsn2)c1ccc(cc1)C=C(C(=O)O)C#N)c1ccc(cc1)c1ccc(cc1OCCCCCC)OCCCCCC,triphenylamine,531,757,THF
818,18.83,0.7544,11.62,"0.22 M [CoII(bpy)3](B(CN)4)2, 0.05 M [CoIII(bpy)3](B(CN)4)3, 0.1 M LiClO4, and 0.8 M TBP in acetonitrile (ACN)",0.141,20 mM CDCA,-,TiO2 film (4 um thick + 3.5 um scattering layer),29.1 nmol/cm2,-,"AM 1.5G, 100 mw/cm2",-,Yu Kyung Eom and Sung Ho Kang and In Taek Choi and Youngjun Yoo and Jeongho Kim and Hwan Kyu Kim,"Significant light absorption enhancement by a single heterocyclic unit change in the $\uppi$-bridge moiety from thieno[3,2-b]benzothiophene to thieno[3,2-b]indole for high performance dye-sensitized and tandem solar cells",J. Mater. Chem. A,5,10.1039/c6ta09836c,2297--2308,5,,01/01/2017,Eom_2017,,,CCCCCCn1c2cc(ccc2c2c1cc(s2)c1ccc(c2c1nsn2)c1ccc(cc1)C=C(C(=O)O)C#N)N(c1ccc(cc1)c1ccc(cc1OCCCCCC)OCCCCCC)c1ccc(cc1)c1ccc(cc1OCCCCCC)OCCCCCC,triphenylamine,543,762,THF
879,18.16,0.7675,12.25,"0.22 M [CoII(bpy)3](B(CN)4)2, 0.05 M [CoIII(bpy)3](B(CN)4)3, 0.1 M LiClO4, and 0.8 M TBP in acetonitrile (ACN)",0.141,0.15 mM HC-A1,-,TiO2 film (4 um thick + 3.5 um scattering layer),28.2 nmol/cm2,-,"AM 1.5G, 100 mw/cm2",-,Yu Kyung Eom and Sung Ho Kang and In Taek Choi and Youngjun Yoo and Jeongho Kim and Hwan Kyu Kim,"Significant light absorption enhancement by a single heterocyclic unit change in the $\uppi$-bridge moiety from thieno[3,2-b]benzothiophene to thieno[3,2-b]indole for high performance dye-sensitized and tandem solar cells",J. Mater. Chem. A,5,10.1039/c6ta09836c,2297--2308,5,,01/01/2017,Eom_2017,,,CCCCCCn1c2cc(ccc2c2c1cc(s2)c1ccc(c2c1nsn2)c1ccc(cc1)C=C(C(=O)O)C#N)N(c1ccc(cc1)c1ccc(cc1OCCCCCC)OCCCCCC)c1ccc(cc1)c1ccc(cc1OCCCCCC)OCCCCCC,triphenylamine,543,762,THF
878,12.02,0.73,7.68,"0.22 M [CoII(bpy)3]2+, 0.05 M [CoII(bpy)3]3+, 0.1 M LiTFSI, and 0.2 M TBP in acetonitrile",0.16,-,-,TiO2 film (7 um thick + 4 um scattering layer),-,-,"AM 1.5G, 100 mw/cm2",15 hours,Peng Gao and Hoi Nok Tsao and Chenyi Yi and Michael Grätzel and Mohammad K. Nazeeruddin,"Extended $\uppi$-Bridge in Organic Dye-Sensitized Solar Cells: the Longer, the Better?",Advanced Energy Materials,4,10.1002/aenm.201301485,1301485,7,,01/01/2013,Gao_2013,,,CCCCCCOc1cc(OCCCCCC)ccc1c1ccc(cc1)N(c1ccc(cc1)c1sc(c2c1OCCO2)/C=C(/C(=O)O)\C#N)c1ccc(cc1)c1ccc(cc1OCCCCCC)OCCCCCC,triphenylamine,518,,dichloromethane
763,12.93,0.69,6.82,"0.22 M [CoII(bpy)3]2+, 0.05 M [CoII(bpy)3]3+, 0.1 M LiTFSI, and 0.2 M TBP in acetonitrile",0.16,-,-,TiO2 film (7 um thick + 4 um scattering layer),-,-,"AM 1.5G, 100 mw/cm2",15 hours,Peng Gao and Hoi Nok Tsao and Chenyi Yi and Michael Grätzel and Mohammad K. Nazeeruddin,"Extended $\uppi$-Bridge in Organic Dye-Sensitized Solar Cells: the Longer, the Better?",Advanced Energy Materials,4,10.1002/aenm.201301485,1301485,7,,01/01/2013,Gao_2013,,,CCCCCCOc1cc(OCCCCCC)ccc1c1ccc(cc1)N(c1ccc(cc1)c1sc(c2c1OCCO2)c1sc(c2c1OCCO2)/C=C(/C(=O)O)\C#N)c1ccc(cc1)c1ccc(cc1OCCCCCC)OCCCCCC,triphenylamine,533,,dichloromethane
827,16.27,0.69,9.24,"0.22 M [CoII(bpy)3]2+, 0.05 M [CoII(bpy)3]3+, 0.1 M LiTFSI, and 0.2 M TBP in acetonitrile",0.16,-,-,TiO2 film (7 um thick + 4 um scattering layer),-,-,"AM 1.5G, 100 mw/cm2",15 hours,Peng Gao and Hoi Nok Tsao and Chenyi Yi and Michael Grätzel and Mohammad K. Nazeeruddin,"Extended $\uppi$-Bridge in Organic Dye-Sensitized Solar Cells: the Longer, the Better?",Advanced Energy Materials,4,10.1002/aenm.201301485,1301485,7,,01/01/2013,Gao_2013,,,CCCCCCCCCCCCC1(CCCCCCCCCCCC)c2cc(sc2c2c1cc(s2)c1sc(c2c1OCCO2)c1ccc(cc1)N(c1ccc(cc1)c1ccc(cc1OCCCCCC)OCCCCCC)c1ccc(cc1)c1ccc(cc1OCCCCCC)OCCCCCC)/C=C(/C(=O)O)\C#N,triphenylamine,581,,dichloromethane
615,5.1,0.68,2.12,"0.22 M [CoII(bpy)3]2+, 0.05 M [CoII(bpy)3]3+, 0.1 M LiTFSI, and 0.2 M TBP in acetonitrile",0.16,-,-,TiO2 film (7 um thick + 4 um scattering layer),-,-,"AM 1.5G, 100 mw/cm2",15 hours,Peng Gao and Hoi Nok Tsao and Chenyi Yi and Michael Grätzel and Mohammad K. Nazeeruddin,"Extended $\uppi$-Bridge in Organic Dye-Sensitized Solar Cells: the Longer, the Better?",Advanced Energy Materials,4,10.1002/aenm.201301485,1301485,7,,01/01/2013,Gao_2013,,,CCCCCCCCCCCCC1(CCCCCCCCCCCC)c2cc(sc2c2c1cc(s2)c1sc(c2c1OCCO2)c1sc(c2c1OCCO2)c1ccc(cc1)N(c1ccc(cc1)c1ccc(cc1OCCCCCC)OCCCCCC)c1ccc(cc1)c1ccc(cc1OCCCCCC)OCCCCCC)/C=C(/C(=O)O)\C#N,triphenylamine,612,,dichloromethane
548,8.13,0.69,3.09,"0.05 M I2 and 0.5 M LiI in acetonitrile/3-methoxypropionitrile (7:3, v/v)",-,-,-,TiO2 film,-,-,"AM 1.5G, 100mW/cm2",-,Dan Wang and Weijiang Ying and Xiaoyu Zhang and Yue Hu and Wenjun Wu and Jianli Hua,Near-infrared absorbing isoindigo sensitizers: Synthesis and performance for dye-sensitized solar cells,Dyes and Pigments,112,10.1016/j.dyepig.2014.07.017,327--334,,,01/01/2015,Wang_2015,,,CCCCC(CN1c2cc(ccc2/C(=C/2\C(=O)N(c3c2ccc(c3)c2ccc(o2)/C=C(/C(=O)O)\C#N)CC(CCCC)CC)/C1=O)c1ccc2c(c1)C1CCCC1N2c1ccc(cc1)C)CC,indole,579,,dichloromethane
680,11.1,0.67,5.1,"0.60 M 2,3-dimethyl-1-propylimidazolium iodide, 0.05 M I2, 0.10 M LiI, and 0.50 M 4-tert-butylpyridine in an acetonitrile",0.25,0.2 mM CDCA,-,TiO2 film (12 um transparent + 4-5 um scattering layer),0.11 nmol/cm2,1 hour,"AM 1.5G, 100 mW/cm2",-,Aiko Kira and Yusuke Matsubara and Hiroaki Iijima and Tomokazu Umeyama and Yoshihiro Matano and Seigo Ito and Marja Niemi and Nikolai V. Tkachenko and Helge Lemmetyinen and Hiroshi Imahori,"Effects of $\uppi$-Elongation and the Fused Position of Quinoxaline-Fused Porphyrins as Sensitizers in Dye-Sensitized Solar Cells on Optical, Electrochemical, and Photovoltaic Properties",The Journal of Physical Chemistry C,114,10.1021/jp1004049,11293--11304,25,,01/01/2010,Kira_2010,,,OC(=O)c1ccc2c(c1)ccc1c2nc2c3/C(=C\4/C=CC(=N4)/C(=c/4\n5[Zn]n3c(c2n1)/C(=C\1/C=CC(=N1)/C(=c\5/cc4)/c1cc(cc(c1)C(C)(C)C)C(C)(C)C)/c1cc(cc(c1)C(C)(C)C)C(C)(C)C)/c1cc(cc(c1)C(C)(C)C)C(C)(C)C)/c1cc(cc(c1)C(C)(C)C)C(C)(C)C,porphyrin,614,679,dichloromethane
641.3,2.52,0.791,8.9,DMII/EMII/EMITCB/I2/TBP/GNCS (molar ratio: 12/12/16/1.67/3.33/0.67),0.158,0.3 mM CDCA,-,TiO2 film (7 um thick + 5 um scattering layer),-,3-4 hours,"AM 1.5G, 14.39 mw/cm2",-,Wangdong Zeng and Yiming Cao and Yu Bai and Yinghui Wang and Yushuai Shi and Min Zhang and Fangfang Wang and Chunyue Pan and Peng Wang,Efficient Dye-Sensitized Solar Cells with an Organic Photosensitizer Featuring Orderly Conjugated Ethylenedioxythiophene and Dithienosilole Blocks,Chemistry of Materials,22,10.1021/cm9036988,1915--1925,5,,01/01/2010,Zeng_2010,,,CCCCCC[Si]1(CCCCCC)c2cc(sc2c2c1cc(s2)C=C(C(=O)O)C#N)c1sc(c2c1OCCO2)c1ccc(cc1)N(c1ccc(cc1)OCC(CCCC)CC)c1ccc(cc1)OCC(CCCC)CC,triphenylamine,493,,DMF
672,12.11,0.62,5.04,"3-dimethylimidazolium iodide (1.0 M), LiI (0.05 M), I2 (0.03 M), guanidinium thiocyanate (0.1 M), and TBP (0.5 M) in MeCN:valeronitrile (85:15, v/v)",0.28,-,-,TiO2 film 16-18 um thick,-,-,"AM 1.5G, 100 mw/cm2",-,Yu-Hsiang Chiu and Masahiko Shibahara and Rui-Yu Huang and Motonori Watanabe and Zhong-Sheng Wang and Yu-Jen Hsiao and Bo-Fong Chang and Ting-Hsuan Chiang and Yuan Jay Chang,Triphenylamine derivatives and the lithium-ion capture of [3.3]cyclophane used in organic dye-sensitized solar cells,Dyes and Pigments,136,10.1016/j.dyepig.2016.09.043,761--772,,,01/01/2017,Chiu_2017,,,N#C/C(=C\c1ccc(s1)c1ccc(s1)c1ccc(cc1)N(c1ccc(cc1)/C=C/Cc1cc2CCCc3ccc(CCCc1cc2)cc3)c1ccc(cc1)/C=C/Cc1cc2CCCc3ccc(CCCc1cc2)cc3)/C(=O)O,triphenylamine,479,556,THF
807,16.07,0.744,9.63,"0.22 M [CoII(bpy)3](B(CN)4)2, 0.05 M [CoIII(bpy)3](B(CN)4)3, 0.1 M LiClO4, and 0.8 M TBP in acetonitrile (ACN)",0.141,20 mM CDCA,-,TiO2 film (4 um thick + 3.5 um scattering layer),26.2 nmol/cm2,-,"AM 1.5G, 100 mw/cm2",-,Yu Kyung Eom and Sung Ho Kang and In Taek Choi and Youngjun Yoo and Jeongho Kim and Hwan Kyu Kim,"Significant light absorption enhancement by a single heterocyclic unit change in the $\uppi$-bridge moiety from thieno[3,2-b]benzothiophene to thieno[3,2-b]indole for high performance dye-sensitized and tandem solar cells",J. Mater. Chem. A,5,10.1039/c6ta09836c,2297--2308,5,,01/01/2017,Eom_2017,,,CCCCCCOc1cc(OCCCCCC)ccc1c1ccc(cc1)N(c1ccc2c(c1)sc1c2sc(c1)c1ccc(c2c1nsn2)c1ccc(cc1)C=C(C(=O)O)C#N)c1ccc(cc1)c1ccc(cc1OCCCCCC)OCCCCCC,triphenylamine,515,730,THF
680,6.13,0.73,3.07,"0.6 M 1,2-dimethyl-3-n-propylimidazolium iodide (DMPII), 0.1 M LiI, 0.05 M I2 and 0.5 M tert-butylpyridine (TBP) in CH3CN",0.25,-,-,TiO2 film 12 um thick,265 nmol/cm2,-,"AM 1.5G, 100 mw/cm2",12 hours,Mao Mao and Jian-Bo Wang and Xiu-Lin Liu and Guo-Hua Wu and Xia-Qin Fang and Qin-Hua Song,Insight into the effects of modifying chromophores on the performance of quinoline-based dye-sensitized solar cells,Spectrochimica Acta Part A: Molecular and Biomolecular Spectroscopy,190,10.1016/j.saa.2017.09.002,23--32,,,01/01/2018,Mao_2018,,,CCCCOc1ccc(cc1)N(c1ccc2c(c1)ccc(n2)/C=C(/C(=O)O)\C#N)c1ccc(cc1)OCCCC,triphenylamine,466,554,chloroform
748,12.1,0.657,5.95,"0.1 M LiI, 0.6 M 1,2-dimethyl-3-propylimidazolium iodide (DMPII), 0.05 M iodine, and 0.5 M 4-tert-butylpyridine in 3-methoxypropionitrile/acetonitrile (volume ratio of 1:1)",0.16,-,-,TiO2 film 8 um thick,690 nmol/cm2,-,"AM 1.5G, 100mW/cm2",-,Sie-Rong Li and Chuan-Pei Lee and Po-Fan Yang and Chia-Wei Liao and Mandy M. Lee and Wei-Lin Su and Chun-Ting Li and Hao-Wu Lin and Kuo-Chuan Ho and Shih-Sheng Sun,Structure-Performance Correlations of Organic Dyes with an Electron-Deficient Diphenylquinoxaline Moiety for Dye-Sensitized Solar Cells,Chemistry - A European Journal,20,10.1002/chem.201402342,10052--10064,32,,01/01/2014,Li_2014,,,N#C/C(=C\c1ccc(s1)c1ccc(s1)c1ccc(c2c1nc(c1ccccc1)c(n2)c1ccccc1)c1ccc(cc1)N(c1ccccc1)c1ccccc1)/C(=O)O,triphenylamine,481,620,DMF
792,10.8,0.667,5.7,"0.1 M LiI, 0.6 M 1,2-dimethyl-3-propylimidazolium iodide (DMPII), 0.05 M iodine, and 0.5 M 4-tert-butylpyridine in 3-methoxypropionitrile/acetonitrile (volume ratio of 1:1)",0.16,-,-,TiO2 film 8 um thick,490 nmol/cm2,-,"AM 1.5G, 100mW/cm2",-,Sie-Rong Li and Chuan-Pei Lee and Po-Fan Yang and Chia-Wei Liao and Mandy M. Lee and Wei-Lin Su and Chun-Ting Li and Hao-Wu Lin and Kuo-Chuan Ho and Shih-Sheng Sun,Structure-Performance Correlations of Organic Dyes with an Electron-Deficient Diphenylquinoxaline Moiety for Dye-Sensitized Solar Cells,Chemistry - A European Journal,20,10.1002/chem.201402342,10052--10064,32,,01/01/2014,Li_2014,,,CCc1ccc(cc1)N(c1ccc(cc1)CC)c1ccc(cc1)c1ccc(c2c1nc(c1ccccc1)c(n2)c1ccccc1)c1ccc(s1)/C=C(/C(=O)O)\C#N,triphenylamine,471,642,DMF
739,11.7,0.653,5.65,"0.1 M LiI, 0.6 M 1,2-dimethyl-3-propylimidazolium iodide (DMPII), 0.05 M iodine, and 0.5 M 4-tert-butylpyridine in 3-methoxypropionitrile/acetonitrile (volume ratio of 1:1)",0.16,-,-,TiO2 film 8 um thick,400 nmol/cm2,-,"AM 1.5G, 100mW/cm2",-,Sie-Rong Li and Chuan-Pei Lee and Po-Fan Yang and Chia-Wei Liao and Mandy M. Lee and Wei-Lin Su and Chun-Ting Li and Hao-Wu Lin and Kuo-Chuan Ho and Shih-Sheng Sun,Structure-Performance Correlations of Organic Dyes with an Electron-Deficient Diphenylquinoxaline Moiety for Dye-Sensitized Solar Cells,Chemistry - A European Journal,20,10.1002/chem.201402342,10052--10064,32,,01/01/2014,Li_2014,,,N#C/C(=C\c1cc2c(s1)cc(s2)c1ccc(c2c1nc(c1ccccc1)c(n2)c1ccccc1)c1ccc(cc1)N(c1ccccc1)c1ccccc1)/C(=O)O,triphenylamine,467,628,DMF
674,13.6,0.617,5.66,"0.1 M LiI, 0.6 M 1,2-dimethyl-3-propylimidazolium iodide (DMPII), 0.05 M iodine, and 0.5 M 4-tert-butylpyridine in 3-methoxypropionitrile/acetonitrile (volume ratio of 1:1)",0.16,-,-,TiO2 film 8 um thick,470 nmol/cm2,-,"AM 1.5G, 100mW/cm2",-,Sie-Rong Li and Chuan-Pei Lee and Po-Fan Yang and Chia-Wei Liao and Mandy M. Lee and Wei-Lin Su and Chun-Ting Li and Hao-Wu Lin and Kuo-Chuan Ho and Shih-Sheng Sun,Structure-Performance Correlations of Organic Dyes with an Electron-Deficient Diphenylquinoxaline Moiety for Dye-Sensitized Solar Cells,Chemistry - A European Journal,20,10.1002/chem.201402342,10052--10064,32,,01/01/2014,Li_2014,,,N#C/C(=C\c1ccc(s1)c1ccc(c2c1nc(c1ccccc1)c(n2)c1ccccc1)c1ccc(s1)c1ccc(s1)c1ccc(cc1)N(c1ccccc1)c1ccccc1)/C(=O)O,triphenylamine,515,690,DMF
692,12.3,0.639,5.44,"0.1 M LiI, 0.6 M 1,2-dimethyl-3-propylimidazolium iodide (DMPII), 0.05 M iodine, and 0.5 M 4-tert-butylpyridine in 3-methoxypropionitrile/acetonitrile (volume ratio of 1:1)",0.16,-,-,TiO2 film 8 um thick,210 nmol/cm2,-,"AM 1.5G, 100mW/cm2",-,Sie-Rong Li and Chuan-Pei Lee and Po-Fan Yang and Chia-Wei Liao and Mandy M. Lee and Wei-Lin Su and Chun-Ting Li and Hao-Wu Lin and Kuo-Chuan Ho and Shih-Sheng Sun,Structure-Performance Correlations of Organic Dyes with an Electron-Deficient Diphenylquinoxaline Moiety for Dye-Sensitized Solar Cells,Chemistry - A European Journal,20,10.1002/chem.201402342,10052--10064,32,,01/01/2014,Li_2014,,,N#C/C(=C\c1sc2c(c1)sc1c2sc(c1)c1ccc(c2c1nc(c1ccccc1)c(n2)c1ccccc1)c1ccc(cc1)N(c1ccccc1)c1ccccc1)/C(=O)O,triphenylamine,479,627,DMF
728,11.5,0.626,5.24,"0.1 M LiI, 0.6 M 1,2-dimethyl-3-propylimidazolium iodide (DMPII), 0.05 M iodine, and 0.5 M 4-tert-butylpyridine in 3-methoxypropionitrile/acetonitrile (volume ratio of 1:1)",0.16,-,-,TiO2 film 8 um thick,430 nmol/cm2,-,"AM 1.5G, 100mW/cm2",-,Sie-Rong Li and Chuan-Pei Lee and Po-Fan Yang and Chia-Wei Liao and Mandy M. Lee and Wei-Lin Su and Chun-Ting Li and Hao-Wu Lin and Kuo-Chuan Ho and Shih-Sheng Sun,Structure-Performance Correlations of Organic Dyes with an Electron-Deficient Diphenylquinoxaline Moiety for Dye-Sensitized Solar Cells,Chemistry - A European Journal,20,10.1002/chem.201402342,10052--10064,32,,01/01/2014,Li_2014,,,CCc1ccc(cc1)N(c1ccc(cc1)CC)c1ccc(cc1)c1ccc(c2c1nc(c1ccccc1)c(n2)c1ccccc1)c1ccc(s1)c1ccc(s1)/C=C(/C(=O)O)\C#N,triphenylamine,486,636,DMF
