Repository: PaulC61/Cheminformatics

# Cheminformatics
Repository for:
Cheminformatics Masters students of University of Strasbourg 2020 - 2022
+ My own projects related to the course

File: InternshipM2_BIU/rawDSSCDBdata.csv (part 47 of 77)
VOC,JSC,FF,PCE,Electrolyte,Active area,Co-adsorbent,Co-sensitizer,Semiconductor,Dye loading,Exposure time,Solar simulator,Performance comment,Article author,Article title,Article journal,Article volume,Article DOI,Article pages,Article issue nr,Article EID,Article year,Article year,Article electronic id,Article keywords,Molecule SMILE,Molecule keywords,Molecule spectrum absorption maxima,Molecule spectrum emission maxima,Molecule spectrum solvent
774,11.7,0.645,5.84,"0.1 M LiI, 0.6 M 1,2-dimethyl-3-propylimidazolium iodide (DMPII), 0.05 M iodine, and 0.5 M 4-tert-butylpyridine in 3-methoxypropionitrile/acetonitrile (volume ratio of 1:1)",0.16,-,-,TiO2 film 8 um thick,130 nmol/cm2,-,"AM 1.5G, 100mW/cm2",-,Sie-Rong Li and Chuan-Pei Lee and Po-Fan Yang and Chia-Wei Liao and Mandy M. Lee and Wei-Lin Su and Chun-Ting Li and Hao-Wu Lin and Kuo-Chuan Ho and Shih-Sheng Sun,Structure-Performance Correlations of Organic Dyes with an Electron-Deficient Diphenylquinoxaline Moiety for Dye-Sensitized Solar Cells,Chemistry - A European Journal,20,10.1002/chem.201402342,10052--10064,32,,01/01/2014,Li_2014,,,N#C/C(=C\c1ccc(s1)c1ccc(c2c1nc(c1ccccc1)c(n2)c1ccccc1)c1ccc(cc1)N(c1ccc2c(c1)C(CC)(CC)c1c2cccc1)c1ccc2c(c1)C(CC)(CC)c1c2cccc1)/C(=O)O,triphenylamine,477,669,DMF
690,17.7,0.66,8.06,"0.1 M lithium iodide, 0.6 M DMPII, 0.05 M iodine, and 0.5 M 4-tert-butylpyridine in 3-methoxypropionitrile/acetonitrile (volume ratio of 1:1)",0.16,-,-,TiO2 film (12 um thick + 4 um scattering layer),-,-,"AM 1.5G, 100mW/cm2",-,Sie-Rong Li and Chuan-Pei Lee and Po-Fan Yang and Chia-Wei Liao and Mandy M. Lee and Wei-Lin Su and Chun-Ting Li and Hao-Wu Lin and Kuo-Chuan Ho and Shih-Sheng Sun,Structure-Performance Correlations of Organic Dyes with an Electron-Deficient Diphenylquinoxaline Moiety for Dye-Sensitized Solar Cells,Chemistry - A European Journal,20,10.1002/chem.201402342,10052--10064,32,,01/01/2014,Li_2014,,,N#C/C(=C\c1ccc(s1)c1ccc(s1)c1ccc(c2c1nc(c1ccccc1)c(n2)c1ccccc1)c1ccc(cc1)N(c1ccccc1)c1ccccc1)/C(=O)O,triphenylamine,481,620,DMF
670,16.9,0.66,7.47,"0.1 M lithium iodide, 0.6 M DMPII, 0.05 M iodine, and 0.5 M 4-tert-butylpyridine in 3-methoxypropionitrile/acetonitrile (volume ratio of 1:1)",0.16,-,-,TiO2 film (12 um thick + 4 um scattering layer),-,-,"AM 1.5G, 100mW/cm2",-,Sie-Rong Li and Chuan-Pei Lee and Po-Fan Yang and Chia-Wei Liao and Mandy M. Lee and Wei-Lin Su and Chun-Ting Li and Hao-Wu Lin and Kuo-Chuan Ho and Shih-Sheng Sun,Structure-Performance Correlations of Organic Dyes with an Electron-Deficient Diphenylquinoxaline Moiety for Dye-Sensitized Solar Cells,Chemistry - A European Journal,20,10.1002/chem.201402342,10052--10064,32,,01/01/2014,Li_2014,,,CCc1ccc(cc1)N(c1ccc(cc1)CC)c1ccc(cc1)c1ccc(c2c1nc(c1ccccc1)c(n2)c1ccccc1)c1ccc(s1)/C=C(/C(=O)O)\C#N,triphenylamine,471,642,DMF
620,15.8,0.64,6.27,"0.1 M lithium iodide, 0.6 M DMPII, 0.05 M iodine, and 0.5 M 4-tert-butylpyridine in 3-methoxypropionitrile/acetonitrile (volume ratio of 1:1)",0.16,-,-,TiO2 film (12 um thick + 4 um scattering layer),-,-,"AM 1.5G, 100mW/cm2",-,Sie-Rong Li and Chuan-Pei Lee and Po-Fan Yang and Chia-Wei Liao and Mandy M. Lee and Wei-Lin Su and Chun-Ting Li and Hao-Wu Lin and Kuo-Chuan Ho and Shih-Sheng Sun,Structure-Performance Correlations of Organic Dyes with an Electron-Deficient Diphenylquinoxaline Moiety for Dye-Sensitized Solar Cells,Chemistry - A European Journal,20,10.1002/chem.201402342,10052--10064,32,,01/01/2014,Li_2014,,,N#C/C(=C\c1ccc(s1)c1ccc(c2c1nc(c1ccccc1)c(n2)c1ccccc1)c1ccc(s1)c1ccc(s1)c1ccc(cc1)N(c1ccccc1)c1ccccc1)/C(=O)O,triphenylamine,515,690,DMF
650,15.6,0.65,6.59,"0.1 M lithium iodide, 0.6 M DMPII, 0.05 M iodine, and 0.5 M 4-tert-butylpyridine in 3-methoxypropionitrile/acetonitrile (volume ratio of 1:1)",0.16,-,-,TiO2 film (12 um thick + 4 um scattering layer),-,-,"AM 1.5G, 100mW/cm2",-,Sie-Rong Li and Chuan-Pei Lee and Po-Fan Yang and Chia-Wei Liao and Mandy M. Lee and Wei-Lin Su and Chun-Ting Li and Hao-Wu Lin and Kuo-Chuan Ho and Shih-Sheng Sun,Structure-Performance Correlations of Organic Dyes with an Electron-Deficient Diphenylquinoxaline Moiety for Dye-Sensitized Solar Cells,Chemistry - A European Journal,20,10.1002/chem.201402342,10052--10064,32,,01/01/2014,Li_2014,,,N#C/C(=C\c1ccc(s1)c1ccc(c2c1nc(c1ccccc1)c(n2)c1ccccc1)c1ccc(cc1)N(c1ccc2c(c1)C(CC)(CC)c1c2cccc1)c1ccc2c(c1)C(CC)(CC)c1c2cccc1)/C(=O)O,triphenylamine,477,669,DMF
670,16,0.67,7.18,"0.1 M lithium iodide, 0.6 M DMPII, 0.05 M iodine, and 0.5 M 4-tert-butylpyridine in 3-methoxypropionitrile/acetonitrile (volume ratio of 1:1)",0.16,-,-,TiO2 film (12 um thick + 4 um scattering layer),-,-,"AM 1.5G, 100mW/cm2",-,Sie-Rong Li and Chuan-Pei Lee and Po-Fan Yang and Chia-Wei Liao and Mandy M. Lee and Wei-Lin Su and Chun-Ting Li and Hao-Wu Lin and Kuo-Chuan Ho and Shih-Sheng Sun,Structure-Performance Correlations of Organic Dyes with an Electron-Deficient Diphenylquinoxaline Moiety for Dye-Sensitized Solar Cells,Chemistry - A European Journal,20,10.1002/chem.201402342,10052--10064,32,,01/01/2014,Li_2014,,,N#C/C(=C\c1ccc(s1)c1ccc(c2c1nc(c1ccccc1)c(n2)c1ccccc1)c1ccc(cc1)N(c1ccccc1)c1ccccc1)/C(=O)O,triphenylamine,,,-
550,0.91,0.565,0.28,"0.6 mol/L 1-butyl-3-methylimidazolium iodide (BMII), 0.05 mol/L LiI, 0.03 mol/L I2, 0.5 mol/L 4-tert-butylpyridine, and 0.1 mol/L guanidinium thiocyanate in acetonitrile and valeronitrile (85/15, V/V)",0.16,-,-,TiO2 film 15 um thick,-,12 hours,"AM 1.5G, 100mW/cm2",-,Yongjian Jia and Faliang Gou and Ran Fang and Huanwang Jing and Zhenping Zhu,{SalenZn}-bridged D-$\uppi$-A Dyes For Dye-Sensitized Solar Cells,Chinese Journal of Chemistry,32,10.1002/cjoc.201300924,513--520,6,,01/01/2014,Jia_2014,,,OC(=O)c1ccc2c(c1)/N=C/c1cc(ccc1O[Zn]Oc1c(/C=N/2)cc(cc1)N(c1ccccc1)c1ccccc1)N(c1ccccc1)c1ccccc1,"Zinc, triphenylamine",470,,THF
520,0.55,0.675,0.19,"0.6 mol/L 1-butyl-3-methylimidazolium iodide (BMII), 0.05 mol/L LiI, 0.03 mol/L I2, 0.5 mol/L 4-tert-butylpyridine, and 0.1 mol/L guanidinium thiocyanate in acetonitrile and valeronitrile (85/15, V/V)",0.16,-,-,TiO2 film 15 um thick,-,12 hours,"AM 1.5G, 100mW/cm2",-,Yongjian Jia and Faliang Gou and Ran Fang and Huanwang Jing and Zhenping Zhu,{SalenZn}-bridged D-$\uppi$-A Dyes For Dye-Sensitized Solar Cells,Chinese Journal of Chemistry,32,10.1002/cjoc.201300924,513--520,6,,01/01/2014,Jia_2014,,,Cc1cc(C)cc(c1)N(c1ccc2c(c1)/C=N/c1cc(ccc1/N=C/c1c(O[Zn]O2)ccc(c1)N(c1cc(C)cc(c1)C)c1cc(C)cc(c1)C)C(=O)O)c1cc(C)cc(c1)C,"Zinc, triphenylamine",473,,THF
580,1.08,0.615,0.39,"0.6 mol/L 1-butyl-3-methylimidazolium iodide (BMII), 0.05 mol/L LiI, 0.03 mol/L I2, 0.5 mol/L 4-tert-butylpyridine, and 0.1 mol/L guanidinium thiocyanate in acetonitrile and valeronitrile (85/15, V/V)",0.16,-,-,TiO2 film 15 um thick,-,12 hours,"AM 1.5G, 100mW/cm2",-,Yongjian Jia and Faliang Gou and Ran Fang and Huanwang Jing and Zhenping Zhu,{SalenZn}-bridged D-$\uppi$-A Dyes For Dye-Sensitized Solar Cells,Chinese Journal of Chemistry,32,10.1002/cjoc.201300924,513--520,6,,01/01/2014,Jia_2014,,,OC(=O)c1ccc2c(c1)/N=C/c1cc(ccc1O[Zn]Oc1c(/C=N/2)cc(cc1)N(c1ccc(cc1)C(C)(C)C)c1ccc(cc1)C(C)(C)C)N(c1ccc(cc1)C(C)(C)C)c1ccc(cc1)C(C)(C)C,"Zinc, triphenylamine",470,,THF
600,1.32,0.624,0.5,"0.6 mol/L 1-butyl-3-methylimidazolium iodide (BMII), 0.05 mol/L LiI, 0.03 mol/L I2, 0.5 mol/L 4-tert-butylpyridine, and 0.1 mol/L guanidinium thiocyanate in acetonitrile and valeronitrile (85/15, V/V)",0.16,-,-,TiO2 film 15 um thick,-,12 hours,"AM 1.5G, 100mW/cm2",-,Yongjian Jia and Faliang Gou and Ran Fang and Huanwang Jing and Zhenping Zhu,{SalenZn}-bridged D-$\uppi$-A Dyes For Dye-Sensitized Solar Cells,Chinese Journal of Chemistry,32,10.1002/cjoc.201300924,513--520,6,,01/01/2014,Jia_2014,,,CCCCCc1ccc(cc1)N(c1ccc(cc1)CCCCC)c1ccc2c(c1)/C=N/c1cc(ccc1/N=C/c1c(O[Zn]O2)ccc(c1)N(c1ccc(cc1)CCCCC)c1ccc(cc1)CCCCC)C(=O)O,"Zinc, triphenylamine",452,,THF
560,1.52,0.704,0.6,"0.6 mol/L 1-butyl-3-methylimidazolium iodide (BMII), 0.05 mol/L LiI, 0.03 mol/L I2, 0.5 mol/L 4-tert-butylpyridine, and 0.1 mol/L guanidinium thiocyanate in acetonitrile and valeronitrile (85/15, V/V)",0.16,-,-,TiO2 film 15 um thick,-,12 hours,"AM 1.5G, 100mW/cm2",-,Yongjian Jia and Faliang Gou and Ran Fang and Huanwang Jing and Zhenping Zhu,{SalenZn}-bridged D-$\uppi$-A Dyes For Dye-Sensitized Solar Cells,Chinese Journal of Chemistry,32,10.1002/cjoc.201300924,513--520,6,,01/01/2014,Jia_2014,,,CCCCCCCCc1ccc(cc1)N(c1ccc2c(c1)/C=N/c1cc(ccc1/N=C/c1c(O[Zn]O2)ccc(c1)N(c1ccc(cc1)CCCCCCCC)c1ccc(cc1)CCCCCCCC)C(=O)O)c1ccc(cc1)CCCCCCCC,"Zinc, triphenylamine",470,,THF
620,1.85,0.705,0.81,"0.6 mol/L 1-butyl-3-methylimidazolium iodide (BMII), 0.05 mol/L LiI, 0.03 mol/L I2, 0.5 mol/L 4-tert-butylpyridine, and 0.1 mol/L guanidinium thiocyanate in acetonitrile and valeronitrile (85/15, V/V)",0.16,-,-,TiO2 film 15 um thick,-,12 hours,"AM 1.5G, 100mW/cm2",-,Yongjian Jia and Faliang Gou and Ran Fang and Huanwang Jing and Zhenping Zhu,{SalenZn}-bridged D-$\uppi$-A Dyes For Dye-Sensitized Solar Cells,Chinese Journal of Chemistry,32,10.1002/cjoc.201300924,513--520,6,,01/01/2014,Jia_2014,,,OC(=O)c1cc2/N=C/c3cc(ccc3O[Zn]Oc3c(/C=N/c2cc1C(=O)O)cc(cc3)N(c1ccccc1)c1ccccc1)N(c1ccccc1)c1ccccc1,"Zinc, triphenylamine",470,,THF
612,10.77,0.74,4.9,"0.5 M I2, 0.1 M LiI, 0.6 M DMII and 0.5 M TBP in acetonitrile",0.25,-,-,TiO2 film (11 um thick + 6 um scattering layer),-,16 hours,"AM 1.5G, 100mW/cm2",-,Fu-Ling Guo and Zhao-Qian Li and Xue-Peng Liu and Li Zhou and Fan-Tai Kong and Wang-Chao Chen and Song-Yuan Dai,Metal-Free Sensitizers Containing Hydantoin Acceptor as High Performance Anchoring Group for Dye-Sensitized Solar Cells,Advanced Functional Materials,26,10.1002/adfm.201601305,5733--5740,31,,01/01/2016,Guo_2016,,,O=C1NC(=O)C(=Cc2ccc(s2)c2ccc(c3c2nsn3)c2ccc(cc2)N(c2ccccc2)c2ccccc2)N1,triphenylamine,522,,chloroform
644,16.23,0.726,7.58,"0.5 M I2, 0.1 M LiI, 0.6 M DMII and 0.5 M TBP in acetonitrile",0.25,-,-,TiO2 film (11 um thick + 6 um scattering layer),-,16 hours,"AM 1.5G, 100mW/cm2",-,Fu-Ling Guo and Zhao-Qian Li and Xue-Peng Liu and Li Zhou and Fan-Tai Kong and Wang-Chao Chen and Song-Yuan Dai,Metal-Free Sensitizers Containing Hydantoin Acceptor as High Performance Anchoring Group for Dye-Sensitized Solar Cells,Advanced Functional Materials,26,10.1002/adfm.201601305,5733--5740,31,,01/01/2016,Guo_2016,,,COc1ccc(cc1)N(c1ccc(cc1)OC)c1ccc(cc1)c1ccc(c2c1nsn2)c1ccc(s1)C=C1NC(=O)NC1=O,triphenylamine,515,,chloroform
510,2.3,0.68,0.8,"0.60 M 2,3-dimethyl-1-propylimidazolium iodide, 0.05 M I2, 0.10 M LiI, and 0.50 M 4-tert-butylpyridine in an acetonitrile",0.25,0.2 mM CDCA,-,TiO2 film (12 um transparent + 4-5 um scattering layer),0.07 nmol/cm2,90 hour,"AM 1.5G, 100 mW/cm2",-,Aiko Kira and Yusuke Matsubara and Hiroaki Iijima and Tomokazu Umeyama and Yoshihiro Matano and Seigo Ito and Marja Niemi and Nikolai V. Tkachenko and Helge Lemmetyinen and Hiroshi Imahori,"Effects of $\uppi$-Elongation and the Fused Position of Quinoxaline-Fused Porphyrins as Sensitizers in Dye-Sensitized Solar Cells on Optical, Electrochemical, and Photovoltaic Properties",The Journal of Physical Chemistry C,114,10.1021/jp1004049,11293--11304,25,,01/01/2010,Kira_2010,,,N#Cc1nc2cc3c(cc2nc1C(=O)O)c1n2c3/C(=C\3/C=CC(=N3)/C(=c/3\n([Zn]2)/c(=C(\C2=N/C(=C\1/c1c(C)cc(cc1C)C)/C=C2)/c1c(C)cc(cc1C)C)/cc3)/c1c(C)cc(cc1C)C)/c1c(C)cc(cc1C)C,porphyrin,642,686,dichloromethane
570,6.8,0.69,2.7,"LiI (100 mM), iodine (30 mM), 4-tert-butyl pyridine (500 mM) and 1-butyl-3-methyl-imidazolium iodide (600 mM) in mixed solvent of acetonitrile and varelonitrile (volume ratio of 85:15)",0.16,-,-,TiO2 film (8 um transparent + 11 um scat­tering layer),-,16 hours,AM 1.5G 100mW/cm2,-,Shunsuke Irie and Shinichiro Fuse and Masato M. Maitani and Yuji Wada and Yuhei Ogomi and Shuzi Hayase and Tatsuo Kaiho and Hisashi Masui and Hiroshi Tanaka and Takashi Takahashi,Rapid Synthesis of D-A$\prime$-$\uppi$-A Dyes through a One-Pot Three-Component Suzuki-Miyaura Coupling and an Evaluation of their Photovoltaic Properties for Use in Dye-Sensitized Solar Cells,Chemistry - A European Journal,22,10.1002/chem.201504277,2507--2514,7,,01/01/2016,Irie_2016,,,CCCCCCCCn1nc2c(n1)c(c1ccc(s1)/C=C(/C(=O)O)\C#N)c1c(c2c2ccc(s2)c2cccc3c2C2C4CCC(C2N3c2ccccc2)C4)nc(c(n1)c1ccccc1)c1ccccc1,indoline,630,,Dichloromethane
530,3.4,0.68,1.2,"LiI (100 mM), iodine (30 mM), 4-tert-butyl pyridine (500 mM) and 1-butyl-3-methyl-imidazolium iodide (600 mM) in mixed solvent of acetonitrile and varelonitrile (volume ratio of 85:15)",0.16,-,-,TiO2 film (8 um transparent + 11 um scat­tering layer),-,16 hours,AM 1.5G 100mW/cm2,-,Shunsuke Irie and Shinichiro Fuse and Masato M. Maitani and Yuji Wada and Yuhei Ogomi and Shuzi Hayase and Tatsuo Kaiho and Hisashi Masui and Hiroshi Tanaka and Takashi Takahashi,Rapid Synthesis of D-A$\prime$-$\uppi$-A Dyes through a One-Pot Three-Component Suzuki-Miyaura Coupling and an Evaluation of their Photovoltaic Properties for Use in Dye-Sensitized Solar Cells,Chemistry - A European Journal,22,10.1002/chem.201504277,2507--2514,7,,01/01/2016,Irie_2016,,,CCCCCCCCn1nc2c(n1)c(c1ccc(cc1)/C=C(\C(=O)O)/C#N)c1c(c2c2ccc(s2)c2cccc3c2C2C4CCC(C2N3c2ccccc2)C4)nc(c(n1)c1ccccc1)c1ccccc1,indoline,669,,Dichloromethane
610,12.5,0.62,4.8,"LiI (100 mM), iodine (30 mM), 4-tert-butyl pyridine (500 mM) and 1-butyl-3-methyl-imidazolium iodide (600 mM) in mixed solvent of acetonitrile and varelonitrile (volume ratio of 85:15)",0.16,-,-,TiO2 film (8 um transparent + 11 um scat­tering layer),-,16 hours,AM 1.5G 100mW/cm2,-,Shunsuke Irie and Shinichiro Fuse and Masato M. Maitani and Yuji Wada and Yuhei Ogomi and Shuzi Hayase and Tatsuo Kaiho and Hisashi Masui and Hiroshi Tanaka and Takashi Takahashi,Rapid Synthesis of D-A$\prime$-$\uppi$-A Dyes through a One-Pot Three-Component Suzuki-Miyaura Coupling and an Evaluation of their Photovoltaic Properties for Use in Dye-Sensitized Solar Cells,Chemistry - A European Journal,22,10.1002/chem.201504277,2507--2514,7,,01/01/2016,Irie_2016,,,CCCCCCCCn1nc2c(n1)c(c1ccc(s1)C(=O)O)c1c(c2c2ccc(s2)c2cccc3c2C2C4CCC(C2N3c2ccccc2)C4)nc(c(n1)c1ccccc1)c1ccccc1,indoline,617,,Dichloromethane
550,7.5,0.69,2.8,"LiI (100 mM), iodine (30 mM), 4-tert-butyl pyridine (500 mM) and 1-butyl-3-methyl-imidazolium iodide (600 mM) in mixed solvent of acetonitrile and varelonitrile (volume ratio of 85:15)",0.16,-,-,TiO2 film (8 um transparent + 11 um scat­tering layer),-,16 hours,AM 1.5G 100mW/cm2,-,Shunsuke Irie and Shinichiro Fuse and Masato M. Maitani and Yuji Wada and Yuhei Ogomi and Shuzi Hayase and Tatsuo Kaiho and Hisashi Masui and Hiroshi Tanaka and Takashi Takahashi,Rapid Synthesis of D-A$\prime$-$\uppi$-A Dyes through a One-Pot Three-Component Suzuki-Miyaura Coupling and an Evaluation of their Photovoltaic Properties for Use in Dye-Sensitized Solar Cells,Chemistry - A European Journal,22,10.1002/chem.201504277,2507--2514,7,,01/01/2016,Irie_2016,,,CCCCCCCCn1nc2c(n1)c(c1ccc(cc1)C(=O)O)c1c(c2c2ccc(s2)c2cccc3c2C2C4CCC(C2N3c2ccccc2)C4)nc(c(n1)c1ccccc1)c1ccccc1,indoline,644,,Dichloromethane
788,15.79,0.57,7.09,"0.25 M [Co(II)(phen)3](PF6)2, 0.05 M [Co(III)(phen)3](PF6)3, 0.5 M TBP and 0.1 M LiTFSI in acetonitrile",0.156,-,-,TiO2 film,4600 nmol/cm2,12 hours,AM1.5G,-,Jingwen Jia and Yu Chen and Liangsheng Duan and Zhe Sun and Mao Liang and Song Xue,"New D{\textendash}$\uppi${\textendash}A dyes incorporating dithieno[3,2-b:2$\prime$,3$\prime$-d]pyrrole ({DTP})-based $\uppi$-spacers for efficient dye-sensitized solar cells",{RSC} Adv.,7,10.1039/c7ra08965a,45807--45817,72,,01/01/2017,Jia_2017,,,CCCCCCOc1ccc(cc1)N(c1ccc(cc1)OCCCCCC)c1ccc(cc1)/C=C/c1sc2c(c1)n(c1c2sc(c1)C=C(C(=O)O)C#N)c1ccc(cc1)N1c2ccccc2Sc2c1cccc2,"triphenylamine,phenothiazine",510,,dichloromethane
784,16.45,0.61,7.87,"0.25 M [Co(II)(phen)3](PF6)2, 0.05 M [Co(III)(phen)3](PF6)3, 0.5 M TBP and 0.1 M LiTFSI in acetonitrile",0.156,-,-,TiO2 film,1600 nmol/cm2,12 hours,AM1.5G,-,Jingwen Jia and Yu Chen and Liangsheng Duan and Zhe Sun and Mao Liang and Song Xue,"New D{\textendash}$\uppi${\textendash}A dyes incorporating dithieno[3,2-b:2$\prime$,3$\prime$-d]pyrrole ({DTP})-based $\uppi$-spacers for efficient dye-sensitized solar cells",{RSC} Adv.,7,10.1039/c7ra08965a,45807--45817,72,,01/01/2017,Jia_2017,,,CCCCCCOc1ccc(cc1)N(c1ccc(cc1)OCCCCCC)c1ccc(cc1)/C=C/c1sc2c(c1)n(c1c2sc(c1)C=C(C(=O)O)C#N)c1ccc2c(c1)C(CCC)(CCC)c1c2c2c(c3c1c1ccccc1C3(CCC)CCC)c1c(C2(CCC)CCC)cccc1,triphenylamine,515,,dichloromethane
773,15.57,0.54,6.5,"0.25 M [Co(II)(phen)3](PF6)2, 0.05 M [Co(III)(phen)3](PF6)3, 0.5 M TBP and 0.1 M LiTFSI in acetonitrile",0.156,-,-,TiO2 film,3100 nmol/cm2,12 hours,AM1.5G,-,Jingwen Jia and Yu Chen and Liangsheng Duan and Zhe Sun and Mao Liang and Song Xue,"New D{\textendash}$\uppi${\textendash}A dyes incorporating dithieno[3,2-b:2$\prime$,3$\prime$-d]pyrrole ({DTP})-based $\uppi$-spacers for efficient dye-sensitized solar cells",{RSC} Adv.,7,10.1039/c7ra08965a,45807--45817,72,,01/01/2017,Jia_2017,,,CCCCCCOc1ccc(cc1)N(c1ccc(cc1)OCCCCCC)c1ccc(cc1)/C=C/c1sc2c(c1)n(c1c2sc(c1)C=C(C(=O)O)C#N)c1ccc(cc1)OCCCCCC,triphenylamine,516,,dichloromethane
605,13.1,0.562,4.9,"0.05 M I2, 0.1 M guanidium thiocyanate, 0.5 M LiI, and 0.5 M 4-tert-butylpyridine in a 9:1 (v/v) mixture of acetonitrile/valeronitrile",0.16,-,-,ZnO film 9-12 um thick,-,3 hours,"AM 1.5G, 100mW/cm2",-,Ramesh Maragani and Mohammad Shaad Ansari and Avishek Banik and Rajneesh Misra and Mohammad Qureshi,"Cs-Symmetric Triphenylamine-Linked Bisthiazole-Based Metal-Free Donor{\textendash}Acceptor Organic Dye for Efficient {ZnO} Nanoparticles-Based Dye-Sensitized Solar Cells: Synthesis, Theoretical Studies, and Photovoltaic Properties",{ACS} Omega,2,10.1021/acsomega.7b01100,5981--5991,9,,01/01/2017,Maragani_2017,,,CCCCCCc1nc(sc1c1ccc(cc1)N(c1ccc(cc1)/C=C(/C(=O)O)\C#N)c1ccc(cc1)/C=C(/C(=O)O)\C#N)c1nc(c(s1)c1ccc(cc1)N(c1ccc(cc1)/C=C(/C(=O)O)\C#N)c1ccc(cc1)/C=C(/C(=O)O)\C#N)CCCCCC,triphenylamine,493,,dichloromethane
385,16.65,0.5862,3.76,0.5 M LiI and 0.05 M I2 in CH3CN,0.18,-,-,TiO2 film 6-8 um thick,343 nmol/cm2,2.5 hours,"AM 1.5G, 100mW/cm2",-,Neeta Karjule and Munavvar Fairoos Mele Kavungathodi and Jayaraj Nithyanandhan,Molecular Control of the Band Edge Movement and the Recombination Process in Donor{\textendash}Acceptor Hemicyanine-Sensitized Solar Cells,The Journal of Physical Chemistry C,121,10.1021/acs.jpcc.7b04623,21836--21847,40,,01/01/2017,Karjule_2017,,,OC(=O)c1ccc2c(c1)C(C)(C)C(=[N+]2C)/C=C/c1cc2c3c(c1)C(C)(C)c1c4N3c3c(C2(C)C)cccc3C(c4ccc1)(C)C.[I-],"triangulene,cyanine",588,735,methanol
414,21.67,0.4835,4.33,0.5 M LiI and 0.05 M I2 in CH3CN,0.18,CDCA,-,TiO2 film 6-8 um thick,172 nmol/cm2,2.5 hours,"AM 1.5G, 100mW/cm2",-,Neeta Karjule and Munavvar Fairoos Mele Kavungathodi and Jayaraj Nithyanandhan,Molecular Control of the Band Edge Movement and the Recombination Process in Donor{\textendash}Acceptor Hemicyanine-Sensitized Solar Cells,The Journal of Physical Chemistry C,121,10.1021/acs.jpcc.7b04623,21836--21847,40,,01/01/2017,Karjule_2017,,,OC(=O)c1ccc2c(c1)C(C)(C)C(=[N+]2C)/C=C/c1cc2c3c(c1)C(C)(C)c1c4N3c3c(C2(C)C)cccc3C(c4ccc1)(C)C.[I-],"triangulene,cyanine",588,735,methanol
399,15.86,0.5963,3.78,0.5 M LiI and 0.05 M I2 in CH3CN,0.18,-,-,TiO2 film 6-8 um thick,263 nmol/cm2,2.5 hours,"AM 1.5G, 100mW/cm2",-,Neeta Karjule and Munavvar Fairoos Mele Kavungathodi and Jayaraj Nithyanandhan,Molecular Control of the Band Edge Movement and the Recombination Process in Donor{\textendash}Acceptor Hemicyanine-Sensitized Solar Cells,The Journal of Physical Chemistry C,121,10.1021/acs.jpcc.7b04623,21836--21847,40,,01/01/2017,Karjule_2017,,,CCCCCC[N+]1=C(/C=C/c2cc3c4c(c2)C(C)(C)c2c5N4c4c(C3(C)C)cccc4C(c5ccc2)(C)C)C(c2c1ccc(c2)C(=O)O)(C)C.[I-],"triangulene,cyanine",595,731,methanol
412,20.63,0.4593,3.9,0.5 M LiI and 0.05 M I2 in CH3CN,0.18,CDCA,-,TiO2 film 6-8 um thick,136 nmol/cm2,2.5 hours,"AM 1.5G, 100mW/cm2",-,Neeta Karjule and Munavvar Fairoos Mele Kavungathodi and Jayaraj Nithyanandhan,Molecular Control of the Band Edge Movement and the Recombination Process in Donor{\textendash}Acceptor Hemicyanine-Sensitized Solar Cells,The Journal of Physical Chemistry C,121,10.1021/acs.jpcc.7b04623,21836--21847,40,,01/01/2017,Karjule_2017,,,CCCCCC[N+]1=C(/C=C/c2cc3c4c(c2)C(C)(C)c2c5N4c4c(C3(C)C)cccc4C(c5ccc2)(C)C)C(c2c1ccc(c2)C(=O)O)(C)C.[I-],"triangulene,cyanine",595,731,methanol
372,11.94,0.4841,2.14,0.5 M LiI and 0.05 M I2 in CH3CN,0.18,CDCA,-,TiO2 film 6-8 um thick,175 nmol/cm2,2.5 hours,"AM 1.5G, 100mW/cm2",-,Neeta Karjule and Munavvar Fairoos Mele Kavungathodi and Jayaraj Nithyanandhan,Molecular Control of the Band Edge Movement and the Recombination Process in Donor{\textendash}Acceptor Hemicyanine-Sensitized Solar Cells,The Journal of Physical Chemistry C,121,10.1021/acs.jpcc.7b04623,21836--21847,40,,01/01/2017,Karjule_2017,,,C[N+]1=C(/C=C/c2ccc(cc2)N(c2ccccc2)c2ccccc2)C(c2c1ccc(c2)C(=O)O)(C)C.[I-],"triphenylamine,cyanine",549,576,methanol
343,4.19,0.5877,0.85,0.5 M LiI and 0.05 M I2 in CH3CN,0.18,-,-,TiO2 film 6-8 um thick,459 nmol/cm2,2.5 hours,"AM 1.5G, 100mW/cm2",-,Neeta Karjule and Munavvar Fairoos Mele Kavungathodi and Jayaraj Nithyanandhan,Molecular Control of the Band Edge Movement and the Recombination Process in Donor{\textendash}Acceptor Hemicyanine-Sensitized Solar Cells,The Journal of Physical Chemistry C,121,10.1021/acs.jpcc.7b04623,21836--21847,40,,01/01/2017,Karjule_2017,,,CCCCCC[N+]1=C(/C=C/c2ccc(cc2)N(c2ccccc2)c2ccccc2)C(c2c1ccc(c2)C(=O)O)(C)C.[I-],"triphenylamine,cyanine",551,574,methanol
358,8.38,0.4913,1.47,0.5 M LiI and 0.05 M I2 in CH3CN,0.18,CDCA,-,TiO2 film 6-8 um thick,208 nmol/cm2,2.5 hours,"AM 1.5G, 100mW/cm2",-,Neeta Karjule and Munavvar Fairoos Mele Kavungathodi and Jayaraj Nithyanandhan,Molecular Control of the Band Edge Movement and the Recombination Process in Donor{\textendash}Acceptor Hemicyanine-Sensitized Solar Cells,The Journal of Physical Chemistry C,121,10.1021/acs.jpcc.7b04623,21836--21847,40,,01/01/2017,Karjule_2017,,,CCCCCC[N+]1=C(/C=C/c2ccc(cc2)N(c2ccccc2)c2ccccc2)C(c2c1ccc(c2)C(=O)O)(C)C.[I-],"triphenylamine,cyanine",551,574,methanol
329,4.99,0.5934,0.98,0.5 M LiI and 0.05 M I2 in CH3CN,0.18,-,-,TiO2 film 6-8 um thick,162 nmol/cm2,2.5 hours,"AM 1.5G, 100mW/cm2",-,Neeta Karjule and Munavvar Fairoos Mele Kavungathodi and Jayaraj Nithyanandhan,Molecular Control of the Band Edge Movement and the Recombination Process in Donor{\textendash}Acceptor Hemicyanine-Sensitized Solar Cells,The Journal of Physical Chemistry C,121,10.1021/acs.jpcc.7b04623,21836--21847,40,,01/01/2017,Karjule_2017,,,CCCCCCCCCCC1(CCCCCCCC)C(=[N+](c2c1cc(cc2)C(=O)O)CCCCCC)/C=C/c1ccc(cc1)N(c1ccccc1)c1ccccc1.[I-],"triphenylamine,cyanine",559,583,methanol
320,6.83,0.5493,1.2,0.5 M LiI and 0.05 M I2 in CH3CN,0.18,CDCA,-,TiO2 film 6-8 um thick,61 nmol/cm2,2.5 hours,"AM 1.5G, 100mW/cm2",-,Neeta Karjule and Munavvar Fairoos Mele Kavungathodi and Jayaraj Nithyanandhan,Molecular Control of the Band Edge Movement and the Recombination Process in Donor{\textendash}Acceptor Hemicyanine-Sensitized Solar Cells,The Journal of Physical Chemistry C,121,10.1021/acs.jpcc.7b04623,21836--21847,40,,01/01/2017,Karjule_2017,,,CCCCCCCCCCC1(CCCCCCCC)C(=[N+](c2c1cc(cc2)C(=O)O)CCCCCC)/C=C/c1ccc(cc1)N(c1ccccc1)c1ccccc1.[I-],"triphenylamine,cyanine",559,583,methanol
610,11.5,0.67,4.8,"LiI (100 mM), iodine (30 mM), 4-tert-butyl pyridine (500 mM) and 1-butyl-3-methyl-imidazolium iodide (600 mM) in mixed solvent of acetonitrile and varelonitrile (volume ratio of 85:15)",0.16,-,-,TiO2 film (8 um transparent + 11 um scat­tering layer),-,16 hours,AM 1.5G 100mW/cm2,-,Shunsuke Irie and Shinichiro Fuse and Masato M. Maitani and Yuji Wada and Yuhei Ogomi and Shuzi Hayase and Tatsuo Kaiho and Hisashi Masui and Hiroshi Tanaka and Takashi Takahashi,Rapid Synthesis of D-A$\prime$-$\uppi$-A Dyes through a One-Pot Three-Component Suzuki-Miyaura Coupling and an Evaluation of their Photovoltaic Properties for Use in Dye-Sensitized Solar Cells,Chemistry - A European Journal,22,10.1002/chem.201504277,2507--2514,7,,01/01/2016,Irie_2016,,,CCCCCCCCn1nc2c(n1)c(c1ccc(s1)/C=C(/C(=O)O)\C#N)c1c(c2c2cccc3c2C2C4CCC(C2N3c2ccccc2)C4)nc(c(n1)c1ccccc1)c1ccccc1,indoline,564,,Dichloromethane
610,10.4,0.7,4.4,"LiI (100 mM), iodine (30 mM), 4-tert-butyl pyridine (500 mM) and 1-butyl-3-methyl-imidazolium iodide (600 mM) in mixed solvent of acetonitrile and varelonitrile (volume ratio of 85:15)",0.16,-,-,TiO2 film (8 um transparent + 11 um scat­tering layer),-,16 hours,AM 1.5G 100mW/cm2,-,Shunsuke Irie and Shinichiro Fuse and Masato M. Maitani and Yuji Wada and Yuhei Ogomi and Shuzi Hayase and Tatsuo Kaiho and Hisashi Masui and Hiroshi Tanaka and Takashi Takahashi,Rapid Synthesis of D-A$\prime$-$\uppi$-A Dyes through a One-Pot Three-Component Suzuki-Miyaura Coupling and an Evaluation of their Photovoltaic Properties for Use in Dye-Sensitized Solar Cells,Chemistry - A European Journal,22,10.1002/chem.201504277,2507--2514,7,,01/01/2016,Irie_2016,,,CCCCCCCCn1nc2c(n1)c(c1ccc(cc1)/C=C(/C(=O)O)\C#N)c1c(c2c2cccc3c2C2C4CCC(C2N3c2ccccc2)C4)nc(c(n1)c1ccccc1)c1ccccc1,indoline,602,,Dichloromethane
630,9.7,0.67,4.1,"LiI (100 mM), iodine (30 mM), 4-tert-butyl pyridine (500 mM) and 1-butyl-3-methyl-imidazolium iodide (600 mM) in mixed solvent of acetonitrile and varelonitrile (volume ratio of 85:15)",0.16,-,-,TiO2 film (8 um transparent + 11 um scat­tering layer),-,16 hours,AM 1.5G 100mW/cm2,-,Shunsuke Irie and Shinichiro Fuse and Masato M. Maitani and Yuji Wada and Yuhei Ogomi and Shuzi Hayase and Tatsuo Kaiho and Hisashi Masui and Hiroshi Tanaka and Takashi Takahashi,Rapid Synthesis of D-A$\prime$-$\uppi$-A Dyes through a One-Pot Three-Component Suzuki-Miyaura Coupling and an Evaluation of their Photovoltaic Properties for Use in Dye-Sensitized Solar Cells,Chemistry - A European Journal,22,10.1002/chem.201504277,2507--2514,7,,01/01/2016,Irie_2016,,,CCCCCCCCn1nc2c(n1)c(c1ccc(s1)/C=C(/C(=O)O)\C#N)c1c(c2c2cccc3c2C2C4CCC(C2N3c2ccccc2)C4)nc(c(n1)c1ccccc1)c1ccccc1,indoline,564,,Dichloromethane
480,2.1,0.69,0.7,"LiI (100 mM), iodine (30 mM), 4-tert-butyl pyridine (500 mM) and 1-butyl-3-methyl-imidazolium iodide (600 mM) in mixed solvent of acetonitrile and varelonitrile (volume ratio of 85:15)",0.16,-,-,TiO2 film (8 um transparent + 11 um scat­tering layer),-,16 hours,AM 1.5G 100mW/cm2,-,Shunsuke Irie and Shinichiro Fuse and Masato M. Maitani and Yuji Wada and Yuhei Ogomi and Shuzi Hayase and Tatsuo Kaiho and Hisashi Masui and Hiroshi Tanaka and Takashi Takahashi,Rapid Synthesis of D-A$\prime$-$\uppi$-A Dyes through a One-Pot Three-Component Suzuki-Miyaura Coupling and an Evaluation of their Photovoltaic Properties for Use in Dye-Sensitized Solar Cells,Chemistry - A European Journal,22,10.1002/chem.201504277,2507--2514,7,,01/01/2016,Irie_2016,,,CCCCCCCCn1nc2c(n1)c(c1ccc(cc1)C(=O)O)c1c(c2c2cccc3c2C2C4CCC(C2N3c2ccccc2)C4)nc(c(n1)c1ccccc1)c1ccccc1,indoline,685,,Dichloromethane
560,11.6,0.66,4.5,"LiI (100 mM), iodine (30 mM), 4-tert-butyl pyridine (500 mM) and 1-butyl-3-methyl-imidazolium iodide (600 mM) in mixed solvent of acetonitrile and varelonitrile (volume ratio of 85:15)",0.16,-,-,TiO2 film (8 um transparent + 11 um scat­tering layer),-,16 hours,AM 1.5G 100mW/cm2,-,Shunsuke Irie and Shinichiro Fuse and Masato M. Maitani and Yuji Wada and Yuhei Ogomi and Shuzi Hayase and Tatsuo Kaiho and Hisashi Masui and Hiroshi Tanaka and Takashi Takahashi,Rapid Synthesis of D-A$\prime$-$\uppi$-A Dyes through a One-Pot Three-Component Suzuki-Miyaura Coupling and an Evaluation of their Photovoltaic Properties for Use in Dye-Sensitized Solar Cells,Chemistry - A European Journal,22,10.1002/chem.201504277,2507--2514,7,,01/01/2016,Irie_2016,,,CCCCCCCCn1nc2c(n1)c(c1ccc(s1)/C=C(\C(=O)O)/C#N)c1c(c2c2ccc(s2)c2ccc(cc2)N2C3C4CCC(C3c3c2cccc3)C4)nc(c(n1)c1ccccc1)c1ccccc1,indoline,604,,Dichloromethane
550,8.6,0.67,3.2,"LiI (100 mM), iodine (30 mM), 4-tert-butyl pyridine (500 mM) and 1-butyl-3-methyl-imidazolium iodide (600 mM) in mixed solvent of acetonitrile and varelonitrile (volume ratio of 85:15)",0.16,-,-,TiO2 film (8 um transparent + 11 um scat­tering layer),-,16 hours,AM 1.5G 100mW/cm2,-,Shunsuke Irie and Shinichiro Fuse and Masato M. Maitani and Yuji Wada and Yuhei Ogomi and Shuzi Hayase and Tatsuo Kaiho and Hisashi Masui and Hiroshi Tanaka and Takashi Takahashi,Rapid Synthesis of D-A$\prime$-$\uppi$-A Dyes through a One-Pot Three-Component Suzuki-Miyaura Coupling and an Evaluation of their Photovoltaic Properties for Use in Dye-Sensitized Solar Cells,Chemistry - A European Journal,22,10.1002/chem.201504277,2507--2514,7,,01/01/2016,Irie_2016,,,CCCCCCCCn1nc2c(n1)c(c1ccc(cc1)/C=C(\C(=O)O)/C#N)c1c(c2c2ccc(s2)c2ccc(cc2)N2C3C4CCC(C3c3c2cccc3)C4)nc(c(n1)c1ccccc1)c1ccccc1,indoline,641,,Dichloromethane
630,13.3,0.64,5.4,"LiI (100 mM), iodine (30 mM), 4-tert-butyl pyridine (500 mM) and 1-butyl-3-methyl-imidazolium iodide (600 mM) in mixed solvent of acetonitrile and varelonitrile (volume ratio of 85:15)",0.16,-,-,TiO2 film (8 um transparent + 11 um scat­tering layer),-,16 hours,AM 1.5G 100mW/cm2,-,Shunsuke Irie and Shinichiro Fuse and Masato M. Maitani and Yuji Wada and Yuhei Ogomi and Shuzi Hayase and Tatsuo Kaiho and Hisashi Masui and Hiroshi Tanaka and Takashi Takahashi,Rapid Synthesis of D-A$\prime$-$\uppi$-A Dyes through a One-Pot Three-Component Suzuki-Miyaura Coupling and an Evaluation of their Photovoltaic Properties for Use in Dye-Sensitized Solar Cells,Chemistry - A European Journal,22,10.1002/chem.201504277,2507--2514,7,,01/01/2016,Irie_2016,,,CCCCCCCCn1nc2c(n1)c(c1ccc(s1)C(=O)O)c1c(c2c2ccc(s2)c2ccc(cc2)N2C3C4CCC(C3c3c2cccc3)C4)nc(c(n1)c1ccccc1)c1ccccc1,indoline,589,,Dichloromethane
710,13.2,0.67,6.3,"0.60 M 2,3-dimethyl-1-propylimidazolium iodide, 0.05 M I2, 0.10 M LiI, and 0.50 M 4-tert-butylpyridine in an acetonitrile",0.25,0.2 mM CDCA,-,TiO2 film (12 um transparent + 4-5 um scattering layer),0.12 nmol/cm2,1 hour,"AM 1.5G, 100 mW/cm2",-,Aiko Kira and Yusuke Matsubara and Hiroaki Iijima and Tomokazu Umeyama and Yoshihiro Matano and Seigo Ito and Marja Niemi and Nikolai V. Tkachenko and Helge Lemmetyinen and Hiroshi Imahori,"Effects of $\uppi$-Elongation and the Fused Position of Quinoxaline-Fused Porphyrins as Sensitizers in Dye-Sensitized Solar Cells on Optical, Electrochemical, and Photovoltaic Properties",The Journal of Physical Chemistry C,114,10.1021/jp1004049,11293--11304,25,,01/01/2010,Kira_2010,,,Cc1cc(C)c(c(c1)C)/C/1=c/2\cc/c/3=C(/C4=N/C(=C(\c5n([Zn]n23)c(/C(=C/2\N=C1C=C2)/c1c(C)cc(cc1C)C)c1c5cc2c(c1)nc(cn2)C(=O)O)/c1c(C)cc(cc1C)C)/C=C4)\c1c(C)cc(cc1C)C,porphyrin,622,645,dichloromethane
875,4.4,0.76,5.87,"110 mM Spiro-MeOTAD, 22 mM lithium bis(trifluoromethylsulfonyl)imide (LiTFSI), 88 mM 4-
tertbutylpyridine (TBP) and 3.3 mM tris(2-(1H-pyrazol-1-yl)-4-tert-butylpyridine)-cobalt(III)
tris(bis(trifluoromethylsulfonyl)imide) in chlorobenzene",0.16,0.5 mM CDCA,-,TiO2 film 1.3 um thick,-,1.5 hours,"AM 1.5G, 49.9 mw/cm2",solid state DSSC,Xiaoyu Zhang and Yaoyao Xu and Fabrizio Giordano and Marcel Schreier and Norman Pellet and Yue Hu and Chenyi Yi and Neil Robertson and Jianli Hua and Shaik M. Zakeeruddin and He Tian and Michael Grätzel,Molecular Engineering of Potent Sensitizers for Very Efficient Light Harvesting in Thin-Film Solid-State Dye-Sensitized Solar Cells,Journal of the American Chemical Society,138,10.1021/jacs.6b05281,10742--10745,34,,01/01/2016,Zhang_2016,,,CCCCC(COc1cc(OCC(CCCC)CC)ccc1c1ccc(cc1)N(c1ccc(cc1)c1ccc(cc1OCC(CCCC)CC)OCC(CCCC)CC)c1ccc(cc1)c1sc2c(c1)C(c1c2sc(c1)/C=C(/C(=O)O)\C#N)(CC(CCCC)CC)CC(CCCC)CC)CC,triphenylamine,543,,dichloromethane
804,0.8,0.784,5.44,"110 mM Spiro-MeOTAD, 22 mM lithium bis(trifluoromethylsulfonyl)imide (LiTFSI), 88 mM 4-
tertbutylpyridine (TBP) and 3.3 mM tris(2-(1H-pyrazol-1-yl)-4-tert-butylpyridine)-cobalt(III)
tris(bis(trifluoromethylsulfonyl)imide) in chlorobenzene",0.16,0.5 mM CDCA,-,TiO2 film 1.3 um thick,-,1.5 hours,"AM 1.5G, 9.3 mw/cm2",solid state DSSC,Xiaoyu Zhang and Yaoyao Xu and Fabrizio Giordano and Marcel Schreier and Norman Pellet and Yue Hu and Chenyi Yi and Neil Robertson and Jianli Hua and Shaik M. Zakeeruddin and He Tian and Michael Grätzel,Molecular Engineering of Potent Sensitizers for Very Efficient Light Harvesting in Thin-Film Solid-State Dye-Sensitized Solar Cells,Journal of the American Chemical Society,138,10.1021/jacs.6b05281,10742--10745,34,,01/01/2016,Zhang_2016,,,CCCCC(COc1cc(OCC(CCCC)CC)ccc1c1ccc(cc1)N(c1ccc(cc1)c1ccc(cc1OCC(CCCC)CC)OCC(CCCC)CC)c1ccc(cc1)c1sc2c(c1)C(c1c2sc(c1)/C=C(/C(=O)O)\C#N)(CC(CCCC)CC)CC(CCCC)CC)CC,triphenylamine,543,,dichloromethane
942,10.02,0.674,6.69,"110 mM Spiro-MeOTAD, 22 mM lithium bis(trifluoromethylsulfonyl)imide (LiTFSI), 88 mM 4-
tertbutylpyridine (TBP) and 3.3 mM tris(2-(1H-pyrazol-1-yl)-4-tert-butylpyridine)-cobalt(III)
tris(bis(trifluoromethylsulfonyl)imide) in chlorobenzene",0.16,5 mM CDCA,-,TiO2 film 1.3 um thick,-,1.5 hours,"AM 1.5G, 95.0 mw/cm2",solid state DSSC,Xiaoyu Zhang and Yaoyao Xu and Fabrizio Giordano and Marcel Schreier and Norman Pellet and Yue Hu and Chenyi Yi and Neil Robertson and Jianli Hua and Shaik M. Zakeeruddin and He Tian and Michael Grätzel,Molecular Engineering of Potent Sensitizers for Very Efficient Light Harvesting in Thin-Film Solid-State Dye-Sensitized Solar Cells,Journal of the American Chemical Society,138,10.1021/jacs.6b05281,10742--10745,34,,01/01/2016,Zhang_2016,,,CCCCC(CC1(CC(CCCC)CC)c2cc(sc2c2c1cc(s2)c1ccc(c2c1nsn2)c1ccc(cc1)N(c1ccc(cc1)c1ccc(cc1OCC(CCCC)CC)OCC(CCCC)CC)c1ccc(cc1)c1ccc(cc1OCC(CCCC)CC)OCC(CCCC)CC)c1ccc(cc1)/C=C(/C(=O)O)\C#N)CC,triphenylamine,552,,dichloromethane
907,5.31,0.717,6.98,"110 mM Spiro-MeOTAD, 22 mM lithium bis(trifluoromethylsulfonyl)imide (LiTFSI), 88 mM 4-
tertbutylpyridine (TBP) and 3.3 mM tris(2-(1H-pyrazol-1-yl)-4-tert-butylpyridine)-cobalt(III)
tris(bis(trifluoromethylsulfonyl)imide) in chlorobenzene",0.16,5 mM CDCA,-,TiO2 film 1.3 um thick,-,1.5 hours,"AM 1.5G, 49.4 mw/cm2",solid state DSSC,Xiaoyu Zhang and Yaoyao Xu and Fabrizio Giordano and Marcel Schreier and Norman Pellet and Yue Hu and Chenyi Yi and Neil Robertson and Jianli Hua and Shaik M. Zakeeruddin and He Tian and Michael Grätzel,Molecular Engineering of Potent Sensitizers for Very Efficient Light Harvesting in Thin-Film Solid-State Dye-Sensitized Solar Cells,Journal of the American Chemical Society,138,10.1021/jacs.6b05281,10742--10745,34,,01/01/2016,Zhang_2016,,,CCCCC(CC1(CC(CCCC)CC)c2cc(sc2c2c1cc(s2)c1ccc(c2c1nsn2)c1ccc(cc1)N(c1ccc(cc1)c1ccc(cc1OCC(CCCC)CC)OCC(CCCC)CC)c1ccc(cc1)c1ccc(cc1OCC(CCCC)CC)OCC(CCCC)CC)c1ccc(cc1)/C=C(/C(=O)O)\C#N)CC,triphenylamine,552,,dichloromethane
815,0.95,0.767,6.46,"110 mM Spiro-MeOTAD, 22 mM lithium bis(trifluoromethylsulfonyl)imide (LiTFSI), 88 mM 4-
tertbutylpyridine (TBP) and 3.3 mM tris(2-(1H-pyrazol-1-yl)-4-tert-butylpyridine)-cobalt(III)
tris(bis(trifluoromethylsulfonyl)imide) in chlorobenzene",0.16,5 mM CDCA,-,TiO2 film 1.3 um thick,-,1.5 hours,"AM 1.5G, 9.2 mw/cm2",solid state DSSC,Xiaoyu Zhang and Yaoyao Xu and Fabrizio Giordano and Marcel Schreier and Norman Pellet and Yue Hu and Chenyi Yi and Neil Robertson and Jianli Hua and Shaik M. Zakeeruddin and He Tian and Michael Grätzel,Molecular Engineering of Potent Sensitizers for Very Efficient Light Harvesting in Thin-Film Solid-State Dye-Sensitized Solar Cells,Journal of the American Chemical Society,138,10.1021/jacs.6b05281,10742--10745,34,,01/01/2016,Zhang_2016,,,CCCCC(CC1(CC(CCCC)CC)c2cc(sc2c2c1cc(s2)c1ccc(c2c1nsn2)c1ccc(cc1)N(c1ccc(cc1)c1ccc(cc1OCC(CCCC)CC)OCC(CCCC)CC)c1ccc(cc1)c1ccc(cc1OCC(CCCC)CC)OCC(CCCC)CC)c1ccc(cc1)/C=C(/C(=O)O)\C#N)CC,triphenylamine,552,,dichloromethane
929,10.14,0.698,6.89,"110 mM Spiro-MeOTAD, 22 mM lithium bis(trifluoromethylsulfonyl)imide (LiTFSI), 88 mM 4-
tertbutylpyridine (TBP) and 3.3 mM tris(2-(1H-pyrazol-1-yl)-4-tert-butylpyridine)-cobalt(III)
tris(bis(trifluoromethylsulfonyl)imide) in chlorobenzene",0.16,5 mM CDCA,-,TiO2 film 1.3 um thick,-,1.5 hours,"AM 1.5G, 95.5 mw/cm2",solid state DSSC,Xiaoyu Zhang and Yaoyao Xu and Fabrizio Giordano and Marcel Schreier and Norman Pellet and Yue Hu and Chenyi Yi and Neil Robertson and Jianli Hua and Shaik M. Zakeeruddin and He Tian and Michael Grätzel,Molecular Engineering of Potent Sensitizers for Very Efficient Light Harvesting in Thin-Film Solid-State Dye-Sensitized Solar Cells,Journal of the American Chemical Society,138,10.1021/jacs.6b05281,10742--10745,34,,01/01/2016,Zhang_2016,,,CCCCC(CC1(CC(CCCC)CC)c2cc(sc2c2c1cc(s2)c1ccc(c2c1nsn2)c1ccc(cc1)N(c1ccc(cc1)c1ccc(cc1OCC(CCCC)CC)OCC(CCCC)CC)c1ccc(cc1)c1ccc(cc1OCC(CCCC)CC)OCC(CCCC)CC)c1ccc(cc1)/C=C(/C(=O)O)\C#N)CC,triphenylamine,552,,dichloromethane
900,5.31,0.736,7.02,"110 mM Spiro-MeOTAD, 22 mM lithium bis(trifluoromethylsulfonyl)imide (LiTFSI), 88 mM 4-
tertbutylpyridine (TBP) and 3.3 mM tris(2-(1H-pyrazol-1-yl)-4-tert-butylpyridine)-cobalt(III)
tris(bis(trifluoromethylsulfonyl)imide) in chlorobenzene",0.16,5 mM CDCA,-,TiO2 film 1.3 um thick,-,1.5 hours,"AM 1.5G, 50.1 mw/cm2",solid state DSSC,Xiaoyu Zhang and Yaoyao Xu and Fabrizio Giordano and Marcel Schreier and Norman Pellet and Yue Hu and Chenyi Yi and Neil Robertson and Jianli Hua and Shaik M. Zakeeruddin and He Tian and Michael Grätzel,Molecular Engineering of Potent Sensitizers for Very Efficient Light Harvesting in Thin-Film Solid-State Dye-Sensitized Solar Cells,Journal of the American Chemical Society,138,10.1021/jacs.6b05281,10742--10745,34,,01/01/2016,Zhang_2016,,,CCCCC(CC1(CC(CCCC)CC)c2cc(sc2c2c1cc(s2)c1ccc(c2c1nsn2)c1ccc(cc1)N(c1ccc(cc1)c1ccc(cc1OCC(CCCC)CC)OCC(CCCC)CC)c1ccc(cc1)c1ccc(cc1OCC(CCCC)CC)OCC(CCCC)CC)c1ccc(cc1)/C=C(/C(=O)O)\C#N)CC,triphenylamine,552,,dichloromethane
823,1,0.774,6.89,"110 mM Spiro-MeOTAD, 22 mM lithium bis(trifluoromethylsulfonyl)imide (LiTFSI), 88 mM 4-
tertbutylpyridine (TBP) and 3.3 mM tris(2-(1H-pyrazol-1-yl)-4-tert-butylpyridine)-cobalt(III)
tris(bis(trifluoromethylsulfonyl)imide) in chlorobenzene",0.16,5 mM CDCA,-,TiO2 film 1.3 um thick,-,1.5 hours,"AM 1.5G, 9.2 mw/cm2",solid state DSSC,Xiaoyu Zhang and Yaoyao Xu and Fabrizio Giordano and Marcel Schreier and Norman Pellet and Yue Hu and Chenyi Yi and Neil Robertson and Jianli Hua and Shaik M. Zakeeruddin and He Tian and Michael Grätzel,Molecular Engineering of Potent Sensitizers for Very Efficient Light Harvesting in Thin-Film Solid-State Dye-Sensitized Solar Cells,Journal of the American Chemical Society,138,10.1021/jacs.6b05281,10742--10745,34,,01/01/2016,Zhang_2016,,,CCCCC(CC1(CC(CCCC)CC)c2cc(sc2c2c1cc(s2)c1ccc(c2c1nsn2)c1ccc(cc1)N(c1ccc(cc1)c1ccc(cc1OCC(CCCC)CC)OCC(CCCC)CC)c1ccc(cc1)c1ccc(cc1OCC(CCCC)CC)OCC(CCCC)CC)c1ccc(cc1)/C=C(/C(=O)O)\C#N)CC,triphenylamine,552,,dichloromethane
798,11.06,0.596,5.5,"110 mM Spiro-MeOTAD, 22 mM lithium bis(trifluoromethylsulfonyl)imide (LiTFSI), 88 mM 4-
tertbutylpyridine (TBP) and 3.3 mM tris(2-(1H-pyrazol-1-yl)-4-tert-butylpyridine)-cobalt(III)
tris(bis(trifluoromethylsulfonyl)imide) in chlorobenzene",0.16,5 mM CDCA,-,TiO2 film 1.3 um thick,-,1.5 hours,"AM 1.5G, 95.6 mw/cm2",solid state DSSC,Xiaoyu Zhang and Yaoyao Xu and Fabrizio Giordano and Marcel Schreier and Norman Pellet and Yue Hu and Chenyi Yi and Neil Robertson and Jianli Hua and Shaik M. Zakeeruddin and He Tian and Michael Grätzel,Molecular Engineering of Potent Sensitizers for Very Efficient Light Harvesting in Thin-Film Solid-State Dye-Sensitized Solar Cells,Journal of the American Chemical Society,138,10.1021/jacs.6b05281,10742--10745,34,,01/01/2016,Zhang_2016,,,CCCCC(CC1(CC(CCCC)CC)c2cc(sc2c2c1cc(s2)c1ccc(cc1)N(c1ccc(cc1)c1ccc(cc1OCC(CCCC)CC)OCC(CCCC)CC)c1ccc(cc1)c1ccc(cc1OCC(CCCC)CC)OCC(CCCC)CC)c1ccc(c2c1nsn2)c1ccc(s1)/C=C(/C(=O)O)\C#N)CC,triphenylamine,618,,dichloromethane
774,5.67,0.656,5.85,"110 mM Spiro-MeOTAD, 22 mM lithium bis(trifluoromethylsulfonyl)imide (LiTFSI), 88 mM 4-
tertbutylpyridine (TBP) and 3.3 mM tris(2-(1H-pyrazol-1-yl)-4-tert-butylpyridine)-cobalt(III)
