Repository: PaulC61/Cheminformatics

# Cheminformatics
Repository for:
Cheminformatics Masters students of University of Strasbourg 2020 - 2022
+ My own projects related to the course

File: InternshipM2_BIU/rawDSSCDBdata.csv (part 48 of 77)
VOC,JSC,FF,PCE,Electrolyte,Active area,Co-adsorbent,Co-sensitizer,Semiconductor,Dye loading,Exposure time,Solar simulator,Performance comment,Article author,Article title,Article journal,Article volume,Article DOI,Article pages,Article issue nr,Article EID,Article year,Article year,Article electronic id,Article keywords,Molecule SMILE,Molecule keywords,Molecule spectrum absorption maxima,Molecule spectrum emission maxima,Molecule spectrum solvent
tris(bis(trifluoromethylsulfonyl)imide) in chlorobenzene",0.16,5 mM CDCA,-,TiO2 film 1.3 um thick,-,1.5 hours,"AM 1.5G, 49.3 mw/cm2",solid state DSSC,Xiaoyu Zhang and Yaoyao Xu and Fabrizio Giordano and Marcel Schreier and Norman Pellet and Yue Hu and Chenyi Yi and Neil Robertson and Jianli Hua and Shaik M. Zakeeruddin and He Tian and Michael Grätzel,Molecular Engineering of Potent Sensitizers for Very Efficient Light Harvesting in Thin-Film Solid-State Dye-Sensitized Solar Cells,Journal of the American Chemical Society,138,10.1021/jacs.6b05281,10742--10745,34,,01/01/2016,Zhang_2016,,,CCCCC(CC1(CC(CCCC)CC)c2cc(sc2c2c1cc(s2)c1ccc(cc1)N(c1ccc(cc1)c1ccc(cc1OCC(CCCC)CC)OCC(CCCC)CC)c1ccc(cc1)c1ccc(cc1OCC(CCCC)CC)OCC(CCCC)CC)c1ccc(c2c1nsn2)c1ccc(s1)/C=C(/C(=O)O)\C#N)CC,triphenylamine,618,,dichloromethane
703,0.98,0.683,5.06,"110 mM Spiro-MeOTAD, 22 mM lithium bis(trifluoromethylsulfonyl)imide (LiTFSI), 88 mM 4-
tertbutylpyridine (TBP) and 3.3 mM tris(2-(1H-pyrazol-1-yl)-4-tert-butylpyridine)-cobalt(III)
tris(bis(trifluoromethylsulfonyl)imide) in chlorobenzene",0.16,5 mM CDCA,-,TiO2 film 1.3 um thick,-,1.5 hours,"AM 1.5G, 9.3 mw/cm2",solid state DSSC,Xiaoyu Zhang and Yaoyao Xu and Fabrizio Giordano and Marcel Schreier and Norman Pellet and Yue Hu and Chenyi Yi and Neil Robertson and Jianli Hua and Shaik M. Zakeeruddin and He Tian and Michael Grätzel,Molecular Engineering of Potent Sensitizers for Very Efficient Light Harvesting in Thin-Film Solid-State Dye-Sensitized Solar Cells,Journal of the American Chemical Society,138,10.1021/jacs.6b05281,10742--10745,34,,01/01/2016,Zhang_2016,,,CCCCC(CC1(CC(CCCC)CC)c2cc(sc2c2c1cc(s2)c1ccc(cc1)N(c1ccc(cc1)c1ccc(cc1OCC(CCCC)CC)OCC(CCCC)CC)c1ccc(cc1)c1ccc(cc1OCC(CCCC)CC)OCC(CCCC)CC)c1ccc(c2c1nsn2)c1ccc(s1)/C=C(/C(=O)O)\C#N)CC,triphenylamine,618,,dichloromethane
902,10.96,0.764,7.51,"110 mM Spiro-MeOTAD, 22 mM lithium bis(trifluoromethylsulfonyl)imide (LiTFSI), 88 mM 4-
tertbutylpyridine (TBP) and 3.3 mM tris(2-(1H-pyrazol-1-yl)-4-tert-butylpyridine)-cobalt(III)
tris(bis(trifluoromethylsulfonyl)imide) in chlorobenzene",0.16,5 mM CDCA,-,TiO2 film 1.3 um thick,-,1.5 hours,"AM 1.5G, 100.5 mw/cm2",solid state DSSC,Xiaoyu Zhang and Yaoyao Xu and Fabrizio Giordano and Marcel Schreier and Norman Pellet and Yue Hu and Chenyi Yi and Neil Robertson and Jianli Hua and Shaik M. Zakeeruddin and He Tian and Michael Grätzel,Molecular Engineering of Potent Sensitizers for Very Efficient Light Harvesting in Thin-Film Solid-State Dye-Sensitized Solar Cells,Journal of the American Chemical Society,138,10.1021/jacs.6b05281,10742--10745,34,,01/01/2016,Zhang_2016,,,CCCCC(CC1(CC(CCCC)CC)c2cc(sc2c2c1cc(s2)c1ccc(c2c1nsn2)c1ccc(cc1)N(c1ccc(cc1)c1ccc(cc1OCC(CCCC)CC)OCC(CCCC)CC)c1ccc(cc1)c1ccc(cc1OCC(CCCC)CC)OCC(CCCC)CC)c1ccc(cc1)/C=C(/C(=O)O)\C#N)CC,triphenylamine,552,,dichloromethane
870,5.8,0.785,7.64,"110 mM Spiro-MeOTAD, 22 mM lithium bis(trifluoromethylsulfonyl)imide (LiTFSI), 88 mM 4-
tertbutylpyridine (TBP) and 3.3 mM tris(2-(1H-pyrazol-1-yl)-4-tert-butylpyridine)-cobalt(III)
tris(bis(trifluoromethylsulfonyl)imide) in chlorobenzene",0.16,5 mM CDCA,-,TiO2 film 1.3 um thick,-,1.5 hours,"AM 1.5G, 51.7 mw/cm2",solid state DSSC,Xiaoyu Zhang and Yaoyao Xu and Fabrizio Giordano and Marcel Schreier and Norman Pellet and Yue Hu and Chenyi Yi and Neil Robertson and Jianli Hua and Shaik M. Zakeeruddin and He Tian and Michael Grätzel,Molecular Engineering of Potent Sensitizers for Very Efficient Light Harvesting in Thin-Film Solid-State Dye-Sensitized Solar Cells,Journal of the American Chemical Society,138,10.1021/jacs.6b05281,10742--10745,34,,01/01/2016,Zhang_2016,,,CCCCC(CC1(CC(CCCC)CC)c2cc(sc2c2c1cc(s2)c1ccc(c2c1nsn2)c1ccc(cc1)N(c1ccc(cc1)c1ccc(cc1OCC(CCCC)CC)OCC(CCCC)CC)c1ccc(cc1)c1ccc(cc1OCC(CCCC)CC)OCC(CCCC)CC)c1ccc(cc1)/C=C(/C(=O)O)\C#N)CC,triphenylamine,552,,dichloromethane
799,1.05,0.803,7,"110 mM Spiro-MeOTAD, 22 mM lithium bis(trifluoromethylsulfonyl)imide (LiTFSI), 88 mM 4-
tertbutylpyridine (TBP) and 3.3 mM tris(2-(1H-pyrazol-1-yl)-4-tert-butylpyridine)-cobalt(III)
tris(bis(trifluoromethylsulfonyl)imide) in chlorobenzene",0.16,5 mM CDCA,-,TiO2 film 1.3 um thick,-,1.5 hours,"AM 1.5G, 9.6 mw/cm2",solid state DSSC,Xiaoyu Zhang and Yaoyao Xu and Fabrizio Giordano and Marcel Schreier and Norman Pellet and Yue Hu and Chenyi Yi and Neil Robertson and Jianli Hua and Shaik M. Zakeeruddin and He Tian and Michael Grätzel,Molecular Engineering of Potent Sensitizers for Very Efficient Light Harvesting in Thin-Film Solid-State Dye-Sensitized Solar Cells,Journal of the American Chemical Society,138,10.1021/jacs.6b05281,10742--10745,34,,01/01/2016,Zhang_2016,,,CCCCC(CC1(CC(CCCC)CC)c2cc(sc2c2c1cc(s2)c1ccc(c2c1nsn2)c1ccc(cc1)N(c1ccc(cc1)c1ccc(cc1OCC(CCCC)CC)OCC(CCCC)CC)c1ccc(cc1)c1ccc(cc1OCC(CCCC)CC)OCC(CCCC)CC)c1ccc(cc1)/C=C(/C(=O)O)\C#N)CC,triphenylamine,552,,dichloromethane
960,9.77,0.62,5.8,"150 mM Spiro-OMeTAD, 200 mM t-BP and 20 mM LiTFSI in chlorobenzene",0.13,-,-,TiO2 film 2.5 um thick,-,-,"AM 1.5G, 100mW/cm2",solid state DSSC; dry box (oxygen atmosphere) in the dark (humidity below 15%),Bo Xu and Erik Gabrielsson and Majid Safdari and Ming Cheng and Yong Hua and Haining Tian and James M. Gardner and Lars Kloo and Licheng Sun,"1,1,2,2-Tetrachloroethane ({TeCA}) as a Solvent Additive for Organic Hole Transport Materials and Its Application in Highly Efficient Solid-State Dye-Sensitized Solar Cells",Advanced Energy Materials,5,10.1002/aenm.201402340,1402340,10,,01/01/2015,Xu_2015,,,CCCCC(COc1cc(OCC(CCCC)CC)ccc1c1ccc(cc1)N(c1ccc(cc1)c1ccc(cc1OCC(CCCC)CC)OCC(CCCC)CC)c1ccc(cc1)c1sc2c(c1)C(c1c2sc(c1)/C=C(/C(=O)O)\C#N)(CC(CCCC)CC)CC(CCCC)CC)CC,triphenylamine,543,,dichloromethane
900,11.65,0.73,7.7,"150 mM Spiro-OMeTAD, 200 mM t-BP and 20 mM LiTFSI in chlorobenzene",0.13,-,-,TiO2 film 2.5 um thick,-,-,"AM 1.5G, 100mW/cm2",solid state DSSC; Tetrachloroethane doping,Bo Xu and Erik Gabrielsson and Majid Safdari and Ming Cheng and Yong Hua and Haining Tian and James M. Gardner and Lars Kloo and Licheng Sun,"1,1,2,2-Tetrachloroethane ({TeCA}) as a Solvent Additive for Organic Hole Transport Materials and Its Application in Highly Efficient Solid-State Dye-Sensitized Solar Cells",Advanced Energy Materials,5,10.1002/aenm.201402340,1402340,10,,01/01/2015,Xu_2015,,,CCCCC(COc1cc(OCC(CCCC)CC)ccc1c1ccc(cc1)N(c1ccc(cc1)c1ccc(cc1OCC(CCCC)CC)OCC(CCCC)CC)c1ccc(cc1)c1sc2c(c1)C(c1c2sc(c1)/C=C(/C(=O)O)\C#N)(CC(CCCC)CC)CC(CCCC)CC)CC,triphenylamine,543,,dichloromethane
970,9.81,0.71,6.8,"150 mM Spiro-OMeTAD, 200 mM t-BP and 20 mM LiTFSI in chlorobenzene",0.13,-,-,TiO2 film 2.5 um thick,-,-,"AM 1.5G, 100mW/cm2",solid state DSSC; Co(III) dopant,Bo Xu and Erik Gabrielsson and Majid Safdari and Ming Cheng and Yong Hua and Haining Tian and James M. Gardner and Lars Kloo and Licheng Sun,"1,1,2,2-Tetrachloroethane ({TeCA}) as a Solvent Additive for Organic Hole Transport Materials and Its Application in Highly Efficient Solid-State Dye-Sensitized Solar Cells",Advanced Energy Materials,5,10.1002/aenm.201402340,1402340,10,,01/01/2015,Xu_2015,,,CCCCC(COc1cc(OCC(CCCC)CC)ccc1c1ccc(cc1)N(c1ccc(cc1)c1ccc(cc1OCC(CCCC)CC)OCC(CCCC)CC)c1ccc(cc1)c1sc2c(c1)C(c1c2sc(c1)/C=C(/C(=O)O)\C#N)(CC(CCCC)CC)CC(CCCC)CC)CC,triphenylamine,543,,dichloromethane
1010,13.8,0.59,8.2,"0.20 M CuI(dmp)2TFSI, 0.05 M CuII(dmp)2TFSI/Cl, 0.1 M LiTFSI, and 0.5 M 4-tert-butylpyridine (TBP) in acetonitrile",0.25,-,-,TiO2 film (6 um thick + 3 um scattering layer),-,-,"AM 1.5G, 100mW/cm2",PEDOT-coated counter electrode,Marina Freitag and Quentin Daniel and Meysam Pazoki and K{\'{a}}ri Sveinbjörnsson and Jinbao Zhang and Licheng Sun and Anders Hagfeldt and Gerrit Boschloo,High-efficiency dye-sensitized solar cells with molecular copper phenanthroline as solid hole conductor,Energy Environ. Sci.,8,10.1039/c5ee01204j,2634--2637,9,,01/01/2015,Freitag_2015,,,CCCCC(COc1cc(OCC(CCCC)CC)ccc1c1ccc(cc1)N(c1ccc(cc1)c1ccc(cc1OCC(CCCC)CC)OCC(CCCC)CC)c1ccc(cc1)c1sc2c(c1)C(c1c2sc(c1)/C=C(/C(=O)O)\C#N)(CC(CCCC)CC)CC(CCCC)CC)CC,triphenylamine,543,,dichloromethane
1035,9.4,0.62,6,"0.20 M CuI(dmp)2TFSI, 0.05 M CuII(dmp)2TFSI/Cl, 0.1 M LiTFSI, and 0.5 M 4-tert-butylpyridine (TBP) in acetonitrile + copper 2,2-dimethylphenanthroline as hole transporting material",0.25,-,-,TiO2 film (6 um thick + 3 um scattering layer),-,-,"AM 1.5G, 100mW/cm2",PEDOT-coated counter electrode,Marina Freitag and Quentin Daniel and Meysam Pazoki and K{\'{a}}ri Sveinbjörnsson and Jinbao Zhang and Licheng Sun and Anders Hagfeldt and Gerrit Boschloo,High-efficiency dye-sensitized solar cells with molecular copper phenanthroline as solid hole conductor,Energy Environ. Sci.,8,10.1039/c5ee01204j,2634--2637,9,,01/01/2015,Freitag_2015,,,CCCCC(COc1cc(OCC(CCCC)CC)ccc1c1ccc(cc1)N(c1ccc(cc1)c1ccc(cc1OCC(CCCC)CC)OCC(CCCC)CC)c1ccc(cc1)c1sc2c(c1)C(c1c2sc(c1)/C=C(/C(=O)O)\C#N)(CC(CCCC)CC)CC(CCCC)CC)CC,triphenylamine,543,,dichloromethane
895,9.4,0.67,5.6,Spiro-OmeTAD hole transport material,0.25,-,-,TiO2 film 2 um thick,-,-,"AM 1.5G, 100mW/cm2",solid state DSSC,Marina Freitag and Quentin Daniel and Meysam Pazoki and K{\'{a}}ri Sveinbjörnsson and Jinbao Zhang and Licheng Sun and Anders Hagfeldt and Gerrit Boschloo,High-efficiency dye-sensitized solar cells with molecular copper phenanthroline as solid hole conductor,Energy Environ. Sci.,8,10.1039/c5ee01204j,2634--2637,9,,01/01/2015,Freitag_2015,,,CCCCC(COc1cc(OCC(CCCC)CC)ccc1c1ccc(cc1)N(c1ccc(cc1)c1ccc(cc1OCC(CCCC)CC)OCC(CCCC)CC)c1ccc(cc1)c1sc2c(c1)C(c1c2sc(c1)/C=C(/C(=O)O)\C#N)(CC(CCCC)CC)CC(CCCC)CC)CC,triphenylamine,543,,dichloromethane
719,19.33,0.724,10.1,"1,3-dimethylimidazolium iodide (1.0m), I2 (0.03m), LiI (0.05m), guanidinium thiocyanate (0.1m), and 4-tert-butylpyridine (0.50m) in an 85:15 acetonitrile/valeronitrile",0.16,-,-,TiO2 film 16 um thick,920 nmol/cm2,-,"AM 1.5G, 100 mW/cm2",-,Kei Kurotobi and Yuuki Toude and Kyosuke Kawamoto and Yamato Fujimori and Seigo Ito and Pavel Chabera and Villy Sundström and Hiroshi Imahori,Highly Asymmetrical Porphyrins with Enhanced Push-Pull Character for Dye-Sensitized Solar Cells,Chemistry - A European Journal,19,10.1002/chem.201303460,17075--17081,50,,01/01/2013,Kurotobi_2013,,,Cc1ccc(cc1)N(/C/1=c/2\cc/c/3=C(\C#Cc4ccc(cc4)C(=O)O)/C4=N/C(=C(\c5n([Zn]n23)c(/C(=C/2\N=C1C=C2)/N(c1ccc(cc1)C)c1ccc(cc1)C)cc5)/c1c(C)cc(cc1C)C)/C=C4)c1ccc(cc1)C,porphyrin,630,664,ethanol
742,17.05,0.718,9.1,"1,3-dimethylimidazolium iodide (1.0m), I2 (0.03m), LiI (0.05m), guanidinium thiocyanate (0.1m), and 4-tert-butylpyridine (0.50m) in an 85:15 acetonitrile/valeronitrile",0.16,-,-,TiO2 film 16 um thick,890 nmol/cm2,-,"AM 1.5G, 100 mW/cm2",-,Kei Kurotobi and Yuuki Toude and Kyosuke Kawamoto and Yamato Fujimori and Seigo Ito and Pavel Chabera and Villy Sundström and Hiroshi Imahori,Highly Asymmetrical Porphyrins with Enhanced Push-Pull Character for Dye-Sensitized Solar Cells,Chemistry - A European Journal,19,10.1002/chem.201303460,17075--17081,50,,01/01/2013,Kurotobi_2013,,,CCCCCCc1ccc(cc1)N(/C/1=c/2\cc/c/3=C(/C4=N/C(=C(\c5n([Zn]n23)c(/C(=C/2\N=C1C=C2)/c1cc(cc(c1)C(C)(C)C)C(C)(C)C)cc5)/C#Cc1ccc(cc1)C(=O)O)/C=C4)\c1cc(cc(c1)C(C)(C)C)C(C)(C)C)c1ccc(cc1)CCCCCC,porphyrin,645,671,ethanol
694,13.68,0.73,6.96,"0.6 M 3-hexyl-1,2-dimethyl-imidazolium iodide, 0.05 M iodide, 0.1 M LiI, and 0.5 M tert-butylpyridine in acetonitrile",0.25,"10 mM 3a,7a-dihydroxy-5b-cholic acid",-,TiO2 film (12+4 uM),-,18 hours,"AM 1.5G, 100 mW/cm2",-,Duckhyun Kim and Moon-Sung Kang and Kihyung Song and Sang Ook Kang and Jaejung Ko,Molecular engineering of organic sensitizers containing indole moiety for dye-sensitized solar cells,Tetrahedron,64,10.1016/j.tet.2008.08.045,10417--10424,45,,01/01/2008,Kim_2008,,,N#CC(=Cc1ccc(s1)c1ccc(s1)c1ccc2c(c1)cc(n2c1ccc2c(c1)C(C)(C)c1c2cccc1)c1ccccc1)C(=O)O,indoline,429,,ethanol
705,13.62,0.74,7.18,"0.6 M 3-hexyl-1,2-dimethyl-imidazolium iodide, 0.05 M iodide, 0.1 M LiI, and 0.5 M tert-butylpyridine in acetonitrile",0.25,"10 mM 3a,7a-dihydroxy-5b-cholic acid",-,TiO2 film (12+4 uM),-,18 hours,"AM 1.5G, 100 mW/cm2",-,Duckhyun Kim and Moon-Sung Kang and Kihyung Song and Sang Ook Kang and Jaejung Ko,Molecular engineering of organic sensitizers containing indole moiety for dye-sensitized solar cells,Tetrahedron,64,10.1016/j.tet.2008.08.045,10417--10424,45,,01/01/2008,Kim_2008,,,CCCCCCc1ccc(cc1)c1cc2c(n1c1ccc3c(c1)C(C)(C)c1c3cccc1)ccc(c2)c1ccc(s1)c1ccc(s1)C=C(C(=O)O)C#N,indoline,431,,ethanol
580,6.5,0.57,2.15,acetonitrile-ethylenecarbonate (v/v:1/4) mixed solution containing tetrabutylammonium iodide (0.5 mol/dm3) and iodine (0.05 mol/dm3),0.25,-,-,ZnO film,-,1 hour,"AM 1.5G, 100 mW/cm2",-,Masaki Matsui and Masaya Kotani and Yasuhiro Kubota and Kazumasa Funabiki and Jiye Jin and Tsukasa Yoshida and Shinji Higashijima and Hidetoshi Miura,Comparison of performance between benzoindoline and indoline dyes in zinc oxide dye-sensitized solar cell,Dyes and Pigments,91,10.1016/j.dyepig.2011.02.009,145--152,2,,01/01/2011,Matsui_2011,,,N#C/C(=C\c1cc2C3CCCC3N(c2c2c1cccc2)c1ccc(cc1)C=C(c1ccccc1)c1ccccc1)/C(=O)O,indoline,507,606,chloroform
630,5.7,0.63,2.27,acetonitrile-ethylenecarbonate (v/v:1/4) mixed solution containing tetrabutylammonium iodide (0.5 mol/dm3) and iodine (0.05 mol/dm3),0.25,-,-,ZnO film,-,1 hour,"AM 1.5G, 100 mW/cm2",-,Masaki Matsui and Masaya Kotani and Yasuhiro Kubota and Kazumasa Funabiki and Jiye Jin and Tsukasa Yoshida and Shinji Higashijima and Hidetoshi Miura,Comparison of performance between benzoindoline and indoline dyes in zinc oxide dye-sensitized solar cell,Dyes and Pigments,91,10.1016/j.dyepig.2011.02.009,145--152,2,,01/01/2011,Matsui_2011,,,N#C/C(=C\c1ccc2c(c1)C1CCCC1N2c1ccc(cc1)C=C(c1ccccc1)c1ccccc1)/C(=O)O,indoline,464,587,chloroform
650,6.62,0.62,2.67,acetonitrile-ethylenecarbonate (v/v:1/4) mixed solution containing tetrabutylammonium iodide (0.5 mol/dm3) and iodine (0.05 mol/dm3),0.25,2 mM DCA,-,ZnO film,-,1 hour,"AM 1.5G, 100 mW/cm2",-,Masaki Matsui and Masaya Kotani and Yasuhiro Kubota and Kazumasa Funabiki and Jiye Jin and Tsukasa Yoshida and Shinji Higashijima and Hidetoshi Miura,Comparison of performance between benzoindoline and indoline dyes in zinc oxide dye-sensitized solar cell,Dyes and Pigments,91,10.1016/j.dyepig.2011.02.009,145--152,2,,01/01/2011,Matsui_2011,,,N#C/C(=C\c1cc2C3CCCC3N(c2c2c1cccc2)c1ccc(cc1)C=C(c1ccccc1)c1ccccc1)/C(=O)O,indoline,507,606,chloroform
660,5.53,0.7,2.54,acetonitrile-ethylenecarbonate (v/v:1/4) mixed solution containing tetrabutylammonium iodide (0.5 mol/dm3) and iodine (0.05 mol/dm3),0.25,2 mM DCA,-,ZnO film,-,1 hour,"AM 1.5G, 100 mW/cm2",-,Masaki Matsui and Masaya Kotani and Yasuhiro Kubota and Kazumasa Funabiki and Jiye Jin and Tsukasa Yoshida and Shinji Higashijima and Hidetoshi Miura,Comparison of performance between benzoindoline and indoline dyes in zinc oxide dye-sensitized solar cell,Dyes and Pigments,91,10.1016/j.dyepig.2011.02.009,145--152,2,,01/01/2011,Matsui_2011,,,N#C/C(=C\c1ccc2c(c1)C1CCCC1N2c1ccc(cc1)C=C(c1ccccc1)c1ccccc1)/C(=O)O,indoline,464,587,chloroform
480,8.34,0.41,1.66,acetonitrile-ethylenecarbonate (v/v:1/4) mixed solution containing tetrabutylammonium iodide (0.5 mol/dm3) and iodine (0.05 mol/dm3),0.25,-,-,ZnO film,-,1 hour,"AM 1.5G, 100 mW/cm2",-,Masaki Matsui and Masaya Kotani and Yasuhiro Kubota and Kazumasa Funabiki and Jiye Jin and Tsukasa Yoshida and Shinji Higashijima and Hidetoshi Miura,Comparison of performance between benzoindoline and indoline dyes in zinc oxide dye-sensitized solar cell,Dyes and Pigments,91,10.1016/j.dyepig.2011.02.009,145--152,2,,01/01/2011,Matsui_2011,,,OC(=O)CN1C(=S)S/C(=C\c2cc3C4CCCC4N(c3c3c2cccc3)c2ccc(cc2)C=C(c2ccccc2)c2ccccc2)/C1=O,indoline,551,648,chloroform
630,9.65,0.59,3.55,acetonitrile-ethylenecarbonate (v/v:1/4) mixed solution containing tetrabutylammonium iodide (0.5 mol/dm3) and iodine (0.05 mol/dm3),0.25,-,-,ZnO film,-,1 hour,"AM 1.5G, 100 mW/cm2",-,Masaki Matsui and Masaya Kotani and Yasuhiro Kubota and Kazumasa Funabiki and Jiye Jin and Tsukasa Yoshida and Shinji Higashijima and Hidetoshi Miura,Comparison of performance between benzoindoline and indoline dyes in zinc oxide dye-sensitized solar cell,Dyes and Pigments,91,10.1016/j.dyepig.2011.02.009,145--152,2,,01/01/2011,Matsui_2011,,,OC(=O)CN1C(=S)S/C(=C\c2ccc3c(c2)C2CCCC2N3c2ccc(cc2)C=C(c2ccccc2)c2ccccc2)/C1=O,indoline,514,621,chloroform
580,8.55,0.63,3.14,acetonitrile-ethylenecarbonate (v/v:1/4) mixed solution containing tetrabutylammonium iodide (0.5 mol/dm3) and iodine (0.05 mol/dm3),0.25,2 mM DCA,-,ZnO film,-,1 hour,"AM 1.5G, 100 mW/cm2",-,Masaki Matsui and Masaya Kotani and Yasuhiro Kubota and Kazumasa Funabiki and Jiye Jin and Tsukasa Yoshida and Shinji Higashijima and Hidetoshi Miura,Comparison of performance between benzoindoline and indoline dyes in zinc oxide dye-sensitized solar cell,Dyes and Pigments,91,10.1016/j.dyepig.2011.02.009,145--152,2,,01/01/2011,Matsui_2011,,,OC(=O)CN1C(=S)S/C(=C\c2cc3C4CCCC4N(c3c3c2cccc3)c2ccc(cc2)C=C(c2ccccc2)c2ccccc2)/C1=O,indoline,551,648,chloroform
670,9.12,0.66,3.99,acetonitrile-ethylenecarbonate (v/v:1/4) mixed solution containing tetrabutylammonium iodide (0.5 mol/dm3) and iodine (0.05 mol/dm3),0.25,2 mM DCA,-,ZnO film,-,1 hour,"AM 1.5G, 100 mW/cm2",-,Masaki Matsui and Masaya Kotani and Yasuhiro Kubota and Kazumasa Funabiki and Jiye Jin and Tsukasa Yoshida and Shinji Higashijima and Hidetoshi Miura,Comparison of performance between benzoindoline and indoline dyes in zinc oxide dye-sensitized solar cell,Dyes and Pigments,91,10.1016/j.dyepig.2011.02.009,145--152,2,,01/01/2011,Matsui_2011,,,OC(=O)CN1C(=S)S/C(=C\c2ccc3c(c2)C2CCCC2N3c2ccc(cc2)C=C(c2ccccc2)c2ccccc2)/C1=O,indoline,514,621,chloroform
570,8.92,0.52,2.65,acetonitrile-ethylenecarbonate (v/v:1/4) mixed solution containing tetrabutylammonium iodide (0.5 mol/dm3) and iodine (0.05 mol/dm3),0.25,-,-,ZnO film,-,1 hour,"AM 1.5G, 100 mW/cm2",-,Masaki Matsui and Masaya Kotani and Yasuhiro Kubota and Kazumasa Funabiki and Jiye Jin and Tsukasa Yoshida and Shinji Higashijima and Hidetoshi Miura,Comparison of performance between benzoindoline and indoline dyes in zinc oxide dye-sensitized solar cell,Dyes and Pigments,91,10.1016/j.dyepig.2011.02.009,145--152,2,,01/01/2011,Matsui_2011,,,CCN1C(=S)S/C(=c\2/s/c(=C\c3cc4C5CCCC5N(c4c4c3cccc4)c3ccc(cc3)C=C(c3ccccc3)c3ccccc3)/c(=O)n2CC(=O)O)/C1=O,indoline,578,670,chloroform
863,1.6,0.69,9.5,0.2 M [Co(phen)3](B(CN)4)2 and 0.05 M [Co(phen)3](B(CN)4)3 with 0.1 M LiClO4 and 0.2 M 4-tert-butylpyridine in acetonitrile,-,-,-,TiO2 film (8 um thick + 4 um scattering layer),-,18 hours,"AM 1.5G, 10mW/cm2",Pt counter electrode,Hoi Nok Tsao and Julian Burschka and Chenyi Yi and Florian Kessler and Mohammad K. Nazeeruddin and Michael Grätzel,Influence of the interfacial charge-transfer resistance at the counter electrode in dye-sensitized solar cells employing cobalt redox shuttles,Energy {\&} Environmental Science,4,10.1039/c1ee02389f,4921,12,,01/01/2011,Tsao_2011,,,CCCCC(COc1cc(OCC(CCCC)CC)ccc1c1ccc(cc1)N(c1ccc(cc1)c1ccc(cc1OCC(CCCC)CC)OCC(CCCC)CC)c1ccc(cc1)c1sc2c(c1)C(c1c2sc(c1)/C=C(/C(=O)O)\C#N)(CC(CCCC)CC)CC(CCCC)CC)CC,triphenylamine,543,,dichloromethane
862,1.6,0.72,10.2,0.2 M [Co(phen)3](B(CN)4)2 and 0.05 M [Co(phen)3](B(CN)4)3 with 0.1 M LiClO4 and 0.2 M 4-tert-butylpyridine in acetonitrile,-,-,-,TiO2 film (8 um thick + 4 um scattering layer),-,18 hours,"AM 1.5G, 10mW/cm2",PEDOT counter electrode,Hoi Nok Tsao and Julian Burschka and Chenyi Yi and Florian Kessler and Mohammad K. Nazeeruddin and Michael Grätzel,Influence of the interfacial charge-transfer resistance at the counter electrode in dye-sensitized solar cells employing cobalt redox shuttles,Energy {\&} Environmental Science,4,10.1039/c1ee02389f,4921,12,,01/01/2011,Tsao_2011,,,CCCCC(COc1cc(OCC(CCCC)CC)ccc1c1ccc(cc1)N(c1ccc(cc1)c1ccc(cc1OCC(CCCC)CC)OCC(CCCC)CC)c1ccc(cc1)c1sc2c(c1)C(c1c2sc(c1)/C=C(/C(=O)O)\C#N)(CC(CCCC)CC)CC(CCCC)CC)CC,triphenylamine,543,,dichloromethane
859,1.7,0.72,10.5,0.2 M [Co(bpy)3]-(B(CN)4)2 and 0.05 M [Co(bpy)3](B(CN)4)3 with 0.1 M LiClO4 and 0.2 M 4-tert-butylpyridine in acetonitrile,-,-,-,TiO2 film (8 um thick + 4 um scattering layer),-,18 hours,"AM 1.5G, 10mW/cm2",Pt counter electrode,Hoi Nok Tsao and Julian Burschka and Chenyi Yi and Florian Kessler and Mohammad K. Nazeeruddin and Michael Grätzel,Influence of the interfacial charge-transfer resistance at the counter electrode in dye-sensitized solar cells employing cobalt redox shuttles,Energy {\&} Environmental Science,4,10.1039/c1ee02389f,4921,12,,01/01/2011,Tsao_2011,,,CCCCC(COc1cc(OCC(CCCC)CC)ccc1c1ccc(cc1)N(c1ccc(cc1)c1ccc(cc1OCC(CCCC)CC)OCC(CCCC)CC)c1ccc(cc1)c1sc2c(c1)C(c1c2sc(c1)/C=C(/C(=O)O)\C#N)(CC(CCCC)CC)CC(CCCC)CC)CC,triphenylamine,543,,dichloromethane
833,1.6,0.76,10.3,0.2 M [Co(bpy)3]-(B(CN)4)2 and 0.05 M [Co(bpy)3](B(CN)4)3 with 0.1 M LiClO4 and 0.2 M 4-tert-butylpyridine in acetonitrile,-,-,-,TiO2 film (8 um thick + 4 um scattering layer),-,18 hours,"AM 1.5G, 10mW/cm2",PEDOT counter electrode,Hoi Nok Tsao and Julian Burschka and Chenyi Yi and Florian Kessler and Mohammad K. Nazeeruddin and Michael Grätzel,Influence of the interfacial charge-transfer resistance at the counter electrode in dye-sensitized solar cells employing cobalt redox shuttles,Energy {\&} Environmental Science,4,10.1039/c1ee02389f,4921,12,,01/01/2011,Tsao_2011,,,CCCCC(COc1cc(OCC(CCCC)CC)ccc1c1ccc(cc1)N(c1ccc(cc1)c1ccc(cc1OCC(CCCC)CC)OCC(CCCC)CC)c1ccc(cc1)c1sc2c(c1)C(c1c2sc(c1)/C=C(/C(=O)O)\C#N)(CC(CCCC)CC)CC(CCCC)CC)CC,triphenylamine,543,,dichloromethane
921,7,0.61,7.8,0.2 M [Co(phen)3](B(CN)4)2 and 0.05 M [Co(phen)3](B(CN)4)3 with 0.1 M LiClO4 and 0.2 M 4-tert-butylpyridine in acetonitrile,-,-,-,TiO2 film (8 um thick + 4 um scattering layer),-,18 hours,"AM 1.5G, 50mW/cm2",Pt counter electrode,Hoi Nok Tsao and Julian Burschka and Chenyi Yi and Florian Kessler and Mohammad K. Nazeeruddin and Michael Grätzel,Influence of the interfacial charge-transfer resistance at the counter electrode in dye-sensitized solar cells employing cobalt redox shuttles,Energy {\&} Environmental Science,4,10.1039/c1ee02389f,4921,12,,01/01/2011,Tsao_2011,,,CCCCC(COc1cc(OCC(CCCC)CC)ccc1c1ccc(cc1)N(c1ccc(cc1)c1ccc(cc1OCC(CCCC)CC)OCC(CCCC)CC)c1ccc(cc1)c1sc2c(c1)C(c1c2sc(c1)/C=C(/C(=O)O)\C#N)(CC(CCCC)CC)CC(CCCC)CC)CC,triphenylamine,543,,dichloromethane
919,7.9,0.7,10.2,0.2 M [Co(phen)3](B(CN)4)2 and 0.05 M [Co(phen)3](B(CN)4)3 with 0.1 M LiClO4 and 0.2 M 4-tert-butylpyridine in acetonitrile,-,-,-,TiO2 film (8 um thick + 4 um scattering layer),-,18 hours,"AM 1.5G, 50mW/cm2",PEDOT counter electrode,Hoi Nok Tsao and Julian Burschka and Chenyi Yi and Florian Kessler and Mohammad K. Nazeeruddin and Michael Grätzel,Influence of the interfacial charge-transfer resistance at the counter electrode in dye-sensitized solar cells employing cobalt redox shuttles,Energy {\&} Environmental Science,4,10.1039/c1ee02389f,4921,12,,01/01/2011,Tsao_2011,,,CCCCC(COc1cc(OCC(CCCC)CC)ccc1c1ccc(cc1)N(c1ccc(cc1)c1ccc(cc1OCC(CCCC)CC)OCC(CCCC)CC)c1ccc(cc1)c1sc2c(c1)C(c1c2sc(c1)/C=C(/C(=O)O)\C#N)(CC(CCCC)CC)CC(CCCC)CC)CC,triphenylamine,543,,dichloromethane
904,8.1,0.63,9.1,0.2 M [Co(bpy)3]-(B(CN)4)2 and 0.05 M [Co(bpy)3](B(CN)4)3 with 0.1 M LiClO4 and 0.2 M 4-tert-butylpyridine in acetonitrile,-,-,-,TiO2 film (8 um thick + 4 um scattering layer),-,18 hours,"AM 1.5G, 50mW/cm2",Pt counter electrode,Hoi Nok Tsao and Julian Burschka and Chenyi Yi and Florian Kessler and Mohammad K. Nazeeruddin and Michael Grätzel,Influence of the interfacial charge-transfer resistance at the counter electrode in dye-sensitized solar cells employing cobalt redox shuttles,Energy {\&} Environmental Science,4,10.1039/c1ee02389f,4921,12,,01/01/2011,Tsao_2011,,,CCCCC(COc1cc(OCC(CCCC)CC)ccc1c1ccc(cc1)N(c1ccc(cc1)c1ccc(cc1OCC(CCCC)CC)OCC(CCCC)CC)c1ccc(cc1)c1sc2c(c1)C(c1c2sc(c1)/C=C(/C(=O)O)\C#N)(CC(CCCC)CC)CC(CCCC)CC)CC,triphenylamine,543,,dichloromethane
893,8.1,0.74,10.6,0.2 M [Co(bpy)3]-(B(CN)4)2 and 0.05 M [Co(bpy)3](B(CN)4)3 with 0.1 M LiClO4 and 0.2 M 4-tert-butylpyridine in acetonitrile,-,-,-,TiO2 film (8 um thick + 4 um scattering layer),-,18 hours,"AM 1.5G, 50mW/cm2",PEDOT counter electrode,Hoi Nok Tsao and Julian Burschka and Chenyi Yi and Florian Kessler and Mohammad K. Nazeeruddin and Michael Grätzel,Influence of the interfacial charge-transfer resistance at the counter electrode in dye-sensitized solar cells employing cobalt redox shuttles,Energy {\&} Environmental Science,4,10.1039/c1ee02389f,4921,12,,01/01/2011,Tsao_2011,,,CCCCC(COc1cc(OCC(CCCC)CC)ccc1c1ccc(cc1)N(c1ccc(cc1)c1ccc(cc1OCC(CCCC)CC)OCC(CCCC)CC)c1ccc(cc1)c1sc2c(c1)C(c1c2sc(c1)/C=C(/C(=O)O)\C#N)(CC(CCCC)CC)CC(CCCC)CC)CC,triphenylamine,543,,dichloromethane
937,12.1,0.55,6.3,0.2 M [Co(phen)3](B(CN)4)2 and 0.05 M [Co(phen)3](B(CN)4)3 with 0.1 M LiClO4 and 0.2 M 4-tert-butylpyridine in acetonitrile,-,-,-,TiO2 film (8 um thick + 4 um scattering layer),-,18 hours,"AM 1.5G, 100mW/cm2",Pt counter electrode,Hoi Nok Tsao and Julian Burschka and Chenyi Yi and Florian Kessler and Mohammad K. Nazeeruddin and Michael Grätzel,Influence of the interfacial charge-transfer resistance at the counter electrode in dye-sensitized solar cells employing cobalt redox shuttles,Energy {\&} Environmental Science,4,10.1039/c1ee02389f,4921,12,,01/01/2011,Tsao_2011,,,CCCCC(COc1cc(OCC(CCCC)CC)ccc1c1ccc(cc1)N(c1ccc(cc1)c1ccc(cc1OCC(CCCC)CC)OCC(CCCC)CC)c1ccc(cc1)c1sc2c(c1)C(c1c2sc(c1)/C=C(/C(=O)O)\C#N)(CC(CCCC)CC)CC(CCCC)CC)CC,triphenylamine,543,,dichloromethane
936,14.8,0.69,9.5,0.2 M [Co(phen)3](B(CN)4)2 and 0.05 M [Co(phen)3](B(CN)4)3 with 0.1 M LiClO4 and 0.2 M 4-tert-butylpyridine in acetonitrile,-,-,-,TiO2 film (8 um thick + 4 um scattering layer),-,18 hours,"AM 1.5G, 100mW/cm2",PEDOT counter electrode,Hoi Nok Tsao and Julian Burschka and Chenyi Yi and Florian Kessler and Mohammad K. Nazeeruddin and Michael Grätzel,Influence of the interfacial charge-transfer resistance at the counter electrode in dye-sensitized solar cells employing cobalt redox shuttles,Energy {\&} Environmental Science,4,10.1039/c1ee02389f,4921,12,,01/01/2011,Tsao_2011,,,CCCCC(COc1cc(OCC(CCCC)CC)ccc1c1ccc(cc1)N(c1ccc(cc1)c1ccc(cc1OCC(CCCC)CC)OCC(CCCC)CC)c1ccc(cc1)c1sc2c(c1)C(c1c2sc(c1)/C=C(/C(=O)O)\C#N)(CC(CCCC)CC)CC(CCCC)CC)CC,triphenylamine,543,,dichloromethane
917,14.5,0.59,7.9,0.2 M [Co(bpy)3]-(B(CN)4)2 and 0.05 M [Co(bpy)3](B(CN)4)3 with 0.1 M LiClO4 and 0.2 M 4-tert-butylpyridine in acetonitrile,-,-,-,TiO2 film (8 um thick + 4 um scattering layer),-,18 hours,"AM 1.5G, 100mW/cm2",Pt counter electrode,Hoi Nok Tsao and Julian Burschka and Chenyi Yi and Florian Kessler and Mohammad K. Nazeeruddin and Michael Grätzel,Influence of the interfacial charge-transfer resistance at the counter electrode in dye-sensitized solar cells employing cobalt redox shuttles,Energy {\&} Environmental Science,4,10.1039/c1ee02389f,4921,12,,01/01/2011,Tsao_2011,,,CCCCC(COc1cc(OCC(CCCC)CC)ccc1c1ccc(cc1)N(c1ccc(cc1)c1ccc(cc1OCC(CCCC)CC)OCC(CCCC)CC)c1ccc(cc1)c1sc2c(c1)C(c1c2sc(c1)/C=C(/C(=O)O)\C#N)(CC(CCCC)CC)CC(CCCC)CC)CC,triphenylamine,543,,dichloromethane
910,15.9,0.71,10.3,0.2 M [Co(bpy)3]-(B(CN)4)2 and 0.05 M [Co(bpy)3](B(CN)4)3 with 0.1 M LiClO4 and 0.2 M 4-tert-butylpyridine in acetonitrile,-,-,-,TiO2 film (8 um thick + 4 um scattering layer),-,18 hours,"AM 1.5G, 100mW/cm2",PEDOT counter electrode,Hoi Nok Tsao and Julian Burschka and Chenyi Yi and Florian Kessler and Mohammad K. Nazeeruddin and Michael Grätzel,Influence of the interfacial charge-transfer resistance at the counter electrode in dye-sensitized solar cells employing cobalt redox shuttles,Energy {\&} Environmental Science,4,10.1039/c1ee02389f,4921,12,,01/01/2011,Tsao_2011,,,CCCCC(COc1cc(OCC(CCCC)CC)ccc1c1ccc(cc1)N(c1ccc(cc1)c1ccc(cc1OCC(CCCC)CC)OCC(CCCC)CC)c1ccc(cc1)c1sc2c(c1)C(c1c2sc(c1)/C=C(/C(=O)O)\C#N)(CC(CCCC)CC)CC(CCCC)CC)CC,triphenylamine,543,,dichloromethane
661,15.99,0.65,6.8,"5 wt% poly(vinylidenefluoride-co-hexafluoropropylene) in a redox solution containing 0.1 M LiI, 0.05 M I2 , 0.6 M 1,2-dimethyl-3-n-propylimidazolium iodide (DMPImI) and 0.5 M 4-tert-butylpyridine (TBP) in 3-methoxypropionitrile (MPN)",0.25,0.4 mM DCA,-,TiO2 film 15 um thick,162 nmol/cm2,18 hours,AM 1.5G,quasi-solid-state DSSC,Suhua Fan and Xuefeng Lu and Hong Sun and Gang Zhou and Yuan Jay Chang and Zhong-Sheng Wang,Effect of the co-sensitization sequence on the performance of dye-sensitized solar cells with porphyrin and organic dyes,Phys. Chem. Chem. Phys.,18,10.1039/c5cp05986k,932--938,2,,01/01/2016,Fan_2016,,,CCCCCCCCOc1ccc(cc1)N(c1ccc(cc1)OCCCCCCCC)c1ccc(cc1)c1ccc(s1)c1ccc(c2c1nccn2)c1ccc(s1)/C=C(/C(=O)O)\C#N,triphenylamine,540,,THF
713,16.26,0.719,8.3,"1,3-dimethylimidazolium iodide (1.0m), I2 (0.03m), LiI (0.05m), guanidinium thiocyanate (0.1m), and 4-tert-butylpyridine (0.50m) in an 85:15 acetonitrile/valeronitrile",0.16,-,-,TiO2 film 16 um thick,870 nmol/cm2,-,"AM 1.5G, 100 mW/cm2",-,Kei Kurotobi and Yuuki Toude and Kyosuke Kawamoto and Yamato Fujimori and Seigo Ito and Pavel Chabera and Villy Sundström and Hiroshi Imahori,Highly Asymmetrical Porphyrins with Enhanced Push-Pull Character for Dye-Sensitized Solar Cells,Chemistry - A European Journal,19,10.1002/chem.201303460,17075--17081,50,,01/01/2013,Kurotobi_2013,,,Cc1ccc(cc1)N(/C/1=c/2\cc/c/3=C(/C4=N/C(=C(\c5n([Zn]n23)c(/C(=C/2\N=C1C=C2)/N(c1ccc(cc1)C)c1ccc(cc1)C)cc5)/c1c(C)cc(cc1C)C)/C=C4)\c1ccc(cc1)C(=O)O)c1ccc(cc1)C,porphyrin,661,697,ethanol
802,16.08,0.66,8.57,"0.22 M [Co(II)(bpy)3]TFSI2, 0.06 M [Co(III)(bpy)3]TFSI3, 0.1 M LiTFSI, and 0.5 M tert-butylpyridine in acetonitrile",0.25,-,-,TiO2 film,-,6 hours,AM 1.5G 100mW/cm2,-,Xiaoyu Zhang and Jiangyi Mao and Dan Wang and Xin Li and Jiabao Yang and Zhongjin Shen and Wenjun Wu and Jing Li and Hans {\AA}gren and Jianli Hua,"Comparative Study on Pyrido[3,4-b]pyrazine-Based Sensitizers by Tuning Bulky Donors for Dye-Sensitized Solar Cells",{ACS} Applied Materials {\&} Interfaces,7,10.1021/am507824h,2760--2771,4,,01/01/2015,Zhang_2015,,,CCCCCCCCOc1cc(OCCCCCCCC)ccc1c1ccc(cc1)C(=Cc1ccc(cc1)N1c2ccc(cc2C2C1CCC2)c1ncc(c2c1nc(c1ccccc1)c(n2)c1ccccc1)c1ccc(s1)/C=C(/C(=O)O)\C#N)c1ccc(cc1)c1ccc(cc1OCCCCCCCC)OCCCCCCCC,indoline,557,,dichloromethane
714,10.5,0.567,4.24,"LiI (100 mM), iodine (30 mM), 4-tert-butyl pyridine (500 mM) and 1-butyl-3-methyl-imidazolium iodide (600 mM) in mixed solvent of acetonitrile and varelonitrile (volume ratio of 85:15)",0.16,-,-,TiO2 film (8 um transparent + 11 um scat­tering layer),-,16 hours,AM 1.5G 100mW/cm2,-,Shinichiro Fuse and Ryota Takahashi and Masato M. Maitani and Yuji Wada and Tatsuo Kaiho and Hiroshi Tanaka and Takashi Takahashi,Synthesis and Evaluation of Thiophene-Based Organic Dyes Contain{\-}ing a Rigid and Nonplanar Donor with Secondary Electron Donors for Use in Dye-Sensitized Solar Cells,European Journal of Organic Chemistry,2016,10.1002/ejoc.201501190,508--517,3,,01/01/2015,Fuse_2015,,,CCCCCCCCCCCCc1cc(sc1c1sc2c(c1)sc(c2)/C=C(\C(=O)O)/C#N)c1ccc(cc1)N1c2ccc(cc2C2C1C1CCC2C1)c1ccc(cc1)OC,indoline,498,,Dichloromethane
703,10.5,0.575,4.23,"LiI (100 mM), iodine (30 mM), 4-tert-butyl pyridine (500 mM) and 1-butyl-3-methyl-imidazolium iodide (600 mM) in mixed solvent of acetonitrile and varelonitrile (volume ratio of 85:15)",0.16,-,-,TiO2 film (8 um transparent + 11 um scat­tering layer),-,16 hours,AM 1.5G 100mW/cm2,-,Shinichiro Fuse and Ryota Takahashi and Masato M. Maitani and Yuji Wada and Tatsuo Kaiho and Hiroshi Tanaka and Takashi Takahashi,Synthesis and Evaluation of Thiophene-Based Organic Dyes Contain{\-}ing a Rigid and Nonplanar Donor with Secondary Electron Donors for Use in Dye-Sensitized Solar Cells,European Journal of Organic Chemistry,2016,10.1002/ejoc.201501190,508--517,3,,01/01/2015,Fuse_2015,,,CCCCCCCCCCCCc1cc(sc1c1sc2c(c1)sc(c2)/C=C(\C(=O)O)/C#N)c1ccc2c(c1)C1C3CCC(C1N2c1ccc(cc1)c1cccs1)C3,indoline,520,,Dichloromethane
695,6.5,0.657,2.96,"LiI (100 mM), iodine (30 mM), 4-tert-butyl pyridine (500 mM) and 1-butyl-3-methyl-imidazolium iodide (600 mM) in mixed solvent of acetonitrile and varelonitrile (volume ratio of 85:15)",0.16,-,-,TiO2 film (8 um transparent + 11 um scat­tering layer),-,16 hours,AM 1.5G 100mW/cm2,-,Shinichiro Fuse and Ryota Takahashi and Masato M. Maitani and Yuji Wada and Tatsuo Kaiho and Hiroshi Tanaka and Takashi Takahashi,Synthesis and Evaluation of Thiophene-Based Organic Dyes Contain{\-}ing a Rigid and Nonplanar Donor with Secondary Electron Donors for Use in Dye-Sensitized Solar Cells,European Journal of Organic Chemistry,2016,10.1002/ejoc.201501190,508--517,3,,01/01/2015,Fuse_2015,,,CCCCCCCCCCCCc1cc(sc1c1cc2c(s1)cc(s2)/C=C(\C(=O)O)/C#N)c1ccc2c(c1)C1C3CCC(C1N2c1ccc(cc1)c1ccc(cc1)OC)C3,indoline,520,,Dichloromethane
520,4,0.66,1.4,"LiI (100 mM), iodine (30 mM), 4-tert-butyl pyridine (500 mM) and 1-butyl-3-methyl-imidazolium iodide (600 mM) in mixed solvent of acetonitrile and varelonitrile (volume ratio of 85:15)",0.16,-,-,TiO2 film (8 um transparent + 11 um scat­tering layer),-,16 hours,AM 1.5G 100mW/cm2,-,Shunsuke Irie and Shinichiro Fuse and Masato M. Maitani and Yuji Wada and Yuhei Ogomi and Shuzi Hayase and Tatsuo Kaiho and Hisashi Masui and Hiroshi Tanaka and Takashi Takahashi,Rapid Synthesis of D-A$\prime$-$\uppi$-A Dyes through a One-Pot Three-Component Suzuki-Miyaura Coupling and an Evaluation of their Photovoltaic Properties for Use in Dye-Sensitized Solar Cells,Chemistry - A European Journal,22,10.1002/chem.201504277,2507--2514,7,,01/01/2016,Irie_2016,,,CCN1C(=S)SC(=c2sc(=Cc3ccc4c(c3)C3CCCC3N4c3ccc(cc3)C=C(c3ccccc3)c3ccccc3)c(=O)n2CC(=O)O)C1=O,triphenylamine,,,-
560,7.9,0.7,3.1,"LiI (100 mM), iodine (30 mM), 4-tert-butyl pyridine (500 mM) and 1-butyl-3-methyl-imidazolium iodide (600 mM) in mixed solvent of acetonitrile and varelonitrile (volume ratio of 85:15)",0.16,-,-,TiO2 film (8 um transparent + 11 um scat­tering layer),-,16 hours,AM 1.5G 100mW/cm2,-,Shunsuke Irie and Shinichiro Fuse and Masato M. Maitani and Yuji Wada and Yuhei Ogomi and Shuzi Hayase and Tatsuo Kaiho and Hisashi Masui and Hiroshi Tanaka and Takashi Takahashi,Rapid Synthesis of D-A$\prime$-$\uppi$-A Dyes through a One-Pot Three-Component Suzuki-Miyaura Coupling and an Evaluation of their Photovoltaic Properties for Use in Dye-Sensitized Solar Cells,Chemistry - A European Journal,22,10.1002/chem.201504277,2507--2514,7,,01/01/2016,Irie_2016,,,CCCCCCCCn1nc2c(n1)c(c1ccc(cc1)C(=O)O)c1c(c2c2ccc(s2)c2ccc(cc2)N2C3C4CCC(C3c3c2cccc3)C4)nc(c(n1)c1ccccc1)c1ccccc1,indoline,617,,Dichloromethane
640,9.2,0.66,3.9,"LiI (100 mM), iodine (30 mM), 4-tert-butyl pyridine (500 mM) and 1-butyl-3-methyl-imidazolium iodide (600 mM) in mixed solvent of acetonitrile and varelonitrile (volume ratio of 85:15)",0.16,-,-,TiO2 film (8 um transparent + 11 um scat­tering layer),-,16 hours,AM 1.5G 100mW/cm2,-,Shunsuke Irie and Shinichiro Fuse and Masato M. Maitani and Yuji Wada and Yuhei Ogomi and Shuzi Hayase and Tatsuo Kaiho and Hisashi Masui and Hiroshi Tanaka and Takashi Takahashi,Rapid Synthesis of D-A$\prime$-$\uppi$-A Dyes through a One-Pot Three-Component Suzuki-Miyaura Coupling and an Evaluation of their Photovoltaic Properties for Use in Dye-Sensitized Solar Cells,Chemistry - A European Journal,22,10.1002/chem.201504277,2507--2514,7,,01/01/2016,Irie_2016,,,CCCCCCCCn1nc2c(n1)c(c1ccc(cc1)N1c3ccccc3C3C1C1CCC3C1)c1c(c2c2ccc(s2)C(=O)O)nc(c(n1)c1ccccc1)c1ccccc1,indoline,529,,Dichloromethane
679,12.89,0.73,6.43,"0.6 M 3-hexyl-1,2-dimethyl-imidazolium iodide, 0.05 M iodide, 0.1 M LiI, and 0.5 M tert-butylpyridine in acetonitrile",0.25,"10 mM 3a,7a-dihydroxy-5b-cholic acid",-,TiO2 film (12+4 uM),-,18 hours,"AM 1.5G, 100 mW/cm2",-,Duckhyun Kim and Moon-Sung Kang and Kihyung Song and Sang Ook Kang and Jaejung Ko,Molecular engineering of organic sensitizers containing indole moiety for dye-sensitized solar cells,Tetrahedron,64,10.1016/j.tet.2008.08.045,10417--10424,45,,01/01/2008,Kim_2008,,,N#CC(=Cc1ccc(s1)c1ccc(s1)c1c(c2ccccc2)n(c2c1cccc2)c1ccc2c(c1)C(C)(C)c1c2cccc1)C(=O)O,indoline,433,,ethanol
620,10.81,0.61,4.11,acetonitrile-ethylenecarbonate (v/v:1/4) mixed solution containing tetrabutylammonium iodide (0.5 mol/dm3) and iodine (0.05 mol/dm3),0.25,-,-,ZnO film,-,1 hour,"AM 1.5G, 100 mW/cm2",-,Masaki Matsui and Masaya Kotani and Yasuhiro Kubota and Kazumasa Funabiki and Jiye Jin and Tsukasa Yoshida and Shinji Higashijima and Hidetoshi Miura,Comparison of performance between benzoindoline and indoline dyes in zinc oxide dye-sensitized solar cell,Dyes and Pigments,91,10.1016/j.dyepig.2011.02.009,145--152,2,,01/01/2011,Matsui_2011,,,CCN1C(=S)S/C(=c\2/s/c(=C\c3ccc4c(c3)C3CCCC3N4c3ccc(cc3)C=C(c3ccccc3)c3ccccc3)/c(=O)n2CC(=O)O)/C1=O,indoline,542,649,chloroform
620,9.8,0.6,3.63,acetonitrile-ethylenecarbonate (v/v:1/4) mixed solution containing tetrabutylammonium iodide (0.5 mol/dm3) and iodine (0.05 mol/dm3),0.25,2 mM DCA,-,ZnO film,-,1 hour,"AM 1.5G, 100 mW/cm2",-,Masaki Matsui and Masaya Kotani and Yasuhiro Kubota and Kazumasa Funabiki and Jiye Jin and Tsukasa Yoshida and Shinji Higashijima and Hidetoshi Miura,Comparison of performance between benzoindoline and indoline dyes in zinc oxide dye-sensitized solar cell,Dyes and Pigments,91,10.1016/j.dyepig.2011.02.009,145--152,2,,01/01/2011,Matsui_2011,,,CCN1C(=S)S/C(=c\2/s/c(=C\c3cc4C5CCCC5N(c4c4c3cccc4)c3ccc(cc3)C=C(c3ccccc3)c3ccccc3)/c(=O)n2CC(=O)O)/C1=O,indoline,578,670,chloroform
640,11.67,0.68,5.06,acetonitrile-ethylenecarbonate (v/v:1/4) mixed solution containing tetrabutylammonium iodide (0.5 mol/dm3) and iodine (0.05 mol/dm3),0.25,2 mM DCA,-,ZnO film,-,1 hour,"AM 1.5G, 100 mW/cm2",-,Masaki Matsui and Masaya Kotani and Yasuhiro Kubota and Kazumasa Funabiki and Jiye Jin and Tsukasa Yoshida and Shinji Higashijima and Hidetoshi Miura,Comparison of performance between benzoindoline and indoline dyes in zinc oxide dye-sensitized solar cell,Dyes and Pigments,91,10.1016/j.dyepig.2011.02.009,145--152,2,,01/01/2011,Matsui_2011,,,CCN1C(=S)S/C(=c\2/s/c(=C\c3ccc4c(c3)C3CCCC3N4c3ccc(cc3)C=C(c3ccccc3)c3ccccc3)/c(=O)n2CC(=O)O)/C1=O,indoline,542,649,chloroform
690,12.17,0.73,6.22,"0.6 M 1-Hexyl-2,3-dimethyl-imidiazolium iodide, 0.05 M iodine, 0.1 M LiI, and 0.5 M tert-butylpyridine in acetonitrile",0.25,-,-,TiO2 film (10+4 um),2960 nmol/cm2,24 hours,AM 1.5G,-,Chul Baik and Duckhyun Kim and Moon-Sung Kang and Kihyung Song and Sang Ook Kang and Jaejung Ko,"Synthesis and photovoltaic properties of novel organic sensitizers containing indolo[1,2-f]phenanthridine for solar cell",Tetrahedron,65,10.1016/j.tet.2009.04.077,5302--5307,27,,01/01/2009,Baik_2009,,,N#C/C(=C\c1ccc(s1)c1ccc2c(c1)c1ccccc1n1c2cc2c1cc(cc2)C)/C(=O)O,indoline,453,,THF
730,15.81,0.72,8.34,"0.6 M 1-Hexyl-2,3-dimethyl-imidiazolium iodide, 0.05 M iodine, 0.1 M LiI, and 0.5 M tert-butylpyridine in acetonitrile",0.25,-,-,TiO2 film (10+4 um),2840 nmol/cm2,24 hours,AM 1.5G,-,Chul Baik and Duckhyun Kim and Moon-Sung Kang and Kihyung Song and Sang Ook Kang and Jaejung Ko,"Synthesis and photovoltaic properties of novel organic sensitizers containing indolo[1,2-f]phenanthridine for solar cell",Tetrahedron,65,10.1016/j.tet.2009.04.077,5302--5307,27,,01/01/2009,Baik_2009,,,N#C/C(=C\c1ccc(s1)c1ccc(s1)c1ccc2c(c1)c1ccccc1n1c2cc2c1cc(cc2)C)/C(=O)O,indoline,411,,THF
560,11.19,0.62,3.92,"Acetonitrile/ethylenecarbonate (v/v, 1:4) containing tetrabutylammonium iodide (0.5 mol/dm3) and iodine (0.05 mol/dm3)",0.2,0.5 mmol/dm3 cholic acid,-,ZnO film,-,-,"AM 1.5G, 100 mW/cm2",-,Masaki Matsui and Yoshinori Asamura and Yasuhiro Kubota and Kazumasa Funabiki and Jiye Jin and Tsukasa Yoshida and Hidetoshi Miura,Highly efficient substituted triple rhodanine indoline dyes in zinc oxide dye-sensitized solar cell,Tetrahedron,66,10.1016/j.tet.2010.07.017,7405--7410,37,,01/01/2010,Matsui_2010,,,CCN1C(=S)S/C(=c\2/s/c(=c\3/c(=Cc4ccc5c(c4)C4CCCC4N5c4ccc(cc4)C=C(c4ccccc4)c4ccccc4)sc(=O)n3CC(=O)O)/c(=O)n2CC)/C1=O,indoline,573,649,chloroform
