Repository: PaulC61/Cheminformatics

# Cheminformatics
Repository for:
Cheminformatics Masters students of University of Strasbourg 2020 - 2022
+ My own projects related to the course

File: InternshipM2_BIU/rawDSSCDBdata.csv (part 49 of 77)
VOC,JSC,FF,PCE,Electrolyte,Active area,Co-adsorbent,Co-sensitizer,Semiconductor,Dye loading,Exposure time,Solar simulator,Performance comment,Article author,Article title,Article journal,Article volume,Article DOI,Article pages,Article issue nr,Article EID,Article year,Article year,Article electronic id,Article keywords,Molecule SMILE,Molecule keywords,Molecule spectrum absorption maxima,Molecule spectrum emission maxima,Molecule spectrum solvent
620,10.61,0.66,4.36,"Acetonitrile/ethylenecarbonate (v/v, 1:4) containing tetrabutylammonium iodide (0.5 mol/dm3) and iodine (0.05 mol/dm3)",0.2,0.5 mmol/dm3 cholic acid,-,ZnO film,-,-,"AM 1.5G, 100 mW/cm2",-,Masaki Matsui and Yoshinori Asamura and Yasuhiro Kubota and Kazumasa Funabiki and Jiye Jin and Tsukasa Yoshida and Hidetoshi Miura,Highly efficient substituted triple rhodanine indoline dyes in zinc oxide dye-sensitized solar cell,Tetrahedron,66,10.1016/j.tet.2010.07.017,7405--7410,37,,01/01/2010,Matsui_2010,,,CCCCCCCCn1/c(=C/2\SC(=S)N(C2=O)CCCCCCCC)/s/c(=c\2/c(=Cc3ccc4c(c3)C3CCCC3N4c3ccc(cc3)C=C(c3ccccc3)c3ccccc3)sc(=O)n2CC(=O)O)/c1=O,indoline,574,650,chloroform
620,11.16,0.6,4.12,"Acetonitrile/ethylenecarbonate (v/v, 1:4) containing tetrabutylammonium iodide (0.5 mol/dm3) and iodine (0.05 mol/dm3)",0.2,0.5 mmol/dm3 cholic acid,-,ZnO film,-,-,"AM 1.5G, 100 mW/cm2",-,Masaki Matsui and Yoshinori Asamura and Yasuhiro Kubota and Kazumasa Funabiki and Jiye Jin and Tsukasa Yoshida and Hidetoshi Miura,Highly efficient substituted triple rhodanine indoline dyes in zinc oxide dye-sensitized solar cell,Tetrahedron,66,10.1016/j.tet.2010.07.017,7405--7410,37,,01/01/2010,Matsui_2010,,,CCCCC(Cn1c(=O)/c(=c/2\c(=Cc3ccc4c(c3)C3CCCC3N4c3ccc(cc3)C=C(c3ccccc3)c3ccccc3)sc(=O)n2CC(=O)O)/s/c/1=C\1/SC(=S)N(C1=O)CC(CCCC)CC)CC,indoline,572,652,chloroform
590,10.28,0.67,4.09,"Acetonitrile/ethylenecarbonate (v/v, 1:4) containing tetrabutylammonium iodide (0.5 mol/dm3) and iodine (0.05 mol/dm3)",0.2,0.5 mmol/dm3 cholic acid,-,ZnO film,-,-,"AM 1.5G, 100 mW/cm2",-,Masaki Matsui and Yoshinori Asamura and Yasuhiro Kubota and Kazumasa Funabiki and Jiye Jin and Tsukasa Yoshida and Hidetoshi Miura,Highly efficient substituted triple rhodanine indoline dyes in zinc oxide dye-sensitized solar cell,Tetrahedron,66,10.1016/j.tet.2010.07.017,7405--7410,37,,01/01/2010,Matsui_2010,,,OC(=O)Cn1c(=O)sc(=Cc2ccc3c(c2)C2CCCC2N3c2ccc(cc2)C=C(c2ccccc2)c2ccccc2)/c/1=c\1/s/c(=C\2/SC(=S)N(C2=O)c2ccccc2)/n(c1=O)c1ccccc1,indoline,571,656,chloroform
650,10.36,0.65,4.35,"Acetonitrile/ethylenecarbonate (v/v, 1:4) containing tetrabutylammonium iodide (0.5 mol/dm3) and iodine (0.05 mol/dm3)",0.2,0.5 mmol/dm3 cholic acid,-,ZnO film,-,-,"AM 1.5G, 100 mW/cm2",-,Masaki Matsui and Yoshinori Asamura and Yasuhiro Kubota and Kazumasa Funabiki and Jiye Jin and Tsukasa Yoshida and Hidetoshi Miura,Highly efficient substituted triple rhodanine indoline dyes in zinc oxide dye-sensitized solar cell,Tetrahedron,66,10.1016/j.tet.2010.07.017,7405--7410,37,,01/01/2010,Matsui_2010,,,CCCCCCCCN1C(=S)S/C(=c\2/s/c(=c\3/c(=Cc4ccc5c(c4)C4CCCC4N5c4ccc(cc4)C=C(c4ccccc4)c4ccccc4)sc(=O)n3CC(=O)O)/c(=O)n2c2ccccc2)/C1=O,indoline,570,659,chloroform
640,9.83,0.66,4.15,"Acetonitrile/ethylenecarbonate (v/v, 1:4) containing tetrabutylammonium iodide (0.5 mol/dm3) and iodine (0.05 mol/dm3)",0.2,0.5 mmol/dm3 cholic acid,-,ZnO film,-,-,"AM 1.5G, 100 mW/cm2",-,Masaki Matsui and Yoshinori Asamura and Yasuhiro Kubota and Kazumasa Funabiki and Jiye Jin and Tsukasa Yoshida and Hidetoshi Miura,Highly efficient substituted triple rhodanine indoline dyes in zinc oxide dye-sensitized solar cell,Tetrahedron,66,10.1016/j.tet.2010.07.017,7405--7410,37,,01/01/2010,Matsui_2010,,,CCCCCCCCn1c(=O)/c(=c/2\c(=Cc3ccc4c(c3)C3CCCC3N4c3ccc(cc3)C=C(c3ccccc3)c3ccccc3)sc(=O)n2CC(=O)O)/s/c/1=C\1/SC(=S)N(C1=O)c1ccccc1,indoline,570,662,chloroform
660,11.04,0.61,4.48,"Acetonitrile/ethylenecarbonate (v/v, 1:4) containing tetrabutylammonium iodide (0.5 mol/dm3) and iodine (0.05 mol/dm3)",0.2,1 mmol/dm3 cholic acid,-,ZnO film,-,-,"AM 1.5G, 100 mW/cm2",-,Masaki Matsui and Yoshinori Asamura and Yasuhiro Kubota and Kazumasa Funabiki and Jiye Jin and Tsukasa Yoshida and Hidetoshi Miura,Highly efficient substituted triple rhodanine indoline dyes in zinc oxide dye-sensitized solar cell,Tetrahedron,66,10.1016/j.tet.2010.07.017,7405--7410,37,,01/01/2010,Matsui_2010,,,CCN1C(=S)S/C(=c\2/s/c(=C\c3ccc4c(c3)C3CCCC3N4c3ccc(cc3)C=C(c3ccccc3)c3ccccc3)/c(=O)n2CC(=O)O)/C1=O,indoline,542,649,chloroform
904,8.45,0.729,5.77,"110 mM Spiro-MeOTAD, 22 mM lithium bis(trifluoromethylsulfonyl)imide (LiTFSI), 88 mM 4-
tertbutylpyridine (TBP) and 3.3 mM tris(2-(1H-pyrazol-1-yl)-4-tert-butylpyridine)-cobalt(III)
tris(bis(trifluoromethylsulfonyl)imide) in chlorobenzene",0.16,0.5 mM CDCA,-,TiO2 film 1.3 um thick,-,1.5 hours,"AM 1.5G, 96.6 mw/cm2",solid state DSSC,Xiaoyu Zhang and Yaoyao Xu and Fabrizio Giordano and Marcel Schreier and Norman Pellet and Yue Hu and Chenyi Yi and Neil Robertson and Jianli Hua and Shaik M. Zakeeruddin and He Tian and Michael Grätzel,Molecular Engineering of Potent Sensitizers for Very Efficient Light Harvesting in Thin-Film Solid-State Dye-Sensitized Solar Cells,Journal of the American Chemical Society,138,10.1021/jacs.6b05281,10742--10745,34,,01/01/2016,Zhang_2016,,,CCCCC(COc1cc(OCC(CCCC)CC)ccc1c1ccc(cc1)N(c1ccc(cc1)c1ccc(cc1OCC(CCCC)CC)OCC(CCCC)CC)c1ccc(cc1)c1sc2c(c1)C(c1c2sc(c1)/C=C(/C(=O)O)\C#N)(CC(CCCC)CC)CC(CCCC)CC)CC,triphenylamine,543,,dichloromethane
710,12.3,0.69,6.1,"LiI (100 mM), iodine (30 mM), 4-tert-butyl pyridine (500 mM) and 1-butyl-3-methyl-imidazolium iodide (600 mM) in mixed solvent of acetonitrile and varelonitrile (volume ratio of 85:15)",0.16,-,-,TiO2 film (8 um transparent + 11 um scat­tering layer),-,16 hours,AM 1.5G 100mW/cm2,-,Shunsuke Irie and Shinichiro Fuse and Masato M. Maitani and Yuji Wada and Yuhei Ogomi and Shuzi Hayase and Tatsuo Kaiho and Hisashi Masui and Hiroshi Tanaka and Takashi Takahashi,Rapid Synthesis of D-A$\prime$-$\uppi$-A Dyes through a One-Pot Three-Component Suzuki-Miyaura Coupling and an Evaluation of their Photovoltaic Properties for Use in Dye-Sensitized Solar Cells,Chemistry - A European Journal,22,10.1002/chem.201504277,2507--2514,7,,01/01/2016,Irie_2016,,,CCCCCCCCn1nc2c(n1)c(c1ccc(cc1)N1c3ccccc3C3C1C1CCC3C1)c1c(c2c2ccc(cc2)C(=O)O)nc(c(n1)c1ccccc1)c1ccccc1,indoline,,,-
700,10.7,0.69,5.2,"LiI (500 mM), iodine (50 mM), 4-tert-butyl pyridine (580 mM) and ethyl-methyl-imidazolium dicyanoimide (600 mM) in MeCN",0.25,5 mM CDCA,-,TiO2 film 12 um thick,-,12 hours,AM 1.5G 100mW/cm2,-,Keisuke Matsumura and Soichi Yoshizaki and Masato. M. Maitani and Yuji Wada and Yuhei Ogomi and Shuzi Hayase and Tatsuo Kaiho and Shinichiro Fuse and Hiroshi Tanaka and Takashi Takahashi,"Rapid Synthesis of Thiophene-Based, Organic Dyes for Dye-Sensitized Solar Cells ({DSSCs}) by a One-Pot, Four-Component Coupling Approach",Chemistry - A European Journal,21,10.1002/chem.201500979,9742--9747,27,,01/01/2015,Matsumura_2015,,,CCCCCCCCCCCCc1cc(sc1c1sc(c2c1OCCO2)/C=C(/C(=O)O)\C#N)c1ccc(cc1)N1c2ccccc2C2C1C1CCC2C1,indoline,520,,DMF
630,8.2,0.73,3.76,"0.03 M iodine (I2), 0.01 M guanidinium thiocyanate (GuNCS), 0.5 M tert-butylpyridine 0.6 M 1-butyl-3-methyl-imidazolium iodide (BMII) in acetonitrile:valeronitrile (MeCN:VN) 85:15",0.1256,-,-,TiO2 film (8 um transparent + 4 um scat­tering layer),-,-,AM 1.5G 100mW/cm2,-,Ekaterina A. Knyazeva and Wenjun Wu and Timofey N. Chmovzh and Neil Robertson and J. Derek Woollins and Oleg A. Rakitin,"Dye-sensitized solar cells: Investigation of D-A-$\uppi$-A organic sensitizers based on [1,2,5]selenadiazolo[3,4- c ]pyridine",Solar Energy,144,10.1016/j.solener.2017.01.016,134--143,,,01/01/2017,Knyazeva_2017,,,CCCCCCCC[N+]1=C(/C=C/2\C(=C(C2=O)/C=C\2/N(CC)c3c(C2(C)C)c2ccccc2cc3)[O-])C(c2c1ccc(c2)C(=O)O)(C)C,"indoline,squaraine",,,-
630,4.4,0.71,2,"LiI (100 mM), iodine (30 mM), 4-tert-butyl pyridine (500 mM) and 1-butyl-3-methyl-imidazolium iodide (600 mM) in mixed solvent of acetonitrile and varelonitrile (volume ratio of 85:15)",0.16,-,-,TiO2 film (8 um transparent + 11 um scat­tering layer),-,16 hours,AM 1.5G 100mW/cm2,-,Shunsuke Irie and Shinichiro Fuse and Masato M. Maitani and Yuji Wada and Yuhei Ogomi and Shuzi Hayase and Tatsuo Kaiho and Hisashi Masui and Hiroshi Tanaka and Takashi Takahashi,Rapid Synthesis of D-A$\prime$-$\uppi$-A Dyes through a One-Pot Three-Component Suzuki-Miyaura Coupling and an Evaluation of their Photovoltaic Properties for Use in Dye-Sensitized Solar Cells,Chemistry - A European Journal,22,10.1002/chem.201504277,2507--2514,7,,01/01/2016,Irie_2016,,,CCCCCCCCn1nc2c(n1)c(c1ccc(cc1)N1c3ccccc3C3C1C1CCC3C1)c1c(c2c2ccc(s2)/C=C(/C(=O)O)\C#N)nc(c(n1)c1ccccc1)c1ccccc1,indoline,546,,Dichloromethane
610,10.2,0.66,4.1,"LiI (100 mM), iodine (30 mM), 4-tert-butyl pyridine (500 mM) and 1-butyl-3-methyl-imidazolium iodide (600 mM) in mixed solvent of acetonitrile and varelonitrile (volume ratio of 85:15)",0.16,-,-,TiO2 film (8 um transparent + 11 um scat­tering layer),-,16 hours,AM 1.5G 100mW/cm2,-,Shunsuke Irie and Shinichiro Fuse and Masato M. Maitani and Yuji Wada and Yuhei Ogomi and Shuzi Hayase and Tatsuo Kaiho and Hisashi Masui and Hiroshi Tanaka and Takashi Takahashi,Rapid Synthesis of D-A$\prime$-$\uppi$-A Dyes through a One-Pot Three-Component Suzuki-Miyaura Coupling and an Evaluation of their Photovoltaic Properties for Use in Dye-Sensitized Solar Cells,Chemistry - A European Journal,22,10.1002/chem.201504277,2507--2514,7,,01/01/2016,Irie_2016,,,CCCCCCCCn1nc2c(n1)c(c1ccc(cc1)N1c3ccccc3C3C1C1CCC3C1)c1c(c2c2ccc(cc2)/C=C(/C(=O)O)\C#N)nc(c(n1)c1ccccc1)c1ccccc1,indoline,575,,Dichloromethane
680,6.4,0.64,2.8,"0.5 M LiI, 0.01 M I2, 0.6 M dimethylpropyl imidazolium iodide, and 0.5 M 4-t-butylpyridine in acetonitrile",-,-,-,TiO2 film 10 um thick,-,1 hour,"AM 1.5G, 100 mW/cm2",t-BuOH/MeCN solvent,Hiroshi Imahori and Shinya Hayashi and Hironobu Hayashi and Akane Oguro and Seunghun Eu and Tomokazu Umeyama and Yoshihiro Matano,Effects of Porphyrin Substituents and Adsorption Conditions on Photovoltaic Properties of Porphyrin-Sensitized {TiO}2Cells,The Journal of Physical Chemistry C,113,10.1021/jp907288h,18406--18413,42,,01/01/2009,Imahori_2009,,,OC(=O)c1ccc(cc1)/C/1=C/2\C=CC(=N2)/C(=c/2\n3[Zn]n4c1ccc4/C(=C\1/C=CC(=N1)/C(=c\3/cc2)/c1ccc(cc1)C(F)(F)F)/c1ccc(cc1)C(F)(F)F)/c1ccc(cc1)C(F)(F)F,porphyrin,583,644,dichloromethane
600,3,0.64,1.2,"0.5 M LiI, 0.01 M I2, 0.6 M dimethylpropyl imidazolium iodide, and 0.5 M 4-t-butylpyridine in acetonitrile",-,-,-,TiO2 film 10 um thick,-,1 hour,"AM 1.5G, 100 mW/cm2",t-BuOH/MeCN solvent,Hiroshi Imahori and Shinya Hayashi and Hironobu Hayashi and Akane Oguro and Seunghun Eu and Tomokazu Umeyama and Yoshihiro Matano,Effects of Porphyrin Substituents and Adsorption Conditions on Photovoltaic Properties of Porphyrin-Sensitized {TiO}2Cells,The Journal of Physical Chemistry C,113,10.1021/jp907288h,18406--18413,42,,01/01/2009,Imahori_2009,,,OC(=O)c1ccc(cc1)/C/1=C/2\C=CC(=N2)/C(=c/2\n3[Zn]n4c1ccc4/C(=C\1/C=CC(=N1)/C(=c\3/cc2)/c1ccccc1)/c1ccccc1)/c1ccccc1,porphyrin,583,646,dichloromethane
674,14,0.64,6.05,"0.3 M 1,2-dimethyl-3-propylimidazolium iodide (DMPII), 0.1 M LiI, 0.05 M I2 and 0.5 M 4-tert-butyl pyridine in acetonitrile",0.196,-,-,TiO2 film (10 um transparent + 4 um scat­tering layer),-,12 hours,AM 1.5G 100mW/cm2,-,Xing Qian and Huan-Huan Gao and Yi-Zhou Zhu and Lin Lu and Jian-Yu Zheng,Biindole-based double D{\textendash}$\uppi${\textendash}A branched organic dyes for efficient dye-sensitized solar cells,{RSC} Adv.,5,10.1039/c4ra12888e,4368--4375,6,,01/01/2015,Qian_2015,,,CCCCCCCCn1c(c2ccc(cc2)OCCCCCCCC)c(c2c1ccc(c2)c1ccc(s1)/C=C(\C(=O)O)/C#N)c1c2cc(ccc2n(c1c1ccc(cc1)OCCCCCCCC)CCCCCCCC)c1ccc(s1)/C=C(\C(=O)O)/C#N,indoline,459,,THF
663,15.8,0.62,6.54,"0.3 M 1,2-dimethyl-3-propylimidazolium iodide (DMPII), 0.1 M LiI, 0.05 M I2 and 0.5 M 4-tert-butyl pyridine in acetonitrile",0.196,-,-,TiO2 film (10 um transparent + 4 um scat­tering layer),-,12 hours,AM 1.5G 100mW/cm2,-,Xing Qian and Huan-Huan Gao and Yi-Zhou Zhu and Lin Lu and Jian-Yu Zheng,Biindole-based double D{\textendash}$\uppi${\textendash}A branched organic dyes for efficient dye-sensitized solar cells,{RSC} Adv.,5,10.1039/c4ra12888e,4368--4375,6,,01/01/2015,Qian_2015,,,CCCCCCCCn1c(c2ccc(cc2)OCCCCCCCC)c(c2c1ccc(c2)c1ccc(s1)c1ccc(s1)/C=C(\C(=O)O)/C#N)c1c2cc(ccc2n(c1c1ccc(cc1)OCCCCCCCC)CCCCCCCC)c1ccc(s1)c1ccc(s1)/C=C(\C(=O)O)/C#N,indoline,484,,THF
813,11,0.701,6.29,"0.3 M 1,2-dimethyl-3-propylimidazolium iodide (DMPII), 0.1 M LiI, 0.05 M I2, and 0.5 M 4-tert-butylpyridine in CH3CN",0.16,-,-,TiO2 film (12 um transparent + 4 um scat­tering layer),-,12 hours,AM 1.5G 100mW/cm2,-,Xing Qian and Rucai Yan and Yongjie Hang and Yuezhen Lv and Lixin Zheng and Chong Xu and Linxi Hou,"Indeno[1,2-b]indole-based organic dyes with different acceptor groups for dye-sensitized solar cells",Dyes and Pigments,139,10.1016/j.dyepig.2016.12.028,274--282,,,01/01/2017,Qian_2017,,,CCCCCCn1c2ccc(cc2c2c1c1ccccc1C2(CCCCCC)CCCCCC)c1ccc(cc1)/C=C(/C(=O)O)\C#N,indoline,416,,DCM
700,4.23,0.75,2.22,"0.3 M 1,2-dimethyl-3-propylimidazolium iodide (DMPII), 0.1 M LiI, 0.05 M I2, and 0.5 M 4-tert-butylpyridine in CH3CN",0.16,-,-,TiO2 film (12 um transparent + 4 um scat­tering layer),-,12 hours,AM 1.5G 100mW/cm2,-,Xing Qian and Rucai Yan and Yongjie Hang and Yuezhen Lv and Lixin Zheng and Chong Xu and Linxi Hou,"Indeno[1,2-b]indole-based organic dyes with different acceptor groups for dye-sensitized solar cells",Dyes and Pigments,139,10.1016/j.dyepig.2016.12.028,274--282,,,01/01/2017,Qian_2017,,,CCCCCCn1c2ccc(cc2c2c1c1ccccc1C2(CCCCCC)CCCCCC)c1ccc(cc1)/C=C/1\SC(=S)N(C1=O)CC(=O)O,indoline,460,,DCM
695,7.1,0.73,3.6,"0.3 M 1,2-dimethyl-3-propylimidazolium iodide (DMPII), 0.1 M LiI, 0.05 M I2, and 0.5 M 4-tert-butylpyridine in CH3CN",0.16,-,-,TiO2 film (12 um transparent + 4 um scat­tering layer),-,12 hours,AM 1.5G 100mW/cm2,-,Xing Qian and Rucai Yan and Yongjie Hang and Yuezhen Lv and Lixin Zheng and Chong Xu and Linxi Hou,"Indeno[1,2-b]indole-based organic dyes with different acceptor groups for dye-sensitized solar cells",Dyes and Pigments,139,10.1016/j.dyepig.2016.12.028,274--282,,,01/01/2017,Qian_2017,,,CCCCCCn1c2ccc(cc2c2c1c1ccccc1C2(CCCCCC)CCCCCC)c1ccc(cc1)/C=c/1\sc(=C(C#N)C#N)[nH]c1=O,indoline,434,,DCM
707,11.9,0.644,5.41,"0.3 M 1,2-dimethyl-3-propylimidazolium iodide (DMPII), 0.1 M LiI, 0.05 M I2, and 0.5 M 4-tert-butylpyridine in CH3CN",0.16,-,-,TiO2 film (12 um transparent + 4 um scat­tering layer),-,12 hours,AM 1.5G 100mW/cm2,-,Xing Qian and Rucai Yan and Yongjie Hang and Yuezhen Lv and Lixin Zheng and Chong Xu and Linxi Hou,"Indeno[1,2-b]indole-based organic dyes with different acceptor groups for dye-sensitized solar cells",Dyes and Pigments,139,10.1016/j.dyepig.2016.12.028,274--282,,,01/01/2017,Qian_2017,,,CCCCCCn1c2ccc(cc2c2c1c1ccccc1C2(CCCCCC)CCCCCC)c1ccc(s1)/C=c/1\sc(=C(C#N)C#N)[nH]c1=O,indoline,498,,DCM
816,9.9,0.639,5.16,"0.3 M DMPII, 0.1 M LiI, 0.05 M I2 and 0.5 M 4-tert-butylpyridine in acetonitrile",0.16,3 mM CDCA,-,TiO2 film (12 um thick + 4 um scattering layer),-,12 hours,AM 1.5G 100mW/cm2,Dye bath PhMe,Rucai Yan and Xing Qian and Yiqing Jiang and Yiming He and Yongjie Hang and Linxi Hou,"Ethynylene-linked planar rigid organic dyes based on indeno[1,2- b ]indole for efficient dye-sensitized solar cells",Dyes and Pigments,141,10.1016/j.dyepig.2017.02.011,93--102,,,01/01/2017,Yan_2017,,,CCCCCCn1c2ccc(cc2c2c1c1ccccc1C2(CCCCCC)CCCCCC)C#Cc1ccc(cc1)/C=C(\C(=O)O)/C#N,indoline,419,,DCM
852,8.8,0.632,5.29,"0.3 M DMPII, 0.1 M LiI, 0.05 M I2 and 0.5 M 4-tert-butylpyridine in acetonitrile",0.16,3 mM CDCA,-,TiO2 film (12 um thick + 4 um scattering layer),-,12 hours,AM 1.5G 100mW/cm2,Dye bath DCM,Rucai Yan and Xing Qian and Yiqing Jiang and Yiming He and Yongjie Hang and Linxi Hou,"Ethynylene-linked planar rigid organic dyes based on indeno[1,2- b ]indole for efficient dye-sensitized solar cells",Dyes and Pigments,141,10.1016/j.dyepig.2017.02.011,93--102,,,01/01/2017,Yan_2017,,,CCCCCCn1c2ccc(cc2c2c1c1ccccc1C2(CCCCCC)CCCCCC)C#Cc1ccc(cc1)/C=C(\C(=O)O)/C#N,indoline,419,,DCM
812,9.6,0.716,5.59,"0.3 M DMPII, 0.1 M LiI, 0.05 M I2 and 0.5 M 4-tert-butylpyridine in acetonitrile",0.16,3 mM CDCA,-,TiO2 film (12 um thick + 4 um scattering layer),-,12 hours,AM 1.5G 100mW/cm2,Dye bath THF,Rucai Yan and Xing Qian and Yiqing Jiang and Yiming He and Yongjie Hang and Linxi Hou,"Ethynylene-linked planar rigid organic dyes based on indeno[1,2- b ]indole for efficient dye-sensitized solar cells",Dyes and Pigments,141,10.1016/j.dyepig.2017.02.011,93--102,,,01/01/2017,Yan_2017,,,CCCCCCn1c2ccc(cc2c2c1c1ccccc1C2(CCCCCC)CCCCCC)C#Cc1ccc(cc1)/C=C(\C(=O)O)/C#N,indoline,419,,DCM
843,10.4,0.658,5.74,"0.3 M DMPII, 0.1 M LiI, 0.05 M I2 and 0.5 M 4-tert-butylpyridine in acetonitrile",0.16,3 mM CDCA,-,TiO2 film (12 um thick + 4 um scattering layer),-,12 hours,AM 1.5G 100mW/cm2,Dye bath EtOH,Rucai Yan and Xing Qian and Yiqing Jiang and Yiming He and Yongjie Hang and Linxi Hou,"Ethynylene-linked planar rigid organic dyes based on indeno[1,2- b ]indole for efficient dye-sensitized solar cells",Dyes and Pigments,141,10.1016/j.dyepig.2017.02.011,93--102,,,01/01/2017,Yan_2017,,,CCCCCCn1c2ccc(cc2c2c1c1ccccc1C2(CCCCCC)CCCCCC)C#Cc1ccc(cc1)/C=C(\C(=O)O)/C#N,indoline,419,,DCM
796,13.3,0.647,6.86,"0.3 M DMPII, 0.1 M LiI, 0.05 M I2 and 0.5 M 4-tert-butylpyridine in acetonitrile",0.16,3 mM CDCA,-,TiO2 film (12 um thick + 4 um scattering layer),-,12 hours,AM 1.5G 100mW/cm2,Dye bath EtOH,Rucai Yan and Xing Qian and Yiqing Jiang and Yiming He and Yongjie Hang and Linxi Hou,"Ethynylene-linked planar rigid organic dyes based on indeno[1,2- b ]indole for efficient dye-sensitized solar cells",Dyes and Pigments,141,10.1016/j.dyepig.2017.02.011,93--102,,,01/01/2017,Yan_2017,,,CCCCCCn1c2ccc(cc2c2c1c1ccccc1C2(CCCCCC)CCCCCC)C#Cc1ccc(s1)/C=C(/C(=O)O)\C#N,indoline,458,,DCM
829,14.1,0.684,7.99,"0.3 M DMPII, 0.1 M LiI, 0.05 M I2 and 0.5 M 4-tert-butylpyridine in acetonitrile",0.16,3 mM CDCA,-,TiO2 film (12 um thick + 4 um scattering layer),-,12 hours,AM 1.5G 100mW/cm2,Dye bath EtOH,Rucai Yan and Xing Qian and Yiqing Jiang and Yiming He and Yongjie Hang and Linxi Hou,"Ethynylene-linked planar rigid organic dyes based on indeno[1,2- b ]indole for efficient dye-sensitized solar cells",Dyes and Pigments,141,10.1016/j.dyepig.2017.02.011,93--102,,,01/01/2017,Yan_2017,,,CCCCCCn1c2ccc(cc2c2c1c1ccccc1C2(CCCCCC)CCCCCC)C#Cc1ccc(c2c1nsn2)c1ccc(cc1)C(=O)O,indoline,468,,DCM
819,14.7,0.695,8.37,"0.3 M DMPII, 0.1 M LiI, 0.05 M I2 and 0.5 M 4-tert-butylpyridine in acetonitrile",0.16,3 mM CDCA,QX20 cosensitizer,TiO2 film (12 um thick + 4 um scattering layer),-,12 hours,AM 1.5G 100mW/cm2,Dye bath EtOH,Rucai Yan and Xing Qian and Yiqing Jiang and Yiming He and Yongjie Hang and Linxi Hou,"Ethynylene-linked planar rigid organic dyes based on indeno[1,2- b ]indole for efficient dye-sensitized solar cells",Dyes and Pigments,141,10.1016/j.dyepig.2017.02.011,93--102,,,01/01/2017,Yan_2017,,,CCCCCCn1c2ccc(cc2c2c1c1ccccc1C2(CCCCCC)CCCCCC)C#Cc1ccc(s1)/C=C(/C(=O)O)\C#N,indoline,458,,DCM
817,12.9,0.673,7.09,"0.3 M 1,2-dimethyl-3-propylimidazolium iodide (DMPII), 0.1 M LiI, 0.05 M I2, and 0.5 M 4-tert-butylpyridine in acetonitrile (ACN)",0.16,-,-,TiO2 film (12 um thick + 4 um scattering layer),130 nmol/cm2,12 hours,AM 1.5G 100mW/cm2,Dye bath EtOH,Xing Qian and Xiaolin Lan and Rucai Yan and Yiming He and Jiazheng Huang and Linxi Hou,T-shaped (D) 2 {\textendash}A{\textendash}$\uppi${\textendash}A type sensitizers incorporating indoloquinoxaline and triphenylamine for organic dye-sensitized solar cells,Electrochimica Acta,232,10.1016/j.electacta.2017.02.166,377--386,,,01/01/2017,Qian_2017,,,CCCCC(Cn1c2cc(ccc2c2c1nc1c(ccc(c1n2)c1ccc(cc1)N(c1ccccc1)c1ccccc1)c1ccc(cc1)N(c1ccccc1)c1ccccc1)c1ccc(o1)/C=C(/C(=O)O)\C#N)CC,"indoline,triphenylamine",438,,DCM
707,9.03,0.681,4.35,"0.3 M 1,2-dimethyl-3-propylimidazolium iodide (DMPII), 0.1 M LiI, 0.05 M I2, and 0.5 M 4-tert-butylpyridine in acetonitrile (ACN)",0.16,-,-,TiO2 film (12 um thick + 4 um scattering layer),51.2 nmol/cm2,12 hours,AM 1.5G 100mW/cm2,Dye bath EtOH,Xing Qian and Xiaolin Lan and Rucai Yan and Yiming He and Jiazheng Huang and Linxi Hou,T-shaped (D) 2 {\textendash}A{\textendash}$\uppi${\textendash}A type sensitizers incorporating indoloquinoxaline and triphenylamine for organic dye-sensitized solar cells,Electrochimica Acta,232,10.1016/j.electacta.2017.02.166,377--386,,,01/01/2017,Qian_2017,,,CCCCC(Cn1c2nc3c(ccc(c3nc2c2c1cc(cc2)c1ccc(s1)/C=c/1\sc(=C(C#N)C#N)[nH]c1=O)c1ccc(cc1)N(c1ccccc1)c1ccccc1)c1ccc(cc1)N(c1ccccc1)c1ccccc1)CC,"indoline,triphenylamine",462,,DCM
724,9.71,0.684,4.81,"0.3 M 1,2-dimethyl-3-propylimidazolium iodide (DMPII), 0.1 M LiI, 0.05 M I2, and 0.5 M 4-tert-butylpyridine in acetonitrile (ACN)",0.16,-,-,TiO2 film (12 um thick + 4 um scattering layer),58.5 nmol/cm2,12 hours,AM 1.5G 100mW/cm2,Dye bath EtOH,Xing Qian and Xiaolin Lan and Rucai Yan and Yiming He and Jiazheng Huang and Linxi Hou,T-shaped (D) 2 {\textendash}A{\textendash}$\uppi${\textendash}A type sensitizers incorporating indoloquinoxaline and triphenylamine for organic dye-sensitized solar cells,Electrochimica Acta,232,10.1016/j.electacta.2017.02.166,377--386,,,01/01/2017,Qian_2017,,,CCCCC(Cn1c2nc3c(ccc(c3nc2c2c1cc(cc2)c1ccc(o1)/C=c/1\sc(=C(C#N)C#N)[nH]c1=O)c1ccc(cc1)N(c1ccccc1)c1ccccc1)c1ccc(cc1)N(c1ccccc1)c1ccccc1)CC,"indoline,triphenylamine",476,,DCM
712,10.8,0.652,5.02,"0.3 M 1,2-dimethyl-3-propylimidazolium iodide (DMPII), 0.1 M LiI, 0.05 M I2, and 0.5 M 4-tert-butylpyridine in acetonitrile (ACN)",0.16,-,-,TiO2 film (12 um thick + 4 um scattering layer),58.5 nmol/cm2,12 hours,AM 1.5G 100mW/cm2,Dye bath DCM,Xing Qian and Xiaolin Lan and Rucai Yan and Yiming He and Jiazheng Huang and Linxi Hou,T-shaped (D) 2 {\textendash}A{\textendash}$\uppi${\textendash}A type sensitizers incorporating indoloquinoxaline and triphenylamine for organic dye-sensitized solar cells,Electrochimica Acta,232,10.1016/j.electacta.2017.02.166,377--386,,,01/01/2017,Qian_2017,,,CCCCC(Cn1c2cc(ccc2c2c1nc1c(ccc(c1n2)c1ccc(cc1)N(c1ccccc1)c1ccccc1)c1ccc(cc1)N(c1ccccc1)c1ccccc1)c1ccc(s1)/C=C(/C(=O)O)\C#N)CC,"indoline,triphenylamine",428,,DCM
774,10,0.671,5.19,"0.3 M 1,2-dimethyl-3-propylimidazolium iodide (DMPII), 0.1 M LiI, 0.05 M I2, and 0.5 M 4-tert-butylpyridine in acetonitrile (ACN)",0.16,-,-,TiO2 film (12 um thick + 4 um scattering layer),58.5 nmol/cm2,12 hours,AM 1.5G 100mW/cm2,Dye bath PhMe,Xing Qian and Xiaolin Lan and Rucai Yan and Yiming He and Jiazheng Huang and Linxi Hou,T-shaped (D) 2 {\textendash}A{\textendash}$\uppi${\textendash}A type sensitizers incorporating indoloquinoxaline and triphenylamine for organic dye-sensitized solar cells,Electrochimica Acta,232,10.1016/j.electacta.2017.02.166,377--386,,,01/01/2017,Qian_2017,,,CCCCC(Cn1c2cc(ccc2c2c1nc1c(ccc(c1n2)c1ccc(cc1)N(c1ccccc1)c1ccccc1)c1ccc(cc1)N(c1ccccc1)c1ccccc1)c1ccc(s1)/C=C(/C(=O)O)\C#N)CC,"indoline,triphenylamine",428,,DCM
769,10.3,0.687,5.44,"0.3 M 1,2-dimethyl-3-propylimidazolium iodide (DMPII), 0.1 M LiI, 0.05 M I2, and 0.5 M 4-tert-butylpyridine in acetonitrile (ACN)",0.16,-,-,TiO2 film (12 um thick + 4 um scattering layer),58.5 nmol/cm2,12 hours,AM 1.5G 100mW/cm2,Dye bath TCM,Xing Qian and Xiaolin Lan and Rucai Yan and Yiming He and Jiazheng Huang and Linxi Hou,T-shaped (D) 2 {\textendash}A{\textendash}$\uppi${\textendash}A type sensitizers incorporating indoloquinoxaline and triphenylamine for organic dye-sensitized solar cells,Electrochimica Acta,232,10.1016/j.electacta.2017.02.166,377--386,,,01/01/2017,Qian_2017,,,CCCCC(Cn1c2cc(ccc2c2c1nc1c(ccc(c1n2)c1ccc(cc1)N(c1ccccc1)c1ccccc1)c1ccc(cc1)N(c1ccccc1)c1ccccc1)c1ccc(s1)/C=C(/C(=O)O)\C#N)CC,"indoline,triphenylamine",428,,DCM
732,10.7,0.669,5.24,"0.3 M 1,2-dimethyl-3-propylimidazolium iodide (DMPII), 0.1 M LiI, 0.05 M I2, and 0.5 M 4-tert-butylpyridine in acetonitrile (ACN)",0.16,-,-,TiO2 film (12 um thick + 4 um scattering layer),58.5 nmol/cm2,12 hours,AM 1.5G 100mW/cm2,Dye bath THF,Xing Qian and Xiaolin Lan and Rucai Yan and Yiming He and Jiazheng Huang and Linxi Hou,T-shaped (D) 2 {\textendash}A{\textendash}$\uppi${\textendash}A type sensitizers incorporating indoloquinoxaline and triphenylamine for organic dye-sensitized solar cells,Electrochimica Acta,232,10.1016/j.electacta.2017.02.166,377--386,,,01/01/2017,Qian_2017,,,CCCCC(Cn1c2cc(ccc2c2c1nc1c(ccc(c1n2)c1ccc(cc1)N(c1ccccc1)c1ccccc1)c1ccc(cc1)N(c1ccccc1)c1ccccc1)c1ccc(s1)/C=C(/C(=O)O)\C#N)CC,"indoline,triphenylamine",428,,DCM
690,12.45,0.7,6.02,"0.6 M 1-butyl-3-methylimidazolium iodide (BMII), 0.05 M LiI, 0.03 M I2, 0.5 M 4-tert-butylpyridine, and 0.1 M guanidinium thiocyanate in a mixture of acetonitrile−valeronitrile (85:15, v/v)",0.125,-,-,TiO2 film (12 um thick + 4 um scattering layer),-,24 hours,AM 1.5G 100mW/cm2,-,Jia-Yi Su and Chun-Yuan Lo and Chih-Hung Tsai and Chih-Han Chen and Shu-Hua Chou and Shih-Hung Liu and Pi-Tai Chou and Ken-Tsung Wong,"Indolo[2,3-b]carbazole Synthesized from a Double-Intramolecular Buchwald{\textendash}Hartwig Reaction: Its Application for a Dianchor {DSSC} Organic Dye",Organic Letters,16,10.1021/ol500663b,3176--3179,12,,01/01/2014,Su_2014,,,CCCCC(Cn1c2cc3c(cc2c2c1ccc(c2)c1ccc(s1)c1ccc(s1)/C=C(/C(=O)O)\C#N)c1c(n3CC(CCCC)CC)ccc(c1)c1ccc(s1)c1ccc(s1)/C=C(/C(=O)O)\C#N)CC,"indoline, carbazole",467,,DCM
644,10.83,0.65,4.55,not specified,-,-,-,TiO2 film,-,-,AM 1.5G,-,Yuancheng Qin and Manman Li and Chun Yan and Shuqiang Liu and Weili Dai and Mingjun Li,Simple synthesis regarding novel bianchored metal free organic dyes based on indole for dye sensitized solar cells,Journal of Materials Science: Materials in Electronics,27,10.1007/s10854-015-4251-1,3974--3981,4,,01/01/2015,Qin_2015,,,CCCCCCCCCCCCn1c(cc2c1ccc(c2)c1ccc(s1)/C=C(/C(=O)O)\C#N)c1ccc(s1)/C=C(/C(=O)O)\C#N,indoline,426,,Chloroform
651,11.58,0.68,5.13,not specified,-,-,-,TiO2 film,-,-,AM 1.5G,-,Yuancheng Qin and Manman Li and Chun Yan and Shuqiang Liu and Weili Dai and Mingjun Li,Simple synthesis regarding novel bianchored metal free organic dyes based on indole for dye sensitized solar cells,Journal of Materials Science: Materials in Electronics,27,10.1007/s10854-015-4251-1,3974--3981,4,,01/01/2015,Qin_2015,,,CCCCCCCCCCCCn1c(cc2c1ccc(c2)c1ccc(s1)/C=C\1/SC(=S)N(C1=O)CC(=O)O)c1ccc(s1)/C=C/1\SC(=S)N(C1=O)CC(=O)O,indoline,390,,Chloroform
510,1.1,0.54,0.32,"0.5 M LiI, 0.01 M I2, 0.6 M dimethylpropyl imidazolium iodide, and 0.5 M 4-t-butylpyridine in acetonitrile",-,-,-,TiO2 film 10 um thick,-,12 hours,"AM 1.5G, 100 mW/cm2",t-BuOH/MeCN solvent,Hiroshi Imahori and Shinya Hayashi and Hironobu Hayashi and Akane Oguro and Seunghun Eu and Tomokazu Umeyama and Yoshihiro Matano,Effects of Porphyrin Substituents and Adsorption Conditions on Photovoltaic Properties of Porphyrin-Sensitized {TiO}2Cells,The Journal of Physical Chemistry C,113,10.1021/jp907288h,18406--18413,42,,01/01/2009,Imahori_2009,,,OC(=O)c1ccc(cc1)/C/1=C/2\C=CC(=N2)/C(=c/2\n3[Zn]n4c1ccc4/C(=C\1/C=CC(=N1)/C(=c\3/cc2)/c1ccccc1)/c1ccccc1)/c1ccccc1,porphyrin,583,646,dichloromethane
580,3.1,0.66,1.2,"0.5 M LiI, 0.01 M I2, 0.6 M dimethylpropyl imidazolium iodide, and 0.5 M 4-t-butylpyridine in acetonitrile",-,-,-,TiO2 film 10 um thick,-,1 hour,"AM 1.5G, 100 mW/cm2",MeOH solvent,Hiroshi Imahori and Shinya Hayashi and Hironobu Hayashi and Akane Oguro and Seunghun Eu and Tomokazu Umeyama and Yoshihiro Matano,Effects of Porphyrin Substituents and Adsorption Conditions on Photovoltaic Properties of Porphyrin-Sensitized {TiO}2Cells,The Journal of Physical Chemistry C,113,10.1021/jp907288h,18406--18413,42,,01/01/2009,Imahori_2009,,,OC(=O)c1ccc(cc1)/C/1=C/2\C=CC(=N2)/C(=c/2\n3[Zn]n4c1ccc4/C(=C\1/C=CC(=N1)/C(=c\3/cc2)/c1ccccc1)/c1ccccc1)/c1ccccc1,porphyrin,583,646,dichloromethane
530,1.1,0.58,0.34,"0.5 M LiI, 0.01 M I2, 0.6 M dimethylpropyl imidazolium iodide, and 0.5 M 4-t-butylpyridine in acetonitrile",-,-,-,TiO2 film 10 um thick,-,12 hours,"AM 1.5G, 100 mW/cm2",MeOH solvent,Hiroshi Imahori and Shinya Hayashi and Hironobu Hayashi and Akane Oguro and Seunghun Eu and Tomokazu Umeyama and Yoshihiro Matano,Effects of Porphyrin Substituents and Adsorption Conditions on Photovoltaic Properties of Porphyrin-Sensitized {TiO}2Cells,The Journal of Physical Chemistry C,113,10.1021/jp907288h,18406--18413,42,,01/01/2009,Imahori_2009,,,OC(=O)c1ccc(cc1)/C/1=C/2\C=CC(=N2)/C(=c/2\n3[Zn]n4c1ccc4/C(=C\1/C=CC(=N1)/C(=c\3/cc2)/c1ccccc1)/c1ccccc1)/c1ccccc1,porphyrin,583,646,dichloromethane
670,6.9,0.66,3,"0.5 M LiI, 0.01 M I2, 0.6 M dimethylpropyl imidazolium iodide, and 0.5 M 4-t-butylpyridine in acetonitrile",-,-,-,TiO2 film 10 um thick,-,1 hour,"AM 1.5G, 100 mW/cm2",t-BuOH/MeCN solvent,Hiroshi Imahori and Shinya Hayashi and Hironobu Hayashi and Akane Oguro and Seunghun Eu and Tomokazu Umeyama and Yoshihiro Matano,Effects of Porphyrin Substituents and Adsorption Conditions on Photovoltaic Properties of Porphyrin-Sensitized {TiO}2Cells,The Journal of Physical Chemistry C,113,10.1021/jp907288h,18406--18413,42,,01/01/2009,Imahori_2009,,,Cc1ccc(cc1)/C/1=C/2\C=CC(=N2)/C(=c/2\n3[Zn]n4c1ccc4/C(=C\1/C=CC(=N1)/C(=c\3/cc2)/c1ccc(cc1)C)/c1ccc(cc1)C(=O)O)/c1ccc(cc1)C,porphyrin,588,648,dichloromethane
680,8.3,0.68,3.8,"0.5 M LiI, 0.01 M I2, 0.6 M dimethylpropyl imidazolium iodide, and 0.5 M 4-t-butylpyridine in acetonitrile",-,-,-,TiO2 film 10 um thick,-,0.5 hours,"AM 1.5G, 100 mW/cm2",MeOH solvent,Hiroshi Imahori and Shinya Hayashi and Hironobu Hayashi and Akane Oguro and Seunghun Eu and Tomokazu Umeyama and Yoshihiro Matano,Effects of Porphyrin Substituents and Adsorption Conditions on Photovoltaic Properties of Porphyrin-Sensitized {TiO}2Cells,The Journal of Physical Chemistry C,113,10.1021/jp907288h,18406--18413,42,,01/01/2009,Imahori_2009,,,Cc1ccc(cc1)/C/1=C/2\C=CC(=N2)/C(=c/2\n3[Zn]n4c1ccc4/C(=C\1/C=CC(=N1)/C(=c\3/cc2)/c1ccc(cc1)C)/c1ccc(cc1)C(=O)O)/c1ccc(cc1)C,porphyrin,588,648,dichloromethane
670,6.7,0.67,3,"0.5 M LiI, 0.01 M I2, 0.6 M dimethylpropyl imidazolium iodide, and 0.5 M 4-t-butylpyridine in acetonitrile",-,-,-,TiO2 film 10 um thick,-,1 hour,"AM 1.5G, 100 mW/cm2",t-BuOH/MeCN solvent,Hiroshi Imahori and Shinya Hayashi and Hironobu Hayashi and Akane Oguro and Seunghun Eu and Tomokazu Umeyama and Yoshihiro Matano,Effects of Porphyrin Substituents and Adsorption Conditions on Photovoltaic Properties of Porphyrin-Sensitized {TiO}2Cells,The Journal of Physical Chemistry C,113,10.1021/jp907288h,18406--18413,42,,01/01/2009,Imahori_2009,,,COc1ccc(cc1)/C/1=C/2\C=CC(=N2)/C(=c/2\n3[Zn]n4c1ccc4/C(=C\1/C=CC(=N1)/C(=c\3/cc2)/c1ccc(cc1)OC)/c1ccc(cc1)C(=O)O)/c1ccc(cc1)OC,porphyrin,589,649,dichloromethane
660,8.3,0.63,3.5,"0.5 M LiI, 0.01 M I2, 0.6 M dimethylpropyl imidazolium iodide, and 0.5 M 4-t-butylpyridine in acetonitrile",-,-,-,TiO2 film 10 um thick,-,1 hour,"AM 1.5G, 100 mW/cm2",MeOH solvent,Hiroshi Imahori and Shinya Hayashi and Hironobu Hayashi and Akane Oguro and Seunghun Eu and Tomokazu Umeyama and Yoshihiro Matano,Effects of Porphyrin Substituents and Adsorption Conditions on Photovoltaic Properties of Porphyrin-Sensitized {TiO}2Cells,The Journal of Physical Chemistry C,113,10.1021/jp907288h,18406--18413,42,,01/01/2009,Imahori_2009,,,COc1ccc(cc1)/C/1=C/2\C=CC(=N2)/C(=c/2\n3[Zn]n4c1ccc4/C(=C\1/C=CC(=N1)/C(=c\3/cc2)/c1ccc(cc1)OC)/c1ccc(cc1)C(=O)O)/c1ccc(cc1)OC,porphyrin,589,649,dichloromethane
680,10,0.74,5.1,"1.0 M 1,3-dimethylimidazolium iodide (DMII), 50 mM LiI, 30 mM I2 , 0.5 M tert-butylpyridine, 0.1 M guanidinium thiocyanate (GNCS) in acetonitrile or valeronitrile (v/v 85:15)",0.16,CDCA,-,TiO2 film (9.5 um transparent + 5 um scat­tering layer),-,2 hours,AM 1.5G,-,Aron J. Huckaba and Aswani Yella and Louis E. McNamara and April E. Steen and J. Scott Murphy and Casey A. Carpenter and George D. Puneky and Nathan I. Hammer and Mohammad Khaja Nazeeruddin and Michael Grätzel and Jared H. Delcamp,Molecular Design Principles for Near-Infrared Absorbing and Emitting Indolizine Dyes,Chemistry - A European Journal,22,10.1002/chem.201603165,15536--15542,43,,01/01/2016,Huckaba_2016,,,N#C/C(=C\c1ccc(s1)c1c(c2ccccc2)c(c2n1cccc2)C)/C(=O)O,indolzine,556,,Dichloromethane
543,4.43,0.68,1.65,"0.1 M LiI, 0.6 M DMPII, 0.05 M I2 and 0.5 M TBP in 3-methoxypropionitrile (MPN)/ACN (volume ratio of 1:1)",0.18,-,-,TiO2 film (11 um transparent + 4 um scat­tering layer),-,24 hours,AM 1.5G 100mW/cm2,"ACN/tert-butanol/DMSO mixture (3.5/3.5/3, v/v)",A. Venkateswararao and Payal Tyagi and K.R. Justin Thomas and Ping-Wei Chen and Kuo-Chuan Ho,"Organic dyes containing indolo[2,3-b]quinoxaline as a donor: synthesis, optical and photovoltaic properties",Tetrahedron,70,10.1016/j.tet.2014.04.009,6318--6327,36,,01/01/2014,Venkateswararao_2014,,,CCCCn1c2ccc(cc2c2c1nc1ccccc1n2)C#Cc1ccc(cc1)/C=C(/C(=O)O)\C#N,indoline,410,500,THF
594,2.41,0.68,0.97,"0.1 M LiI, 0.6 M DMPII, 0.05 M I2 and 0.5 M TBP in 3-methoxypropionitrile (MPN)/ACN (volume ratio of 1:1)",0.18,-,-,TiO2 film (11 um transparent + 4 um scat­tering layer),-,24 hours,AM 1.5G 100mW/cm2,dichloromethane bath,A. Venkateswararao and Payal Tyagi and K.R. Justin Thomas and Ping-Wei Chen and Kuo-Chuan Ho,"Organic dyes containing indolo[2,3-b]quinoxaline as a donor: synthesis, optical and photovoltaic properties",Tetrahedron,70,10.1016/j.tet.2014.04.009,6318--6327,36,,01/01/2014,Venkateswararao_2014,,,CCCCn1c2ccc(cc2c2c1nc1ccccc1n2)C#Cc1cccc(c1)/C=C(/C(=O)O)\C#N,indoline,412,490,THF
593,2.73,0.67,1.08,"0.1 M LiI, 0.6 M DMPII, 0.05 M I2 and 0.5 M TBP in 3-methoxypropionitrile (MPN)/ACN (volume ratio of 1:1)",0.18,-,-,TiO2 film (11 um transparent + 4 um scat­tering layer),-,24 hours,AM 1.5G 100mW/cm2,"ACN/tert-butanol/DMSO mixture (3.5/3.5/3, v/v)",A. Venkateswararao and Payal Tyagi and K.R. Justin Thomas and Ping-Wei Chen and Kuo-Chuan Ho,"Organic dyes containing indolo[2,3-b]quinoxaline as a donor: synthesis, optical and photovoltaic properties",Tetrahedron,70,10.1016/j.tet.2014.04.009,6318--6327,36,,01/01/2014,Venkateswararao_2014,,,CCCCn1c2ccc(cc2c2c1nc1ccccc1n2)C#Cc1cccc(c1)/C=C(/C(=O)O)\C#N,indoline,412,490,THF
566,6.52,0.65,2.41,"0.1 M LiI, 0.6 M DMPII, 0.05 M I2 and 0.5 M TBP in 3-methoxypropionitrile (MPN)/ACN (volume ratio of 1:1)",0.18,-,-,TiO2 film (11 um transparent + 4 um scat­tering layer),-,24 hours,AM 1.5G 100mW/cm2,dichloromethane bath,A. Venkateswararao and Payal Tyagi and K.R. Justin Thomas and Ping-Wei Chen and Kuo-Chuan Ho,"Organic dyes containing indolo[2,3-b]quinoxaline as a donor: synthesis, optical and photovoltaic properties",Tetrahedron,70,10.1016/j.tet.2014.04.009,6318--6327,36,,01/01/2014,Venkateswararao_2014,,,CCCCn1c2ccc(cc2c2c1nc1ccccc1n2)C#Cc1ccc(s1)/C=C(/C(=O)O)\C#N,indoline,401,520,THF
568,7.38,0.65,2.72,"0.1 M LiI, 0.6 M DMPII, 0.05 M I2 and 0.5 M TBP in 3-methoxypropionitrile (MPN)/ACN (volume ratio of 1:1)",0.18,-,-,TiO2 film (11 um transparent + 4 um scat­tering layer),-,24 hours,AM 1.5G 100mW/cm2,"ACN/tert-butanol/DMSO mixture (3.5/3.5/3, v/v)",A. Venkateswararao and Payal Tyagi and K.R. Justin Thomas and Ping-Wei Chen and Kuo-Chuan Ho,"Organic dyes containing indolo[2,3-b]quinoxaline as a donor: synthesis, optical and photovoltaic properties",Tetrahedron,70,10.1016/j.tet.2014.04.009,6318--6327,36,,01/01/2014,Venkateswararao_2014,,,CCCCn1c2ccc(cc2c2c1nc1ccccc1n2)C#Cc1ccc(s1)/C=C(/C(=O)O)\C#N,indoline,401,520,THF
543,6.77,0.63,2.3,"0.1 M LiI, 0.6 M DMPII, 0.05 M I2 and 0.5 M TBP in 3-methoxypropionitrile (MPN)/ACN (volume ratio of 1:1)",0.18,-,-,TiO2 film (11 um transparent + 4 um scat­tering layer),-,24 hours,AM 1.5G 100mW/cm2,dichloromethane bath,A. Venkateswararao and Payal Tyagi and K.R. Justin Thomas and Ping-Wei Chen and Kuo-Chuan Ho,"Organic dyes containing indolo[2,3-b]quinoxaline as a donor: synthesis, optical and photovoltaic properties",Tetrahedron,70,10.1016/j.tet.2014.04.009,6318--6327,36,,01/01/2014,Venkateswararao_2014,,,CCCCn1c2ccc(cc2c2c1nc1ccccc1n2)C#Cc1ccc(s1)c1ccc(s1)/C=C(/C(=O)O)\C#N,indoline,435,545,THF
562,7.77,0.62,2.68,"0.1 M LiI, 0.6 M DMPII, 0.05 M I2 and 0.5 M TBP in 3-methoxypropionitrile (MPN)/ACN (volume ratio of 1:1)",0.18,-,-,TiO2 film (11 um transparent + 4 um scat­tering layer),-,24 hours,AM 1.5G 100mW/cm2,"ACN/tert-butanol/DMSO mixture (3.5/3.5/3, v/v)",A. Venkateswararao and Payal Tyagi and K.R. Justin Thomas and Ping-Wei Chen and Kuo-Chuan Ho,"Organic dyes containing indolo[2,3-b]quinoxaline as a donor: synthesis, optical and photovoltaic properties",Tetrahedron,70,10.1016/j.tet.2014.04.009,6318--6327,36,,01/01/2014,Venkateswararao_2014,,,CCCCn1c2ccc(cc2c2c1nc1ccccc1n2)C#Cc1ccc(s1)c1ccc(s1)/C=C(/C(=O)O)\C#N,indoline,435,545,THF
690,7.6,0.64,3.4,"0.5 M LiI, 0.01 M I2, 0.6 M dimethylpropyl imidazolium iodide, and 0.5 M 4-t-butylpyridine in acetonitrile",-,-,-,TiO2 film 10 um thick,-,1 hour,"AM 1.5G, 100 mW/cm2",t-BuOH/MeCN solvent,Hiroshi Imahori and Shinya Hayashi and Hironobu Hayashi and Akane Oguro and Seunghun Eu and Tomokazu Umeyama and Yoshihiro Matano,Effects of Porphyrin Substituents and Adsorption Conditions on Photovoltaic Properties of Porphyrin-Sensitized {TiO}2Cells,The Journal of Physical Chemistry C,113,10.1021/jp907288h,18406--18413,42,,01/01/2009,Imahori_2009,,,Cc1cc(C)c(c(c1)C)/C/1=C/2\C=CC(=N2)/C(=c/2\n3[Zn]n4c1ccc4/C(=C\1/C=CC(=N1)/C(=c\3/cc2)/c1c(C)cc(cc1C)C)/c1ccc(cc1)C(=O)O)/c1c(C)cc(cc1C)C,porphyrin,586,645,dichloromethane
640,5,0.66,2.1,"0.5 M LiI, 0.01 M I2, 0.6 M dimethylpropyl imidazolium iodide, and 0.5 M 4-t-butylpyridine in acetonitrile",-,-,-,TiO2 film 10 um thick,-,12 hours,"AM 1.5G, 100 mW/cm2",t-BuOH/MeCN solvent,Hiroshi Imahori and Shinya Hayashi and Hironobu Hayashi and Akane Oguro and Seunghun Eu and Tomokazu Umeyama and Yoshihiro Matano,Effects of Porphyrin Substituents and Adsorption Conditions on Photovoltaic Properties of Porphyrin-Sensitized {TiO}2Cells,The Journal of Physical Chemistry C,113,10.1021/jp907288h,18406--18413,42,,01/01/2009,Imahori_2009,,,Cc1cc(C)c(c(c1)C)/C/1=C/2\C=CC(=N2)/C(=c/2\n3[Zn]n4c1ccc4/C(=C\1/C=CC(=N1)/C(=c\3/cc2)/c1c(C)cc(cc1C)C)/c1ccc(cc1)C(=O)O)/c1c(C)cc(cc1C)C,porphyrin,586,645,dichloromethane
720,6.9,0.65,3.2,"0.5 M LiI, 0.01 M I2, 0.6 M dimethylpropyl imidazolium iodide, and 0.5 M 4-t-butylpyridine in acetonitrile",-,-,-,TiO2 film 10 um thick,-,12 hours,"AM 1.5G, 100 mW/cm2",ethanol as solvent,Hiroshi Imahori and Shinya Hayashi and Hironobu Hayashi and Akane Oguro and Seunghun Eu and Tomokazu Umeyama and Yoshihiro Matano,Effects of Porphyrin Substituents and Adsorption Conditions on Photovoltaic Properties of Porphyrin-Sensitized {TiO}2Cells,The Journal of Physical Chemistry C,113,10.1021/jp907288h,18406--18413,42,,01/01/2009,Imahori_2009,,,Cc1cc(C)c(c(c1)C)/C/1=C/2\C=CC(=N2)/C(=c/2\n3[Zn]n4c1ccc4/C(=C\1/C=CC(=N1)/C(=c\3/cc2)/c1c(C)cc(cc1C)C)/c1ccc(cc1)C(=O)O)/c1c(C)cc(cc1C)C,porphyrin,586,645,dichloromethane
760,9.4,0.64,4.6,"0.1 M LiI, 0.05 M I2, 0.6 M 2,3-dimethyl-1-propylimidazolium iodide, and 0.5 M 4-tert-butylpyridine in acetonitrile",-,-,-,TiO2 film 10 um thick,-,1 hour,"AM 1.5G, 100 mW/cm2",MeOH solvent,Hiroshi Imahori and Shinya Hayashi and Hironobu Hayashi and Akane Oguro and Seunghun Eu and Tomokazu Umeyama and Yoshihiro Matano,Effects of Porphyrin Substituents and Adsorption Conditions on Photovoltaic Properties of Porphyrin-Sensitized {TiO}2Cells,The Journal of Physical Chemistry C,113,10.1021/jp907288h,18406--18413,42,,01/01/2009,Imahori_2009,,,Cc1cc(C)c(c(c1)C)/C/1=C/2\C=CC(=N2)/C(=c/2\n3[Zn]n4c1ccc4/C(=C\1/C=CC(=N1)/C(=c\3/cc2)/c1c(C)cc(cc1C)C)/c1ccc(cc1)C(=O)O)/c1c(C)cc(cc1C)C,porphyrin,586,645,dichloromethane
720,8.3,0.62,3.7,"0.5 M LiI, 0.01 M I2, 0.6 M dimethylpropyl imidazolium iodide, and 0.5 M 4-t-butylpyridine in acetonitrile",-,-,-,TiO2 film 10 um thick,-,12 hours,"AM 1.5G, 100 mW/cm2",MeOH solvent,Hiroshi Imahori and Shinya Hayashi and Hironobu Hayashi and Akane Oguro and Seunghun Eu and Tomokazu Umeyama and Yoshihiro Matano,Effects of Porphyrin Substituents and Adsorption Conditions on Photovoltaic Properties of Porphyrin-Sensitized {TiO}2Cells,The Journal of Physical Chemistry C,113,10.1021/jp907288h,18406--18413,42,,01/01/2009,Imahori_2009,,,Cc1cc(C)c(c(c1)C)/C/1=C/2\C=CC(=N2)/C(=c/2\n3[Zn]n4c1ccc4/C(=C\1/C=CC(=N1)/C(=c\3/cc2)/c1c(C)cc(cc1C)C)/c1ccc(cc1)C(=O)O)/c1c(C)cc(cc1C)C,porphyrin,586,645,dichloromethane
