Repository: PaulC61/Cheminformatics

# Cheminformatics
Repository for:
Cheminformatics Masters students of University of Strasbourg 2020 - 2022
+ My own projects related to the course

File: InternshipM2_BIU/rawDSSCDBdata.csv (part 50 of 77)
VOC,JSC,FF,PCE,Electrolyte,Active area,Co-adsorbent,Co-sensitizer,Semiconductor,Dye loading,Exposure time,Solar simulator,Performance comment,Article author,Article title,Article journal,Article volume,Article DOI,Article pages,Article issue nr,Article EID,Article year,Article year,Article electronic id,Article keywords,Molecule SMILE,Molecule keywords,Molecule spectrum absorption maxima,Molecule spectrum emission maxima,Molecule spectrum solvent
660,7.1,0.66,3.1,"0.5 M LiI, 0.01 M I2, 0.6 M dimethylpropyl imidazolium iodide, and 0.5 M 4-t-butylpyridine in acetonitrile",-,-,-,TiO2 film 10 um thick,-,1 hour,"AM 1.5G, 100 mW/cm2",DMF dye bath,Hiroshi Imahori and Shinya Hayashi and Hironobu Hayashi and Akane Oguro and Seunghun Eu and Tomokazu Umeyama and Yoshihiro Matano,Effects of Porphyrin Substituents and Adsorption Conditions on Photovoltaic Properties of Porphyrin-Sensitized {TiO}2Cells,The Journal of Physical Chemistry C,113,10.1021/jp907288h,18406--18413,42,,01/01/2009,Imahori_2009,,,Cc1cc(C)c(c(c1)C)/C/1=C/2\C=CC(=N2)/C(=c/2\n3[Zn]n4c1ccc4/C(=C\1/C=CC(=N1)/C(=c\3/cc2)/c1c(C)cc(cc1C)C)/c1ccc(cc1)C(=O)O)/c1c(C)cc(cc1C)C,porphyrin,586,645,dichloromethane
550,1.7,0.6,0.55,"0.5 M LiI, 0.01 M I2, 0.6 M dimethylpropyl imidazolium iodide, and 0.5 M 4-t-butylpyridine in acetonitrile",-,-,-,TiO2 film 10 um thick,-,12 hours,"AM 1.5G, 100 mW/cm2",DMF dye bath,Hiroshi Imahori and Shinya Hayashi and Hironobu Hayashi and Akane Oguro and Seunghun Eu and Tomokazu Umeyama and Yoshihiro Matano,Effects of Porphyrin Substituents and Adsorption Conditions on Photovoltaic Properties of Porphyrin-Sensitized {TiO}2Cells,The Journal of Physical Chemistry C,113,10.1021/jp907288h,18406--18413,42,,01/01/2009,Imahori_2009,,,Cc1cc(C)c(c(c1)C)/C/1=C/2\C=CC(=N2)/C(=c/2\n3[Zn]n4c1ccc4/C(=C\1/C=CC(=N1)/C(=c\3/cc2)/c1c(C)cc(cc1C)C)/c1ccc(cc1)C(=O)O)/c1c(C)cc(cc1C)C,porphyrin,586,645,dichloromethane
570,3,0.67,1.1,"0.5 M LiI, 0.01 M I2, 0.6 M dimethylpropyl imidazolium iodide, and 0.5 M 4-t-butylpyridine in acetonitrile",-,-,-,TiO2 film 10 um thick,-,12 hours,"AM 1.5G, 100 mW/cm2",dichloromethane solvent,Hiroshi Imahori and Shinya Hayashi and Hironobu Hayashi and Akane Oguro and Seunghun Eu and Tomokazu Umeyama and Yoshihiro Matano,Effects of Porphyrin Substituents and Adsorption Conditions on Photovoltaic Properties of Porphyrin-Sensitized {TiO}2Cells,The Journal of Physical Chemistry C,113,10.1021/jp907288h,18406--18413,42,,01/01/2009,Imahori_2009,,,Cc1cc(C)c(c(c1)C)/C/1=C/2\C=CC(=N2)/C(=c/2\n3[Zn]n4c1ccc4/C(=C\1/C=CC(=N1)/C(=c\3/cc2)/c1c(C)cc(cc1C)C)/c1ccc(cc1)C(=O)O)/c1c(C)cc(cc1C)C,porphyrin,586,645,dichloromethane
710,7.7,0.61,3.3,"0.5 M LiI, 0.01 M I2, 0.6 M dimethylpropyl imidazolium iodide, and 0.5 M 4-t-butylpyridine in acetonitrile",-,-,-,TiO2 film 10 um thick,-,1 hour,"AM 1.5G, 100 mW/cm2",t-BuOH/MeCN solvent,Hiroshi Imahori and Shinya Hayashi and Hironobu Hayashi and Akane Oguro and Seunghun Eu and Tomokazu Umeyama and Yoshihiro Matano,Effects of Porphyrin Substituents and Adsorption Conditions on Photovoltaic Properties of Porphyrin-Sensitized {TiO}2Cells,The Journal of Physical Chemistry C,113,10.1021/jp907288h,18406--18413,42,,01/01/2009,Imahori_2009,,,CCc1cc(CC)c(c(c1)CC)/C/1=C/2\C=CC(=N2)/C(=c/2\n3[Zn]n4c1ccc4/C(=C\1/C=CC(=N1)/C(=c\3/cc2)/c1c(CC)cc(cc1CC)CC)/c1ccc(cc1)C(=O)O)/c1c(CC)cc(cc1CC)CC,porphyrin,588,648,dichloromethane
640,6,0.63,2.4,"0.5 M LiI, 0.01 M I2, 0.6 M dimethylpropyl imidazolium iodide, and 0.5 M 4-t-butylpyridine in acetonitrile",-,-,-,TiO2 film 10 um thick,-,0.5 hours,"AM 1.5G, 100 mW/cm2",t-BuOH/MeCN solvent,Hiroshi Imahori and Shinya Hayashi and Hironobu Hayashi and Akane Oguro and Seunghun Eu and Tomokazu Umeyama and Yoshihiro Matano,Effects of Porphyrin Substituents and Adsorption Conditions on Photovoltaic Properties of Porphyrin-Sensitized {TiO}2Cells,The Journal of Physical Chemistry C,113,10.1021/jp907288h,18406--18413,42,,01/01/2009,Imahori_2009,,,CCc1cc(CC)c(c(c1)CC)/C/1=C/2\C=CC(=N2)/C(=c/2\n3[Zn]n4c1ccc4/C(=C\1/C=CC(=N1)/C(=c\3/cc2)/c1c(CC)cc(cc1CC)CC)/c1ccc(cc1)C(=O)O)/c1c(CC)cc(cc1CC)CC,porphyrin,588,648,dichloromethane
690,8.6,0.63,3.7,"0.5 M LiI, 0.01 M I2, 0.6 M dimethylpropyl imidazolium iodide, and 0.5 M 4-t-butylpyridine in acetonitrile",-,-,-,TiO2 film 10 um thick,-,12 hours,"AM 1.5G, 100 mW/cm2",MeOH solvent,Hiroshi Imahori and Shinya Hayashi and Hironobu Hayashi and Akane Oguro and Seunghun Eu and Tomokazu Umeyama and Yoshihiro Matano,Effects of Porphyrin Substituents and Adsorption Conditions on Photovoltaic Properties of Porphyrin-Sensitized {TiO}2Cells,The Journal of Physical Chemistry C,113,10.1021/jp907288h,18406--18413,42,,01/01/2009,Imahori_2009,,,CCc1cc(CC)c(c(c1)CC)/C/1=C/2\C=CC(=N2)/C(=c/2\n3[Zn]n4c1ccc4/C(=C\1/C=CC(=N1)/C(=c\3/cc2)/c1c(CC)cc(cc1CC)CC)/c1ccc(cc1)C(=O)O)/c1c(CC)cc(cc1CC)CC,porphyrin,588,648,dichloromethane
660,7.1,0.62,2.9,"0.5 M LiI, 0.01 M I2, 0.6 M dimethylpropyl imidazolium iodide, and 0.5 M 4-t-butylpyridine in acetonitrile",-,-,-,TiO2 film 10 um thick,-,12 hours,"AM 1.5G, 100 mW/cm2",MeOH solvent,Hiroshi Imahori and Shinya Hayashi and Hironobu Hayashi and Akane Oguro and Seunghun Eu and Tomokazu Umeyama and Yoshihiro Matano,Effects of Porphyrin Substituents and Adsorption Conditions on Photovoltaic Properties of Porphyrin-Sensitized {TiO}2Cells,The Journal of Physical Chemistry C,113,10.1021/jp907288h,18406--18413,42,,01/01/2009,Imahori_2009,,,CCc1cc(CC)c(c(c1)CC)/C/1=C/2\C=CC(=N2)/C(=c/2\n3[Zn]n4c1ccc4/C(=C\1/C=CC(=N1)/C(=c\3/cc2)/c1c(CC)cc(cc1CC)CC)/c1ccc(cc1)C(=O)O)/c1c(CC)cc(cc1CC)CC,porphyrin,588,648,dichloromethane
620,2.3,0.64,0.91,"0.5 M LiI, 0.01 M I2, 0.6 M dimethylpropyl imidazolium iodide, and 0.5 M 4-t-butylpyridine in acetonitrile",-,-,-,TiO2 film 10 um thick,-,12 hours,"AM 1.5G, 100 mW/cm2",DMF dye bath,Hiroshi Imahori and Shinya Hayashi and Hironobu Hayashi and Akane Oguro and Seunghun Eu and Tomokazu Umeyama and Yoshihiro Matano,Effects of Porphyrin Substituents and Adsorption Conditions on Photovoltaic Properties of Porphyrin-Sensitized {TiO}2Cells,The Journal of Physical Chemistry C,113,10.1021/jp907288h,18406--18413,42,,01/01/2009,Imahori_2009,,,CCc1cc(CC)c(c(c1)CC)/C/1=C/2\C=CC(=N2)/C(=c/2\n3[Zn]n4c1ccc4/C(=C\1/C=CC(=N1)/C(=c\3/cc2)/c1c(CC)cc(cc1CC)CC)/c1ccc(cc1)C(=O)O)/c1c(CC)cc(cc1CC)CC,porphyrin,588,648,dichloromethane
701,12.7,0.66,5.87,"0.3 M 1,2-dimethyl-3-propylimidazolium iodide (DMPII), 0.1 M LiI, 0.05 M I2 and 0.5 M 4-tert-butyl pyridine in acetonitrile",0.196,-,-,TiO2 film (10 um transparent + 4 um scat­tering layer),-,12 hours,AM 1.5G 100mW/cm2,-,Xing Qian and Huan-Huan Gao and Yi-Zhou Zhu and Lin Lu and Jian-Yu Zheng,Biindole-based double D{\textendash}$\uppi${\textendash}A branched organic dyes for efficient dye-sensitized solar cells,{RSC} Adv.,5,10.1039/c4ra12888e,4368--4375,6,,01/01/2015,Qian_2015,,,CCCCCCCCn1c(c2ccc(cc2)OCCCCCCCC)c(c2c1ccc(c2)c1ccc(o1)/C=C(\C(=O)O)/C#N)c1c2cc(ccc2n(c1c1ccc(cc1)OCCCCCCCC)CCCCCCCC)c1ccc(o1)/C=C(\C(=O)O)/C#N,indoline,468,,THF
660,11.03,0.63,4.59,"1.0 M tetrapropylammonium iodide and 0.1 M iodine in acetonitrileeethylene carbonate (v/v, 1:4) mixture",-,1 mM cholic acid,-,ZnO film 12 um thick,-,-,"AM 1.5G, 100 mW/cm2",-,Shinji Higashijima and Hidetoshi Miura and Tomoki Fujita and Yasuhiro Kubota and Kazumasa Funabiki and Tsukasa Yoshida and Masaki Matsui,Highly efficient new indoline dye having strong electron-withdrawing group for zinc oxide dye-sensitized solar cell,Tetrahedron,67,10.1016/j.tet.2011.06.016,6289--6293,34,,01/01/2011,Higashijima_2011,,,CCCCCCCCN1C(=S)S/C(=c\2/s/c(=C\c3ccc4c(c3)C3CCCC3N4c3ccc(cc3)C=C(c3ccccc3)c3ccccc3)/c(=O)n2CC(=O)O)/C1=O,indoline,554,641,chloroform
660,7.95,0.64,3.38,"1.0 M tetrapropylammonium iodide and 0.1 M iodine in acetonitrileeethylene carbonate (v/v, 1:4) mixture",-,1 mM cholic acid,-,ZnO film 12 um thick,-,-,"AM 1.5G, 100 mW/cm2",-,Shinji Higashijima and Hidetoshi Miura and Tomoki Fujita and Yasuhiro Kubota and Kazumasa Funabiki and Tsukasa Yoshida and Masaki Matsui,Highly efficient new indoline dye having strong electron-withdrawing group for zinc oxide dye-sensitized solar cell,Tetrahedron,67,10.1016/j.tet.2011.06.016,6289--6293,34,,01/01/2011,Higashijima_2011,,,CCCCCCCCN1C(=O)S/C(=c\2/c(=Cc3ccc4c(c3)C3CCCC3N4c3ccc(cc3)C=C(c3ccccc3)c3ccccc3)sc(=O)n2CC(=O)O)/C1=O,indoline,521,608,chloroform
660,11.82,0.65,5.01,"1.0 M tetrapropylammonium iodide and 0.1 M iodine in acetonitrileeethylene carbonate (v/v, 1:4) mixture",-,1 mM cholic acid,-,ZnO film 12 um thick,-,-,"AM 1.5G, 100 mW/cm2",-,Shinji Higashijima and Hidetoshi Miura and Tomoki Fujita and Yasuhiro Kubota and Kazumasa Funabiki and Tsukasa Yoshida and Masaki Matsui,Highly efficient new indoline dye having strong electron-withdrawing group for zinc oxide dye-sensitized solar cell,Tetrahedron,67,10.1016/j.tet.2011.06.016,6289--6293,34,,01/01/2011,Higashijima_2011,,,CCCCCCCCn1c(=O)/c(=c/2\c(=Cc3ccc4c(c3)C3CCCC3N4c3ccc(cc3)C=C(c3ccccc3)c3ccccc3)sc(=O)n2CC(=O)O)/sc1=C(C#N)C#N,indoline,566,662,chloroform
630,10.63,0.64,4.31,Acetonitrile–ethylenecarbonate (v/v 1⁄4 1:4) containing tetrabutylammonium iodide (0.5 mol/dm3) and iodine (0.05 mol/dm3),-,1 mM cholic acid,-,ZnO film 3 um thick,-,-,"AM 1.5G, 100 mW/cm2",-,Masaki Matsui and Akira Ito and Masaya Kotani and Yasuhiro Kubota and Kazumasa Funabiki and Jiye Jin and Tsukasa Yoshida and Hideki Minoura and Hidetoshi Miura,The use of indoline dyes in a zinc oxide dye-sensitized solar cell,Dyes and Pigments,80,10.1016/j.dyepig.2008.07.010,233--238,2,,01/01/2009,Matsui_2009,,,CCN1C(=S)S/C(=c\2/c(=Cc3ccc4c(c3)C3CCCC3N4c3ccccc3)sc(=O)n2CC(=O)O)/C1=O,indoline,525,630,tert-butyl alcohol/acetonitrile
620,5.12,0.61,1.92,Acetonitrile–ethylenecarbonate (v/v 1⁄4 1:4) containing tetrabutylammonium iodide (0.5 mol/dm3) and iodine (0.05 mol/dm3),-,1 mM cholic acid,-,ZnO film 3 um thick,-,-,"AM 1.5G, 100 mW/cm2",-,Masaki Matsui and Akira Ito and Masaya Kotani and Yasuhiro Kubota and Kazumasa Funabiki and Jiye Jin and Tsukasa Yoshida and Hideki Minoura and Hidetoshi Miura,The use of indoline dyes in a zinc oxide dye-sensitized solar cell,Dyes and Pigments,80,10.1016/j.dyepig.2008.07.010,233--238,2,,01/01/2009,Matsui_2009,,,CCN1C(=S)S/C(=c\2/c(=Cc3ccc4c(c3)C3CCCC3N4c3ccccc3C(=O)O)sc(=O)n2CC)/C1=O,indoline,507,612,tert-butyl alcohol/acetonitrile
590,4.78,0.57,1.6,Acetonitrile–ethylenecarbonate (v/v 1⁄4 1:4) containing tetrabutylammonium iodide (0.5 mol/dm3) and iodine (0.05 mol/dm3),-,1 mM cholic acid,-,ZnO film 3 um thick,-,-,"AM 1.5G, 100 mW/cm2",-,Masaki Matsui and Akira Ito and Masaya Kotani and Yasuhiro Kubota and Kazumasa Funabiki and Jiye Jin and Tsukasa Yoshida and Hideki Minoura and Hidetoshi Miura,The use of indoline dyes in a zinc oxide dye-sensitized solar cell,Dyes and Pigments,80,10.1016/j.dyepig.2008.07.010,233--238,2,,01/01/2009,Matsui_2009,,,CCN1C(=S)S/C(=c\2/c(=Cc3ccc4c(c3)C3CCCC3N4c3cccc(c3)C(=O)O)sc(=O)n2CC)/C1=O,indoline,519,620,tert-butyl alcohol/acetonitrile
630,5,0.67,2.1,Acetonitrile–ethylenecarbonate (v/v 1⁄4 1:4) containing tetrabutylammonium iodide (0.5 mol/dm3) and iodine (0.05 mol/dm3),-,1 mM cholic acid,-,ZnO film 3 um thick,-,-,"AM 1.5G, 100 mW/cm2",-,Masaki Matsui and Akira Ito and Masaya Kotani and Yasuhiro Kubota and Kazumasa Funabiki and Jiye Jin and Tsukasa Yoshida and Hideki Minoura and Hidetoshi Miura,The use of indoline dyes in a zinc oxide dye-sensitized solar cell,Dyes and Pigments,80,10.1016/j.dyepig.2008.07.010,233--238,2,,01/01/2009,Matsui_2009,,,CCN1C(=S)S/C(=c\2/c(=Cc3ccc4c(c3)C3CCCC3N4c3ccc(cc3)C(=O)O)sc(=O)n2CC)/C1=O,indoline,515,618,tert-butyl alcohol/acetonitrile
620,12.11,0.61,4.53,Acetonitrile–ethylenecarbonate (v/v 1⁄4 1:4) containing tetrabutylammonium iodide (0.5 mol/dm3) and iodine (0.05 mol/dm3),-,1 mM cholic acid,-,ZnO film 3 um thick,-,-,"AM 1.5G, 100 mW/cm2",-,Masaki Matsui and Akira Ito and Masaya Kotani and Yasuhiro Kubota and Kazumasa Funabiki and Jiye Jin and Tsukasa Yoshida and Hideki Minoura and Hidetoshi Miura,The use of indoline dyes in a zinc oxide dye-sensitized solar cell,Dyes and Pigments,80,10.1016/j.dyepig.2008.07.010,233--238,2,,01/01/2009,Matsui_2009,,,CCN1C(=S)S/C(=c\2/c(=Cc3ccc4c(c3)C3CCCC3N4c3ccc(cc3)CO)sc(=O)n2CC(=O)O)/C1=O,indoline,542,655,DMSO
560,9.55,0.64,3.43,Acetonitrile–ethylenecarbonate (v/v 1⁄4 1:4) containing tetrabutylammonium iodide (0.5 mol/dm3) and iodine (0.05 mol/dm3),-,1 mM cholic acid,-,ZnO film 3 um thick,-,-,"AM 1.5G, 100 mW/cm2",-,Masaki Matsui and Akira Ito and Masaya Kotani and Yasuhiro Kubota and Kazumasa Funabiki and Jiye Jin and Tsukasa Yoshida and Hideki Minoura and Hidetoshi Miura,The use of indoline dyes in a zinc oxide dye-sensitized solar cell,Dyes and Pigments,80,10.1016/j.dyepig.2008.07.010,233--238,2,,01/01/2009,Matsui_2009,,,CCN1C(=S)S/C(=c\2/c(=Cc3ccc4c(c3)C3CCCC3N4c3ccc(cc3)CO)sc(=O)n2CCC(=O)O)/C1=O,indoline,541,669,DMSO
630,9.44,0.62,3.69,Acetonitrile–ethylenecarbonate (v/v 1⁄4 1:4) containing tetrabutylammonium iodide (0.5 mol/dm3) and iodine (0.05 mol/dm3),-,1 mM cholic acid,-,ZnO film 3 um thick,-,-,"AM 1.5G, 100 mW/cm2",-,Masaki Matsui and Akira Ito and Masaya Kotani and Yasuhiro Kubota and Kazumasa Funabiki and Jiye Jin and Tsukasa Yoshida and Hideki Minoura and Hidetoshi Miura,The use of indoline dyes in a zinc oxide dye-sensitized solar cell,Dyes and Pigments,80,10.1016/j.dyepig.2008.07.010,233--238,2,,01/01/2009,Matsui_2009,,,CCN1C(=S)S/C(=c\2/c(=Cc3ccc4c(c3)C3CCCC3N4c3ccc(cc3)CO)sc(=O)n2CCCC(=O)O)/C1=O,indoline,542,669,DMSO
509.94,1.24,0.476,0.35,"0.05 M I2, 0.5 M KI, 0.5 M 4-tert-butyl pyridine (TBP) in 2-methoxypropionitrile",-,-,-,TiO2 film,-,24 hours,"AM 1.5G, 85 mW/cm2",-,Dickson D. Babu and Saritha Reddy Gachumale and Sambandam Anandan and Airody Vasudeva Adhikari,"New D-$\uppi$-A type indole based chromogens for {DSSC}: Design, synthesis and performance studies",Dyes and Pigments,112,10.1016/j.dyepig.2014.07.006,183--191,,,01/01/2015,Babu_2015,,,CCCCCCn1cc(c2c1cccc2)/C=C(\c1ccc(s1)/C=C/1\SC(=S)N(C1=O)CC(=O)O)/C#N,indoline,511,549,chloroform
640.89,4.24,0.369,1.18,"0.05 M I2, 0.5 M KI, 0.5 M 4-tert-butyl pyridine (TBP) in 2-methoxypropionitrile",-,-,-,TiO2 film,-,24 hours,"AM 1.5G, 85 mW/cm2",-,Dickson D. Babu and Saritha Reddy Gachumale and Sambandam Anandan and Airody Vasudeva Adhikari,"New D-$\uppi$-A type indole based chromogens for {DSSC}: Design, synthesis and performance studies",Dyes and Pigments,112,10.1016/j.dyepig.2014.07.006,183--191,,,01/01/2015,Babu_2015,,,CCCCCCn1cc(c2c1cccc2)/C=C(\c1ccc(s1)/C=N/c1ccc(cc1)C(=O)O)/C#N,"indoline, triphenylamine",452,551,chloroform
680,17.43,0.71,8.42,"0.6 M 3-hexyl-1,2-dimethyl imidazolium iodide, 0.05 M iodine, 0.1 M LiI and 0.5 M 4-tert-butylpyridine in acetonitrile",0.18,"1 mM 3a,7a-dihydroxy-5b-cholic acid",-,TiO2 film (12+4 um),-,18 hours,AM 1.5G,-,Duckhyun Kim and Kihyung Song and Moon-Sung Kang and Ji-Won Lee and Sang Ook Kang and Jaejung Ko,Efficient organic sensitizers containing benzo[cd]indole: Effect of molecular isomerization for photovoltaic properties,Journal of Photochemistry and Photobiology A: Chemistry,201,10.1016/j.jphotochem.2008.10.011,102--110,02-Mar,,01/01/2009,Kim_2009,,,N#CC(=Cc1ccc(s1)c1ccc(s1)c1cc2CCCC3c2c(c1)C(c1ccc2c(c1)C(C)(C)c1c2cccc1)N3c1ccccc1)C(=O)O,indoline,445,602,ethanol
626,15.56,0.7,6.88,"0.6 M 3-hexyl-1,2-dimethyl imidazolium iodide, 0.05 M iodine, 0.1 M LiI and 0.5 M 4-tert-butylpyridine in acetonitrile",0.18,"1 mM 3a,7a-dihydroxy-5b-cholic acid",-,TiO2 film (12+4 um),-,18 hours,AM 1.5G,-,Duckhyun Kim and Kihyung Song and Moon-Sung Kang and Ji-Won Lee and Sang Ook Kang and Jaejung Ko,Efficient organic sensitizers containing benzo[cd]indole: Effect of molecular isomerization for photovoltaic properties,Journal of Photochemistry and Photobiology A: Chemistry,201,10.1016/j.jphotochem.2008.10.011,102--110,02-Mar,,01/01/2009,Kim_2009,,,N#CC(=Cc1ccc(s1)c1ccc(s1)c1ccc2c3c1CCCC3N(C2c1ccc2c(c1)C(C)(C)c1c2cccc1)c1ccccc1)C(=O)O,indoline,425,602,ethanol
620,6.95,0.714,3.08,"0.6 M 1,2-dimethyl-3-n-propylimidazolium iodide (DMPImI), 0.1 M LiI, and 0.05 M I2 in acetonitrile with 0.5 M 4-tertbutylpyridine",-,-,-,Zn2SnO4 film 12-14 um,-,1-6 hours,"AM 1.5G, 100 mW/cm2",-,Lihua Huang and Lilong Jiang and Mingding Wei,Metal-free indoline dye sensitized solar cells based on nanocrystalline Zn2SnO4,Electrochemistry Communications,12,10.1016/j.elecom.2009.12.030,319--322,2,,01/01/2010,Huang_2010,,,N#C/C(=C\c1ccc2c(c1)C1CCCC1N2c1ccc(cc1)C=C(c1ccccc1)c1ccccc1)/C(=O)O,indoline,464,587,chloroform
680,3.88,0.68,1.79,"0.6 M 1,2-dimethyl-3-n-propylimidazolium iodide (DMPImI), 0.1 M LiI, and 0.05 M I2 in acetonitrile with 0.5 M 4-tertbutylpyridine",-,-,-,Zn2SnO4 film 12-14 um,-,1-6 hours,"AM 1.5G, 100 mW/cm2",-,Lihua Huang and Lilong Jiang and Mingding Wei,Metal-free indoline dye sensitized solar cells based on nanocrystalline Zn2SnO4,Electrochemistry Communications,12,10.1016/j.elecom.2009.12.030,319--322,2,,01/01/2010,Huang_2010,,,OC(=O)CN1C(=S)S/C(=C\c2ccc3c(c2)C2CCCC2N3c2ccc(cc2)C=C(c2ccccc2)c2ccccc2)/C1=O,indoline,514,621,chloroform
644,8.15,0.685,3.6,"0.6 M 1,2-dimethyl-3-n-propylimidazolium iodide (DMPImI), 0.1 M LiI, and 0.05 M I2 in acetonitrile with 0.5 M 4-tertbutylpyridine",-,-,N719,Zn2SnO4 film 12-14 um,-,1-6 hours,"AM 1.5G, 100 mW/cm2",-,Lihua Huang and Lilong Jiang and Mingding Wei,Metal-free indoline dye sensitized solar cells based on nanocrystalline Zn2SnO4,Electrochemistry Communications,12,10.1016/j.elecom.2009.12.030,319--322,2,,01/01/2010,Huang_2010,,,N#C/C(=C\c1ccc2c(c1)C1CCCC1N2c1ccc(cc1)C=C(c1ccccc1)c1ccccc1)/C(=O)O,indoline,464,587,chloroform
650,7.82,0.66,3.4,"0.6 M DMPImI, 0.1 M LiI, 0.05 M I2, 0.5 M TBP in acetonitrile",0.2399,-,0.89e-04 mol/cm3,TiO2 6uM thickness,-,-,"AM 1.5G, 100 mW/cm2",-,Shingo Kajiyama and Yu Uemura and Hidetoshi Miura and Kohjiro Hara and Nagatoshi Koumura,Organic dyes with oligo-n-hexylthiophene for dye-sensitized solar cells: Relation between chemical structure of donor and photovoltaic performance,Dyes and Pigments,92,10.1016/j.dyepig.2011.08.016,1250--1256,3,,01/01/2012,Kajiyama_2012,,,CCCCCCc1cc(sc1c1sc(c(c1)CCCCCC)C=C(C(=O)O)C#N)c1ccc2c(c1)C1CCCC1N2c1ccccc1,indoline,498,,20%THF-toluene
504,12.72,0.614,3.94,"0.1-M Lithium iodide, 0.05-M I2, 0.6-M 1,3-dimethyl-3-imidazolinium iodine and 0.05-M 4-tert-butylpyridine(tBP) in acetonitrile/valeronitrile(17:3)",-,1 mM CDCA,-,TiO2 film,-,15 hours,"AM 1.5G, 100 mW/cm2",-,Tamotsu Horiuchi and Tohru Yashiro and Ryo Kawamura and Satoshi Uchida and Hiroshi Segawa,Indoline Dyes with Benzothiazole Unit for Dye-sensitized Solar Cells,Chemistry Letters,45,10.1246/cl.160084,517--519,5,,01/01/2016,Horiuchi_2016,,,N#C/C(=C\c1ccc(s1)c1ccc2c(c1)CCN2c1ccc(cc1)C=C(c1ccccc1)c1ccccc1)/C(=O)O,indoline,361,,dichloromethane
459,15.21,0.375,2.62,"0.1-M Lithium iodide, 0.05-M I2, and 0.6-M 1,3-dimethyl-3-imidazolinium iodine in acetonitrile / valeronitrile(17:3)",-,1 mM CDCA,-,TiO2 film,-,15 hours,"AM 1.5G, 100 mW/cm2",-,Tamotsu Horiuchi and Tohru Yashiro and Ryo Kawamura and Satoshi Uchida and Hiroshi Segawa,Indoline Dyes with Benzothiazole Unit for Dye-sensitized Solar Cells,Chemistry Letters,45,10.1246/cl.160084,517--519,5,,01/01/2016,Horiuchi_2016,,,N#C/C(=C\c1ccc(s1)c1ccc2c(c1)CCN2c1ccc(cc1)C=C(c1ccccc1)c1ccccc1)/C(=O)O,indoline,361,,dichloromethane
525,12.28,0.676,4.36,"0.1-M Lithium iodide, 0.05-M I2, 0.6-M 1,3-dimethyl-3-imidazolinium iodine and 0.05-M 4-tert-butylpyridine(tBP) in acetonitrile/valeronitrile(17:3)",-,-,-,TiO2 film,-,15 hours,"AM 1.5G, 100 mW/cm2",-,Tamotsu Horiuchi and Tohru Yashiro and Ryo Kawamura and Satoshi Uchida and Hiroshi Segawa,Indoline Dyes with Benzothiazole Unit for Dye-sensitized Solar Cells,Chemistry Letters,45,10.1246/cl.160084,517--519,5,,01/01/2016,Horiuchi_2016,,,N#C/C(=C\c1ccc(s1)c1ccc2c(c1)CCN2c1ccc(cc1)C=C(c1ccccc1)c1ccccc1)/C(=O)O,indoline,361,,dichloromethane
462,15.7,0.527,3.82,"0.1-M Lithium iodide, 0.05-M I2, and 0.6-M 1,3-dimethyl-3-imidazolinium iodine in acetonitrile / valeronitrile(17:3)",-,-,-,TiO2 film,-,15 hours,"AM 1.5G, 100 mW/cm2",-,Tamotsu Horiuchi and Tohru Yashiro and Ryo Kawamura and Satoshi Uchida and Hiroshi Segawa,Indoline Dyes with Benzothiazole Unit for Dye-sensitized Solar Cells,Chemistry Letters,45,10.1246/cl.160084,517--519,5,,01/01/2016,Horiuchi_2016,,,N#C/C(=C\c1ccc(s1)c1ccc2c(c1)CCN2c1ccc(cc1)C=C(c1ccccc1)c1ccccc1)/C(=O)O,indoline,361,,dichloromethane
591,12.72,0.525,4.02,"0.1-M Lithium iodide, 0.05-M I2, 0.6-M 1,3-dimethyl-3-imidazolinium iodine and 0.05-M 4-tert-butylpyridine(tBP) in acetonitrile/valeronitrile(17:3)",-,1 mM CDCA,-,TiO2 film,-,15 hours,"AM 1.5G, 100 mW/cm2",-,Tamotsu Horiuchi and Tohru Yashiro and Ryo Kawamura and Satoshi Uchida and Hiroshi Segawa,Indoline Dyes with Benzothiazole Unit for Dye-sensitized Solar Cells,Chemistry Letters,45,10.1246/cl.160084,517--519,5,,01/01/2016,Horiuchi_2016,,,N#C/C(=C\c1ccc2c(c1)nc(s2)c1ccc2c(c1)CCN2c1ccc(cc1)C=C(c1ccccc1)c1ccccc1)/C(=O)O,indoline,410,,dichloromethane
543,12.02,0.457,2.98,"0.1-M Lithium iodide, 0.05-M I2, and 0.6-M 1,3-dimethyl-3-imidazolinium iodine in acetonitrile / valeronitrile(17:3)",-,1 mM CDCA,-,TiO2 film,-,15 hours,"AM 1.5G, 100 mW/cm2",-,Tamotsu Horiuchi and Tohru Yashiro and Ryo Kawamura and Satoshi Uchida and Hiroshi Segawa,Indoline Dyes with Benzothiazole Unit for Dye-sensitized Solar Cells,Chemistry Letters,45,10.1246/cl.160084,517--519,5,,01/01/2016,Horiuchi_2016,,,N#C/C(=C\c1ccc2c(c1)nc(s2)c1ccc2c(c1)CCN2c1ccc(cc1)C=C(c1ccccc1)c1ccccc1)/C(=O)O,indoline,410,,dichloromethane
572,13.51,0.651,5.03,"0.1-M Lithium iodide, 0.05-M I2, 0.6-M 1,3-dimethyl-3-imidazolinium iodine and 0.05-M 4-tert-butylpyridine(tBP) in acetonitrile/valeronitrile(17:3)",-,-,-,TiO2 film,-,15 hours,"AM 1.5G, 100 mW/cm2",-,Tamotsu Horiuchi and Tohru Yashiro and Ryo Kawamura and Satoshi Uchida and Hiroshi Segawa,Indoline Dyes with Benzothiazole Unit for Dye-sensitized Solar Cells,Chemistry Letters,45,10.1246/cl.160084,517--519,5,,01/01/2016,Horiuchi_2016,,,N#C/C(=C\c1ccc2c(c1)nc(s2)c1ccc2c(c1)CCN2c1ccc(cc1)C=C(c1ccccc1)c1ccccc1)/C(=O)O,indoline,410,,dichloromethane
529,13.87,0.556,4.09,"0.1-M Lithium iodide, 0.05-M I2, and 0.6-M 1,3-dimethyl-3-imidazolinium iodine in acetonitrile / valeronitrile(17:3)",-,-,-,TiO2 film,-,15 hours,"AM 1.5G, 100 mW/cm2",-,Tamotsu Horiuchi and Tohru Yashiro and Ryo Kawamura and Satoshi Uchida and Hiroshi Segawa,Indoline Dyes with Benzothiazole Unit for Dye-sensitized Solar Cells,Chemistry Letters,45,10.1246/cl.160084,517--519,5,,01/01/2016,Horiuchi_2016,,,N#C/C(=C\c1ccc2c(c1)nc(s2)c1ccc2c(c1)CCN2c1ccc(cc1)C=C(c1ccccc1)c1ccccc1)/C(=O)O,indoline,410,,dichloromethane
442,5.42,0.591,1.42,"0.1-M Lithium iodide, 0.05-M I2, 0.6-M 1,3-dimethyl-3-imidazolinium iodine and 0.05-M 4-tert-butylpyridine(tBP) in acetonitrile/valeronitrile(17:3)",-,1 mM CDCA,-,TiO2 film,-,15 hours,"AM 1.5G, 100 mW/cm2",-,Tamotsu Horiuchi and Tohru Yashiro and Ryo Kawamura and Satoshi Uchida and Hiroshi Segawa,Indoline Dyes with Benzothiazole Unit for Dye-sensitized Solar Cells,Chemistry Letters,45,10.1246/cl.160084,517--519,5,,01/01/2016,Horiuchi_2016,,,CCN1C(=S)S/C(=c\2/s/c(=C/c3ccc(s3)c3ccc4c(c3)N(CC4)c3ccc(cc3)C=C(c3ccccc3)c3ccccc3)/c(=O)n2CC(=O)O)/C1=O,indoline,335,,dichloromethane
407,8.01,0.402,1.31,"0.1-M Lithium iodide, 0.05-M I2, and 0.6-M 1,3-dimethyl-3-imidazolinium iodine in acetonitrile / valeronitrile(17:3)",-,1 mM CDCA,-,TiO2 film,-,15 hours,"AM 1.5G, 100 mW/cm2",-,Tamotsu Horiuchi and Tohru Yashiro and Ryo Kawamura and Satoshi Uchida and Hiroshi Segawa,Indoline Dyes with Benzothiazole Unit for Dye-sensitized Solar Cells,Chemistry Letters,45,10.1246/cl.160084,517--519,5,,01/01/2016,Horiuchi_2016,,,CCN1C(=S)S/C(=c\2/s/c(=C/c3ccc(s3)c3ccc4c(c3)N(CC4)c3ccc(cc3)C=C(c3ccccc3)c3ccccc3)/c(=O)n2CC(=O)O)/C1=O,indoline,335,,dichloromethane
403,3.56,0.633,0.91,"0.1-M Lithium iodide, 0.05-M I2, 0.6-M 1,3-dimethyl-3-imidazolinium iodine and 0.05-M 4-tert-butylpyridine(tBP) in acetonitrile/valeronitrile(17:3)",-,-,-,TiO2 film,-,15 hours,"AM 1.5G, 100 mW/cm2",-,Tamotsu Horiuchi and Tohru Yashiro and Ryo Kawamura and Satoshi Uchida and Hiroshi Segawa,Indoline Dyes with Benzothiazole Unit for Dye-sensitized Solar Cells,Chemistry Letters,45,10.1246/cl.160084,517--519,5,,01/01/2016,Horiuchi_2016,,,CCN1C(=S)S/C(=c\2/s/c(=C/c3ccc(s3)c3ccc4c(c3)N(CC4)c3ccc(cc3)C=C(c3ccccc3)c3ccccc3)/c(=O)n2CC(=O)O)/C1=O,indoline,335,,dichloromethane
797,11.9,0.638,6.05,"0.3 M 1,2-dimethyl-3-propylimidazolium iodide (DMPII), 0.1 M LiI, 0.05 M I2, and 0.5 M 4-tert-butylpyridine in acetonitrile (ACN)",0.16,-,-,TiO2 film (12 um thick + 4 um scattering layer),121 nmol/cm2,12 hours,AM 1.5G 100mW/cm2,Dye bath EtOH,Xing Qian and Xiaolin Lan and Rucai Yan and Yiming He and Jiazheng Huang and Linxi Hou,T-shaped (D) 2 {\textendash}A{\textendash}$\uppi${\textendash}A type sensitizers incorporating indoloquinoxaline and triphenylamine for organic dye-sensitized solar cells,Electrochimica Acta,232,10.1016/j.electacta.2017.02.166,377--386,,,01/01/2017,Qian_2017,,,CCCCC(Cn1c2cc(ccc2c2c1nc1c(ccc(c1n2)c1ccc(cc1)N(c1ccccc1)c1ccccc1)c1ccc(cc1)N(c1ccccc1)c1ccccc1)c1ccc(s1)/C=C(/C(=O)O)\C#N)CC,"indoline,triphenylamine",428,,DCM
577.46,2.89,0.53,1.04,"0.05 M I2, 0.5 M KI, 0.5 M 4-tert-butyl pyridine (TBP) in 2-methoxypropionitrile",-,-,-,TiO2 film,-,24 hours,"AM 1.5G, 85 mW/cm2",-,Dickson D. Babu and Saritha Reddy Gachumale and Sambandam Anandan and Airody Vasudeva Adhikari,"New D-$\uppi$-A type indole based chromogens for {DSSC}: Design, synthesis and performance studies",Dyes and Pigments,112,10.1016/j.dyepig.2014.07.006,183--191,,,01/01/2015,Babu_2015,,,CCCCCCn1cc(c2c1cccc2)/C=C(\c1ccc(s1)C=C(C(=O)O)C#N)/C#N,indoline,495,577,chloroform
373,6.32,0.608,1.43,"0.1-M Lithium iodide, 0.05-M I2, and 0.6-M 1,3-dimethyl-3-imidazolinium iodine in acetonitrile / valeronitrile(17:3)",-,-,-,TiO2 film,-,15 hours,"AM 1.5G, 100 mW/cm2",-,Tamotsu Horiuchi and Tohru Yashiro and Ryo Kawamura and Satoshi Uchida and Hiroshi Segawa,Indoline Dyes with Benzothiazole Unit for Dye-sensitized Solar Cells,Chemistry Letters,45,10.1246/cl.160084,517--519,5,,01/01/2016,Horiuchi_2016,,,CCN1C(=S)S/C(=c\2/s/c(=C/c3ccc(s3)c3ccc4c(c3)N(CC4)c3ccc(cc3)C=C(c3ccccc3)c3ccccc3)/c(=O)n2CC(=O)O)/C1=O,indoline,335,,dichloromethane
508,9.88,0.58,2.91,"0.1-M Lithium iodide, 0.05-M I2, 0.6-M 1,3-dimethyl-3-imidazolinium iodine and 0.05-M 4-tert-butylpyridine(tBP) in acetonitrile/valeronitrile(17:3)",-,1 mM CDCA,-,TiO2 film,-,15 hours,"AM 1.5G, 100 mW/cm2",-,Tamotsu Horiuchi and Tohru Yashiro and Ryo Kawamura and Satoshi Uchida and Hiroshi Segawa,Indoline Dyes with Benzothiazole Unit for Dye-sensitized Solar Cells,Chemistry Letters,45,10.1246/cl.160084,517--519,5,,01/01/2016,Horiuchi_2016,,,CCN1C(=S)S/C(=c\2/s/c(=C\c3ccc4c(c3)nc(s4)c3ccc4c(c3)CCN4c3ccc(cc3)C=C(c3ccccc3)c3ccccc3)/c(=O)n2CC(=O)O)/C1=O,indoline,390,,dichloromethane
462,8.69,0.502,2.01,"0.1-M Lithium iodide, 0.05-M I2, and 0.6-M 1,3-dimethyl-3-imidazolinium iodine in acetonitrile / valeronitrile(17:3)",-,1 mM CDCA,-,TiO2 film,-,15 hours,"AM 1.5G, 100 mW/cm2",-,Tamotsu Horiuchi and Tohru Yashiro and Ryo Kawamura and Satoshi Uchida and Hiroshi Segawa,Indoline Dyes with Benzothiazole Unit for Dye-sensitized Solar Cells,Chemistry Letters,45,10.1246/cl.160084,517--519,5,,01/01/2016,Horiuchi_2016,,,CCN1C(=S)S/C(=c\2/s/c(=C\c3ccc4c(c3)nc(s4)c3ccc4c(c3)CCN4c3ccc(cc3)C=C(c3ccccc3)c3ccccc3)/c(=O)n2CC(=O)O)/C1=O,indoline,390,,dichloromethane
510,10.89,0.668,3.71,"0.1-M Lithium iodide, 0.05-M I2, 0.6-M 1,3-dimethyl-3-imidazolinium iodine and 0.05-M 4-tert-butylpyridine(tBP) in acetonitrile/valeronitrile(17:3)",-,-,-,TiO2 film,-,15 hours,"AM 1.5G, 100 mW/cm2",-,Tamotsu Horiuchi and Tohru Yashiro and Ryo Kawamura and Satoshi Uchida and Hiroshi Segawa,Indoline Dyes with Benzothiazole Unit for Dye-sensitized Solar Cells,Chemistry Letters,45,10.1246/cl.160084,517--519,5,,01/01/2016,Horiuchi_2016,,,CCN1C(=S)S/C(=c\2/s/c(=C\c3ccc4c(c3)nc(s4)c3ccc4c(c3)CCN4c3ccc(cc3)C=C(c3ccccc3)c3ccccc3)/c(=O)n2CC(=O)O)/C1=O,indoline,390,,dichloromethane
447,14.69,0.504,3.31,"0.1-M Lithium iodide, 0.05-M I2, and 0.6-M 1,3-dimethyl-3-imidazolinium iodine in acetonitrile / valeronitrile(17:3)",-,-,-,TiO2 film,-,15 hours,"AM 1.5G, 100 mW/cm2",-,Tamotsu Horiuchi and Tohru Yashiro and Ryo Kawamura and Satoshi Uchida and Hiroshi Segawa,Indoline Dyes with Benzothiazole Unit for Dye-sensitized Solar Cells,Chemistry Letters,45,10.1246/cl.160084,517--519,5,,01/01/2016,Horiuchi_2016,,,CCN1C(=S)S/C(=c\2/s/c(=C\c3ccc4c(c3)nc(s4)c3ccc4c(c3)CCN4c3ccc(cc3)C=C(c3ccccc3)c3ccccc3)/c(=O)n2CC(=O)O)/C1=O,indoline,390,,dichloromethane
656,18.99,0.678,8.43,"0.10 M lithium iodide, 0.60 M butylmethylimidazolium iodide, 0.05 M I2, and 0.05 M 4-tert-butylpyridine in acetonitrile : valeronitrile (v/v, 85:15)",-,-,-,TiO2 film (14+5 um),-,4 hours,"AM 1.5G, 100 mW/cm2",-,Seigo Ito and Hidetoshi Miura and Satoshi Uchida and Masakazu Takata and Koichi Sumioka and Paul Liska and Pascal Comte and Peter P{\'{e}}chy and Michael Grätzel,High-conversion-efficiency organic dye-sensitized solar cells with a novel indoline dye,Chemical Communications,,10.1039/b809093a,5194,41,,01/01/2008,Ito_2008,,,CCCCCCCCN1C(=S)S/C(=c\2/s/c(=C\c3ccc4c(c3)C3CCCC3N4c3ccc(cc3)C=C(c3ccccc3)c3ccccc3)/c(=O)n2CC(=O)O)/C1=O,indoline,554,641,chloroform
644,19.86,0.694,8.85,"0.10 M lithium iodide, 0.60 M butylmethylimidazolium iodide, 0.05 M I2, and 0.05 M 4-tert-butylpyridine in acetonitrile : valeronitrile (v/v, 85:15)",-,1 M CDCA,-,TiO2 film (14+5 um),-,4 hours,"AM 1.5G, 100 mW/cm2",-,Seigo Ito and Hidetoshi Miura and Satoshi Uchida and Masakazu Takata and Koichi Sumioka and Paul Liska and Pascal Comte and Peter P{\'{e}}chy and Michael Grätzel,High-conversion-efficiency organic dye-sensitized solar cells with a novel indoline dye,Chemical Communications,,10.1039/b809093a,5194,41,,01/01/2008,Ito_2008,,,CCN1C(=S)S/C(=c\2/s/c(=C\c3ccc4c(c3)C3CCCC3N4c3ccc(cc3)C=C(c3ccccc3)c3ccccc3)/c(=O)n2CC(=O)O)/C1=O,indoline,542,649,chloroform
710,18.68,0.707,9.4,"0.10 M lithium iodide, 0.60 M butylmethylimidazolium iodide, 0.05 M I2, and 0.05 M 4-tert-butylpyridine in acetonitrile : valeronitrile (v/v, 85:15)",-,1 M CDCA,-,TiO2 film (14+5 um),-,4 hours,"AM 1.5G, 100 mW/cm2",-,Seigo Ito and Hidetoshi Miura and Satoshi Uchida and Masakazu Takata and Koichi Sumioka and Paul Liska and Pascal Comte and Peter P{\'{e}}chy and Michael Grätzel,High-conversion-efficiency organic dye-sensitized solar cells with a novel indoline dye,Chemical Communications,,10.1039/b809093a,5194,41,,01/01/2008,Ito_2008,,,CCCCCCCCN1C(=S)S/C(=c\2/s/c(=C\c3ccc4c(c3)C3CCCC3N4c3ccc(cc3)C=C(c3ccccc3)c3ccccc3)/c(=O)n2CC(=O)O)/C1=O,indoline,554,641,chloroform
568,4.63,0.67,1.79,"0.6 M PMII (1-propyl-3-methylimidazolium iodide), 0.05 M I2, 0.10 M LiI and 0.5 M 4-tert-butylpyridine in a mixture of acetonitrile and methoxypropionitrile (v/v, 7:3)",0.158,-,-,TiO2 film (10+4 um),356 nmol/cm2,12 hours,"AM 1.5G, 100 mW/cm2",-,Bo Liu and Wenjun Wu and Xiaoyan Li and Lei Li and Shaofu Guo and Xiaoru Wei and Weihong Zhu and Qingbin Liu,Molecular engineering and theoretical investigation of organic sensitizers based on indoline dyes for quasi-solid state dye-sensitized solar cells,Physical Chemistry Chemical Physics,13,10.1039/c1cp20484j,8985,19,,01/01/2011,Liu_2011,,,N#CC(=Cc1ccc2c(c1)[C@@H]1CCC[C@H]1N2c1ccc(cc1)C)C(=O)O,indoline,438,508,THF
725,10.38,0.62,4.58,"0.6 M PMII (1-propyl-3-methylimidazolium iodide), 0.05 M I2, 0.10 M LiI and 0.5 M 4-tert-butylpyridine in a mixture of acetonitrile and methoxypropionitrile (v/v, 7:3)",0.158,-,-,TiO2 film (10+4 um),418 nmol/cm2,12 hours,"AM 1.5G, 100 mW/cm2",-,Bo Liu and Wenjun Wu and Xiaoyan Li and Lei Li and Shaofu Guo and Xiaoru Wei and Weihong Zhu and Qingbin Liu,Molecular engineering and theoretical investigation of organic sensitizers based on indoline dyes for quasi-solid state dye-sensitized solar cells,Physical Chemistry Chemical Physics,13,10.1039/c1cp20484j,8985,19,,01/01/2011,Liu_2011,,,N#CC(=Cc1ccc(s1)c1ccc2c(c1)[C@@H]1CCC[C@H]1N2c1ccc(cc1)C)C(=O)O,indoline,492,603,THF
651,10.63,0.64,4.46,"0.6 M PMII (1-propyl-3-methylimidazolium iodide), 0.05 M I2, 0.10 M LiI and 0.5 M 4-tert-butylpyridine in a mixture of acetonitrile and methoxypropionitrile (v/v, 7:3)",0.158,-,-,TiO2 film (10+4 um),387 nmol/cm2,12 hours,"AM 1.5G, 100 mW/cm2",-,Bo Liu and Wenjun Wu and Xiaoyan Li and Lei Li and Shaofu Guo and Xiaoru Wei and Weihong Zhu and Qingbin Liu,Molecular engineering and theoretical investigation of organic sensitizers based on indoline dyes for quasi-solid state dye-sensitized solar cells,Physical Chemistry Chemical Physics,13,10.1039/c1cp20484j,8985,19,,01/01/2011,Liu_2011,,,N#CC(=Cc1ccc(s1)/C=C/c1ccc2c(c1)[C@@H]1CCC[C@H]1N2c1ccc(cc1)C)C(=O)O,indoline,504,629,THF
632,6.43,0.65,2.53,"0.6 M PMII (1-propyl-3-methylimidazolium iodide), 0.05 M I2, 0.10 M LiI and 0.5 M 4-tert-butylpyridine in a mixture of acetonitrile and methoxypropionitrile (v/v, 7:3)",0.158,-,-,TiO2 film (10+4 um),243 nmol/cm2,12 hours,"AM 1.5G, 100 mW/cm2",-,Bo Liu and Wenjun Wu and Xiaoyan Li and Lei Li and Shaofu Guo and Xiaoru Wei and Weihong Zhu and Qingbin Liu,Molecular engineering and theoretical investigation of organic sensitizers based on indoline dyes for quasi-solid state dye-sensitized solar cells,Physical Chemistry Chemical Physics,13,10.1039/c1cp20484j,8985,19,,01/01/2011,Liu_2011,,,N#CC(=Cc1ccc(s1)/C=C/c1ccc(s1)c1ccc2c(c1)[C@@H]1CCC[C@H]1N2c1ccc(cc1)C)C(=O)O,indoline,518,644,THF
552,3.07,0.61,1.04,"1-butyl-3-methylimidazolium iodide (BMII)/I2/benzimidazole (BI)/GuSCN (w/w, 40/1.67/0.67/3.33)",0.158,-,-,TiO2 film (10+4 um),-,12 hours,"AM 1.5G, 100 mW/cm2",quasi-solid state electrolyte,Bo Liu and Wenjun Wu and Xiaoyan Li and Lei Li and Shaofu Guo and Xiaoru Wei and Weihong Zhu and Qingbin Liu,Molecular engineering and theoretical investigation of organic sensitizers based on indoline dyes for quasi-solid state dye-sensitized solar cells,Physical Chemistry Chemical Physics,13,10.1039/c1cp20484j,8985,19,,01/01/2011,Liu_2011,,,N#CC(=Cc1ccc2c(c1)[C@@H]1CCC[C@H]1N2c1ccc(cc1)C)C(=O)O,indoline,438,508,THF
698,9.39,0.51,3.37,"1-butyl-3-methylimidazolium iodide (BMII)/I2/benzimidazole (BI)/GuSCN (w/w, 40/1.67/0.67/3.33)",0.158,-,-,TiO2 film (10+4 um),-,12 hours,"AM 1.5G, 100 mW/cm2",quasi-solid state electrolyte,Bo Liu and Wenjun Wu and Xiaoyan Li and Lei Li and Shaofu Guo and Xiaoru Wei and Weihong Zhu and Qingbin Liu,Molecular engineering and theoretical investigation of organic sensitizers based on indoline dyes for quasi-solid state dye-sensitized solar cells,Physical Chemistry Chemical Physics,13,10.1039/c1cp20484j,8985,19,,01/01/2011,Liu_2011,,,N#CC(=Cc1ccc(s1)c1ccc2c(c1)[C@@H]1CCC[C@H]1N2c1ccc(cc1)C)C(=O)O,indoline,492,603,THF
640,7.76,0.51,2.38,"1-butyl-3-methylimidazolium iodide (BMII)/I2/benzimidazole (BI)/GuSCN (w/w, 40/1.67/0.67/3.33)",0.158,-,-,TiO2 film (10+4 um),-,12 hours,"AM 1.5G, 100 mW/cm2",quasi-solid state electrolyte,Bo Liu and Wenjun Wu and Xiaoyan Li and Lei Li and Shaofu Guo and Xiaoru Wei and Weihong Zhu and Qingbin Liu,Molecular engineering and theoretical investigation of organic sensitizers based on indoline dyes for quasi-solid state dye-sensitized solar cells,Physical Chemistry Chemical Physics,13,10.1039/c1cp20484j,8985,19,,01/01/2011,Liu_2011,,,N#CC(=Cc1ccc(s1)/C=C/c1ccc2c(c1)[C@@H]1CCC[C@H]1N2c1ccc(cc1)C)C(=O)O,indoline,504,629,THF
630,6.13,0.56,2.34,"1-butyl-3-methylimidazolium iodide (BMII)/I2/benzimidazole (BI)/GuSCN (w/w, 40/1.67/0.67/3.33)",0.158,-,-,TiO2 film (10+4 um),-,12 hours,"AM 1.5G, 100 mW/cm2",quasi-solid state electrolyte,Bo Liu and Wenjun Wu and Xiaoyan Li and Lei Li and Shaofu Guo and Xiaoru Wei and Weihong Zhu and Qingbin Liu,Molecular engineering and theoretical investigation of organic sensitizers based on indoline dyes for quasi-solid state dye-sensitized solar cells,Physical Chemistry Chemical Physics,13,10.1039/c1cp20484j,8985,19,,01/01/2011,Liu_2011,,,N#CC(=Cc1ccc(s1)/C=C/c1ccc(s1)c1ccc2c(c1)[C@@H]1CCC[C@H]1N2c1ccc(cc1)C)C(=O)O,indoline,518,644,THF
601,8.46,0.76,3.86,"1.0 M 1,3-dimethylimidazolium iodide, 0.03 M I2, 0.05 M lithium iodide, 0.1 M guanidinium thiocyanate and 0.5 M tert-butylpyridine in acetonitrile and valeronitrile solvent mixture (85:15 v/v)",0.159,-,-,TiO2 film (8+5 um),6.37e20 mols/mm,6 hours,AM 1.5G,dichloromethane bath solvent,Yongzhen Wu and Magdalena Marszalek and Shaik M. Zakeeruddin and Qiong Zhang and He Tian and Michael Grätzel and Weihong Zhu,High-conversion-efficiency organic dye-sensitized solar cells: molecular engineering on D{\textendash}A{\textendash}$\uppi$-A featured organic indoline dyes,Energy {\&} Environmental Science,5,10.1039/c2ee22108j,8261,8,,01/01/2012,Wu_2012,,,N#C/C(=C\c1ccc(s1)c1ccc(c2c1nsn2)c1ccc2c(c1)N(c1ccc(cc1)C)C1C2CCC1)/C(=O)O,indoline,546,,dichloromethane
657,17.5,0.74,8.56,"1.0 M 1,3-dimethylimidazolium iodide, 0.03 M I2, 0.05 M lithium iodide, 0.1 M guanidinium thiocyanate and 0.5 M tert-butylpyridine in acetonitrile and valeronitrile solvent mixture (85:15 v/v)",0.159,2 mM CDCA,-,TiO2 film (8+5 um),4.82e20 mols/mm,6 hours,AM 1.5G,dichloromethane bath solvent,Yongzhen Wu and Magdalena Marszalek and Shaik M. Zakeeruddin and Qiong Zhang and He Tian and Michael Grätzel and Weihong Zhu,High-conversion-efficiency organic dye-sensitized solar cells: molecular engineering on D{\textendash}A{\textendash}$\uppi$-A featured organic indoline dyes,Energy {\&} Environmental Science,5,10.1039/c2ee22108j,8261,8,,01/01/2012,Wu_2012,,,N#C/C(=C\c1ccc(s1)c1ccc(c2c1nsn2)c1ccc2c(c1)N(c1ccc(cc1)C)C1C2CCC1)/C(=O)O,indoline,546,,dichloromethane
618,16.25,0.72,7.22,"1.0 M 1,3-dimethylimidazolium iodide, 0.03 M I2, 0.05 M lithium iodide, 0.1 M guanidinium thiocyanate and 0.5 M tert-butylpyridine in acetonitrile and valeronitrile solvent mixture (85:15 v/v)",0.159,-,-,TiO2 film (8+5 um),4.45e20 mols/mm,6 hours,AM 1.5G,chloroform bath solvent,Yongzhen Wu and Magdalena Marszalek and Shaik M. Zakeeruddin and Qiong Zhang and He Tian and Michael Grätzel and Weihong Zhu,High-conversion-efficiency organic dye-sensitized solar cells: molecular engineering on D{\textendash}A{\textendash}$\uppi$-A featured organic indoline dyes,Energy {\&} Environmental Science,5,10.1039/c2ee22108j,8261,8,,01/01/2012,Wu_2012,,,N#C/C(=C\c1ccc(s1)c1ccc(c2c1nsn2)c1ccc2c(c1)N(c1ccc(cc1)C)C1C2CCC1)/C(=O)O,indoline,546,,dichloromethane
646,17.82,0.72,8.29,"1.0 M 1,3-dimethylimidazolium iodide, 0.03 M I2, 0.05 M lithium iodide, 0.1 M guanidinium thiocyanate and 0.5 M tert-butylpyridine in acetonitrile and valeronitrile solvent mixture (85:15 v/v)",0.159,2 mM CDCA,-,TiO2 film (8+5 um),3.97e20 mols/mm,6 hours,AM 1.5G,chloroform bath solvent,Yongzhen Wu and Magdalena Marszalek and Shaik M. Zakeeruddin and Qiong Zhang and He Tian and Michael Grätzel and Weihong Zhu,High-conversion-efficiency organic dye-sensitized solar cells: molecular engineering on D{\textendash}A{\textendash}$\uppi$-A featured organic indoline dyes,Energy {\&} Environmental Science,5,10.1039/c2ee22108j,8261,8,,01/01/2012,Wu_2012,,,N#C/C(=C\c1ccc(s1)c1ccc(c2c1nsn2)c1ccc2c(c1)N(c1ccc(cc1)C)C1C2CCC1)/C(=O)O,indoline,546,,dichloromethane
692,17.26,0.64,7.63,"1.0 M 1,3-dimethylimidazolium iodide, 0.03 M I2, 0.05 M lithium iodide, 0.1 M guanidinium thiocyanate and 0.5 M tert-butylpyridine in acetonitrile and valeronitrile solvent mixture (85:15 v/v)",0.159,-,-,TiO2 film (8+5 um),5.34e20 mols/mm,6 hours,AM 1.5G,dichloromethane bath solvent,Yongzhen Wu and Magdalena Marszalek and Shaik M. Zakeeruddin and Qiong Zhang and He Tian and Michael Grätzel and Weihong Zhu,High-conversion-efficiency organic dye-sensitized solar cells: molecular engineering on D{\textendash}A{\textendash}$\uppi$-A featured organic indoline dyes,Energy {\&} Environmental Science,5,10.1039/c2ee22108j,8261,8,,01/01/2012,Wu_2012,,,CCCCCCc1cc(sc1c1ccc(s1)/C=C(/C(=O)O)\C#N)c1ccc(c2c1nsn2)c1ccc2c(c1)N(c1ccc(cc1)C)C1C2CCC1,indoline,536,,dichloromethane
