Repository: PaulC61/Cheminformatics

# Cheminformatics
Repository for:
Cheminformatics Masters students of University of Strasbourg 2020 - 2022
+ My own projects related to the course

File: InternshipM2_BIU/rawDSSCDBdata.csv (part 51 of 77)
VOC,JSC,FF,PCE,Electrolyte,Active area,Co-adsorbent,Co-sensitizer,Semiconductor,Dye loading,Exposure time,Solar simulator,Performance comment,Article author,Article title,Article journal,Article volume,Article DOI,Article pages,Article issue nr,Article EID,Article year,Article year,Article electronic id,Article keywords,Molecule SMILE,Molecule keywords,Molecule spectrum absorption maxima,Molecule spectrum emission maxima,Molecule spectrum solvent
689,18.28,0.71,8.99,"1.0 M 1,3-dimethylimidazolium iodide, 0.03 M I2, 0.05 M lithium iodide, 0.1 M guanidinium thiocyanate and 0.5 M tert-butylpyridine in acetonitrile and valeronitrile solvent mixture (85:15 v/v)",0.159,2 mM CDCA,-,TiO2 film (8+5 um),4.96e20 mols/mm,6 hours,AM 1.5G,dichloromethane bath solvent,Yongzhen Wu and Magdalena Marszalek and Shaik M. Zakeeruddin and Qiong Zhang and He Tian and Michael Grätzel and Weihong Zhu,High-conversion-efficiency organic dye-sensitized solar cells: molecular engineering on D{\textendash}A{\textendash}$\uppi$-A featured organic indoline dyes,Energy {\&} Environmental Science,5,10.1039/c2ee22108j,8261,8,,01/01/2012,Wu_2012,,,CCCCCCc1cc(sc1c1ccc(s1)/C=C(/C(=O)O)\C#N)c1ccc(c2c1nsn2)c1ccc2c(c1)N(c1ccc(cc1)C)C1C2CCC1,indoline,536,,dichloromethane
689,16.99,0.7,8.15,"1.0 M 1,3-dimethylimidazolium iodide, 0.03 M I2, 0.05 M lithium iodide, 0.1 M guanidinium thiocyanate and 0.5 M tert-butylpyridine in acetonitrile and valeronitrile solvent mixture (85:15 v/v)",0.159,-,-,TiO2 film (8+5 um),4.18e20 mols/mm,6 hours,AM 1.5G,chloroform bath solvent,Yongzhen Wu and Magdalena Marszalek and Shaik M. Zakeeruddin and Qiong Zhang and He Tian and Michael Grätzel and Weihong Zhu,High-conversion-efficiency organic dye-sensitized solar cells: molecular engineering on D{\textendash}A{\textendash}$\uppi$-A featured organic indoline dyes,Energy {\&} Environmental Science,5,10.1039/c2ee22108j,8261,8,,01/01/2012,Wu_2012,,,CCCCCCc1cc(sc1c1ccc(s1)/C=C(/C(=O)O)\C#N)c1ccc(c2c1nsn2)c1ccc2c(c1)N(c1ccc(cc1)C)C1C2CCC1,indoline,536,,dichloromethane
640,5.6,0.66,2.4,"0.5 M LiI, 0.01 M I2, 0.6 M dimethylpropyl imidazolium iodide, and 0.5 M 4-t-butylpyridine in acetonitrile",-,-,-,TiO2 film 10 um thick,-,1 hour,"AM 1.5G, 100 mW/cm2",t-BuOH/MeCN solvent,Hiroshi Imahori and Shinya Hayashi and Hironobu Hayashi and Akane Oguro and Seunghun Eu and Tomokazu Umeyama and Yoshihiro Matano,Effects of Porphyrin Substituents and Adsorption Conditions on Photovoltaic Properties of Porphyrin-Sensitized {TiO}2Cells,The Journal of Physical Chemistry C,113,10.1021/jp907288h,18406--18413,42,,01/01/2009,Imahori_2009,,,Cc1cc(C)c(c(c1)C)/C/1=C/2\C=CC(=N2)/C(=c/2\n3[Zn]n4c1ccc4/C(=C\1/C=CC(=N1)/C(=c\3/cc2)/c1c(C)cc(cc1C)C)/c1ccc(cc1)c1ccc(cc1)C(=O)O)/c1c(C)cc(cc1C)C,porphyrin,585,646,dichloromethane
300,0.28,0.53,0.046,Iodolyte AN-50,0.18,-,-,TiO2 film (8-12 um thick),-,20 hours,AM 1.5G 100mW/cm2,-,Dickson D. Babu and Hammad Cheema and Dalia Elsherbiny and Ahmed El-Shafei and Airody Vasudeva Adhikari,Molecular Engineering and Theoretical Investigation of Novel Metal-Free Organic Chromophores for Dye-Sensitized Solar Cells,Electrochimica Acta,176,10.1016/j.electacta.2015.07.079,868--879,,,01/01/2015,Babu_2015,,,CCCCCCn1cc(c2c1ccc(c2)OC)/C=C(\c1ccc(s1)/C=C/1\SC(=S)N(C1=O)CC(=O)O)/C#N,indoline,517,656,chloroform
638,19.08,0.682,8.26,"0.10 M lithium iodide, 0.60 M butylmethylimidazolium iodide, 0.05 M I2, and 0.05 M 4-tert-butylpyridine in acetonitrile : valeronitrile (v/v, 85:15)",-,-,-,TiO2 film (14+5 um),-,4 hours,"AM 1.5G, 100 mW/cm2",-,Seigo Ito and Hidetoshi Miura and Satoshi Uchida and Masakazu Takata and Koichi Sumioka and Paul Liska and Pascal Comte and Peter P{\'{e}}chy and Michael Grätzel,High-conversion-efficiency organic dye-sensitized solar cells with a novel indoline dye,Chemical Communications,,10.1039/b809093a,5194,41,,01/01/2008,Ito_2008,,,CCN1C(=S)S/C(=c\2/s/c(=C\c3ccc4c(c3)C3CCCC3N4c3ccc(cc3)C=C(c3ccccc3)c3ccccc3)/c(=O)n2CC(=O)O)/C1=O,indoline,542,649,chloroform
702,17.88,0.67,8.4,"1.0 M 1,3-dimethylimidazolium iodide, 0.03 M I2, 0.05 M lithium iodide, 0.1 M guanidinium thiocyanate and 0.5 M tert-butylpyridine in acetonitrile and valeronitrile solvent mixture (85:15 v/v)",0.159,2 mM CDCA,-,TiO2 film (8+5 um),3.43e20 mols/mm,6 hours,AM 1.5G,chloroform bath solvent,Yongzhen Wu and Magdalena Marszalek and Shaik M. Zakeeruddin and Qiong Zhang and He Tian and Michael Grätzel and Weihong Zhu,High-conversion-efficiency organic dye-sensitized solar cells: molecular engineering on D{\textendash}A{\textendash}$\uppi$-A featured organic indoline dyes,Energy {\&} Environmental Science,5,10.1039/c2ee22108j,8261,8,,01/01/2012,Wu_2012,,,CCCCCCc1cc(sc1c1ccc(s1)/C=C(/C(=O)O)\C#N)c1ccc(c2c1nsn2)c1ccc2c(c1)N(c1ccc(cc1)C)C1C2CCC1,indoline,536,,dichloromethane
649,17.95,0.73,8.56,"1.0 M 1,3-dimethylimidazolium iodide, 0.03 M I2, 0.05 M lithium iodide, 0.1 M guanidinium thiocyanate and 0.5 M tert-butylpyridine in acetonitrile and valeronitrile solvent mixture (85:15 v/v)",0.159,20 mM CDCA,-,TiO2 film (8+5 um),-,6 hours,AM 1.5G,dichloromethane bath solvent,Yongzhen Wu and Magdalena Marszalek and Shaik M. Zakeeruddin and Qiong Zhang and He Tian and Michael Grätzel and Weihong Zhu,High-conversion-efficiency organic dye-sensitized solar cells: molecular engineering on D{\textendash}A{\textendash}$\uppi$-A featured organic indoline dyes,Energy {\&} Environmental Science,5,10.1039/c2ee22108j,8261,8,,01/01/2012,Wu_2012,,,N#C/C(=C\c1ccc(s1)c1ccc(c2c1nsn2)c1ccc2c(c1)N(c1ccc(cc1)C)C1C2CCC1)/C(=O)O,indoline,546,,dichloromethane
661,17.93,0.74,8.9,"1.0 M 1,3-dimethylimidazolium iodide, 0.03 M I2, 0.05 M lithium iodide, 0.1 M guanidinium thiocyanate and 0.5 M tert-butylpyridine in acetonitrile and valeronitrile solvent mixture (85:15 v/v)",0.159,20 mM CDCA,-,TiO2 film (8+5 um),-,6 hours,AM 1.5G,chloroform bath solvent,Yongzhen Wu and Magdalena Marszalek and Shaik M. Zakeeruddin and Qiong Zhang and He Tian and Michael Grätzel and Weihong Zhu,High-conversion-efficiency organic dye-sensitized solar cells: molecular engineering on D{\textendash}A{\textendash}$\uppi$-A featured organic indoline dyes,Energy {\&} Environmental Science,5,10.1039/c2ee22108j,8261,8,,01/01/2012,Wu_2012,,,N#C/C(=C\c1ccc(s1)c1ccc(c2c1nsn2)c1ccc2c(c1)N(c1ccc(cc1)C)C1C2CCC1)/C(=O)O,indoline,546,,dichloromethane
702,18.15,0.71,9.02,"1.0 M 1,3-dimethylimidazolium iodide, 0.03 M I2, 0.05 M lithium iodide, 0.1 M guanidinium thiocyanate and 0.5 M tert-butylpyridine in acetonitrile and valeronitrile solvent mixture (85:15 v/v)",0.159,20 mM CDCA,-,TiO2 film (8+5 um),-,6 hours,AM 1.5G,dichloromethane bath solvent,Yongzhen Wu and Magdalena Marszalek and Shaik M. Zakeeruddin and Qiong Zhang and He Tian and Michael Grätzel and Weihong Zhu,High-conversion-efficiency organic dye-sensitized solar cells: molecular engineering on D{\textendash}A{\textendash}$\uppi$-A featured organic indoline dyes,Energy {\&} Environmental Science,5,10.1039/c2ee22108j,8261,8,,01/01/2012,Wu_2012,,,CCCCCCc1cc(sc1c1ccc(s1)/C=C(/C(=O)O)\C#N)c1ccc(c2c1nsn2)c1ccc2c(c1)N(c1ccc(cc1)C)C1C2CCC1,indoline,536,,dichloromethane
696,18,0.72,9.04,"1.0 M 1,3-dimethylimidazolium iodide, 0.03 M I2, 0.05 M lithium iodide, 0.1 M guanidinium thiocyanate and 0.5 M tert-butylpyridine in acetonitrile and valeronitrile solvent mixture (85:15 v/v)",0.159,20 mM CDCA,-,TiO2 film (8+5 um),-,6 hours,AM 1.5G,chloroform bath solvent,Yongzhen Wu and Magdalena Marszalek and Shaik M. Zakeeruddin and Qiong Zhang and He Tian and Michael Grätzel and Weihong Zhu,High-conversion-efficiency organic dye-sensitized solar cells: molecular engineering on D{\textendash}A{\textendash}$\uppi$-A featured organic indoline dyes,Energy {\&} Environmental Science,5,10.1039/c2ee22108j,8261,8,,01/01/2012,Wu_2012,,,CCCCCCc1cc(sc1c1ccc(s1)/C=C(/C(=O)O)\C#N)c1ccc(c2c1nsn2)c1ccc2c(c1)N(c1ccc(cc1)C)C1C2CCC1,indoline,536,,dichloromethane
649,18.53,0.71,8.49,"0.6 M 1-butyl-3-methylimidiazolium iodide (BMII), 0.1 M LiI, 0.05 M I2, and 0.6 M tert-butylpyridine (TBP) in acetonitrile",0.142,30 mM DCA,-,TiO2 film (12+4 uM),-,5 hours,"AM 1.5G, 100 mW/cm2",-,Bo Liu and Qingbin Liu and Dan You and Xiaoyan Li and Yoshinori Naruta and Weihong Zhu,Molecular engineering of indoline based organic sensitizers for highly efficient dye-sensitized solar cells,Journal of Materials Chemistry,22,10.1039/c2jm31704d,13348,26,,01/01/2012,Liu_2012,,,CCCCCn1c2ccc(cc2c2c1cccc2)N1C2CCCC2c2c1cc(/C=C/c1ccc(s1)/C=C(/C(=O)O)\C#N)cc2,indoline,523,,CH3CN-CH2Cl2
614,12.28,0.68,5.09,"0.6 M 1-butyl-3-methylimidiazolium iodide (BMII), 0.1 M LiI, 0.05 M I2, and 0.6 M tert-butylpyridine (TBP) in acetonitrile",0.142,-,-,TiO2 film (12+4 uM),-,5 hours,"AM 1.5G, 100 mW/cm2",-,Bo Liu and Qingbin Liu and Dan You and Xiaoyan Li and Yoshinori Naruta and Weihong Zhu,Molecular engineering of indoline based organic sensitizers for highly efficient dye-sensitized solar cells,Journal of Materials Chemistry,22,10.1039/c2jm31704d,13348,26,,01/01/2012,Liu_2012,,,CCCCCCC1(CCCCCC)c2ccccc2c2c1ccc(c2)N1C2CCCC2c2c1cc(/C=C/c1ccc(s1)/C=C(/C(=O)O)\C#N)cc2,indoline,504,,CH3CN-CH2Cl2
627,15.29,0.72,6.84,"0.6 M 1-butyl-3-methylimidiazolium iodide (BMII), 0.1 M LiI, 0.05 M I2, and 0.6 M tert-butylpyridine (TBP) in acetonitrile",0.142,30 mM DCA,-,TiO2 film (12+4 uM),-,5 hours,"AM 1.5G, 100 mW/cm2",-,Bo Liu and Qingbin Liu and Dan You and Xiaoyan Li and Yoshinori Naruta and Weihong Zhu,Molecular engineering of indoline based organic sensitizers for highly efficient dye-sensitized solar cells,Journal of Materials Chemistry,22,10.1039/c2jm31704d,13348,26,,01/01/2012,Liu_2012,,,CCCCCCC1(CCCCCC)c2ccccc2c2c1ccc(c2)N1C2CCCC2c2c1cc(/C=C/c1ccc(s1)/C=C(/C(=O)O)\C#N)cc2,indoline,504,,CH3CN-CH2Cl2
622,9.77,0.65,3.99,"0.6 M 1-butyl-3-methylimidiazolium iodide (BMII), 0.1 M LiI, 0.05 M I2, and 0.6 M tert-butylpyridine (TBP) in acetonitrile",0.142,-,-,TiO2 film (12+4 uM),-,5 hours,"AM 1.5G, 100 mW/cm2",-,Bo Liu and Qingbin Liu and Dan You and Xiaoyan Li and Yoshinori Naruta and Weihong Zhu,Molecular engineering of indoline based organic sensitizers for highly efficient dye-sensitized solar cells,Journal of Materials Chemistry,22,10.1039/c2jm31704d,13348,26,,01/01/2012,Liu_2012,,,N#C/C(=C\c1ccc(s1)/C=C/c1ccc2c(c1)N(c1ccc(cc1)C)C1C2CCC1)/C(=O)O,indoline,491,,CH3CN-CH2Cl2
639,11.63,0.68,5.08,"0.6 M 1-butyl-3-methylimidiazolium iodide (BMII), 0.1 M LiI, 0.05 M I2, and 0.6 M tert-butylpyridine (TBP) in acetonitrile",0.142,30 mM DCA,-,TiO2 film (12+4 uM),-,5 hours,"AM 1.5G, 100 mW/cm2",-,Bo Liu and Qingbin Liu and Dan You and Xiaoyan Li and Yoshinori Naruta and Weihong Zhu,Molecular engineering of indoline based organic sensitizers for highly efficient dye-sensitized solar cells,Journal of Materials Chemistry,22,10.1039/c2jm31704d,13348,26,,01/01/2012,Liu_2012,,,N#C/C(=C\c1ccc(s1)/C=C/c1ccc2c(c1)N(c1ccc(cc1)C)C1C2CCC1)/C(=O)O,indoline,491,,CH3CN-CH2Cl2
645,18.75,0.538,6.51,"0.1 M LiI, 0.05M I2, and 0.6 M DMPII in 3-methoxypropionitrile",0.16,1 mM CDCA,-,TiO2 film (12 uM thick),-,15 hours,"AM 1.5G, 100 mW/cm2",-,Tamotsu Horiuchi and Hidetoshi Miura and Kouichi Sumioka and Satoshi Uchida,High Efficiency of Dye-Sensitized Solar Cells Based on Metal-Free Indoline Dyes,Journal of the American Chemical Society,126,10.1021/ja0488277,12218--12219,39,,01/01/2004,Horiuchi_2004,,,CCN1C(=S)S/C(=c/2\s/c(=C\c3ccc4c(c3)N(c3ccc(cc3)C=C(c3ccccc3)c3ccccc3)C3C4CCC3)/c(=O)n2CC(=O)O)/C1=O,indoline,541,,tert-butyl alcohol/acetonitrile
584,17.5,0.538,5.5,"0.1 M LiI, 0.05M I2, and 0.6 M DMPII in 3-methoxypropionitrile",0.16,1 mM CDCA,-,TiO2 film (12 um thick),-,15 hours,"AM 1.5G, 100 mW/cm2",-,Tamotsu Horiuchi and Hidetoshi Miura and Kouichi Sumioka and Satoshi Uchida,High Efficiency of Dye-Sensitized Solar Cells Based on Metal-Free Indoline Dyes,Journal of the American Chemical Society,126,10.1021/ja0488277,12218--12219,39,,01/01/2004,Horiuchi_2004,,,OC(=O)CN1C(=S)S/C(=c/2\s/c(=C\c3ccc4c(c3)N(c3ccc(cc3)/C=C(\c3ccccc3)/C3=CC=CCC3)C3C4CCC3)/c(=O)n2CC(=O)O)/C1=O,indoline,532,,tert-butyl alcohol/acetonitrile
628,17.38,0.513,5.6,"0.1 M LiI, 0.05M I2, and 0.6 M DMPII in 3-methoxypropionitrile",0.16,1 mM CDCA,-,TiO2 film (12 um thick),-,15 hours,"AM 1.5G, 100 mW/cm2",-,Tamotsu Horiuchi and Hidetoshi Miura and Kouichi Sumioka and Satoshi Uchida,High Efficiency of Dye-Sensitized Solar Cells Based on Metal-Free Indoline Dyes,Journal of the American Chemical Society,126,10.1021/ja0488277,12218--12219,39,,01/01/2004,Horiuchi_2004,,,CCN1C(=S)S/C(=c/2\s/c(=C\c3ccc4c(c3)N(c3ccc(cc3)/C=C(\c3ccccc3)/C3=CC=CCC3)C3C4CCC3)/c(=O)n2CCC(=O)O)/C1=O,indoline,531,,tert-butyl alcohol/acetonitrile
569,19.56,0.533,5.93,"0.1 M LiI, 0.05M I2, and 0.6 M DMPII in 3-methoxypropionitrile",0.16,1 mM CDCA,-,TiO2 film (12 um thick),-,15 hours,"AM 1.5G, 100 mW/cm2",-,Tamotsu Horiuchi and Hidetoshi Miura and Kouichi Sumioka and Satoshi Uchida,High Efficiency of Dye-Sensitized Solar Cells Based on Metal-Free Indoline Dyes,Journal of the American Chemical Society,126,10.1021/ja0488277,12218--12219,39,,01/01/2004,Horiuchi_2004,,,CCN1C(=S)S/C(=c/2\s/c(=c/3\s/c(=C\c4ccc5c(c4)N(c4ccc(cc4)/C=C(\c4ccccc4)/C4=CC=CCC4)C4C5CCC4)/c(=O)n3CC(=O)O)/c(=O)n2CC)/C1=O,indoline,,,-
690,6.22,0.7,3,"0.6 M DMPImI, 0.1 M LiI, 0.05 M I2, 0.5 M TBP in acetonitrile",0.2399,-,0.92e-04 mol/cm3,TiO2 6uM thickness,-,-,"AM 1.5G, 100 mW/cm2",-,Shingo Kajiyama and Yu Uemura and Hidetoshi Miura and Kohjiro Hara and Nagatoshi Koumura,Organic dyes with oligo-n-hexylthiophene for dye-sensitized solar cells: Relation between chemical structure of donor and photovoltaic performance,Dyes and Pigments,92,10.1016/j.dyepig.2011.08.016,1250--1256,3,,01/01/2012,Kajiyama_2012,,,CCCCCCc1cc(sc1c1cc(c(s1)C=C(C(=O)O)C#N)CCCCCC)c1ccc2c(c1)C1CCCC1N2c1ccc(cc1)OC,indoline,509,,20%THF-toluene
670,8.1,0.74,4,"0.6 M 1,2-dimethyl-3-n-propylimidazolium iodide (DMPImI), 0.1 M LiI, 0.2 M I2, 0.5 M 4-tert-butylpyridine (TBP) in acetonitrile",0.2354,-,-,TiO2 film (5 uM),-,12 hours,"AM 1.5G, 100 mW/cm2",THF solvent,Xue-Hua Zhang and Yan Cui and Ryuzi Katoh and Nagatoshi Koumura and Kohjiro Hara,"Organic Dyes Containing Thieno[3,2-b]indole Donor for Efficient Dye-Sensitized Solar Cells",The Journal of Physical Chemistry C,114,10.1021/jp105548u,18283--18290,42,,01/01/2010,Zhang_2010,,,CCCCCCc1cc(sc1c1sc(c(c1)CCCCCC)c1sc(cc1CCCCCC)/C=C(/C(=O)O)\C#N)c1sc(cc1CCCCCC)c1sc2c(c1)n(c1c2cccc1)CC,indoline,490,,toluene
680,8.5,0.76,4.4,"0.6 M 1,2-dimethyl-3-n-propylimidazolium iodide (DMPImI), 0.1 M LiI, 0.2 M I2, 0.5 M 4-tert-butylpyridine (TBP) in acetonitrile",0.2354,0.1 mM DCA,-,TiO2 film (5 uM),-,12 hours,"AM 1.5G, 100 mW/cm2",THF solvent,Xue-Hua Zhang and Yan Cui and Ryuzi Katoh and Nagatoshi Koumura and Kohjiro Hara,"Organic Dyes Containing Thieno[3,2-b]indole Donor for Efficient Dye-Sensitized Solar Cells",The Journal of Physical Chemistry C,114,10.1021/jp105548u,18283--18290,42,,01/01/2010,Zhang_2010,,,CCCCCCc1cc(sc1c1sc(c(c1)CCCCCC)c1sc(cc1CCCCCC)/C=C(/C(=O)O)\C#N)c1sc(cc1CCCCCC)c1sc2c(c1)n(c1c2cccc1)CC,indoline,490,,toluene
730,9.5,0.74,5.1,"0.6 M 1,2-dimethyl-3-n-propylimidazolium iodide (DMPImI), 0.1 M LiI, 0.2 M I2, 0.5 M 4-tert-butylpyridine (TBP) in acetonitrile",0.2354,-,-,TiO2 film (5 uM),-,12 hours,"AM 1.5G, 100 mW/cm2",toluene solvent,Xue-Hua Zhang and Yan Cui and Ryuzi Katoh and Nagatoshi Koumura and Kohjiro Hara,"Organic Dyes Containing Thieno[3,2-b]indole Donor for Efficient Dye-Sensitized Solar Cells",The Journal of Physical Chemistry C,114,10.1021/jp105548u,18283--18290,42,,01/01/2010,Zhang_2010,,,CCCCCCc1cc(sc1c1sc(c(c1)CCCCCC)c1sc(cc1CCCCCC)/C=C(/C(=O)O)\C#N)c1sc(cc1CCCCCC)c1sc2c(c1)n(c1c2cccc1)CC,indoline,490,,toluene
700,13.8,0.77,7.4,"0.6 M 1,2-dimethyl-3-n-propylimidazolium iodide (DMPImI), 0.1 M LiI, 0.2 M I2, 0.5 M 4-tert-butylpyridine (TBP) in acetonitrile",0.2354,-,-,TiO2 film (9+5 uM),-,12 hours,"AM 1.5G, 100 mW/cm2",toluene solvent,Xue-Hua Zhang and Yan Cui and Ryuzi Katoh and Nagatoshi Koumura and Kohjiro Hara,"Organic Dyes Containing Thieno[3,2-b]indole Donor for Efficient Dye-Sensitized Solar Cells",The Journal of Physical Chemistry C,114,10.1021/jp105548u,18283--18290,42,,01/01/2010,Zhang_2010,,,CCCCCCc1cc(sc1c1sc(c(c1)CCCCCC)C=C(C(=O)O)C#N)c1cc2c(s1)c1c(n2CC)cccc1,indoline,502,,toluene
700,14.6,0.76,7.8,"0.6 M 1,2-dimethyl-3-n-propylimidazolium iodide (DMPImI), 0.1 M LiI, 0.2 M I2, 0.5 M 4-tert-butylpyridine (TBP) in acetonitrile",0.2354,-,-,TiO2 film (9+5 uM),-,12 hours,"AM 1.5G, 100 mW/cm2",toluene solvent,Xue-Hua Zhang and Yan Cui and Ryuzi Katoh and Nagatoshi Koumura and Kohjiro Hara,"Organic Dyes Containing Thieno[3,2-b]indole Donor for Efficient Dye-Sensitized Solar Cells",The Journal of Physical Chemistry C,114,10.1021/jp105548u,18283--18290,42,,01/01/2010,Zhang_2010,,,CCCCCCc1cc(sc1c1sc(c(c1)CCCCCC)/C=C(/C(=O)O)\C#N)c1sc(cc1CCCCCC)c1cc2c(s1)c1c(n2CC)cccc1,indoline,496,,toluene
660,15,0.74,7.3,"0.6 M 1,2-dimethyl-3-n-propylimidazolium iodide (DMPImI), 0.1 M LiI, 0.2 M I2, 0.5 M 4-tert-butylpyridine (TBP) in acetonitrile",0.2354,-,-,TiO2 film (9+5 uM),-,12 hours,"AM 1.5G, 100 mW/cm2",toluene solvent,Xue-Hua Zhang and Yan Cui and Ryuzi Katoh and Nagatoshi Koumura and Kohjiro Hara,"Organic Dyes Containing Thieno[3,2-b]indole Donor for Efficient Dye-Sensitized Solar Cells",The Journal of Physical Chemistry C,114,10.1021/jp105548u,18283--18290,42,,01/01/2010,Zhang_2010,,,CCCCCCc1cc(sc1c1sc(c(c1)CCCCCC)c1sc(cc1CCCCCC)/C=C(/C(=O)O)\C#N)c1sc(cc1CCCCCC)c1sc2c(c1)n(c1c2cccc1)CC,indoline,490,,toluene
558,7.8,0.59,2.57,0.1 M I2 and 1 M tetrapropylammonium iodide (TPAI) in a 4:1 (by volume) mixture of ethylene carbonate and acetonitrile,0.28,-,-,ZnO film 4.3 um thick,-,-,"AM 1.5G, 100 mW/cm2",-,Melanie Rudolph and Tsukasa Yoshida and Hidetoshi Miura and Derck Schlettwein,Improvement of Light Harvesting by Addition of a Long-Wavelength Absorber in Dye-Sensitized Solar Cells Based on {ZnO} and Indoline Dyes,The Journal of Physical Chemistry C,119,10.1021/jp511122u,1298--1311,3,,01/01/2015,Rudolph_2015,,,CCN1C(=S)S/C(=c\2/s/c(=C\c3ccc4c(c3)C3CCCC3N4c3ccc(cc3)C=C(c3ccccc3)c3ccccc3)/c(=O)n2CC(=O)O)/C1=O,indoline,542,649,chloroform
581,5,0.64,1.84,0.1 M I2 and 1 M tetrapropylammonium iodide (TPAI) in a 4:1 (by volume) mixture of ethylene carbonate and acetonitrile,0.28,-,-,ZnO film 4.3 um thick,-,-,"AM 1.5G, 100 mW/cm2",-,Melanie Rudolph and Tsukasa Yoshida and Hidetoshi Miura and Derck Schlettwein,Improvement of Light Harvesting by Addition of a Long-Wavelength Absorber in Dye-Sensitized Solar Cells Based on {ZnO} and Indoline Dyes,The Journal of Physical Chemistry C,119,10.1021/jp511122u,1298--1311,3,,01/01/2015,Rudolph_2015,,,N#C/C(=C\c1ccc2c(c1)C1CCCC1N2c1ccc(cc1)C=C(c1ccccc1)c1ccccc1)/C(=O)O,indoline,464,587,chloroform
578,6,0.59,2.04,0.1 M I2 and 1 M tetrapropylammonium iodide (TPAI) in a 4:1 (by volume) mixture of ethylene carbonate and acetonitrile,0.28,-,-,ZnO film 4.3 um thick,-,-,"AM 1.5G, 100 mW/cm2",-,Melanie Rudolph and Tsukasa Yoshida and Hidetoshi Miura and Derck Schlettwein,Improvement of Light Harvesting by Addition of a Long-Wavelength Absorber in Dye-Sensitized Solar Cells Based on {ZnO} and Indoline Dyes,The Journal of Physical Chemistry C,119,10.1021/jp511122u,1298--1311,3,,01/01/2015,Rudolph_2015,,,CCN1C(=S)S/C(=c\2/s/c(=C\c3ccc4c(c3)C3CCCC3N4c3ccc(cc3)C=C(c3ccccc3)c3ccccc3)/c(=O)n2CC(=O)O)/C1=O,indoline,542,649,chloroform
344,2.6,0.51,0.45,0.1 M I2 and 1 M tetrapropylammonium iodide (TPAI) in a 4:1 (by volume) mixture of ethylene carbonate and acetonitrile,0.28,-,-,ZnO film 4.3 um thick,-,-,"AM 1.5G, 100 mW/cm2",-,Melanie Rudolph and Tsukasa Yoshida and Hidetoshi Miura and Derck Schlettwein,Improvement of Light Harvesting by Addition of a Long-Wavelength Absorber in Dye-Sensitized Solar Cells Based on {ZnO} and Indoline Dyes,The Journal of Physical Chemistry C,119,10.1021/jp511122u,1298--1311,3,,01/01/2015,Rudolph_2015,,,CCCCCCCC[N+]1=C(/C=C/2\C(=C(C2=O)/C=C\2/N(CC)c3c(C2(C)C)c2ccccc2cc3)[O-])C(c2c1ccc(c2)C(=O)O)(C)C,"indoline,squaraine",,,-
403,5.1,0.52,1.04,0.1 M I2 and 1 M tetrapropylammonium iodide (TPAI) in a 4:1 (by volume) mixture of ethylene carbonate and acetonitrile,0.28,-,D149,ZnO film 4.3 um thick,-,-,"AM 1.5G, 100 mW/cm2",-,Melanie Rudolph and Tsukasa Yoshida and Hidetoshi Miura and Derck Schlettwein,Improvement of Light Harvesting by Addition of a Long-Wavelength Absorber in Dye-Sensitized Solar Cells Based on {ZnO} and Indoline Dyes,The Journal of Physical Chemistry C,119,10.1021/jp511122u,1298--1311,3,,01/01/2015,Rudolph_2015,,,CCCCCCCC[N+]1=C(/C=C/2\C(=C(C2=O)/C=C\2/N(CC)c3c(C2(C)C)c2ccccc2cc3)[O-])C(c2c1ccc(c2)C(=O)O)(C)C,"indoline,squaraine",,,-
620,9.35,0.71,4.12,Iodolyte AN-50,0.18,-,-,TiO2 film (8-12 um thick),-,20 hours,AM 1.5G 100mW/cm2,-,Dickson D. Babu and Hammad Cheema and Dalia Elsherbiny and Ahmed El-Shafei and Airody Vasudeva Adhikari,Molecular Engineering and Theoretical Investigation of Novel Metal-Free Organic Chromophores for Dye-Sensitized Solar Cells,Electrochimica Acta,176,10.1016/j.electacta.2015.07.079,868--879,,,01/01/2015,Babu_2015,,,CCCCCCn1cc(c2c1ccc(c2)OC)/C=C(\c1ccc(s1)/C=N/c1ccc(cc1)C(=O)O)/C#N,indoline,462,601,chloroform
640,8.3,0.72,3.82,Iodolyte AN-50,0.18,-,-,TiO2 film (8-12 um thick),-,20 hours,AM 1.5G 100mW/cm2,-,Dickson D. Babu and Hammad Cheema and Dalia Elsherbiny and Ahmed El-Shafei and Airody Vasudeva Adhikari,Molecular Engineering and Theoretical Investigation of Novel Metal-Free Organic Chromophores for Dye-Sensitized Solar Cells,Electrochimica Acta,176,10.1016/j.electacta.2015.07.079,868--879,,,01/01/2015,Babu_2015,,,CCCCCCn1cc(c2c1ccc(c2)OC)/C=C(\c1ccc(s1)/C=N/c1ccc(cc1)C(=O)O)/C#N,indoline,462,601,chloroform
628,14.16,0.66,5.87,"0.6 M 1-butyl-3-methylimidiazolium iodide (BMII), 0.1 M LiI, 0.05 M I2, and 0.6 M tert-butylpyridine (TBP) in acetonitrile",0.142,-,-,TiO2 film (12+4 uM),-,5 hours,"AM 1.5G, 100 mW/cm2",-,Bo Liu and Qingbin Liu and Dan You and Xiaoyan Li and Yoshinori Naruta and Weihong Zhu,Molecular engineering of indoline based organic sensitizers for highly efficient dye-sensitized solar cells,Journal of Materials Chemistry,22,10.1039/c2jm31704d,13348,26,,01/01/2012,Liu_2012,,,CCCCCn1c2ccc(cc2c2c1cccc2)N1C2CCCC2c2c1cc(/C=C/c1ccc(s1)/C=C(/C(=O)O)\C#N)cc2,indoline,523,,CH3CN-CH2Cl2
405,6,0.49,1.2,0.1 M I2 and 1 M tetrapropylammonium iodide (TPAI) in a 4:1 (by volume) mixture of ethylene carbonate and acetonitrile,0.28,-,D149/D131,ZnO film 4.3 um thick,-,-,"AM 1.5G, 100 mW/cm2",-,Melanie Rudolph and Tsukasa Yoshida and Hidetoshi Miura and Derck Schlettwein,Improvement of Light Harvesting by Addition of a Long-Wavelength Absorber in Dye-Sensitized Solar Cells Based on {ZnO} and Indoline Dyes,The Journal of Physical Chemistry C,119,10.1021/jp511122u,1298--1311,3,,01/01/2015,Rudolph_2015,,,CCCCCCCC[N+]1=C(/C=C/2\C(=C(C2=O)/C=C\2/N(CC)c3c(C2(C)C)c2ccccc2cc3)[O-])C(c2c1ccc(c2)C(=O)O)(C)C,"indoline,squaraine",,,-
557,5.8,0.64,2.06,0.1 M I2 and 1 M tetrapropylammonium iodide (TPAI) in a 4:1 (by volume) mixture of ethylene carbonate and acetonitrile,0.28,cholic acid,-,ZnO film 4.3 um thick,-,-,"AM 1.5G, 100 mW/cm2",-,Melanie Rudolph and Tsukasa Yoshida and Hidetoshi Miura and Derck Schlettwein,Improvement of Light Harvesting by Addition of a Long-Wavelength Absorber in Dye-Sensitized Solar Cells Based on {ZnO} and Indoline Dyes,The Journal of Physical Chemistry C,119,10.1021/jp511122u,1298--1311,3,,01/01/2015,Rudolph_2015,,,CCN1C(=S)S/C(=c\2/s/c(=C\c3ccc4c(c3)C3CCCC3N4c3ccc(cc3)C=C(c3ccccc3)c3ccccc3)/c(=O)n2CC(=O)O)/C1=O,indoline,542,649,chloroform
579,6.7,0.63,2.42,0.1 M I2 and 1 M tetrapropylammonium iodide (TPAI) in a 4:1 (by volume) mixture of ethylene carbonate and acetonitrile,0.28,octanoic acid,D131,ZnO film 4.3 um thick,-,-,"AM 1.5G, 100 mW/cm2",-,Melanie Rudolph and Tsukasa Yoshida and Hidetoshi Miura and Derck Schlettwein,Improvement of Light Harvesting by Addition of a Long-Wavelength Absorber in Dye-Sensitized Solar Cells Based on {ZnO} and Indoline Dyes,The Journal of Physical Chemistry C,119,10.1021/jp511122u,1298--1311,3,,01/01/2015,Rudolph_2015,,,CCN1C(=S)S/C(=c\2/s/c(=C\c3ccc4c(c3)C3CCCC3N4c3ccc(cc3)C=C(c3ccccc3)c3ccccc3)/c(=O)n2CC(=O)O)/C1=O,indoline,542,649,chloroform
457,2.7,0.61,0.74,0.1 M I2 and 1 M tetrapropylammonium iodide (TPAI) in a 4:1 (by volume) mixture of ethylene carbonate and acetonitrile,0.28,cholic acid,-,ZnO film 4.3 um thick,-,-,"AM 1.5G, 100 mW/cm2",-,Melanie Rudolph and Tsukasa Yoshida and Hidetoshi Miura and Derck Schlettwein,Improvement of Light Harvesting by Addition of a Long-Wavelength Absorber in Dye-Sensitized Solar Cells Based on {ZnO} and Indoline Dyes,The Journal of Physical Chemistry C,119,10.1021/jp511122u,1298--1311,3,,01/01/2015,Rudolph_2015,,,CCCCCCCC[N+]1=C(/C=C/2\C(=C(C2=O)/C=C\2/N(CC)c3c(C2(C)C)c2ccccc2cc3)[O-])C(c2c1ccc(c2)C(=O)O)(C)C,"indoline,squaraine",,,-
539,8.6,0.55,2.55,0.1 M I2 and 1 M tetrapropylammonium iodide (TPAI) in a 4:1 (by volume) mixture of ethylene carbonate and acetonitrile,0.28,octanoic acid,D149/D131,ZnO film 4.3 um thick,-,-,"AM 1.5G, 100 mW/cm2",-,Melanie Rudolph and Tsukasa Yoshida and Hidetoshi Miura and Derck Schlettwein,Improvement of Light Harvesting by Addition of a Long-Wavelength Absorber in Dye-Sensitized Solar Cells Based on {ZnO} and Indoline Dyes,The Journal of Physical Chemistry C,119,10.1021/jp511122u,1298--1311,3,,01/01/2015,Rudolph_2015,,,CCCCCCCC[N+]1=C(/C=C/2\C(=C(C2=O)/C=C\2/N(CC)c3c(C2(C)C)c2ccccc2cc3)[O-])C(c2c1ccc(c2)C(=O)O)(C)C,"indoline,squaraine",,,-
710,9.46,0.64,4.31,"0.5 M LiI, 0.05 M I2, and 0.1 M 4-tert-butylpyridine in 1:1 acetonitrile-propylene carbonate",-,-,-,TiO2 film,-,-,"AM 1.5G, 42 mW/cm2",-,Qianqian Li and Lanlan Lu and Cheng Zhong and Jie Shi and Qing Huang and Xianbo Jin and Tianyou Peng and Jingui Qin and Zhen Li,New Indole-Based Metal-Free Organic Dyes for Dye-Sensitized Solar Cells,The Journal of Physical Chemistry B,113,10.1021/jp906334w,14588--14595,44,,01/01/2009,Li_2009,,,CCCCn1c(/C=C/c2ccc(n2c2ccc(cc2)c2ccc(cc2)N(c2ccccc2)c2ccccc2)/C=C(\C(=O)O)/C#N)cc2c1ccc(c2)c1ccc(cc1)N(c1ccccc1)c1ccccc1,indoline,437,,ethanol
690,10.25,0.61,4.31,"0.5 M LiI, 0.05 M I2, and 0.1 M 4-tert-butylpyridine in 1:1 acetonitrile-propylene carbonate",-,-,-,TiO2 film,-,-,"AM 1.5G, 42 mW/cm2",-,Qianqian Li and Lanlan Lu and Cheng Zhong and Jie Shi and Qing Huang and Xianbo Jin and Tianyou Peng and Jingui Qin and Zhen Li,New Indole-Based Metal-Free Organic Dyes for Dye-Sensitized Solar Cells,The Journal of Physical Chemistry B,113,10.1021/jp906334w,14588--14595,44,,01/01/2009,Li_2009,,,CCCCCCn1c2ccc(cc2c2c1cccc2)c1ccc(cc1)n1c(ccc1/C=C(\C(=O)O)/C#N)/C=C/c1cc2c(n1CCCC)ccc(c2)c1ccc2c(c1)c1ccccc1n2CCCCCC,indoline,470,,ethanol
639,14.3,0.75,6.85,"0.1 M LiI, 0.05 M I2, 0.6 M 1,2-dimethyl-3-N-propylimidazolium iodide and 0.5 m TBP in dehydrated acetonitrile",0.2304,-,-,TiO2 film (8+5 uM),-,12 hours,"AM 1.5G, 100 mW/cm2",-,Yongzhen Wu and Xi Zhang and Wenqin Li and Zhong-Sheng Wang and He Tian and Weihong Zhu,Hexylthiophene-Featured D-A-$\uppi$-A Structural Indoline Chromophores for Coadsorbent-Free and Panchromatic Dye-Sensitized Solar Cells,Advanced Energy Materials,2,10.1002/aenm.201100341,149--156,1,,01/01/2012,Wu_2012,,,CCCCCCc1cc(sc1/C=C(\C(=O)O)/C#N)c1ccc(c2c1nsn2)c1ccc2c(c1)C1CCCC1N2c1ccc(cc1)C,indoline,547,,dichloromethane
629,10.4,0.71,4.64,"0.1 M LiI, 0.05 M I2, 0.6 M 1,2-dimethyl-3-N-propylimidazolium iodide and 0.5 m TBP in dehydrated acetonitrile",0.2304,-,-,TiO2 film (8+5 uM),-,12 hours,"AM 1.5G, 100 mW/cm2",-,Yongzhen Wu and Xi Zhang and Wenqin Li and Zhong-Sheng Wang and He Tian and Weihong Zhu,Hexylthiophene-Featured D-A-$\uppi$-A Structural Indoline Chromophores for Coadsorbent-Free and Panchromatic Dye-Sensitized Solar Cells,Advanced Energy Materials,2,10.1002/aenm.201100341,149--156,1,,01/01/2012,Wu_2012,,,CCCCCCc1cc(sc1c1ccc2c(c1)C1CCCC1N2c1ccc(cc1)C)c1ccc(c2c1nsn2)c1cc(c(s1)/C=C(\C(=O)O)/C#N)CCCCCC,indoline,557,,dichloromethane
604,12.91,0.68,5.31,"0.1 M LiI, 0.05 M I2, 0.6 M 1,2-dimethyl-3-N-propylimidazolium iodide and 0.5 m TBP in dehydrated acetonitrile",0.2304,-,-,TiO2 film (12+4 uM),-,12 hours,"AM 1.5G, 100 mW/cm2",-,Yongzhen Wu and Xi Zhang and Wenqin Li and Zhong-Sheng Wang and He Tian and Weihong Zhu,Hexylthiophene-Featured D-A-$\uppi$-A Structural Indoline Chromophores for Coadsorbent-Free and Panchromatic Dye-Sensitized Solar Cells,Advanced Energy Materials,2,10.1002/aenm.201100341,149--156,1,,01/01/2012,Wu_2012,,,N#C/C(=C/c1ccc(s1)c1ccc(c2c1nsn2)c1ccc2c(c1)C1CCCC1N2c1ccc(cc1)C)/C(=O)O,indoline,546,,dichloromethane
633,14.28,0.75,6.78,"0.1 M LiI, 0.05 M I2, 0.6 M 1,2-dimethyl-3-N-propylimidazolium iodide and 0.5 m TBP in dehydrated acetonitrile",0.2304,20 mM DCA,-,TiO2 film (12+4 uM),-,12 hours,"AM 1.5G, 100 mW/cm2",-,Yongzhen Wu and Xi Zhang and Wenqin Li and Zhong-Sheng Wang and He Tian and Weihong Zhu,Hexylthiophene-Featured D-A-$\uppi$-A Structural Indoline Chromophores for Coadsorbent-Free and Panchromatic Dye-Sensitized Solar Cells,Advanced Energy Materials,2,10.1002/aenm.201100341,149--156,1,,01/01/2012,Wu_2012,,,N#C/C(=C/c1ccc(s1)c1ccc(c2c1nsn2)c1ccc2c(c1)C1CCCC1N2c1ccc(cc1)C)/C(=O)O,indoline,546,,dichloromethane
672,15,0.77,7.76,"0.1 M LiI, 0.05 M I2, 0.6 M 1,2-dimethyl-3-N-propylimidazolium iodide and 0.5 m TBP in dehydrated acetonitrile",0.2304,-,-,TiO2 film (12+4 uM),-,12 hours,"AM 1.5G, 100 mW/cm2",-,Yongzhen Wu and Xi Zhang and Wenqin Li and Zhong-Sheng Wang and He Tian and Weihong Zhu,Hexylthiophene-Featured D-A-$\uppi$-A Structural Indoline Chromophores for Coadsorbent-Free and Panchromatic Dye-Sensitized Solar Cells,Advanced Energy Materials,2,10.1002/aenm.201100341,149--156,1,,01/01/2012,Wu_2012,,,CCCCCCc1cc(sc1/C=C(\C(=O)O)/C#N)c1ccc(c2c1nsn2)c1ccc2c(c1)C1CCCC1N2c1ccc(cc1)C,indoline,547,,dichloromethane
673,14.15,0.76,7.23,"0.1 M LiI, 0.05 M I2, 0.6 M 1,2-dimethyl-3-N-propylimidazolium iodide and 0.5 m TBP in dehydrated acetonitrile",0.2304,20 mM DCA,-,TiO2 film (12+4 uM),-,12 hours,"AM 1.5G, 100 mW/cm2",-,Yongzhen Wu and Xi Zhang and Wenqin Li and Zhong-Sheng Wang and He Tian and Weihong Zhu,Hexylthiophene-Featured D-A-$\uppi$-A Structural Indoline Chromophores for Coadsorbent-Free and Panchromatic Dye-Sensitized Solar Cells,Advanced Energy Materials,2,10.1002/aenm.201100341,149--156,1,,01/01/2012,Wu_2012,,,CCCCCCc1cc(sc1c1ccc2c(c1)C1CCCC1N2c1ccc(cc1)C)c1ccc(c2c1nsn2)c1cc(c(s1)/C=C(\C(=O)O)/C#N)CCCCCC,indoline,557,,dichloromethane
640,7.63,0.72,3.5,"0.6 M DMPImI, 0.1 M LiI, 0.05 M I2, 0.5 M TBP in acetonitrile",0.2399,-,0.73e-04 mol/cm3,TiO2 6uM thickness,-,-,"AM 1.5G, 100 mW/cm2",-,Shingo Kajiyama and Yu Uemura and Hidetoshi Miura and Kohjiro Hara and Nagatoshi Koumura,Organic dyes with oligo-n-hexylthiophene for dye-sensitized solar cells: Relation between chemical structure of donor and photovoltaic performance,Dyes and Pigments,92,10.1016/j.dyepig.2011.08.016,1250--1256,3,,01/01/2012,Kajiyama_2012,,,CCCCCCc1cc(sc1c1sc(c(c1)CCCCCC)C=C(C(=O)O)C#N)c1ccc2c(c1)c1CCCc1n2CC,indole,472,,20%THF-toluene
690,6.89,0.75,3.6,"0.6 M DMPImI, 0.1 M LiI, 0.05 M I2, 0.5 M TBP in acetonitrile",0.2399,-,0.99e-04 mol/cm3,TiO2 6uM thickness,-,-,"AM 1.5G, 100 mW/cm2",-,Shingo Kajiyama and Yu Uemura and Hidetoshi Miura and Kohjiro Hara and Nagatoshi Koumura,Organic dyes with oligo-n-hexylthiophene for dye-sensitized solar cells: Relation between chemical structure of donor and photovoltaic performance,Dyes and Pigments,92,10.1016/j.dyepig.2011.08.016,1250--1256,3,,01/01/2012,Kajiyama_2012,,,CCCCCCc1cc(sc1c1cc(c(s1)C=C(C(=O)O)C#N)CCCCCC)c1ccc2c(c1)c1CCCc1n2c1ccccc1,indole,471,,20%THF-toluene
670,8,0.72,3.9,"0.6 M DMPImI, 0.1 M LiI, 0.05 M I2, 0.5 M TBP in acetonitrile",0.2399,-,0.93e-04 mol/cm3,TiO2 6uM thickness,-,-,"AM 1.5G, 100 mW/cm2",-,Shingo Kajiyama and Yu Uemura and Hidetoshi Miura and Kohjiro Hara and Nagatoshi Koumura,Organic dyes with oligo-n-hexylthiophene for dye-sensitized solar cells: Relation between chemical structure of donor and photovoltaic performance,Dyes and Pigments,92,10.1016/j.dyepig.2011.08.016,1250--1256,3,,01/01/2012,Kajiyama_2012,,,CCCCCCc1cc(sc1c1cc(c(s1)C=C(C(=O)O)C#N)CCCCCC)c1ccc2c(c1)c1CCCc1n2c1ccc(cc1)OC,indole,474,,20%THF-toluene
570,8.74,0.74,3.7,"0.6 M DMPImI, 0.1 M LiI, 0.05 M I2, 0.5 M TBP in acetonitrile",0.2399,-,0.69e-04 mol/cm3,TiO2 6uM thickness,-,-,"AM 1.5G, 100 mW/cm2",-,Shingo Kajiyama and Yu Uemura and Hidetoshi Miura and Kohjiro Hara and Nagatoshi Koumura,Organic dyes with oligo-n-hexylthiophene for dye-sensitized solar cells: Relation between chemical structure of donor and photovoltaic performance,Dyes and Pigments,92,10.1016/j.dyepig.2011.08.016,1250--1256,3,,01/01/2012,Kajiyama_2012,,,CCCCCCc1cc(sc1c1sc(c(c1)CCCCCC)C=C(C(=O)O)C#N)c1ccc2c(c1)C1CCCC1N2CC,indoline,513,,20%THF-toluene
686,14.8,0.68,6.9,"0.25 M 1,2-dimethyl-3-n-propylimidazolium iodide (DMPImI), 0.1 M LiTFSI, 0.05 M I2, and 0.5 M TBP in acetonitrile",0.156,-,-,TiO2 film (3 uM thick),-,12 hours,"AM 1.5G, 100mW/cm2",-,Lina Wang and Mao Liang and Yue Zhang and Fangyi Cheng and Xuda Wang and Zhe Sun and Song Xue,Influence of donor and bridge structure in D{\textendash}A{\textendash}$\uppi${\textendash}A indoline dyes on the photovoltaic properties of dye-sensitized solar cells employing iodine/cobalt electrolyte,Dyes and Pigments,101,10.1016/j.dyepig.2013.10.016,270--279,,,01/01/2014,Wang_2014,,,CCCC1(CCC)c2ccc(cc2c2c1cccc2)N1C2CCCC2c2c1ccc(c2)c1ccc(c2c1nsn2)c1ccc(s1)/C=C(\C(=O)O)/C#N,indoline,550,636,dichloromethane
640,13.3,0.69,5.87,"0.25 M 1,2-dimethyl-3-n-propylimidazolium iodide (DMPImI), 0.1 M LiTFSI, 0.05 M I2, and 0.5 M TBP in acetonitrile",0.156,-,-,TiO2 film (3 uM thick),-,12 hours,"AM 1.5G, 100mW/cm2",-,Lina Wang and Mao Liang and Yue Zhang and Fangyi Cheng and Xuda Wang and Zhe Sun and Song Xue,Influence of donor and bridge structure in D{\textendash}A{\textendash}$\uppi${\textendash}A indoline dyes on the photovoltaic properties of dye-sensitized solar cells employing iodine/cobalt electrolyte,Dyes and Pigments,101,10.1016/j.dyepig.2013.10.016,270--279,,,01/01/2014,Wang_2014,,,N#C/C(=C/c1ccc(s1)c1ccc(c2c1nsn2)c1ccc2c(c1)C1CCCC1N2c1ccc(cc1)C(C)(C)C)/C(=O)O,indoline,535,632,dichloromethane
750,11.4,0.66,5.64,"0.25 M [Co(II)(phen)3](PF6)2, 0.05 M [Co(III) (phen)3](PF6)3, 0.5 M 4-tertpyridine (TBP) and 0.1 M LiTFSI in acetonitrile",0.156,-,-,TiO2 film (3 uM thick),-,12 hours,"AM 1.5G, 100mW/cm2",-,Lina Wang and Mao Liang and Yue Zhang and Fangyi Cheng and Xuda Wang and Zhe Sun and Song Xue,Influence of donor and bridge structure in D{\textendash}A{\textendash}$\uppi${\textendash}A indoline dyes on the photovoltaic properties of dye-sensitized solar cells employing iodine/cobalt electrolyte,Dyes and Pigments,101,10.1016/j.dyepig.2013.10.016,270--279,,,01/01/2014,Wang_2014,,,N#C/C(=C/c1ccc(s1)c1ccc(c2c1nsn2)c1ccc2c(c1)C1CCCC1N2c1ccc(cc1)C(C)(C)C)/C(=O)O,indoline,535,632,dichloromethane
676,13.5,0.68,6.2,"0.25 M 1,2-dimethyl-3-n-propylimidazolium iodide (DMPImI), 0.1 M LiTFSI, 0.05 M I2, and 0.5 M TBP in acetonitrile",0.156,-,-,TiO2 film (3 uM thick),-,12 hours,"AM 1.5G, 100mW/cm2",-,Lina Wang and Mao Liang and Yue Zhang and Fangyi Cheng and Xuda Wang and Zhe Sun and Song Xue,Influence of donor and bridge structure in D{\textendash}A{\textendash}$\uppi${\textendash}A indoline dyes on the photovoltaic properties of dye-sensitized solar cells employing iodine/cobalt electrolyte,Dyes and Pigments,101,10.1016/j.dyepig.2013.10.016,270--279,,,01/01/2014,Wang_2014,,,CCCC1(CCC)c2ccc(cc2c2c1cccc2)N1C2CCCC2c2c1ccc(c2)c1ccc(s1)/C=C(\C(=O)O)/C#N,indoline,508,580,dichloromethane
770,11.5,0.67,5.93,"0.25 M [Co(II)(phen)3](PF6)2, 0.05 M [Co(III) (phen)3](PF6)3, 0.5 M 4-tertpyridine (TBP) and 0.1 M LiTFSI in acetonitrile",0.156,-,-,TiO2 film (3 uM thick),-,12 hours,"AM 1.5G, 100mW/cm2",-,Lina Wang and Mao Liang and Yue Zhang and Fangyi Cheng and Xuda Wang and Zhe Sun and Song Xue,Influence of donor and bridge structure in D{\textendash}A{\textendash}$\uppi${\textendash}A indoline dyes on the photovoltaic properties of dye-sensitized solar cells employing iodine/cobalt electrolyte,Dyes and Pigments,101,10.1016/j.dyepig.2013.10.016,270--279,,,01/01/2014,Wang_2014,,,CCCC1(CCC)c2ccc(cc2c2c1cccc2)N1C2CCCC2c2c1ccc(c2)c1ccc(s1)/C=C(\C(=O)O)/C#N,indoline,508,580,dichloromethane
650,16,0.69,7.18,"0.25 M 1,2-dimethyl-3-n-propylimidazolium iodide (DMPImI), 0.1 M LiTFSI, 0.05 M I2, and 0.5 M TBP in acetonitrile",0.156,-,-,TiO2 film (6 uM thick),-,12 hours,"AM 1.5G, 100mW/cm2",-,Lina Wang and Mao Liang and Yue Zhang and Fangyi Cheng and Xuda Wang and Zhe Sun and Song Xue,Influence of donor and bridge structure in D{\textendash}A{\textendash}$\uppi${\textendash}A indoline dyes on the photovoltaic properties of dye-sensitized solar cells employing iodine/cobalt electrolyte,Dyes and Pigments,101,10.1016/j.dyepig.2013.10.016,270--279,,,01/01/2014,Wang_2014,,,CCCC1(CCC)c2ccc(cc2c2c1cccc2)N1C2CCCC2c2c1ccc(c2)c1ccc(c2c1nsn2)c1ccc(s1)/C=C(\C(=O)O)/C#N,indoline,550,636,dichloromethane
635,17.8,0.68,7.69,"0.25 M [Co(II)(phen)3](PF6)2, 0.05 M [Co(III) (phen)3](PF6)3, 0.5 M 4-tertpyridine (TBP) and 0.1 M LiTFSI in acetonitrile",0.156,-,-,TiO2 film (12 uM thick),-,12 hours,"AM 1.5G, 100mW/cm2",-,Lina Wang and Mao Liang and Yue Zhang and Fangyi Cheng and Xuda Wang and Zhe Sun and Song Xue,Influence of donor and bridge structure in D{\textendash}A{\textendash}$\uppi${\textendash}A indoline dyes on the photovoltaic properties of dye-sensitized solar cells employing iodine/cobalt electrolyte,Dyes and Pigments,101,10.1016/j.dyepig.2013.10.016,270--279,,,01/01/2014,Wang_2014,,,CCCC1(CCC)c2ccc(cc2c2c1cccc2)N1C2CCCC2c2c1ccc(c2)c1ccc(c2c1nsn2)c1ccc(s1)/C=C(\C(=O)O)/C#N,indoline,550,636,dichloromethane
775,13.6,0.67,7.06,"0.25 M 1,2-dimethyl-3-n-propylimidazolium iodide (DMPImI), 0.1 M LiTFSI, 0.05 M I2, and 0.5 M TBP in acetonitrile",0.156,-,-,TiO2 film (6 uM thick),-,12 hours,"AM 1.5G, 100mW/cm2",-,Lina Wang and Mao Liang and Yue Zhang and Fangyi Cheng and Xuda Wang and Zhe Sun and Song Xue,Influence of donor and bridge structure in D{\textendash}A{\textendash}$\uppi${\textendash}A indoline dyes on the photovoltaic properties of dye-sensitized solar cells employing iodine/cobalt electrolyte,Dyes and Pigments,101,10.1016/j.dyepig.2013.10.016,270--279,,,01/01/2014,Wang_2014,,,CCCC1(CCC)c2ccc(cc2c2c1cccc2)N1C2CCCC2c2c1ccc(c2)c1ccc(c2c1nsn2)c1ccc(s1)/C=C(\C(=O)O)/C#N,indoline,550,636,dichloromethane
720,10.8,0.68,5.29,"0.25 M [Co(II)(phen)3](PF6)2, 0.05 M [Co(III) (phen)3](PF6)3, 0.5 M 4-tertpyridine (TBP) and 0.1 M LiTFSI in acetonitrile",0.156,-,-,TiO2 film (12 uM thick),-,12 hours,"AM 1.5G, 100mW/cm2",-,Lina Wang and Mao Liang and Yue Zhang and Fangyi Cheng and Xuda Wang and Zhe Sun and Song Xue,Influence of donor and bridge structure in D{\textendash}A{\textendash}$\uppi${\textendash}A indoline dyes on the photovoltaic properties of dye-sensitized solar cells employing iodine/cobalt electrolyte,Dyes and Pigments,101,10.1016/j.dyepig.2013.10.016,270--279,,,01/01/2014,Wang_2014,,,CCCC1(CCC)c2ccc(cc2c2c1cccc2)N1C2CCCC2c2c1ccc(c2)c1ccc(c2c1nsn2)c1ccc(s1)/C=C(\C(=O)O)/C#N,indoline,550,636,dichloromethane
650,6,0.66,2.6,"0.5 M LiI, 0.01 M I2, 0.6 M dimethylpropyl imidazolium iodide, and 0.5 M 4-t-butylpyridine in acetonitrile",-,-,-,TiO2 film 10 um thick,-,1 hour,"AM 1.5G, 100 mW/cm2",MeOH solvent,Hiroshi Imahori and Shinya Hayashi and Hironobu Hayashi and Akane Oguro and Seunghun Eu and Tomokazu Umeyama and Yoshihiro Matano,Effects of Porphyrin Substituents and Adsorption Conditions on Photovoltaic Properties of Porphyrin-Sensitized {TiO}2Cells,The Journal of Physical Chemistry C,113,10.1021/jp907288h,18406--18413,42,,01/01/2009,Imahori_2009,,,Cc1cc(C)c(c(c1)C)/C/1=C/2\C=CC(=N2)/C(=c/2\n3[Zn]n4c1ccc4/C(=C\1/C=CC(=N1)/C(=c\3/cc2)/c1c(C)cc(cc1C)C)/c1ccc(cc1)c1ccc(cc1)C(=O)O)/c1c(C)cc(cc1C)C,porphyrin,585,646,dichloromethane
589,11.8,0.73,5.07,"0.1 M LiI, 0.05 M I2, 0.6 M 1,2-dimethyl-3-N-propylimidazolium iodide and 0.5 m TBP in dehydrated acetonitrile",0.2304,-,-,TiO2 film (8+5 uM),-,12 hours,"AM 1.5G, 100 mW/cm2",-,Yongzhen Wu and Xi Zhang and Wenqin Li and Zhong-Sheng Wang and He Tian and Weihong Zhu,Hexylthiophene-Featured D-A-$\uppi$-A Structural Indoline Chromophores for Coadsorbent-Free and Panchromatic Dye-Sensitized Solar Cells,Advanced Energy Materials,2,10.1002/aenm.201100341,149--156,1,,01/01/2012,Wu_2012,,,N#C/C(=C/c1ccc(s1)c1ccc(c2c1nsn2)c1ccc2c(c1)C1CCCC1N2c1ccc(cc1)C)/C(=O)O,indoline,546,,dichloromethane
