Repository: PaulC61/Cheminformatics

# Cheminformatics
Repository for:
Cheminformatics Masters students of University of Strasbourg 2020 - 2022
+ My own projects related to the course

File: InternshipM2_BIU/rawDSSCDBdata.csv (part 52 of 77)
VOC,JSC,FF,PCE,Electrolyte,Active area,Co-adsorbent,Co-sensitizer,Semiconductor,Dye loading,Exposure time,Solar simulator,Performance comment,Article author,Article title,Article journal,Article volume,Article DOI,Article pages,Article issue nr,Article EID,Article year,Article year,Article electronic id,Article keywords,Molecule SMILE,Molecule keywords,Molecule spectrum absorption maxima,Molecule spectrum emission maxima,Molecule spectrum solvent
800,13,0.66,6.86,"0.25 M [Co(II)(phen)3](PF6)2, 0.05 M [Co(III) (phen)3](PF6)3, 0.5 M 4-tertpyridine (TBP) and 0.1 M LiTFSI in acetonitrile",0.156,-,-,TiO2 film (3 uM thick),-,12 hours,"AM 1.5G, 100mW/cm2",-,Lina Wang and Mao Liang and Yue Zhang and Fangyi Cheng and Xuda Wang and Zhe Sun and Song Xue,Influence of donor and bridge structure in D{\textendash}A{\textendash}$\uppi${\textendash}A indoline dyes on the photovoltaic properties of dye-sensitized solar cells employing iodine/cobalt electrolyte,Dyes and Pigments,101,10.1016/j.dyepig.2013.10.016,270--279,,,01/01/2014,Wang_2014,,,CCCC1(CCC)c2ccc(cc2c2c1cccc2)N1C2CCCC2c2c1ccc(c2)c1ccc(c2c1nsn2)c1ccc(s1)/C=C(\C(=O)O)/C#N,indoline,550,636,dichloromethane
631,15.2,0.69,6.62,"0.25 M 1,2-dimethyl-3-n-propylimidazolium iodide (DMPImI), 0.1 M LiTFSI, 0.05 M I2, and 0.5 M TBP in acetonitrile",0.156,-,-,TiO2 film (6 uM thick),-,12 hours,"AM 1.5G, 100mW/cm2",-,Lina Wang and Mao Liang and Yue Zhang and Fangyi Cheng and Xuda Wang and Zhe Sun and Song Xue,Influence of donor and bridge structure in D{\textendash}A{\textendash}$\uppi${\textendash}A indoline dyes on the photovoltaic properties of dye-sensitized solar cells employing iodine/cobalt electrolyte,Dyes and Pigments,101,10.1016/j.dyepig.2013.10.016,270--279,,,01/01/2014,Wang_2014,,,N#C/C(=C/c1ccc(s1)c1ccc(c2c1nsn2)c1ccc2c(c1)C1CCCC1N2c1ccc(cc1)C(C)(C)C)/C(=O)O,indoline,535,632,dichloromethane
620,16.5,0.69,7.05,"0.25 M [Co(II)(phen)3](PF6)2, 0.05 M [Co(III) (phen)3](PF6)3, 0.5 M 4-tertpyridine (TBP) and 0.1 M LiTFSI in acetonitrile",0.156,-,-,TiO2 film (12 uM thick),-,12 hours,"AM 1.5G, 100mW/cm2",-,Lina Wang and Mao Liang and Yue Zhang and Fangyi Cheng and Xuda Wang and Zhe Sun and Song Xue,Influence of donor and bridge structure in D{\textendash}A{\textendash}$\uppi${\textendash}A indoline dyes on the photovoltaic properties of dye-sensitized solar cells employing iodine/cobalt electrolyte,Dyes and Pigments,101,10.1016/j.dyepig.2013.10.016,270--279,,,01/01/2014,Wang_2014,,,N#C/C(=C/c1ccc(s1)c1ccc(c2c1nsn2)c1ccc2c(c1)C1CCCC1N2c1ccc(cc1)C(C)(C)C)/C(=O)O,indoline,535,632,dichloromethane
708,11.6,0.68,5.58,"0.25 M 1,2-dimethyl-3-n-propylimidazolium iodide (DMPImI), 0.1 M LiTFSI, 0.05 M I2, and 0.5 M TBP in acetonitrile",0.156,-,-,TiO2 film (6 uM thick),-,12 hours,"AM 1.5G, 100mW/cm2",-,Lina Wang and Mao Liang and Yue Zhang and Fangyi Cheng and Xuda Wang and Zhe Sun and Song Xue,Influence of donor and bridge structure in D{\textendash}A{\textendash}$\uppi${\textendash}A indoline dyes on the photovoltaic properties of dye-sensitized solar cells employing iodine/cobalt electrolyte,Dyes and Pigments,101,10.1016/j.dyepig.2013.10.016,270--279,,,01/01/2014,Wang_2014,,,N#C/C(=C/c1ccc(s1)c1ccc(c2c1nsn2)c1ccc2c(c1)C1CCCC1N2c1ccc(cc1)C(C)(C)C)/C(=O)O,indoline,535,632,dichloromethane
635,8.5,0.67,3.62,"0.25 M [Co(II)(phen)3](PF6)2, 0.05 M [Co(III) (phen)3](PF6)3, 0.5 M 4-tertpyridine (TBP) and 0.1 M LiTFSI in acetonitrile",0.156,-,-,TiO2 film (12 uM thick),-,12 hours,"AM 1.5G, 100mW/cm2",-,Lina Wang and Mao Liang and Yue Zhang and Fangyi Cheng and Xuda Wang and Zhe Sun and Song Xue,Influence of donor and bridge structure in D{\textendash}A{\textendash}$\uppi${\textendash}A indoline dyes on the photovoltaic properties of dye-sensitized solar cells employing iodine/cobalt electrolyte,Dyes and Pigments,101,10.1016/j.dyepig.2013.10.016,270--279,,,01/01/2014,Wang_2014,,,N#C/C(=C/c1ccc(s1)c1ccc(c2c1nsn2)c1ccc2c(c1)C1CCCC1N2c1ccc(cc1)C(C)(C)C)/C(=O)O,indoline,535,632,dichloromethane
655,14,0.68,6.5,"0.25 M 1,2-dimethyl-3-n-propylimidazolium iodide (DMPImI), 0.1 M LiTFSI, 0.05 M I2, and 0.5 M TBP in acetonitrile",0.156,-,-,TiO2 film (6 uM thick),-,12 hours,"AM 1.5G, 100mW/cm2",-,Lina Wang and Mao Liang and Yue Zhang and Fangyi Cheng and Xuda Wang and Zhe Sun and Song Xue,Influence of donor and bridge structure in D{\textendash}A{\textendash}$\uppi${\textendash}A indoline dyes on the photovoltaic properties of dye-sensitized solar cells employing iodine/cobalt electrolyte,Dyes and Pigments,101,10.1016/j.dyepig.2013.10.016,270--279,,,01/01/2014,Wang_2014,,,CCCC1(CCC)c2ccc(cc2c2c1cccc2)N1C2CCCC2c2c1ccc(c2)c1ccc(s1)/C=C(\C(=O)O)/C#N,indoline,508,580,dichloromethane
630,14.9,0.68,6.38,"0.25 M [Co(II)(phen)3](PF6)2, 0.05 M [Co(III) (phen)3](PF6)3, 0.5 M 4-tertpyridine (TBP) and 0.1 M LiTFSI in acetonitrile",0.156,-,-,TiO2 film (12 uM thick),-,12 hours,"AM 1.5G, 100mW/cm2",-,Lina Wang and Mao Liang and Yue Zhang and Fangyi Cheng and Xuda Wang and Zhe Sun and Song Xue,Influence of donor and bridge structure in D{\textendash}A{\textendash}$\uppi${\textendash}A indoline dyes on the photovoltaic properties of dye-sensitized solar cells employing iodine/cobalt electrolyte,Dyes and Pigments,101,10.1016/j.dyepig.2013.10.016,270--279,,,01/01/2014,Wang_2014,,,CCCC1(CCC)c2ccc(cc2c2c1cccc2)N1C2CCCC2c2c1ccc(c2)c1ccc(s1)/C=C(\C(=O)O)/C#N,indoline,508,580,dichloromethane
762,12,0.66,6.03,"0.25 M 1,2-dimethyl-3-n-propylimidazolium iodide (DMPImI), 0.1 M LiTFSI, 0.05 M I2, and 0.5 M TBP in acetonitrile",0.156,-,-,TiO2 film (6 uM thick),-,12 hours,"AM 1.5G, 100mW/cm2",-,Lina Wang and Mao Liang and Yue Zhang and Fangyi Cheng and Xuda Wang and Zhe Sun and Song Xue,Influence of donor and bridge structure in D{\textendash}A{\textendash}$\uppi${\textendash}A indoline dyes on the photovoltaic properties of dye-sensitized solar cells employing iodine/cobalt electrolyte,Dyes and Pigments,101,10.1016/j.dyepig.2013.10.016,270--279,,,01/01/2014,Wang_2014,,,CCCC1(CCC)c2ccc(cc2c2c1cccc2)N1C2CCCC2c2c1ccc(c2)c1ccc(s1)/C=C(\C(=O)O)/C#N,indoline,508,580,dichloromethane
718,9,0.66,4.26,"0.25 M [Co(II)(phen)3](PF6)2, 0.05 M [Co(III) (phen)3](PF6)3, 0.5 M 4-tertpyridine (TBP) and 0.1 M LiTFSI in acetonitrile",0.156,-,-,TiO2 film (12 uM thick),-,12 hours,"AM 1.5G, 100mW/cm2",-,Lina Wang and Mao Liang and Yue Zhang and Fangyi Cheng and Xuda Wang and Zhe Sun and Song Xue,Influence of donor and bridge structure in D{\textendash}A{\textendash}$\uppi${\textendash}A indoline dyes on the photovoltaic properties of dye-sensitized solar cells employing iodine/cobalt electrolyte,Dyes and Pigments,101,10.1016/j.dyepig.2013.10.016,270--279,,,01/01/2014,Wang_2014,,,CCCC1(CCC)c2ccc(cc2c2c1cccc2)N1C2CCCC2c2c1ccc(c2)c1ccc(s1)/C=C(\C(=O)O)/C#N,indoline,508,580,dichloromethane
520,4.5,0.63,1.48,Iodolyte AN-50,0.18,-,-,TiO2 film (8-12 um thick),-,20 hours,AM 1.5G 100mW/cm2,-,Dickson D. Babu and Hammad Cheema and Dalia Elsherbiny and Ahmed El-Shafei and Airody Vasudeva Adhikari,Molecular Engineering and Theoretical Investigation of Novel Metal-Free Organic Chromophores for Dye-Sensitized Solar Cells,Electrochimica Acta,176,10.1016/j.electacta.2015.07.079,868--879,,,01/01/2015,Babu_2015,,,CCCCCCn1cc(c2c1ccc(c2)OC)/C=C(\c1ccc(s1)C=C(C(=O)O)C#N)/C#N,indoline,503,633,chloroform
560,13.18,0.63,4.68,"1-butyl-3-methylimidazolium iodide (0.6 M), I2 (0.05 M), LiI (0.1 M), and 4-tert-butylpyridine (0.05 M) in acetonitrile:valeronitrile (85:15 v/v)",0.3,0.4 mM DCA,-,TiO2 film (8 um thick),-,3 hours,AM 1.5G 100mW/cm2,-,Masaki Matsui and Ryosuke Kimura and Yasuhiro Kubota and Kazumasa Funabiki and Kazuhiro Manseki and Jiye Jin and Aran Hansuebsai and Yukiko Inoue and Shinji Higashijima,"Application of indoline dyes having a carboxylated 1,3-indandione ring linked with thienyl or hexylthienyl ring to dye-sensitized solar cells",Dyes and Pigments,147,10.1016/j.dyepig.2017.07.009,50--55,,,01/01/2017,Matsui_2017,,,OC(=O)c1ccc2c(c1)C(=O)/C(=C/c1ccc(s1)c1ccc3c(c1)C1CCCC1N3c1ccc3c(c1)C(C)(C)c1c3cccc1)/C2=O,indoline,608,741,chloroform
600,15.66,0.65,6.11,"1-butyl-3-methylimidazolium iodide (0.6 M), I2 (0.05 M), LiI (0.1 M), and 4-tert-butylpyridine (0.05 M) in acetonitrile:valeronitrile (85:15 v/v)",0.3,0.4 mM DCA,-,TiO2 film (8 um thick),-,3 hours,AM 1.5G 100mW/cm2,-,Masaki Matsui and Ryosuke Kimura and Yasuhiro Kubota and Kazumasa Funabiki and Kazuhiro Manseki and Jiye Jin and Aran Hansuebsai and Yukiko Inoue and Shinji Higashijima,"Application of indoline dyes having a carboxylated 1,3-indandione ring linked with thienyl or hexylthienyl ring to dye-sensitized solar cells",Dyes and Pigments,147,10.1016/j.dyepig.2017.07.009,50--55,,,01/01/2017,Matsui_2017,,,CCCCCCc1cc(sc1/C=C/1\C(=O)c2c(C1=O)cc(cc2)C(=O)O)c1ccc2c(c1)C1CCCC1N2c1ccc2c(c1)C(C)(C)c1c2cccc1,indoline,611,732,chloroform
600,5.39,0.74,2.35,"0.8 M 1,3-dimethylimidazolium iodide (DMII), 0.15 M iodine, 0.5 M methylbenzimidazole and 0.1 M guanadinium thiocyanate in 3-methoxypropionitrile (MPN)",0.25,-,-,TiO2 film (7 um thick),-,-,"AM 1.5G, 100 mW/cm2",-,James M. Ball and Nicola K. S. Davis and James D. Wilkinson and James Kirkpatrick and Joël Teuscher and Robert Gunning and Harry L. Anderson and Henry J. Snaith,A panchromatic anthracene-fused porphyrin sensitizer for dye-sensitized solar cells,{RSC} Advances,2,10.1039/c2ra20952g,6846,17,,01/01/2012,Ball_2012,,,OC(=O)CN1C(=S)S/C(=C\c2ccc3c(c2)N(c2ccc(cc2)C=C(c2ccccc2)c2ccccc2)C2C3CCC2)/C1=O,indoline,,,THF
330,13.39,0.41,1.76,2 M lithium iodide and 0.1 M iodine in MPN,0.25,-,-,TiO2 film (7 um thick),-,-,"AM 1.5G, 100 mW/cm2",-,James M. Ball and Nicola K. S. Davis and James D. Wilkinson and James Kirkpatrick and Joël Teuscher and Robert Gunning and Harry L. Anderson and Henry J. Snaith,A panchromatic anthracene-fused porphyrin sensitizer for dye-sensitized solar cells,{RSC} Advances,2,10.1039/c2ra20952g,6846,17,,01/01/2012,Ball_2012,,,OC(=O)CN1C(=S)S/C(=C\c2ccc3c(c2)N(c2ccc(cc2)C=C(c2ccccc2)c2ccccc2)C2C3CCC2)/C1=O,indoline,,,THF
350,7.21,0.64,1.58,"0.8 M 1,3-dimethylimidazolium iodide (DMII), 0.15 M iodine, 0.5 M methylbenzimidazole and 0.1 M guanadinium thiocyanate in 3-methoxypropionitrile (MPN)",0.25,-,-,SnO2 film (7 um thick),-,-,"AM 1.5G, 100 mW/cm2",-,James M. Ball and Nicola K. S. Davis and James D. Wilkinson and James Kirkpatrick and Joël Teuscher and Robert Gunning and Harry L. Anderson and Henry J. Snaith,A panchromatic anthracene-fused porphyrin sensitizer for dye-sensitized solar cells,{RSC} Advances,2,10.1039/c2ra20952g,6846,17,,01/01/2012,Ball_2012,,,OC(=O)CN1C(=S)S/C(=C\c2ccc3c(c2)N(c2ccc(cc2)C=C(c2ccccc2)c2ccccc2)C2C3CCC2)/C1=O,indoline,,,THF
720,10.8,0.732,5.7,"1.0 m 1,3-dimethylimidazolium iodide, 0.03 m iodine, 0.5 m tert-butylpyridine, 0.05 m LiI, 0.1m guanidinium thiocyanate), in an 85:15 acetonitrile/valeronitrile",0.16,0.4 mM CDCA,-,TiO2 film (2.4 um thick),-,18 hours,"AM 1.5G, 100 mW/cm2",-,Takeru Bessho and Shaik{\hspace{0.25em}}M. Zakeeruddin and Chen-Yu Yeh and Eric{\hspace{0.25em}}Wei-Guang Diau and Michael Grätzel,Highly Efficient Mesoscopic Dye-Sensitized Solar Cells Based on Donor-Acceptor-Substituted Porphyrins,Angewandte Chemie International Edition,49,10.1002/anie.201002118,6646--6649,37,,01/01/2010,Bessho_2010,,,CCCCCCCCN1C(=S)SC(=c2sc(=Cc3ccc4c(c3)C3CCCC3N4c3ccc(cc3)C=C(c3ccccc3)c3ccccc3)c(=O)n2CC(=O)O)C1=O,indoline,,,-
650,7.63,0.72,3.5,"0.6 M DMPImI, 0.1 M LiI, 0.05 M I2, 0.5 M TBP in acetonitrile",0.2399,-,-,TiO2 6uM thickness,-,-,"AM1.5G, 100 mW/cm2",-,Shingo Kajiyama and Yu Uemura and Hidetoshi Miura and Kohjiro Hara and Nagatoshi Koumura,Organic dyes with oligo-n-hexylthiophene for dye-sensitized solar cells: Relation between chemical structure of donor and photovoltaic performance,Dyes and Pigments,92,10.1016/j.dyepig.2011.08.016,1250--1256,3,,01/01/2012,Kajiyama_2012,,,CCCCCCc1cc(sc1c1sc(c(c1)CCCCCC)C=C(C(=O)O)C#N)c1ccc2c(c1)c1CCCc1n2CC,indole,472,,20%THF-toluene
802,6.89,0.75,3.6,"0.6 M DMPImI, 0.1 M LiI, 0.05 M I2, 0.5 M TBP in acetonitrile",0.2399,-,-,TiO2 6uM thickness,-,-,"AM1.5G, 100 mW/cm2",-,Shingo Kajiyama and Yu Uemura and Hidetoshi Miura and Kohjiro Hara and Nagatoshi Koumura,Organic dyes with oligo-n-hexylthiophene for dye-sensitized solar cells: Relation between chemical structure of donor and photovoltaic performance,Dyes and Pigments,92,10.1016/j.dyepig.2011.08.016,1250--1256,3,,01/01/2012,Kajiyama_2012,,,CCCCCCc1cc(sc1c1cc(c(s1)C=C(C(=O)O)C#N)CCCCCC)c1ccc2c(c1)c1CCCc1n2c1ccccc1,indole,471,,20%THF-toluene
936,8,0.72,3.9,"0.6 M DMPImI, 0.1 M LiI, 0.05 M I2, 0.5 M TBP in acetonitrile",0.2399,-,-,TiO2 6uM thickness,-,-,"AM1.5G, 100 mW/cm2",-,Shingo Kajiyama and Yu Uemura and Hidetoshi Miura and Kohjiro Hara and Nagatoshi Koumura,Organic dyes with oligo-n-hexylthiophene for dye-sensitized solar cells: Relation between chemical structure of donor and photovoltaic performance,Dyes and Pigments,92,10.1016/j.dyepig.2011.08.016,1250--1256,3,,01/01/2012,Kajiyama_2012,,,CCCCCCc1cc(sc1c1cc(c(s1)C=C(C(=O)O)C#N)CCCCCC)c1ccc2c(c1)c1CCCc1n2c1ccc(cc1)OC,indole,474,,20%THF-toluene
791,8.74,0.74,3.7,"0.6 M DMPImI, 0.1 M LiI, 0.05 M I2, 0.5 M TBP in acetonitrile",0.2399,-,-,TiO2 6uM thickness,-,-,"AM1.5G, 100 mW/cm2",-,Shingo Kajiyama and Yu Uemura and Hidetoshi Miura and Kohjiro Hara and Nagatoshi Koumura,Organic dyes with oligo-n-hexylthiophene for dye-sensitized solar cells: Relation between chemical structure of donor and photovoltaic performance,Dyes and Pigments,92,10.1016/j.dyepig.2011.08.016,1250--1256,3,,01/01/2012,Kajiyama_2012,,,CCCCCCc1cc(sc1c1sc(c(c1)CCCCCC)C=C(C(=O)O)C#N)c1ccc2c(c1)C1CCCC1N2CC,indoline,513,,20%THF-toluene
930,7.82,0.66,3.4,"0.6 M DMPImI, 0.1 M LiI, 0.05 M I2, 0.5 M TBP in acetonitrile",0.2399,-,-,TiO2 6uM thickness,-,-,"AM1.5G, 100 mW/cm2",-,Shingo Kajiyama and Yu Uemura and Hidetoshi Miura and Kohjiro Hara and Nagatoshi Koumura,Organic dyes with oligo-n-hexylthiophene for dye-sensitized solar cells: Relation between chemical structure of donor and photovoltaic performance,Dyes and Pigments,92,10.1016/j.dyepig.2011.08.016,1250--1256,3,,01/01/2012,Kajiyama_2012,,,CCCCCCc1cc(sc1c1sc(c(c1)CCCCCC)C=C(C(=O)O)C#N)c1ccc2c(c1)C1CCCC1N2c1ccccc1,indoline,498,,20%THF-toluene
826,6.22,0.7,3,"0.6 M DMPImI, 0.1 M LiI, 0.05 M I2, 0.5 M TBP in acetonitrile",0.2399,-,-,TiO2 6uM thickness,-,-,"AM1.5G, 100 mW/cm2",-,Shingo Kajiyama and Yu Uemura and Hidetoshi Miura and Kohjiro Hara and Nagatoshi Koumura,Organic dyes with oligo-n-hexylthiophene for dye-sensitized solar cells: Relation between chemical structure of donor and photovoltaic performance,Dyes and Pigments,92,10.1016/j.dyepig.2011.08.016,1250--1256,3,,01/01/2012,Kajiyama_2012,,,CCCCCCc1cc(sc1c1cc(c(s1)C=C(C(=O)O)C#N)CCCCCC)c1ccc2c(c1)C1CCCC1N2c1ccc(cc1)OC,indoline,509,,20%THF-toluene
671,13.35,0.693,6.21,"0.5 M 1-butyl-3-methylimidazolium iodide (BMII), 0.1 M 1,2-dimethyl-3-propylimidazolium iodide (DMPII), 0.1 M LiI, 0.05 M I2, 0.1 M guanidinium thiocyanate (GuSCN) and 0.5 M tert-butylpyridine (TBP) in an 85/15 mixture of acetonitrile and valeronitrile",-,-,-,TiO2 film (12 um thick + 4 um scattering layer),-,12 hours,"AM1.5G, 100 mW/cm2",-,Haibo Zhu and Yongzhen Wu and Jingchuan Liu and Weiwei Zhang and Wenjun Wu and Wei-Hong Zhu,D{\textendash}A{\textendash}$\uppi${\textendash}A featured sensitizers containing an auxiliary acceptor of benzoxadiazole: molecular engineering and co-sensitization,J. Mater. Chem. A,3,10.1039/c5ta01371b,10603--10609,19,,01/01/2015,Zhu_2015,,,N#C/C(=C\c1ccc(o1)c1ccc(c2c1non2)c1ccc2c(c1)C1CCCC1N2c1ccc(cc1)C)/C(=O)O,indoline,551,,Chloroform + methanol
662,13.25,0.669,5.87,"0.5 M 1-butyl-3-methylimidazolium iodide (BMII), 0.1 M 1,2-dimethyl-3-propylimidazolium iodide (DMPII), 0.1 M LiI, 0.05 M I2, 0.1 M guanidinium thiocyanate (GuSCN) and 0.5 M tert-butylpyridine (TBP) in an 85/15 mixture of acetonitrile and valeronitrile",-,-,triphenylamine,TiO2 film (12 um thick + 4 um scattering layer),-,13 hours,"AM1.5G, 100 mW/cm2",-,Haibo Zhu and Yongzhen Wu and Jingchuan Liu and Weiwei Zhang and Wenjun Wu and Wei-Hong Zhu,D{\textendash}A{\textendash}$\uppi${\textendash}A featured sensitizers containing an auxiliary acceptor of benzoxadiazole: molecular engineering and co-sensitization,J. Mater. Chem. A,3,10.1039/c5ta01371b,10603--10609,19,,01/01/2015,Zhu_2015,,,N#C/C(=C\c1ccc(o1)c1ccc(c2c1non2)c1ccc2c(c1)C1CCCC1N2c1ccc(cc1)C)/C(=O)O.CCCCC(COc1ccc(cc1)N(c1ccc(cc1)c1ccc(s1)/C=C(/C(=O)O)\C#N)c1ccc(cc1)OCC(CCCC)CC)CC,"indoline,triphenylamine",,,-
709,17.84,0.681,8.61,"0.5 M 1-butyl-3-methylimidazolium iodide (BMII), 0.1 M 1,2-dimethyl-3-propylimidazolium iodide (DMPII), 0.1 M LiI, 0.05 M I2, 0.1 M guanidinium thiocyanate (GuSCN) and 0.5 M tert-butylpyridine (TBP) in an 85/15 mixture of acetonitrile and valeronitrile",-,-,-,TiO2 film (12 um thick + 4 um scattering layer),-,12 hours,"AM1.5G, 100 mW/cm2",-,Haibo Zhu and Yongzhen Wu and Jingchuan Liu and Weiwei Zhang and Wenjun Wu and Wei-Hong Zhu,D{\textendash}A{\textendash}$\uppi${\textendash}A featured sensitizers containing an auxiliary acceptor of benzoxadiazole: molecular engineering and co-sensitization,J. Mater. Chem. A,3,10.1039/c5ta01371b,10603--10609,19,,01/01/2015,Zhu_2015,,,CCCCCCc1cc(sc1/C=C(/C(=O)O)\C#N)c1ccc(c2c1non2)c1ccc2c(c1)C1CCCC1N2c1ccc(cc1)C,indoline,552,,Chloroform + methanol
694,19.84,0.706,9.72,"0.5 M 1-butyl-3-methylimidazolium iodide (BMII), 0.1 M 1,2-dimethyl-3-propylimidazolium iodide (DMPII), 0.1 M LiI, 0.05 M I2, 0.1 M guanidinium thiocyanate (GuSCN) and 0.5 M tert-butylpyridine (TBP) in an 85/15 mixture of acetonitrile and valeronitrile",-,-,triphenylamine,TiO2 film (12 um thick + 4 um scattering layer),-,13 hours,"AM1.5G, 100 mW/cm2",-,Haibo Zhu and Yongzhen Wu and Jingchuan Liu and Weiwei Zhang and Wenjun Wu and Wei-Hong Zhu,D{\textendash}A{\textendash}$\uppi${\textendash}A featured sensitizers containing an auxiliary acceptor of benzoxadiazole: molecular engineering and co-sensitization,J. Mater. Chem. A,3,10.1039/c5ta01371b,10603--10609,19,,01/01/2015,Zhu_2015,,,CCCCC(COc1ccc(cc1)N(c1ccc(cc1)c1ccc(s1)/C=C(/C(=O)O)\C#N)c1ccc(cc1)OCC(CCCC)CC)CC.CCCCCCc1cc(sc1/C=C(/C(=O)O)\C#N)c1ccc(c2c1non2)c1ccc2c(c1)C1CCCC1N2c1ccc(cc1)C,"indoline,triphenylamine",,,-
770,8.2,0.64,4,"0.22 M [Co(bpy)2]2+, 0.05 M [Co(bpy)3]3+, 0.1 M LiClO4 and 0.5 M 4-tert-butylpyridine in acetonitrile",0.25,-,-,TiO2 film 13 um thick,-,15-20 hours,"AM 1.5G, 100 mW/cm2",-,Masatoshi Ishida and Deasub Hwang and Young Bean Koo and Jooyoung Sung and Dong Young Kim and Jonathan L. Sessler and Dongho Kim,$\upbeta$-(Ethynylbenzoic acid)-substituted push{\textendash}pull porphyrins: {DSSC} dyes prepared by a direct palladium-catalyzed alkynylation reaction,Chemical Communications,49,10.1039/c3cc44847a,9164,80,,01/01/2013,Ishida_2013,,,OC(=O)c1ccc(cc1)C#Cc1cc2n3c1/C=C/1\N=C(C=C1C#Cc1ccc(cc1)C(=O)O)/C(=c/1\n([Zn]3)/c(=C(\C3=N/C(=C\2/c2cc(cc(c2)C(C)(C)C)C(C)(C)C)/C=C3)/N(c2ccc(cc2)C(C)(C)C)c2ccc(cc2)C(C)(C)C)/cc1)/c1cc(cc(c1)C(C)(C)C)C(C)(C)C,porphyrin,638,697,dichloromethane
710,12.7,0.68,6.2,"0.22 M [Co(bpy)2]2+, 0.05 M [Co(bpy)3]3+, 0.1 M LiClO4 and 0.5 M 4-tert-butylpyridine in acetonitrile",0.25,-,-,TiO2 film 13 um thick,-,15-20 hours,"AM 1.5G, 100 mW/cm2",-,Masatoshi Ishida and Deasub Hwang and Young Bean Koo and Jooyoung Sung and Dong Young Kim and Jonathan L. Sessler and Dongho Kim,$\upbeta$-(Ethynylbenzoic acid)-substituted push{\textendash}pull porphyrins: {DSSC} dyes prepared by a direct palladium-catalyzed alkynylation reaction,Chemical Communications,49,10.1039/c3cc44847a,9164,80,,01/01/2013,Ishida_2013,,,OC(=O)c1ccc(cc1)C#C/C/1=C/2\C=CC(=N2)/C(=c/2\n3[Zn]n4c1ccc4/C(=C\1/C=CC(=N1)/C(=c\3/cc2)/N(c1ccc(cc1)C(C)(C)C)c1ccc(cc1)C(C)(C)C)/c1cc(cc(c1)C(C)(C)C)C(C)(C)C)/c1cc(cc(c1)C(C)(C)C)C(C)(C)C,porphyrin,644,672,dichloromethane
600,8.64,0.68,3.2,"0.05 M I2, 0.3 M LiI, 0.6 M butylmethylimidazolium iodide, 0.5 M 4-tert-butylpyridine in 4:1 acetonitrile/valeronitrile",0.25,-,-,TiO2 film (12 um transparent + 4 um scattering layer),0.0832 nmol/cm2,15-20 hours,"AM 1.5G, 100 mW/cm2",-,Masatoshi Ishida and Sun Woo Park and Daesub Hwang and Young Bean Koo and Jonathan L. Sessler and Dong Young Kim and Dongho Kim,Donor-Substituted $\upbeta$-Functionalized Porphyrin Dyes on Hierarchically Structured Mesoporous {TiO}2Spheres. Highly Efficient Dye-Sensitized Solar Cells,The Journal of Physical Chemistry C,115,10.1021/jp202307b,19343--19354,39,,01/01/2011,Ishida_2011,,,OC(=O)/C=C/C1=CC2=N/C/1=C\c1ccc3n1[Zn]n1/c(=C\2/c2cc(cc(c2)C(C)(C)C)C(C)(C)C)/cc/c/1=C(/C1=N/C(=C\3/c2cc(cc(c2)C(C)(C)C)C(C)(C)C)/C=C1)\N(c1ccc(cc1)C(C)(C)C)c1ccc(cc1)C(C)(C)C,porphyrin,618,665,ethanol
600,11.22,0.64,4.22,"0.05 M I2, 0.3 M LiI, 0.6 M butylmethylimidazolium iodide, 0.5 M 4-tert-butylpyridine in 4:1 acetonitrile/valeronitrile",0.25,-,-,TiO2 film (12 um transparent + 4 um scattering layer),0.0958 nmol/cm2,15-20 hours,"AM 1.5G, 100 mW/cm2",-,Masatoshi Ishida and Sun Woo Park and Daesub Hwang and Young Bean Koo and Jonathan L. Sessler and Dong Young Kim and Dongho Kim,Donor-Substituted $\upbeta$-Functionalized Porphyrin Dyes on Hierarchically Structured Mesoporous {TiO}2Spheres. Highly Efficient Dye-Sensitized Solar Cells,The Journal of Physical Chemistry C,115,10.1021/jp202307b,19343--19354,39,,01/01/2011,Ishida_2011,,,OC(=O)/C=C/C=C/C1=CC2=N/C/1=C\c1ccc3n1[Zn]n1/c(=C\2/c2cc(cc(c2)C(C)(C)C)C(C)(C)C)/cc/c/1=C(/C1=N/C(=C\3/c2cc(cc(c2)C(C)(C)C)C(C)(C)C)/C=C1)\N(c1ccc(cc1)C(C)(C)C)c1ccc(cc1)C(C)(C)C,porphyrin,628,671,ethanol
580,11.43,0.64,4.36,"0.05 M I2, 0.3 M LiI, 0.6 M butylmethylimidazolium iodide, 0.5 M 4-tert-butylpyridine in 4:1 acetonitrile/valeronitrile",0.25,-,-,TiO2 film (12 um transparent + 4 um scattering layer),0.115 nmol/cm2,15-20 hours,"AM 1.5G, 100 mW/cm2",-,Masatoshi Ishida and Sun Woo Park and Daesub Hwang and Young Bean Koo and Jonathan L. Sessler and Dong Young Kim and Dongho Kim,Donor-Substituted $\upbeta$-Functionalized Porphyrin Dyes on Hierarchically Structured Mesoporous {TiO}2Spheres. Highly Efficient Dye-Sensitized Solar Cells,The Journal of Physical Chemistry C,115,10.1021/jp202307b,19343--19354,39,,01/01/2011,Ishida_2011,,,OC(=O)/C=C/C=C/c1cc2n3c1/C=C/1\N=C(C=C1/C=C/C=C/C(=O)O)/C(=c/1\n([Zn]3)/c(=C(\C3=N/C(=C\2/c2cc(cc(c2)C(C)(C)C)C(C)(C)C)/C=C3)/N(c2ccc(cc2)C(C)(C)C)c2ccc(cc2)C(C)(C)C)/cc1)/c1cc(cc(c1)C(C)(C)C)C(C)(C)C,porphyrin,650,688,ethanol
640,9.8,0.65,4.04,"0.05 M I2, 0.3 M LiI, 0.6 M butylmethylimidazolium iodide, 0.5 M 4-tert-butylpyridine in 4:1 acetonitrile/valeronitrile",0.25,2 equiv CDCA,-,TiO2 film (12 um transparent + 4 um scattering layer),-,15-20 hours,"AM 1.5G, 100 mW/cm2",-,Masatoshi Ishida and Sun Woo Park and Daesub Hwang and Young Bean Koo and Jonathan L. Sessler and Dong Young Kim and Dongho Kim,Donor-Substituted $\upbeta$-Functionalized Porphyrin Dyes on Hierarchically Structured Mesoporous {TiO}2Spheres. Highly Efficient Dye-Sensitized Solar Cells,The Journal of Physical Chemistry C,115,10.1021/jp202307b,19343--19354,39,,01/01/2011,Ishida_2011,,,OC(=O)/C=C/C1=CC2=N/C/1=C\c1ccc3n1[Zn]n1/c(=C\2/c2cc(cc(c2)C(C)(C)C)C(C)(C)C)/cc/c/1=C(/C1=N/C(=C\3/c2cc(cc(c2)C(C)(C)C)C(C)(C)C)/C=C1)\N(c1ccc(cc1)C(C)(C)C)c1ccc(cc1)C(C)(C)C,porphyrin,618,665,ethanol
580,11.59,0.68,4.58,"0.05 M I2, 0.3 M LiI, 0.6 M butylmethylimidazolium iodide, 0.5 M 4-tert-butylpyridine in 4:1 acetonitrile/valeronitrile",0.25,2 equiv CDCA,-,TiO2 film (12 um transparent + 4 um scattering layer),-,15-20 hours,"AM 1.5G, 100 mW/cm2",-,Masatoshi Ishida and Sun Woo Park and Daesub Hwang and Young Bean Koo and Jonathan L. Sessler and Dong Young Kim and Dongho Kim,Donor-Substituted $\upbeta$-Functionalized Porphyrin Dyes on Hierarchically Structured Mesoporous {TiO}2Spheres. Highly Efficient Dye-Sensitized Solar Cells,The Journal of Physical Chemistry C,115,10.1021/jp202307b,19343--19354,39,,01/01/2011,Ishida_2011,,,OC(=O)/C=C/C=C/C1=CC2=N/C/1=C\c1ccc3n1[Zn]n1/c(=C\2/c2cc(cc(c2)C(C)(C)C)C(C)(C)C)/cc/c/1=C(/C1=N/C(=C\3/c2cc(cc(c2)C(C)(C)C)C(C)(C)C)/C=C1)\N(c1ccc(cc1)C(C)(C)C)c1ccc(cc1)C(C)(C)C,porphyrin,628,671,ethanol
560,13.31,0.68,4.79,"0.05 M I2, 0.3 M LiI, 0.6 M butylmethylimidazolium iodide, 0.5 M 4-tert-butylpyridine in 4:1 acetonitrile/valeronitrile",0.25,2 equiv CDCA,-,TiO2 film (12 um transparent + 4 um scattering layer),-,15-20 hours,"AM 1.5G, 100 mW/cm2",-,Masatoshi Ishida and Sun Woo Park and Daesub Hwang and Young Bean Koo and Jonathan L. Sessler and Dong Young Kim and Dongho Kim,Donor-Substituted $\upbeta$-Functionalized Porphyrin Dyes on Hierarchically Structured Mesoporous {TiO}2Spheres. Highly Efficient Dye-Sensitized Solar Cells,The Journal of Physical Chemistry C,115,10.1021/jp202307b,19343--19354,39,,01/01/2011,Ishida_2011,,,OC(=O)/C=C/C=C/c1cc2n3c1/C=C/1\N=C(C=C1/C=C/C=C/C(=O)O)/C(=c/1\n([Zn]3)/c(=C(\C3=N/C(=C\2/c2cc(cc(c2)C(C)(C)C)C(C)(C)C)/C=C3)/N(c2ccc(cc2)C(C)(C)C)c2ccc(cc2)C(C)(C)C)/cc1)/c1cc(cc(c1)C(C)(C)C)C(C)(C)C,porphyrin,650,688,ethanol
890,16.25,0.737,10.65,"0.22 M Co(bpy)3[B(CN)4]2, 0.06 M Co(bpy)3[B(CN)4]3, 0.1 M LiClO4, and 0.5 M 4-tert-butylpyridine in acetonitrile",0.159,10 mM CDCA,-,TiO2 film (8 uM thick),-,-,"AM 1.5G, 100mW/cm2",graphene nanoplatelets on top of gold spattered film as a counter electrode,Jiabao Yang and Paramaguru Ganesan and Joël Teuscher and Thomas Moehl and Yong Joo Kim and Chenyi Yi and Pascal Comte and Kai Pei and Thomas W. Holcombe and Mohammad Khaja Nazeeruddin and Jianli Hua and Shaik M. Zakeeruddin and He Tian and Michael Grätzel,Influence of the Donor Size in D-$\uppi${\textendash}A Organic Dyes for Dye-Sensitized Solar Cells,Journal of the American Chemical Society,136,10.1021/ja500280r,5722--5730,15,,01/01/2014,Yang_2014,,,CCCCCCOc1cc(OCCCCCC)ccc1c1ccc(cc1)C(=Cc1ccc(cc1)N1c2ccc(cc2C2C1CCC2)c1ccc(c2c1nc(c1ccccc1)c(n2)c1ccccc1)c1ccc(s1)/C=C(/C(=O)O)\C#N)c1ccc(cc1)c1ccc(cc1OCCCCCC)OCCCCCC,indoline,534,,dichloromethane
870,8.28,0.759,10.93,"0.22 M Co(bpy)3[B(CN)4]2, 0.06 M Co(bpy)3[B(CN)4]3, 0.1 M LiClO4, and 0.5 M 4-tert-butylpyridine in acetonitrile",0.159,10 mM CDCA,-,TiO2 film (8 uM thick),-,-,AM 1.5G 50 mW/cm2,graphene nanoplatelets on top of gold spattered film as a counter electrode,Jiabao Yang and Paramaguru Ganesan and Joël Teuscher and Thomas Moehl and Yong Joo Kim and Chenyi Yi and Pascal Comte and Kai Pei and Thomas W. Holcombe and Mohammad Khaja Nazeeruddin and Jianli Hua and Shaik M. Zakeeruddin and He Tian and Michael Grätzel,Influence of the Donor Size in D-$\uppi${\textendash}A Organic Dyes for Dye-Sensitized Solar Cells,Journal of the American Chemical Society,136,10.1021/ja500280r,5722--5730,15,,01/01/2014,Yang_2014,,,CCCCCCOc1cc(OCCCCCC)ccc1c1ccc(cc1)C(=Cc1ccc(cc1)N1c2ccc(cc2C2C1CCC2)c1ccc(c2c1nc(c1ccccc1)c(n2)c1ccccc1)c1ccc(s1)/C=C(/C(=O)O)\C#N)c1ccc(cc1)c1ccc(cc1OCCCCCC)OCCCCCC,indoline,534,,dichloromethane
815,1.68,0.779,10.69,"0.22 M Co(bpy)3[B(CN)4]2, 0.06 M Co(bpy)3[B(CN)4]3, 0.1 M LiClO4, and 0.5 M 4-tert-butylpyridine in acetonitrile",0.159,10 mM CDCA,-,TiO2 film (8 uM thick),-,-,AM 1.5G 10 mW/cm2,graphene nanoplatelets on top of gold spattered film as a counter electrode,Jiabao Yang and Paramaguru Ganesan and Joël Teuscher and Thomas Moehl and Yong Joo Kim and Chenyi Yi and Pascal Comte and Kai Pei and Thomas W. Holcombe and Mohammad Khaja Nazeeruddin and Jianli Hua and Shaik M. Zakeeruddin and He Tian and Michael Grätzel,Influence of the Donor Size in D-$\uppi${\textendash}A Organic Dyes for Dye-Sensitized Solar Cells,Journal of the American Chemical Society,136,10.1021/ja500280r,5722--5730,15,,01/01/2014,Yang_2014,,,CCCCCCOc1cc(OCCCCCC)ccc1c1ccc(cc1)C(=Cc1ccc(cc1)N1c2ccc(cc2C2C1CCC2)c1ccc(c2c1nc(c1ccccc1)c(n2)c1ccccc1)c1ccc(s1)/C=C(/C(=O)O)\C#N)c1ccc(cc1)c1ccc(cc1OCCCCCC)OCCCCCC,indoline,534,,dichloromethane
615,13.77,0.705,5.97,"0.6 M 1-butyl-3-methylimidiazolium iodide (BMII), 0.1 M LiI, 0.05 M I2, and 0.6 M tert-butylpyridine (TBP) in acetonitrile",-,15 mM DCA,-,TiO2 film 12 uM thick,-,12 hours,"AM 1.5G, 100mW/cm2",-,Haibo Zhu and Wenqin Li and Yongzhen Wu and Bo Liu and Shiqin Zhu and Xin Li and Hans {\AA}gren and Weihong Zhu,Insight into Benzothiadiazole Acceptor in D{\textendash}A-$\uppi${\textendash}A Configuration on Photovoltaic Performances of Dye-Sensitized Solar Cells,{ACS} Sustainable Chemistry {\&} Engineering,2,10.1021/sc500035j,1026--1034,4,,01/01/2014,Zhu_2014,,,N#CC(=Cc1ccc(s1)c1ccc(s1)c1ccc2c(c1)C1CCCC1N2c1ccc(cc1)C)C(=O)O,indoline,518,,dichloromethane
672,16.91,0.717,8.15,"0.6 M 1-butyl-3-methylimidiazolium iodide (BMII), 0.1 M LiI, 0.05 M I2, and 0.6 M tert-butylpyridine (TBP) in acetonitrile",-,15 mM DCA,-,TiO2 film 12 uM thick,-,12 hours,"AM 1.5G, 100mW/cm2",-,Haibo Zhu and Wenqin Li and Yongzhen Wu and Bo Liu and Shiqin Zhu and Xin Li and Hans {\AA}gren and Weihong Zhu,Insight into Benzothiadiazole Acceptor in D{\textendash}A-$\uppi${\textendash}A Configuration on Photovoltaic Performances of Dye-Sensitized Solar Cells,{ACS} Sustainable Chemistry {\&} Engineering,2,10.1021/sc500035j,1026--1034,4,,01/01/2014,Zhu_2014,,,N#CC(=Cc1ccc(s1)c1ccc(c2c1nsn2)c1ccc2c(c1)C1CCCC1N2c1ccc(cc1)C)C(=O)O,indoline,545,,dichloromethane
623,11.25,0.63,4.42,"0.05 M I2, 0.10 M LiI, 0.60 M PMII, and 0.50 M 4-TBP in cosolvent of acetonitrile and methoxypropionitrile (volume ratio, 7:3)",0.25,-,-,TiO2 film (9 uM thick + 8 uM scattering layer),-,-,"AM 1.5G, 100mW/cm2",-,Wenqin Li and Yongzhen Wu and Qiong Zhang and He Tian and Weihong Zhu,D-A-$\uppi$-A Featured Sensitizers Bearing Phthalimide and Benzotriazole as Auxiliary Acceptor: Effect on Absorption and Charge Recombination Dynamics in Dye-Sensitized Solar Cells,{ACS} Applied Materials {\&} Interfaces,4,10.1021/am3001049,1822--1830,3,,01/01/2012,Li_2012,,,N#C/C(=C\c1ccc(s1)c1ccc2c(c1)C1CCCC1N2c1ccc(cc1)C)/C(=O)O,indoline,483,,dichloromethane
649,10.89,0.65,4.59,"0.05 M I2, 0.10 M LiI, 0.60 M PMII, and 0.50 M 4-TBP in cosolvent of acetonitrile and methoxypropionitrile (volume ratio, 7:3)",0.25,10 mM CDCA,-,TiO2 film (9 uM thick + 8 uM scattering layer),-,-,"AM 1.5G, 100mW/cm2",-,Wenqin Li and Yongzhen Wu and Qiong Zhang and He Tian and Weihong Zhu,D-A-$\uppi$-A Featured Sensitizers Bearing Phthalimide and Benzotriazole as Auxiliary Acceptor: Effect on Absorption and Charge Recombination Dynamics in Dye-Sensitized Solar Cells,{ACS} Applied Materials {\&} Interfaces,4,10.1021/am3001049,1822--1830,3,,01/01/2012,Li_2012,,,N#C/C(=C\c1ccc(s1)c1ccc2c(c1)C1CCCC1N2c1ccc(cc1)C)/C(=O)O,indoline,483,,dichloromethane
650,10.58,0.69,4.72,"0.05 M I2, 0.10 M LiI, 0.60 M PMII, and 0.50 M 4-TBP in cosolvent of acetonitrile and methoxypropionitrile (volume ratio, 7:3)",0.25,20 mM CDCA,-,TiO2 film (9 uM thick + 8 uM scattering layer),-,-,"AM 1.5G, 100mW/cm2",-,Wenqin Li and Yongzhen Wu and Qiong Zhang and He Tian and Weihong Zhu,D-A-$\uppi$-A Featured Sensitizers Bearing Phthalimide and Benzotriazole as Auxiliary Acceptor: Effect on Absorption and Charge Recombination Dynamics in Dye-Sensitized Solar Cells,{ACS} Applied Materials {\&} Interfaces,4,10.1021/am3001049,1822--1830,3,,01/01/2012,Li_2012,,,N#C/C(=C\c1ccc(s1)c1ccc2c(c1)C1CCCC1N2c1ccc(cc1)C)/C(=O)O,indoline,483,,dichloromethane
644,10.25,0.69,4.54,"0.05 M I2, 0.10 M LiI, 0.60 M PMII, and 0.50 M 4-TBP in cosolvent of acetonitrile and methoxypropionitrile (volume ratio, 7:3)",0.25,saturated CDCA,-,TiO2 film (9 uM thick + 8 uM scattering layer),-,-,"AM 1.5G, 100mW/cm2",-,Wenqin Li and Yongzhen Wu and Qiong Zhang and He Tian and Weihong Zhu,D-A-$\uppi$-A Featured Sensitizers Bearing Phthalimide and Benzotriazole as Auxiliary Acceptor: Effect on Absorption and Charge Recombination Dynamics in Dye-Sensitized Solar Cells,{ACS} Applied Materials {\&} Interfaces,4,10.1021/am3001049,1822--1830,3,,01/01/2012,Li_2012,,,N#C/C(=C\c1ccc(s1)c1ccc2c(c1)C1CCCC1N2c1ccc(cc1)C)/C(=O)O,indoline,483,,dichloromethane
748,10.06,0.68,5.11,"0.05 M I2, 0.10 M LiI, 0.60 M PMII, and 0.50 M 4-TBP in cosolvent of acetonitrile and methoxypropionitrile (volume ratio, 7:3)",0.25,-,-,TiO2 film (9 uM thick + 8 uM scattering layer),-,-,"AM 1.5G, 100mW/cm2",-,Wenqin Li and Yongzhen Wu and Qiong Zhang and He Tian and Weihong Zhu,D-A-$\uppi$-A Featured Sensitizers Bearing Phthalimide and Benzotriazole as Auxiliary Acceptor: Effect on Absorption and Charge Recombination Dynamics in Dye-Sensitized Solar Cells,{ACS} Applied Materials {\&} Interfaces,4,10.1021/am3001049,1822--1830,3,,01/01/2012,Li_2012,,,CCCCCCCCN1C(=O)c2c(C1=O)c(ccc2c1ccc2c(c1)C1CCCC1N2c1ccc(cc1)C)c1ccc(s1)/C=C(/C(=O)O)\C#N,indoline,442,,dichloromethane
622,10,0.65,4.03,"0.1 M LiI, 0.05 M I2, 0.5 M 1,3-dimethyl-3-imidazolinium iodine in 3-methoxypropionitrile",0.25,-,-,TiO2 film (12 um thick),-,15 hours,AM 1.5G 100mW/cm2,-,Tamotsu Horiuchi and Hidetoshi Miura and Satoshi Uchida,Highly efficient metal-free organic dyes for dye-sensitized solar cells,Journal of Photochemistry and Photobiology A: Chemistry,164,10.1016/j.jphotochem.2003.12.018,29--32,01-Mar,,01/01/2004,Horiuchi_2004,,,COc1ccc(cc1)N1C2CCCC2c2c1ccc(c2)/C=C(/C(=O)O)\C#N,indoline,483,,ethanol
753,9.85,0.68,5.04,"0.05 M I2, 0.10 M LiI, 0.60 M PMII, and 0.50 M 4-TBP in cosolvent of acetonitrile and methoxypropionitrile (volume ratio, 7:3)",0.25,10 mM CDCA,-,TiO2 film (9 uM thick + 8 uM scattering layer),-,-,"AM 1.5G, 100mW/cm2",-,Wenqin Li and Yongzhen Wu and Qiong Zhang and He Tian and Weihong Zhu,D-A-$\uppi$-A Featured Sensitizers Bearing Phthalimide and Benzotriazole as Auxiliary Acceptor: Effect on Absorption and Charge Recombination Dynamics in Dye-Sensitized Solar Cells,{ACS} Applied Materials {\&} Interfaces,4,10.1021/am3001049,1822--1830,3,,01/01/2012,Li_2012,,,CCCCCCCCN1C(=O)c2c(C1=O)c(ccc2c1ccc2c(c1)C1CCCC1N2c1ccc(cc1)C)c1ccc(s1)/C=C(/C(=O)O)\C#N,indoline,442,,dichloromethane
738,9.53,0.69,4.85,"0.05 M I2, 0.10 M LiI, 0.60 M PMII, and 0.50 M 4-TBP in cosolvent of acetonitrile and methoxypropionitrile (volume ratio, 7:3)",0.25,20 mM CDCA,-,TiO2 film (9 uM thick + 8 uM scattering layer),-,-,"AM 1.5G, 100mW/cm2",-,Wenqin Li and Yongzhen Wu and Qiong Zhang and He Tian and Weihong Zhu,D-A-$\uppi$-A Featured Sensitizers Bearing Phthalimide and Benzotriazole as Auxiliary Acceptor: Effect on Absorption and Charge Recombination Dynamics in Dye-Sensitized Solar Cells,{ACS} Applied Materials {\&} Interfaces,4,10.1021/am3001049,1822--1830,3,,01/01/2012,Li_2012,,,CCCCCCCCN1C(=O)c2c(C1=O)c(ccc2c1ccc2c(c1)C1CCCC1N2c1ccc(cc1)C)c1ccc(s1)/C=C(/C(=O)O)\C#N,indoline,442,,dichloromethane
705,9.14,0.72,4.65,"0.05 M I2, 0.10 M LiI, 0.60 M PMII, and 0.50 M 4-TBP in cosolvent of acetonitrile and methoxypropionitrile (volume ratio, 7:3)",0.25,saturated CDCA,-,TiO2 film (9 uM thick + 8 uM scattering layer),-,-,"AM 1.5G, 100mW/cm2",-,Wenqin Li and Yongzhen Wu and Qiong Zhang and He Tian and Weihong Zhu,D-A-$\uppi$-A Featured Sensitizers Bearing Phthalimide and Benzotriazole as Auxiliary Acceptor: Effect on Absorption and Charge Recombination Dynamics in Dye-Sensitized Solar Cells,{ACS} Applied Materials {\&} Interfaces,4,10.1021/am3001049,1822--1830,3,,01/01/2012,Li_2012,,,CCCCCCCCN1C(=O)c2c(C1=O)c(ccc2c1ccc2c(c1)C1CCCC1N2c1ccc(cc1)C)c1ccc(s1)/C=C(/C(=O)O)\C#N,indoline,442,,dichloromethane
791,15.79,0.67,8.38,"0.05 M I2, 0.10 M LiI, 0.60 M PMII, and 0.50 M 4-TBP in cosolvent of acetonitrile and methoxypropionitrile (volume ratio, 7:3)",0.25,-,-,TiO2 film (9 uM thick + 8 uM scattering layer),-,-,"AM 1.5G, 100mW/cm2",-,Wenqin Li and Yongzhen Wu and Qiong Zhang and He Tian and Weihong Zhu,D-A-$\uppi$-A Featured Sensitizers Bearing Phthalimide and Benzotriazole as Auxiliary Acceptor: Effect on Absorption and Charge Recombination Dynamics in Dye-Sensitized Solar Cells,{ACS} Applied Materials {\&} Interfaces,4,10.1021/am3001049,1822--1830,3,,01/01/2012,Li_2012,,,CCCCCCCCn1nc2c(n1)c(ccc2c1ccc(s1)/C=C(/C(=O)O)\C#N)c1ccc2c(c1)C1CCCC1N2c1ccc(cc1)C,indoline,496,,dichloromethane
796,13.66,0.66,7.12,"0.05 M I2, 0.10 M LiI, 0.60 M PMII, and 0.50 M 4-TBP in cosolvent of acetonitrile and methoxypropionitrile (volume ratio, 7:3)",0.25,10 mM CDCA,-,TiO2 film (9 uM thick + 8 uM scattering layer),-,-,"AM 1.5G, 100mW/cm2",-,Wenqin Li and Yongzhen Wu and Qiong Zhang and He Tian and Weihong Zhu,D-A-$\uppi$-A Featured Sensitizers Bearing Phthalimide and Benzotriazole as Auxiliary Acceptor: Effect on Absorption and Charge Recombination Dynamics in Dye-Sensitized Solar Cells,{ACS} Applied Materials {\&} Interfaces,4,10.1021/am3001049,1822--1830,3,,01/01/2012,Li_2012,,,CCCCCCCCn1nc2c(n1)c(ccc2c1ccc(s1)/C=C(/C(=O)O)\C#N)c1ccc2c(c1)C1CCCC1N2c1ccc(cc1)C,indoline,496,,dichloromethane
791,13.16,0.67,6.98,"0.05 M I2, 0.10 M LiI, 0.60 M PMII, and 0.50 M 4-TBP in cosolvent of acetonitrile and methoxypropionitrile (volume ratio, 7:3)",0.25,20 mM CDCA,-,TiO2 film (9 uM thick + 8 uM scattering layer),-,-,"AM 1.5G, 100mW/cm2",-,Wenqin Li and Yongzhen Wu and Qiong Zhang and He Tian and Weihong Zhu,D-A-$\uppi$-A Featured Sensitizers Bearing Phthalimide and Benzotriazole as Auxiliary Acceptor: Effect on Absorption and Charge Recombination Dynamics in Dye-Sensitized Solar Cells,{ACS} Applied Materials {\&} Interfaces,4,10.1021/am3001049,1822--1830,3,,01/01/2012,Li_2012,,,CCCCCCCCn1nc2c(n1)c(ccc2c1ccc(s1)/C=C(/C(=O)O)\C#N)c1ccc2c(c1)C1CCCC1N2c1ccc(cc1)C,indoline,496,,dichloromethane
767,12.43,0.69,6.62,"0.05 M I2, 0.10 M LiI, 0.60 M PMII, and 0.50 M 4-TBP in cosolvent of acetonitrile and methoxypropionitrile (volume ratio, 7:3)",0.25,saturated,-,TiO2 film (9 uM thick + 8 uM scattering layer),-,-,"AM 1.5G, 100mW/cm2",-,Wenqin Li and Yongzhen Wu and Qiong Zhang and He Tian and Weihong Zhu,D-A-$\uppi$-A Featured Sensitizers Bearing Phthalimide and Benzotriazole as Auxiliary Acceptor: Effect on Absorption and Charge Recombination Dynamics in Dye-Sensitized Solar Cells,{ACS} Applied Materials {\&} Interfaces,4,10.1021/am3001049,1822--1830,3,,01/01/2012,Li_2012,,,CCCCCCCCn1nc2c(n1)c(ccc2c1ccc(s1)/C=C(/C(=O)O)\C#N)c1ccc2c(c1)C1CCCC1N2c1ccc(cc1)C,indoline,496,,dichloromethane
737,15.33,0.755,8.53,"1.0 M 1,3-dimethylimidazolium iodide, 0.03 M iodine, 0.1 M guanidinium thiocyanate, 0.5 M tert-butylpyridine, 0.05 M lithium iodide in acetonitrile:valeronitrile (85:15, v/v)",0.159,10 mM CDCA,-,TiO2 film (8 uM thick),-,-,"AM 1.5G, 100mW/cm2",-,Jiabao Yang and Paramaguru Ganesan and Joël Teuscher and Thomas Moehl and Yong Joo Kim and Chenyi Yi and Pascal Comte and Kai Pei and Thomas W. Holcombe and Mohammad Khaja Nazeeruddin and Jianli Hua and Shaik M. Zakeeruddin and He Tian and Michael Grätzel,Influence of the Donor Size in D-$\uppi${\textendash}A Organic Dyes for Dye-Sensitized Solar Cells,Journal of the American Chemical Society,136,10.1021/ja500280r,5722--5730,15,,01/01/2014,Yang_2014,,,N#C/C(=C\c1ccc(s1)c1ccc(c2c1nc(c1ccccc1)c(n2)c1ccccc1)c1ccc2c(c1)C1CCCC1N2c1ccc(cc1)C)/C(=O)O,indoline,526,,dichloromethane
591,8.6,0.73,3.7,"0.60 M BMII, 0.05 M I2, 0.5 M TBP, 0.10 M LiI in of acetonitrile and valeronitrile (volume ratio: 85:15)",0.158,CDCA 10M,-,TiO2 12uM thick + 4uM scattering layer,-,-,AM 1.5G  100 mW/cm2,-,Anthony Burke and Lukas Schmidt-Mende and Seigo Ito and Michael Grätzel,A novel blue dye for near-{IR} `dye-sensitised' solar cell applications,Chem. Commun.,,10.1039/b609266g,234--236,3,,01/01/2007,Burke_2007,,,OC(=O)CCN1c2cc3ccccc3cc2C(/C/1=C/C1=C([O-])/C(=C/C2=[N+](CCC(=O)O)c3c(C2(C)C)c2ccccc2cc3)/C1=O)(C)C,squarine,679,,ethanol
540,4.34,0.49,5.8,Iodide-triiodide,0.8,-,-,TiO2 film,-,12 hours,AM 1.5G 20mW/cm2,-,Wen-hai Zhan and Wen-jun Wu and Jian-li Hua and Yin-hua Jing and Fan-shun Meng and He Tian,Photovoltaic properties of new cyanine{\textendash}naphthalimide dyads synthesized by `Click' chemistry,Tetrahedron Letters,48,10.1016/j.tetlet.2007.02.034,2461--2465,14,,01/01/2007,Zhan_2007,,,CCCCN1c2ccc(cc2C(/C/1=C\C=C\C1=[N+](CCCC)c2c(C1(C)C)cc1c(c2)cc(cc1)c1nnn(c1)CCCCn1c(=O)c2cccc3c2c(c1=O)ccc3N1CCCCC1)(C)C)C(=O)O.[I-],cyanine,588,,CH2Cl2/C2H5OH
510,9.7,0.52,3.5,Iodide-triiodide,0.8,-,-,TiO2 film,176 nmol/cm2,12 hours,AM 1.5G 75mW/cm2,-,Wen-hai Zhan and Wen-jun Wu and Jian-li Hua and Yin-hua Jing and Fan-shun Meng and He Tian,Photovoltaic properties of new cyanine{\textendash}naphthalimide dyads synthesized by `Click' chemistry,Tetrahedron Letters,48,10.1016/j.tetlet.2007.02.034,2461--2465,14,,01/01/2007,Zhan_2007,,,CCCCN1c2ccc(cc2C(/C/1=C\C=C\C1=[N+](CCCC)c2c(C1(C)C)cc1c(c2)cc(cc1)c1nnn(c1)CCCCn1c(=O)c2cccc3c2c(c1=O)ccc3c1[nH]nnc1c1ccc(cc1)N(c1ccccc1)c1ccccc1)(C)C)C(=O)O.[I-],cyanine,589,,CH2Cl2/C2H5OH
