Repository: PaulC61/Cheminformatics

# Cheminformatics
Repository for:
Cheminformatics Masters students of University of Strasbourg 2020 - 2022
+ My own projects related to the course

File: InternshipM2_BIU/rawDSSCDBdata.csv (part 53 of 77)
VOC,JSC,FF,PCE,Electrolyte,Active area,Co-adsorbent,Co-sensitizer,Semiconductor,Dye loading,Exposure time,Solar simulator,Performance comment,Article author,Article title,Article journal,Article volume,Article DOI,Article pages,Article issue nr,Article EID,Article year,Article year,Article electronic id,Article keywords,Molecule SMILE,Molecule keywords,Molecule spectrum absorption maxima,Molecule spectrum emission maxima,Molecule spectrum solvent
560,3.33,0.53,5,Iodide-triiodide,0.8,-,-,TiO2 film,-,12 hours,AM 1.5G 20mW/cm2,-,Wen-hai Zhan and Wen-jun Wu and Jian-li Hua and Yin-hua Jing and Fan-shun Meng and He Tian,Photovoltaic properties of new cyanine{\textendash}naphthalimide dyads synthesized by `Click' chemistry,Tetrahedron Letters,48,10.1016/j.tetlet.2007.02.034,2461--2465,14,,01/01/2007,Zhan_2007,,,CCCCN1c2ccc(cc2C(/C/1=C\C=C\C1=[N+](CCCC)c2c(C1(C)C)cc1c(c2)cc(cc1)c1nnn(c1)CCCCn1c(=O)c2cccc3c2c(c1=O)ccc3c1[nH]nnc1c1ccc(cc1)N(c1ccccc1)c1ccccc1)(C)C)C(=O)O.[I-],cyanine,589,,CH2Cl2/C2H5OH
540,22.1,0.48,7.62,"0.5 M LiI, 0.05 M I2 in the mixture of acetonitrile and 3-methoxypropionitrile (volume ratio 7:3)",0.15,-,-,TiO2 film,27.7 nmol/cm2,12 hours,AM 1.5G 75mW/cm2,-,Xuemei Ma and Jianli Hua and Wenjun Wu and Yinghua Jin and Fanshun Meng and Wenhai Zhan and He Tian,A high-efficiency cyanine dye for dye-sensitized solar cells,Tetrahedron,64,10.1016/j.tet.2007.10.094,345--350,2,,01/01/2008,Ma_2008,,,CCCC[N+]1=C(/C=C/C=C\2/N(CCCC)c3c(C2(C)C)cc(cc3)C(=O)O)C(c2c1cc1cc(C#Cc3ccc(c4c3nsn4)C#Cc3ccc(cc3)N(c3ccccc3)c3ccccc3)ccc1c2)(C)C.[I-],cyanine,590,,CH2Cl2/C2H5OH
570,15.79,0.55,6.58,"0.5 M LiI, 0.05 M I2 in the mixture of acetonitrile and 3-methoxypropionitrile (volume ratio 7:3)",0.15,-,-,TiO2 film,39.6 nmol/cm2,12 hours,AM 1.5G 75mW/cm2,-,Xuemei Ma and Jianli Hua and Wenjun Wu and Yinghua Jin and Fanshun Meng and Wenhai Zhan and He Tian,A high-efficiency cyanine dye for dye-sensitized solar cells,Tetrahedron,64,10.1016/j.tet.2007.10.094,345--350,2,,01/01/2008,Ma_2008,,,CCCC[N+]1=C(/C=C/C=C\2/N(CCCC)c3c(C2(C)C)cc(cc3)C(=O)O)C(c2c1cc1cc(C#Cc3ccc(cc3)N(c3ccccc3)c3ccccc3)ccc1c2)(C)C.[I-],cyanine,588,,CH2Cl2/C2H5OH
374,9.25,0.51,1.77,0.5 M lithium iodide (LiI) and 0.05 M iodine (I2) in acetonitrile,0.283,30 mM CDCA,-,TiO2 film (12 uM thick + 4 uM scattering layer),-,-,AM 1.5G  100 mW/cm2,-,Jheng-Ying Li and Chia-Yuan Chen and Wen-Chein Ho and Szu-Han Chen and Chun-Guey Wu,Unsymmetrical Squaraines Incorporating Quinoline for Near Infrared Responsive Dye-Sensitized Solar Cells,Organic Letters,14,10.1021/ol302481k,5420--5423,21,,01/01/2012,Li_2012,,,CCCCCCOc1ccc(cc1)N(c1ccc(cc1)OCCCCCC)c1ccc(cc1)c1sc(c2c1OCCO2)C1=C([O-])/C(=C\c2ccc3c([n+]2C)ccc(c3)/C=C/C(=O)O)/C1=O,"squaraine, triphenylamine",686,,ethanol
607,7.86,0.651,3.1,"0.6MBMII (1-butyl-3-methylimidiazolium iodide), 0.1 M LiI, 0.05 M I2, and 0.6 M tert-TBP in acetonitrile",0.142,-,-,TiO2 film (8 uM thick + 4 uM scattering layer),-,12 hours,"AM 1.5G, 100mW/cm2",-,Wenqin Li and Bo Liu and Yongzhen Wu and Shiqin Zhu and Qiong Zhang and Weihong Zhu,"Organic sensitizers incorporating 3,4-ethylenedioxythiophene as the conjugated bridge: Joint photophysical and electrochemical analysis of photovoltaic performance",Dyes and Pigments,99,10.1016/j.dyepig.2013.04.031,176--184,1,,01/01/2013,Li_2013,,,N#C/C(=C\c1ccc(s1)c1ccc2c(c1)C1CCCC1N2c1ccc(cc1)C)/C(=O)O,indoline,483,,dichloromethane
609,11.04,0.676,4.55,"0.6MBMII (1-butyl-3-methylimidiazolium iodide), 0.1 M LiI, 0.05 M I2, and 0.6 M tert-TBP in acetonitrile",0.142,2 mM CDCA,-,TiO2 film (8 uM thick + 4 uM scattering layer),-,12 hours,"AM 1.5G, 100mW/cm2",-,Wenqin Li and Bo Liu and Yongzhen Wu and Shiqin Zhu and Qiong Zhang and Weihong Zhu,"Organic sensitizers incorporating 3,4-ethylenedioxythiophene as the conjugated bridge: Joint photophysical and electrochemical analysis of photovoltaic performance",Dyes and Pigments,99,10.1016/j.dyepig.2013.04.031,176--184,1,,01/01/2013,Li_2013,,,N#C/C(=C\c1ccc(s1)c1ccc2c(c1)C1CCCC1N2c1ccc(cc1)C)/C(=O)O,indoline,483,,dichloromethane
612,8.4,0.692,3.56,"0.6MBMII (1-butyl-3-methylimidiazolium iodide), 0.1 M LiI, 0.05 M I2, and 0.6 M tert-TBP in acetonitrile",0.142,5 mM CDCA,-,TiO2 film (8 uM thick + 4 uM scattering layer),-,12 hours,"AM 1.5G, 100mW/cm2",-,Wenqin Li and Bo Liu and Yongzhen Wu and Shiqin Zhu and Qiong Zhang and Weihong Zhu,"Organic sensitizers incorporating 3,4-ethylenedioxythiophene as the conjugated bridge: Joint photophysical and electrochemical analysis of photovoltaic performance",Dyes and Pigments,99,10.1016/j.dyepig.2013.04.031,176--184,1,,01/01/2013,Li_2013,,,N#C/C(=C\c1ccc(s1)c1ccc2c(c1)C1CCCC1N2c1ccc(cc1)C)/C(=O)O,indoline,483,,dichloromethane
615,7.8,0.701,3.36,"0.6MBMII (1-butyl-3-methylimidiazolium iodide), 0.1 M LiI, 0.05 M I2, and 0.6 M tert-TBP in acetonitrile",0.142,10 mM CDCA,-,TiO2 film (8 uM thick + 4 uM scattering layer),-,12 hours,"AM 1.5G, 100mW/cm2",-,Wenqin Li and Bo Liu and Yongzhen Wu and Shiqin Zhu and Qiong Zhang and Weihong Zhu,"Organic sensitizers incorporating 3,4-ethylenedioxythiophene as the conjugated bridge: Joint photophysical and electrochemical analysis of photovoltaic performance",Dyes and Pigments,99,10.1016/j.dyepig.2013.04.031,176--184,1,,01/01/2013,Li_2013,,,N#C/C(=C\c1ccc(s1)c1ccc2c(c1)C1CCCC1N2c1ccc(cc1)C)/C(=O)O,indoline,483,,dichloromethane
632,10.04,0.701,4.45,"0.6MBMII (1-butyl-3-methylimidiazolium iodide), 0.1 M LiI, 0.05 M I2, and 0.6 M tert-TBP in acetonitrile",0.142,-,-,TiO2 film (8 uM thick + 4 uM scattering layer),-,12 hours,"AM 1.5G, 100mW/cm2",-,Wenqin Li and Bo Liu and Yongzhen Wu and Shiqin Zhu and Qiong Zhang and Weihong Zhu,"Organic sensitizers incorporating 3,4-ethylenedioxythiophene as the conjugated bridge: Joint photophysical and electrochemical analysis of photovoltaic performance",Dyes and Pigments,99,10.1016/j.dyepig.2013.04.031,176--184,1,,01/01/2013,Li_2013,,,N#C/C(=C\c1ccc(s1)c1sc(c2c1OCCO2)c1ccc2c(c1)C1CCCC1N2c1ccc(cc1)C)/C(=O)O,indoline,518,,THF
642,13.23,0.711,6.05,"0.6MBMII (1-butyl-3-methylimidiazolium iodide), 0.1 M LiI, 0.05 M I2, and 0.6 M tert-TBP in acetonitrile",0.142,2 mM CDCA,-,TiO2 film (8 uM thick + 4 uM scattering layer),-,12 hours,"AM 1.5G, 100mW/cm2",-,Wenqin Li and Bo Liu and Yongzhen Wu and Shiqin Zhu and Qiong Zhang and Weihong Zhu,"Organic sensitizers incorporating 3,4-ethylenedioxythiophene as the conjugated bridge: Joint photophysical and electrochemical analysis of photovoltaic performance",Dyes and Pigments,99,10.1016/j.dyepig.2013.04.031,176--184,1,,01/01/2013,Li_2013,,,N#C/C(=C\c1ccc(s1)c1sc(c2c1OCCO2)c1ccc2c(c1)C1CCCC1N2c1ccc(cc1)C)/C(=O)O,indoline,518,,THF
637,12.11,0.703,5.42,"0.6MBMII (1-butyl-3-methylimidiazolium iodide), 0.1 M LiI, 0.05 M I2, and 0.6 M tert-TBP in acetonitrile",0.142,5 mM CDCA,-,TiO2 film (8 uM thick + 4 uM scattering layer),-,12 hours,"AM 1.5G, 100mW/cm2",-,Wenqin Li and Bo Liu and Yongzhen Wu and Shiqin Zhu and Qiong Zhang and Weihong Zhu,"Organic sensitizers incorporating 3,4-ethylenedioxythiophene as the conjugated bridge: Joint photophysical and electrochemical analysis of photovoltaic performance",Dyes and Pigments,99,10.1016/j.dyepig.2013.04.031,176--184,1,,01/01/2013,Li_2013,,,N#C/C(=C\c1ccc(s1)c1sc(c2c1OCCO2)c1ccc2c(c1)C1CCCC1N2c1ccc(cc1)C)/C(=O)O,indoline,518,,THF
633,9.7,0.706,4.34,"0.6MBMII (1-butyl-3-methylimidiazolium iodide), 0.1 M LiI, 0.05 M I2, and 0.6 M tert-TBP in acetonitrile",0.142,10 mM CDCA,-,TiO2 film (8 uM thick + 4 uM scattering layer),-,12 hours,"AM 1.5G, 100mW/cm2",-,Wenqin Li and Bo Liu and Yongzhen Wu and Shiqin Zhu and Qiong Zhang and Weihong Zhu,"Organic sensitizers incorporating 3,4-ethylenedioxythiophene as the conjugated bridge: Joint photophysical and electrochemical analysis of photovoltaic performance",Dyes and Pigments,99,10.1016/j.dyepig.2013.04.031,176--184,1,,01/01/2013,Li_2013,,,N#C/C(=C\c1ccc(s1)c1sc(c2c1OCCO2)c1ccc2c(c1)C1CCCC1N2c1ccc(cc1)C)/C(=O)O,indoline,518,,THF
582,5.89,0.72,2.47,"0.3MDMPII, 0.1MLiI, 0.05MI2, and 0.5M4-tertbutylpyridine in acetonitrile",0.16,10 mM CDCA,-,TiO2 film (10 uM thick + 4 uM scattering layer),-,12 hours,"AM 1.5G, 100mW/cm2",-,Xing Qian and Lin Lu and Yi-Zhou Zhu and Huan-Huan Gao and Jian-Yu Zheng,Triazatruxene-based organic dyes containing a rhodanine-3-acetic acid acceptor for dye-sensitized solar cells,Dyes and Pigments,113,10.1016/j.dyepig.2014.10.007,737--742,,,01/01/2015,Qian_2015,,,CCn1c2ccc(cc2c2c1c1c(c3c2n(CC)c2c3cccc2)n(c2c1cccc2)CC)c1ccc(s1)C=C1SC(=S)N(C1=O)CC(=O)O,"Triazatruxene,indoline",507,,THF
617,8.33,0.7,3.6,"0.3MDMPII, 0.1MLiI, 0.05MI2, and 0.5M4-tertbutylpyridine in acetonitrile",0.16,10 mM CDCA,-,TiO2 film (10 uM thick + 4 uM scattering layer),-,12 hours,"AM 1.5G, 100mW/cm2",-,Xing Qian and Lin Lu and Yi-Zhou Zhu and Huan-Huan Gao and Jian-Yu Zheng,Triazatruxene-based organic dyes containing a rhodanine-3-acetic acid acceptor for dye-sensitized solar cells,Dyes and Pigments,113,10.1016/j.dyepig.2014.10.007,737--742,,,01/01/2015,Qian_2015,,,CCn1c2ccc(cc2c2c1c1c(c3c2n(CC)c2c3cccc2)n(c2c1cccc2)CC)c1ccc(cc1)C=C1SC(=S)N(C1=O)CC(=O)O,"Triazatruxene,indoline",456,,THF
750,12.1,0.64,5.79,"0.3 M DMPII, 0.1M LiI, 0.05M I2 and 0.5M TBP in CH3CN",0.196,-,-,TiO2 film (10 uM thick + 4 uM scattering layer),178 nmol/cm2,12 hours,"AM 1.5G, 100mW/cm2",-,Xing Qian and Huan-Huan Gao and Yi-Zhou Zhu and Bin Pan and Jian-Yu Zheng,Tetraindole-based saddle-shaped organic dyes for efficient dye-sensitized solar cells,Dyes and Pigments,121,10.1016/j.dyepig.2015.05.015,152--158,,,01/01/2015,Qian_2015,,,CCCCCCCCn1c2ccc(cc2c2c1c1c3ccccc3n(c1c1c(c3c2n(CCCCCCCC)c2c3cccc2)n(c2c1cccc2)CCCCCCCC)CCCCCCCC)c1ccc(s1)/C=C(/C(=O)O)\C#N,Indole,460,,dichloromethane
746,10.7,0.68,5.43,"0.3 M DMPII, 0.1M LiI, 0.05M I2 and 0.5M TBP in CH3CN",0.196,10 mM CDCA,-,TiO2 film (10 uM thick + 4 uM scattering layer),36.7 nmol/cm2,12 hours,"AM 1.5G, 100mW/cm2",-,Xing Qian and Huan-Huan Gao and Yi-Zhou Zhu and Bin Pan and Jian-Yu Zheng,Tetraindole-based saddle-shaped organic dyes for efficient dye-sensitized solar cells,Dyes and Pigments,121,10.1016/j.dyepig.2015.05.015,152--158,,,01/01/2015,Qian_2015,,,CCCCCCCCn1c2ccc(cc2c2c1c1c3ccccc3n(c1c1c(c3c2n(CCCCCCCC)c2c3cccc2)n(c2c1cccc2)CCCCCCCC)CCCCCCCC)c1ccc(s1)/C=C(/C(=O)O)\C#N,Indole,460,,dichloromethane
762,13,0.65,6.46,"0.3 M DMPII, 0.1M LiI, 0.05M I2 and 0.5M TBP in CH3CN",0.196,-,-,TiO2 film (10 uM thick + 4 uM scattering layer),136 nmol/cm2,12 hours,"AM 1.5G, 100mW/cm2",-,Xing Qian and Huan-Huan Gao and Yi-Zhou Zhu and Bin Pan and Jian-Yu Zheng,Tetraindole-based saddle-shaped organic dyes for efficient dye-sensitized solar cells,Dyes and Pigments,121,10.1016/j.dyepig.2015.05.015,152--158,,,01/01/2015,Qian_2015,,,CCCCCCCCn1c2ccc(cc2c2c1c1c3ccccc3n(c1c1c(c3c2n(CCCCCCCC)c2c3cccc2)n(c2c1cccc2)CCCCCCCC)CCCCCCCC)c1ccc(s1)c1ccc(s1)/C=C(/C(=O)O)\C#N,Indole,474,,dichloromethane
758,12.1,0.68,6.21,"0.3 M DMPII, 0.1M LiI, 0.05M I2 and 0.5M TBP in CH3CN",0.196,10 mM CDCA,-,TiO2 film (10 uM thick + 4 uM scattering layer),62.5 nmol/cm2,12 hours,"AM 1.5G, 100mW/cm2",-,Xing Qian and Huan-Huan Gao and Yi-Zhou Zhu and Bin Pan and Jian-Yu Zheng,Tetraindole-based saddle-shaped organic dyes for efficient dye-sensitized solar cells,Dyes and Pigments,121,10.1016/j.dyepig.2015.05.015,152--158,,,01/01/2015,Qian_2015,,,CCCCCCCCn1c2ccc(cc2c2c1c1c3ccccc3n(c1c1c(c3c2n(CCCCCCCC)c2c3cccc2)n(c2c1cccc2)CCCCCCCC)CCCCCCCC)c1ccc(s1)c1ccc(s1)/C=C(/C(=O)O)\C#N,Indole,474,,dichloromethane
580,4.3,0.69,1.72,AN-50,0.16,0.4 mM CDCA,-,TiO2 film (10 um transparent + 4 um scattering layer),-,20 hours,AM 1.5G 100mW/cm2,-,Kamal Prakash and Shweta Manchanda and Vediappan Sudhakar and Nidhi Sharma and Muniappan Sankar and Kothandam Krishnamoorthy,Facile synthesis of  $\upbeta$ -functionalized {\textquotedblleft}push-pull{\textquotedblright} Zn({II}) porphyrins for {DSSC} applications,Dyes and Pigments,147,10.1016/j.dyepig.2017.07.053,56--66,,,01/01/2017,Prakash_2017,,,N#C/C(=C/C1=CC2=N/C/1=C(/c1ccc(cc1)C(C)(C)C)\c1ccc3n1[Zn]n1/c(=C\2/c2ccc(cc2)C(C)(C)C)/cc/c/1=C(\c1ccc(cc1)C(C)(C)C)/C1=N/C(=C\3/c2ccc(cc2)C(C)(C)C)/C(=C1c1ccccc1)c1ccccc1)/C(=O)O,porphyrin,628,651,DCM
861,12.2,0.69,7.25,"0.25 M tris(1,10-phenanthroline)cobalt(II) di[bis-(trifluoromethanesulfonyl)imide], 0.05 M tris(1,10-phenanthroline)-cobalt(III) tris[bis(trifluoromethanesulfonyl)imide], 0.5 M TBP, and 0.1 M LiTFSI in MeCN",0.2,-,-,TiO2 film (10 uM thick),-,36 hours,AM 1.5G 100mW/cm2,-,Zhihui Wang and He Wang and Mao Liang and Yulin Tan and Fangyi Cheng and Zhe Sun and Song Xue,Judicious Design of Indoline Chromophores for High-Efficiency Iodine-Free Dye-Sensitized Solar Cells,{ACS} Applied Materials {\&} Interfaces,6,10.1021/am500575s,5768--5778,8,,01/01/2014,Wang_2014,,,CCCCCCOc1ccc(cc1)N(c1ccc(cc1)OCCCCCC)c1ccc(cc1)n1c2cc(sc2c2c1cc(s2)c1ccc2c(c1)C1CCCC1N2c1ccc2c(c1)C(CCC)(CCC)c1c2cccc1)/C=C(/C(=O)O)\C#N,indoline,544,,dichloromethane
732,13.1,0.7,6.71,"0.25 M 1,2-dimethyl-3-n-propylimidazolium iodide (DMPImI), 0.1 M LiTFSI, 0.05 M I2, and 0.5 M TBP in acetonitrile",0.2,-,-,TiO2 film (10 uM thick),-,36 hours,AM 1.5G 100mW/cm2,-,Zhihui Wang and He Wang and Mao Liang and Yulin Tan and Fangyi Cheng and Zhe Sun and Song Xue,Judicious Design of Indoline Chromophores for High-Efficiency Iodine-Free Dye-Sensitized Solar Cells,{ACS} Applied Materials {\&} Interfaces,6,10.1021/am500575s,5768--5778,8,,01/01/2014,Wang_2014,,,CCCCCCOc1ccc(cc1)N(c1ccc(cc1)OCCCCCC)c1ccc(cc1)n1c2cc(sc2c2c1cc(s2)c1ccc2c(c1)C1CCCC1N2c1ccc2c(c1)C(CCC)(CCC)c1c2cccc1)/C=C(/C(=O)O)\C#N,indoline,544,,dichloromethane
943,13.3,0.7,8.78,"0.25 M tris(1,10-phenanthroline)cobalt(II) di[bis-(trifluoromethanesulfonyl)imide], 0.05 M tris(1,10-phenanthroline)-cobalt(III) tris[bis(trifluoromethanesulfonyl)imide], 0.5 M TBP, and 0.1 M LiTFSI in MeCN",0.2,-,-,TiO2 film (10 uM thick),-,36 hours,AM 1.5G 100mW/cm2,-,Zhihui Wang and He Wang and Mao Liang and Yulin Tan and Fangyi Cheng and Zhe Sun and Song Xue,Judicious Design of Indoline Chromophores for High-Efficiency Iodine-Free Dye-Sensitized Solar Cells,{ACS} Applied Materials {\&} Interfaces,6,10.1021/am500575s,5768--5778,8,,01/01/2014,Wang_2014,,,CCCCCCOc1ccc(cc1)N(c1ccc(cc1)OCCCCCC)c1ccc(cc1)n1c2cc(sc2c2c1cc(s2)c1ccc2c(c1)C1CCCC1N2c1ccc2c(c1)C(CCC)(CCC)c1c2c2c(c3c1c1ccccc1C3(CCC)CCC)c1c(C2(CCC)CCC)cccc1)/C=C(/C(=O)O)\C#N,indoline,553,,dichloromethane
745,14,0.69,7.19,"0.25 M 1,2-dimethyl-3-n-propylimidazolium iodide (DMPImI), 0.1 M LiTFSI, 0.05 M I2, and 0.5 M TBP in acetonitrile",0.2,-,-,TiO2 film (10 uM thick),-,36 hours,AM 1.5G 100mW/cm2,-,Zhihui Wang and He Wang and Mao Liang and Yulin Tan and Fangyi Cheng and Zhe Sun and Song Xue,Judicious Design of Indoline Chromophores for High-Efficiency Iodine-Free Dye-Sensitized Solar Cells,{ACS} Applied Materials {\&} Interfaces,6,10.1021/am500575s,5768--5778,8,,01/01/2014,Wang_2014,,,CCCCCCOc1ccc(cc1)N(c1ccc(cc1)OCCCCCC)c1ccc(cc1)n1c2cc(sc2c2c1cc(s2)c1ccc2c(c1)C1CCCC1N2c1ccc2c(c1)C(CCC)(CCC)c1c2c2c(c3c1c1ccccc1C3(CCC)CCC)c1c(C2(CCC)CCC)cccc1)/C=C(/C(=O)O)\C#N,indoline,553,,dichloromethane
845,12.7,0.69,7.4,"0.25 M tris(1,10-phenanthroline)cobalt(II) di[bis-(trifluoromethanesulfonyl)imide], 0.05 M tris(1,10-phenanthroline)-cobalt(III) tris[bis(trifluoromethanesulfonyl)imide], 0.5 M TBP, and 0.1 M LiTFSI in MeCN",0.2,-,-,TiO2 film (10 uM thick),-,36 hours,AM 1.5G 100mW/cm2,-,Zhihui Wang and He Wang and Mao Liang and Yulin Tan and Fangyi Cheng and Zhe Sun and Song Xue,Judicious Design of Indoline Chromophores for High-Efficiency Iodine-Free Dye-Sensitized Solar Cells,{ACS} Applied Materials {\&} Interfaces,6,10.1021/am500575s,5768--5778,8,,01/01/2014,Wang_2014,,,CCCCCCN(c1ccc(cc1)n1c2cc(sc2c2c1cc(s2)c1ccc2c(c1)C1CCCC1N2c1ccc2c(c1)C(CCC)(CCC)c1c2cccc1)/C=C(/C(=O)O)\C#N)CCCCCC,indoline,536,,dichloromethane
720,13.8,0.68,6.76,"0.25 M 1,2-dimethyl-3-n-propylimidazolium iodide (DMPImI), 0.1 M LiTFSI, 0.05 M I2, and 0.5 M TBP in acetonitrile",0.2,-,-,TiO2 film (10 uM thick),-,36 hours,AM 1.5G 100mW/cm2,-,Zhihui Wang and He Wang and Mao Liang and Yulin Tan and Fangyi Cheng and Zhe Sun and Song Xue,Judicious Design of Indoline Chromophores for High-Efficiency Iodine-Free Dye-Sensitized Solar Cells,{ACS} Applied Materials {\&} Interfaces,6,10.1021/am500575s,5768--5778,8,,01/01/2014,Wang_2014,,,CCCCCCN(c1ccc(cc1)n1c2cc(sc2c2c1cc(s2)c1ccc2c(c1)C1CCCC1N2c1ccc2c(c1)C(CCC)(CCC)c1c2cccc1)/C=C(/C(=O)O)\C#N)CCCCCC,indoline,536,,dichloromethane
630,16.8,0.6,6.35,"0.05 M I2, 0.3 M LiI, 0.6 M butylmethylimidazolium iodide, 0.5 M 4-tert-butylpyridine in 4:1 acetonitrile/valeronitrile",0.25,2 equiv CDCA,-,TiO2 film (12 um transparent + 4 um scattering layer),-,15-20 hours,"AM 1.5G, 100 mW/cm2",mesoporous P-25 TiO2 spheres treated with TiCl4,Masatoshi Ishida and Sun Woo Park and Daesub Hwang and Young Bean Koo and Jonathan L. Sessler and Dong Young Kim and Dongho Kim,Donor-Substituted $\upbeta$-Functionalized Porphyrin Dyes on Hierarchically Structured Mesoporous {TiO}2Spheres. Highly Efficient Dye-Sensitized Solar Cells,The Journal of Physical Chemistry C,115,10.1021/jp202307b,19343--19354,39,,01/01/2011,Ishida_2011,,,OC(=O)/C=C/C=C/c1cc2n3c1/C=C/1\N=C(C=C1/C=C/C=C/C(=O)O)/C(=c/1\n([Zn]3)/c(=C(\C3=N/C(=C\2/c2cc(cc(c2)C(C)(C)C)C(C)(C)C)/C=C3)/N(c2ccc(cc2)C(C)(C)C)c2ccc(cc2)C(C)(C)C)/cc1)/c1cc(cc(c1)C(C)(C)C)C(C)(C)C,porphyrin,650,688,ethanol
660,12.1,0.62,4.95,"0.05 M I2, 0.3 M LiI, 0.6 M butylmethylimidazolium iodide, 0.5 M 4-tert-butylpyridine in 4:1 acetonitrile/valeronitrile",0.25,2 equiv CDCA,-,TiO2 film (12 um transparent + 4 um scattering layer),-,15-20 hours,"AM 1.5G, 100 mW/cm2",mesoporous anatase TiO2 spheres treated with TiCl4,Masatoshi Ishida and Sun Woo Park and Daesub Hwang and Young Bean Koo and Jonathan L. Sessler and Dong Young Kim and Dongho Kim,Donor-Substituted $\upbeta$-Functionalized Porphyrin Dyes on Hierarchically Structured Mesoporous {TiO}2Spheres. Highly Efficient Dye-Sensitized Solar Cells,The Journal of Physical Chemistry C,115,10.1021/jp202307b,19343--19354,39,,01/01/2011,Ishida_2011,,,OC(=O)/C=C/C1=CC2=N/C/1=C\c1ccc3n1[Zn]n1/c(=C\2/c2cc(cc(c2)C(C)(C)C)C(C)(C)C)/cc/c/1=C(/C1=N/C(=C\3/c2cc(cc(c2)C(C)(C)C)C(C)(C)C)/C=C1)\N(c1ccc(cc1)C(C)(C)C)c1ccc(cc1)C(C)(C)C,porphyrin,618,665,ethanol
360,0.34,0.462,0.06,"0.5M LiI, 0.05M I2 and 1M 4-tert-butylpyridine in propylenecarbonate–acetonitrile (v:v = 1:1)",0.3,-,-,TiO2,-,12 hours,AM 1.5G 96 mW/cm2,-,Saji Alex and U. Santhosh and Suresh Das,Dye sensitization of nanocrystalline {TiO}2: enhanced efficiency of unsymmetrical versus symmetrical squaraine dyes,Journal of Photochemistry and Photobiology A: Chemistry,172,10.1016/j.jphotochem.2004.11.005,63--71,1,,01/01/2005,Alex_2005,,,OC(=O)Cn1/c(=C/C2=C([O-])/C(=C/c3sc4c([n+]3CC(=O)O)cccc4)/C2=O)/sc2c1cccc2,squarine,660,,methanol
420,0.32,0.516,0.07,"0.5M LiI, 0.05M I2 and 1M 4-tert-butylpyridine in propylenecarbonate–acetonitrile (v:v = 1:1)",0.3,-,-,TiO2,-,12 hours,AM 1.5G 96 mW/cm2,-,Saji Alex and U. Santhosh and Suresh Das,Dye sensitization of nanocrystalline {TiO}2: enhanced efficiency of unsymmetrical versus symmetrical squaraine dyes,Journal of Photochemistry and Photobiology A: Chemistry,172,10.1016/j.jphotochem.2004.11.005,63--71,1,,01/01/2005,Alex_2005,,,OC(=O)Cn1/c(=C/C2=C([O-])/C(=C/c3[se]c4c([n+]3CC(=O)O)cccc4)/C2=O)/[se]c2c1cccc2,squarine,685,,methanol
310,0.4,0.532,0.07,"0.5M LiI, 0.05M I2 and 1M 4-tert-butylpyridine in propylenecarbonate–acetonitrile (v:v = 1:1)",0.3,-,-,TiO2,-,12 hours,AM 1.5G 96 mW/cm2,-,Saji Alex and U. Santhosh and Suresh Das,Dye sensitization of nanocrystalline {TiO}2: enhanced efficiency of unsymmetrical versus symmetrical squaraine dyes,Journal of Photochemistry and Photobiology A: Chemistry,172,10.1016/j.jphotochem.2004.11.005,63--71,1,,01/01/2005,Alex_2005,,,OC(=O)C/[N+](=C\1/C=C/C(=C\2/C(=C(C2=O)c2ccc(cc2)N(CC(=O)O)C)[O-])/C=C1)/C,squarine,640,,methanol
530,3.52,0.534,1.04,"0.5M LiI, 0.05M I2 and 1M 4-tert-butylpyridine in propylenecarbonate–acetonitrile (v:v = 1:1)",0.3,-,-,TiO2,-,12 hours,AM 1.5G 96 mW/cm2,-,Saji Alex and U. Santhosh and Suresh Das,Dye sensitization of nanocrystalline {TiO}2: enhanced efficiency of unsymmetrical versus symmetrical squaraine dyes,Journal of Photochemistry and Photobiology A: Chemistry,172,10.1016/j.jphotochem.2004.11.005,63--71,1,,01/01/2005,Alex_2005,,,OC(=O)CN1c2ccccc2C(/C/1=C\C1=C([O-])/C(=C/C2=[N+](CC(=O)O)c3c(C2(C)C)cccc3)/C1=O)(C)C,squarine,620,,methanol
580,3.94,0.525,1.25,"0.5M LiI, 0.05M I2 and 1M 4-tert-butylpyridine in propylenecarbonate–acetonitrile (v:v = 1:1)",0.3,-,-,TiO2,-,12 hours,AM 1.5G 96 mW/cm2,-,Saji Alex and U. Santhosh and Suresh Das,Dye sensitization of nanocrystalline {TiO}2: enhanced efficiency of unsymmetrical versus symmetrical squaraine dyes,Journal of Photochemistry and Photobiology A: Chemistry,172,10.1016/j.jphotochem.2004.11.005,63--71,1,,01/01/2005,Alex_2005,,,CCCCCCCCN(c1ccc(cc1)C1=C(O)/C(=C/c2sc3c([n+]2CC(=O)O)cccc3)/C1=O)CCCCCCCC,squarine,600,,methanol
600,3.78,0.605,1.43,"0.5M LiI, 0.05M I2 and 1M 4-tert-butylpyridine in propylenecarbonate–acetonitrile (v:v = 1:1)",0.3,-,-,TiO2,-,12 hours,AM 1.5G 96 mW/cm2,-,Saji Alex and U. Santhosh and Suresh Das,Dye sensitization of nanocrystalline {TiO}2: enhanced efficiency of unsymmetrical versus symmetrical squaraine dyes,Journal of Photochemistry and Photobiology A: Chemistry,172,10.1016/j.jphotochem.2004.11.005,63--71,1,,01/01/2005,Alex_2005,,,CCCCCCCCN(c1ccc(cc1)C1=C([O-])/C(=C/c2[se]c3c([n+]2CC(=O)O)cccc3)/C1=O)CCCCCCCC,squarine,610,,methanol
640,5.92,0.526,2.08,"0.5M LiI, 0.05M I2 and 1M 4-tert-butylpyridine in propylenecarbonate–acetonitrile (v:v = 1:1)",0.3,-,-,TiO2,-,12 hours,AM 1.5G 96 mW/cm2,-,Saji Alex and U. Santhosh and Suresh Das,Dye sensitization of nanocrystalline {TiO}2: enhanced efficiency of unsymmetrical versus symmetrical squaraine dyes,Journal of Photochemistry and Photobiology A: Chemistry,172,10.1016/j.jphotochem.2004.11.005,63--71,1,,01/01/2005,Alex_2005,,,CCCCCCCCN(c1ccc(cc1)C1=C([O-])/C(=C/C2=[N+](CC(=O)O)c3c(C2(C)C)cccc3)/C1=O)CCCCCCCC,squarine,620,,methanol
676,14.12,0.7,6.71,"0.8 M 1-methyl-3-propyl imidazolium iodide (PMII), 0.1 M lithium iodide (LiI), 0.05 M iodine (I2), and 0.5 M 4-tert-butylpyridine dissolved in acetonitrile",0.16,5 mM CDCA,-,TiO2 film (12 um transparent + 6 um scat­tering layer),-,12 hours,AM 1.5G 100mW/cm2,-,Jen-Shyang Ni and Yi-Chi Yen and Jiann T. Lin,Organic sensitizers with a rigid dithienobenzotriazole-based spacer for high-performance dye-sensitized solar cells,J. Mater. Chem. A,4,10.1039/c6ta02275h,6553--6560,17,,01/01/2016,Ni_2016,,,CCCCCCc1cc(sc1/C=C(\C(=O)O)/C#N)c1sc2c(c1)c1nn(nc1c1c2sc(c1)c1cc2c(s1)c1c(n2CC(CCCC)CC)cccc1)CC(CCCC)CC,indoline,,,-
656,12.65,0.7,5.82,"0.8 M 1-methyl-3-propyl imidazolium iodide (PMII), 0.1 M lithium iodide (LiI), 0.05 M iodine (I2), and 0.5 M 4-tert-butylpyridine dissolved in acetonitrile",0.16,-,-,TiO2 film (12 um transparent + 6 um scat­tering layer),201 nmol/cm2,12 hours,AM 1.5G 100mW/cm2,-,Jen-Shyang Ni and Yi-Chi Yen and Jiann T. Lin,Organic sensitizers with a rigid dithienobenzotriazole-based spacer for high-performance dye-sensitized solar cells,J. Mater. Chem. A,4,10.1039/c6ta02275h,6553--6560,17,,01/01/2016,Ni_2016,,,CCCCCCc1cc(sc1/C=C(\C(=O)O)/C#N)c1sc2c(c1)c1nn(nc1c1c2sc(c1)c1cc2c(s1)c1c(n2CC(CCCC)CC)cccc1)CC(CCCC)CC,indoline,,,-
653,19.96,0.694,9.03,"0.10 M lithium iodide, 0.60 M butylmethylimidazolium iodide, 0.05 M I2, and 0.05 M 4-tert-butylpyridine in AcCN:valeronitrile (v/v, 85:15).",-,1 mM CDCA,-,TiO2 15.8 um thick,-,4 hours,AM 1.5G 100mW/cm2,-,S. Ito and S.{\hspace{0.167em}}M. Zakeeruddin and R. Humphry-Baker and P. Liska and R. Charvet and P. Comte and M.{\hspace{0.167em}}K. Nazeeruddin and P. P{\'{e}}chy and M. Takata and H. Miura and S. Uchida and M. Grätzel,High-Efficiency Organic-Dye- Sensitized Solar Cells Controlled by Nanocrystalline-{TiO}2 Electrode Thickness,Advanced Materials,18,10.1002/adma.200502540,1202--1205,9,,01/01/2006,Ito_2006,,,CCN1C(=S)SC(=c2sc(=Cc3ccc4c(c3)C3CCCC3N4c3ccc(cc3)C=C(c3ccccc3)c3ccccc3)c(=O)n2CC(=O)O)C1=O,triphenylamine,,,-
612,16.13,0.676,6.67,"0.20M I2 in 1-methyl-3-propylimidazolium iodide, 1-ethyl-3-methylimidazolium bis((trifluoromethyl)sulfonyl)imide, 1-ethyl-3-methylimidazolium triflate (v/v/v, 2:1:1)",-,1 mM CDCA,-,TiO2 15.8 um thick,-,4 hours,AM 1.5G 100mW/cm2,-,S. Ito and S.{\hspace{0.167em}}M. Zakeeruddin and R. Humphry-Baker and P. Liska and R. Charvet and P. Comte and M.{\hspace{0.167em}}K. Nazeeruddin and P. P{\'{e}}chy and M. Takata and H. Miura and S. Uchida and M. Grätzel,High-Efficiency Organic-Dye- Sensitized Solar Cells Controlled by Nanocrystalline-{TiO}2 Electrode Thickness,Advanced Materials,18,10.1002/adma.200502540,1202--1205,9,,01/01/2006,Ito_2006,,,CCN1C(=S)SC(=c2sc(=Cc3ccc4c(c3)C3CCCC3N4c3ccc(cc3)C=C(c3ccccc3)c3ccccc3)c(=O)n2CC(=O)O)C1=O,triphenylamine,,,-
594,2.9,0.68,1.18,"0.6 mol/L BMII (1-butyl-3-methyl imidazolium iodide), 0.1 mol/L LiI, 0.05 mol/L I2, 0.5 mol/L TBP (4-tertbutylpyridine) in acetonitrile",0.159,-,-,TiO2 film (3 um transparent + 4 um scat­tering layer),-,12 hours,AM 1.5G 100mW/cm2,-,Xiaomei Huang and Yi Fang and Xin Li and Yongshu Xie and Weihong Zhu,Novel dyes based on naphthalimide moiety as electron acceptor for efficient dye-sensitized solar cells,Dyes and Pigments,90,10.1016/j.dyepig.2011.01.010,297--303,3,,01/01/2011,Huang_2011,,,Cc1ccc(cc1)N1C2CCCC2c2c1ccc(c2)c1ccc2c3c1cccc3c(=O)n(c2=O)CC(=O)O,indoline,458,,Methanol-chloroform
664,5.42,0.75,2.7,"0.6 mol/L BMII (1-butyl-3-methyl imidazolium iodide), 0.1 mol/L LiI, 0.05 mol/L I2, 0.5 mol/L TBP (4-tertbutylpyridine) in acetonitrile",0.159,-,-,TiO2 film (3 um transparent + 4 um scat­tering layer),-,12 hours,AM 1.5G 100mW/cm2,-,Xiaomei Huang and Yi Fang and Xin Li and Yongshu Xie and Weihong Zhu,Novel dyes based on naphthalimide moiety as electron acceptor for efficient dye-sensitized solar cells,Dyes and Pigments,90,10.1016/j.dyepig.2011.01.010,297--303,3,,01/01/2011,Huang_2011,,,OC(=O)Cn1c(=O)c2ccc(c3c2c(c1=O)ccc3c1ccc2c(c1)C1CCCC1N2c1ccc(cc1)C)c1ccc2c(c1)C1CCCC1N2c1ccc(cc1)C,indoline,473,,Methanol-chloroform
460,0.39,0.64,0.11,"0.24 M 1,2-dimethyl-3-n-propylimidazolium iodide (DMPImI), 0.07 M LiI, and 0.018 M I2 in CHCl3/acetonitrile (1/1, v/v)",0.25,CDCA 6mM,-,TiO2 12uM,-,-,AM 1.5G  100 mW/cm2,-,Takeshi Maeda and Hidekazu Nakao and Hisashi Kito and Hirokazu Ichinose and Shigeyuki Yagi and Hiroyuki Nakazumi,Far-red absorbing squarylium dyes with terminally connected electron-accepting units for organic dye-sensitized solar cells,Dyes and Pigments,90,10.1016/j.dyepig.2011.01.006,275--283,3,,01/01/2011,Maeda_2011,,,CCCCN(c1ccc(cc1)[C+]1C([O-])[C+](C1[O-])c1ccc(cc1)N(CCOC(=O)CCC(=O)OCc1ccc2c(c1)c(=C(C#N)C#N)c1c(c2=C(C#N)C#N)cccc1)C)CCCC,squarylium,632,656,CHCl3
550,1.26,0.66,0.46,"0.24 M 1,2-dimethyl-3-n-propylimidazolium iodide (DMPImI), 0.07 M LiI, and 0.018 M I2 in CHCl3/acetonitrile (1/1, v/v)",0.25,CDCA 6mM,-,TiO2 12uM,-,-,AM 1.5G  100 mW/cm2,-,Takeshi Maeda and Hidekazu Nakao and Hisashi Kito and Hirokazu Ichinose and Shigeyuki Yagi and Hiroyuki Nakazumi,Far-red absorbing squarylium dyes with terminally connected electron-accepting units for organic dye-sensitized solar cells,Dyes and Pigments,90,10.1016/j.dyepig.2011.01.006,275--283,3,,01/01/2011,Maeda_2011,,,CCCCN(c1ccc(cc1)[C+]1C([O-])[C+](C1[O-])c1ccc(cc1)N(CCOC(=O)CCC(=O)Oc1ccc2c(c1)c(=C(C#N)C#N)c1c(c2=C(C#N)C#N)cc(cc1)O)C)CCCC,squarylium,633,655,CHCl3
660,2.36,0.71,1.1,"0.24 M 1,2-dimethyl-3-n-propylimidazolium iodide (DMPImI), 0.07 M LiI, and 0.018 M I2 in CHCl3/acetonitrile (1/1, v/v)",0.25,CDCA 6mM,-,TiO2 12uM,-,-,AM 1.5G  100 mW/cm2,-,Takeshi Maeda and Hidekazu Nakao and Hisashi Kito and Hirokazu Ichinose and Shigeyuki Yagi and Hiroyuki Nakazumi,Far-red absorbing squarylium dyes with terminally connected electron-accepting units for organic dye-sensitized solar cells,Dyes and Pigments,90,10.1016/j.dyepig.2011.01.006,275--283,3,,01/01/2011,Maeda_2011,,,CCCCN(c1ccc(cc1)[C+]1C([O-])[C+](C1[O-])c1ccc(cc1)/C=C\1/N(CCOC(=O)CCC(=O)Oc2ccc3c(c2)c(=C(C#N)C#N)c2c(c3=C(C#N)C#N)cc(cc2)O)c2c(C1(C)C)cccc2)CCCC,squarylium,637,655,CHCl3
400,2.51,0.55,0.55,"0.24 M 1,2-dimethyl-3-n-propylimidazolium iodide (DMPImI), 0.07 M LiI, and 0.018 M I2 in CHCl3/acetonitrile (1/1, v/v)",0.25,-,-,TiO2 12uM,-,1 hour,AM 1.5G  100 mW/cm2,120 uM dye concentration,Takeshi Maeda and Hidekazu Nakao and Hisashi Kito and Hirokazu Ichinose and Shigeyuki Yagi and Hiroyuki Nakazumi,Far-red absorbing squarylium dyes with terminally connected electron-accepting units for organic dye-sensitized solar cells,Dyes and Pigments,90,10.1016/j.dyepig.2011.01.006,275--283,3,,01/01/2011,Maeda_2011,,,CCCCN(c1ccc(cc1)[C+]1C([O-])[C+](C1[O-])c1ccc(cc1)/C=C\1/N(CCOC(=O)CCC(=O)Oc2ccc3c(c2)c(=C(C#N)C#N)c2c(c3=C(C#N)C#N)cc(cc2)O)c2c(C1(C)C)cccc2)CCCC,squarylium,637,655,CHCl3
410,2.78,0.62,0.71,"0.24 M 1,2-dimethyl-3-n-propylimidazolium iodide (DMPImI), 0.07 M LiI, and 0.018 M I2 in CHCl3/acetonitrile (1/1, v/v)",0.25,-,-,TiO2 12uM,-,1 hour,AM 1.5G  100 mW/cm2,60 uM dye concentration,Takeshi Maeda and Hidekazu Nakao and Hisashi Kito and Hirokazu Ichinose and Shigeyuki Yagi and Hiroyuki Nakazumi,Far-red absorbing squarylium dyes with terminally connected electron-accepting units for organic dye-sensitized solar cells,Dyes and Pigments,90,10.1016/j.dyepig.2011.01.006,275--283,3,,01/01/2011,Maeda_2011,,,CCCCN(c1ccc(cc1)[C+]1C([O-])[C+](C1[O-])c1ccc(cc1)/C=C\1/N(CCOC(=O)CCC(=O)Oc2ccc3c(c2)c(=C(C#N)C#N)c2c(c3=C(C#N)C#N)cc(cc2)O)c2c(C1(C)C)cccc2)CCCC,squarylium,637,655,CHCl3
430,2.89,0.63,0.78,"0.24 M 1,2-dimethyl-3-n-propylimidazolium iodide (DMPImI), 0.07 M LiI, and 0.018 M I2 in CHCl3/acetonitrile (1/1, v/v)",0.25,-,-,TiO2 12uM,-,1 hour,AM 1.5G  100 mW/cm2,30 uM dye concentration,Takeshi Maeda and Hidekazu Nakao and Hisashi Kito and Hirokazu Ichinose and Shigeyuki Yagi and Hiroyuki Nakazumi,Far-red absorbing squarylium dyes with terminally connected electron-accepting units for organic dye-sensitized solar cells,Dyes and Pigments,90,10.1016/j.dyepig.2011.01.006,275--283,3,,01/01/2011,Maeda_2011,,,CCCCN(c1ccc(cc1)[C+]1C([O-])[C+](C1[O-])c1ccc(cc1)/C=C\1/N(CCOC(=O)CCC(=O)Oc2ccc3c(c2)c(=C(C#N)C#N)c2c(c3=C(C#N)C#N)cc(cc2)O)c2c(C1(C)C)cccc2)CCCC,squarylium,637,655,CHCl3
556.7,7.99,0.73,3.23,"0.6 M DMPII, 0.05 M LiI, 0.05 M I2, and 0.05M TBP in ACN",0.25,5 mM CDCA,-,TiO2 film (12 uM thick + 4 uM scattering layer),48 nmol/cm2,-,AM 1.5G  100 mW/cm2,-,Linfeng Liu and Jiangzhao Chen and Zhiliang Ku and Xiong Li and Hongwei Han,Unsymmetrical squaraine sensitizers containing auxiliary arylamine donor for {NIR}-harvesting on dye-sensitized solar cell,Dyes and Pigments,106,10.1016/j.dyepig.2014.03.008,128--135,,,01/01/2014,Liu_2014,,,CCCCCCCC[N+]1=C(/C=C/2\C(=C(C2=O)C=C2N(CC)c3c(C2(C)C)cccc3)[O-])C(c2c1ccc(c2)C(=O)O)(C)C,triphenylamine,418,580,DMSO:ethanol
470,4.33,0.65,1.31,"0.24 M 1,2-dimethyl-3-n-propylimidazolium iodide (DMPImI), 0.07 M LiI, and 0.018 M I2 in CHCl3/acetonitrile (1/1, v/v)",0.25,-,-,TiO2 12uM,-,1 hour,AM 1.5G  100 mW/cm2,15 uM dye concentration,Takeshi Maeda and Hidekazu Nakao and Hisashi Kito and Hirokazu Ichinose and Shigeyuki Yagi and Hiroyuki Nakazumi,Far-red absorbing squarylium dyes with terminally connected electron-accepting units for organic dye-sensitized solar cells,Dyes and Pigments,90,10.1016/j.dyepig.2011.01.006,275--283,3,,01/01/2011,Maeda_2011,,,CCCCN(c1ccc(cc1)[C+]1C([O-])[C+](C1[O-])c1ccc(cc1)/C=C\1/N(CCOC(=O)CCC(=O)Oc2ccc3c(c2)c(=C(C#N)C#N)c2c(c3=C(C#N)C#N)cc(cc2)O)c2c(C1(C)C)cccc2)CCCC,squarylium,637,655,CHCl3
450,3.48,0.62,0.97,"0.24 M 1,2-dimethyl-3-n-propylimidazolium iodide (DMPImI), 0.07 M LiI, and 0.018 M I2 in CHCl3/acetonitrile (1/1, v/v)",0.25,-,-,TiO2 12uM,-,1 hour,AM 1.5G  100 mW/cm2,10 uM dye concentration,Takeshi Maeda and Hidekazu Nakao and Hisashi Kito and Hirokazu Ichinose and Shigeyuki Yagi and Hiroyuki Nakazumi,Far-red absorbing squarylium dyes with terminally connected electron-accepting units for organic dye-sensitized solar cells,Dyes and Pigments,90,10.1016/j.dyepig.2011.01.006,275--283,3,,01/01/2011,Maeda_2011,,,CCCCN(c1ccc(cc1)[C+]1C([O-])[C+](C1[O-])c1ccc(cc1)/C=C\1/N(CCOC(=O)CCC(=O)Oc2ccc3c(c2)c(=C(C#N)C#N)c2c(c3=C(C#N)C#N)cc(cc2)O)c2c(C1(C)C)cccc2)CCCC,squarylium,637,655,CHCl3
500,7.77,0.59,2.29,"0.24 M 1,2-dimethyl-3-n-propylimidazolium iodide (DMPImI), 0.07 M LiI, and 0.018 M I2 in CHCl3/acetonitrile (1/1, v/v)",0.25,-,-,TiO2 12uM,-,1 hour,AM 1.5G  100 mW/cm2,15 uM dye concentration,Takeshi Maeda and Hidekazu Nakao and Hisashi Kito and Hirokazu Ichinose and Shigeyuki Yagi and Hiroyuki Nakazumi,Far-red absorbing squarylium dyes with terminally connected electron-accepting units for organic dye-sensitized solar cells,Dyes and Pigments,90,10.1016/j.dyepig.2011.01.006,275--283,3,,01/01/2011,Maeda_2011,,,CCCCN(c1ccc(cc1)[C+]1C([O-])[C+](C1[O-])c1ccc(cc1)/C=C\1/N(CCOC(=O)CCC(=O)Oc2ccc3c(c2)c(=C(C#N)C#N)c2c(c3=C(C#N)C#N)cc(cc2)O)c2c(C1(C)C)cccc2)CCCC,squarylium,637,655,CHCl3
470,3.51,0.63,1.03,"0.24 M 1,2-dimethyl-3-n-propylimidazolium iodide (DMPImI), 0.07 M LiI, and 0.018 M I2 in CHCl3/acetonitrile (1/1, v/v)",0.25,-,-,TiO2 12uM,-,1 hour,AM 1.5G  100 mW/cm2,15 uM dye concentration,Takeshi Maeda and Hidekazu Nakao and Hisashi Kito and Hirokazu Ichinose and Shigeyuki Yagi and Hiroyuki Nakazumi,Far-red absorbing squarylium dyes with terminally connected electron-accepting units for organic dye-sensitized solar cells,Dyes and Pigments,90,10.1016/j.dyepig.2011.01.006,275--283,3,,01/01/2011,Maeda_2011,,,CCCCN(c1ccc(cc1)[C+]1C([O-])[C+](C1[O-])c1ccc(cc1)N(CCOC(=O)CCc1cc(=C(C#N)C#N)ccc1=C(C#N)C#N)C)CCCC,squarylium,633,656,CHCl3
480,3.18,0.63,0.95,"0.24 M 1,2-dimethyl-3-n-propylimidazolium iodide (DMPImI), 0.07 M LiI, and 0.018 M I2 in CHCl3/acetonitrile (1/1, v/v)",0.25,-,-,TiO2 12uM,-,1 hour,AM 1.5G  100 mW/cm2,60 uM dye concentration,Takeshi Maeda and Hidekazu Nakao and Hisashi Kito and Hirokazu Ichinose and Shigeyuki Yagi and Hiroyuki Nakazumi,Far-red absorbing squarylium dyes with terminally connected electron-accepting units for organic dye-sensitized solar cells,Dyes and Pigments,90,10.1016/j.dyepig.2011.01.006,275--283,3,,01/01/2011,Maeda_2011,,,CCCCN(c1ccc(cc1)[C+]1C([O-])[C+](C1[O-])c1ccc(cc1)N(CCOC(=O)CCc1cc(=C(C#N)C#N)ccc1=C(C#N)C#N)C)CCCC,squarylium,633,656,CHCl3
430,2.12,0.6,0.55,"0.24 M 1,2-dimethyl-3-n-propylimidazolium iodide (DMPImI), 0.07 M LiI, and 0.018 M I2 in CHCl3/acetonitrile (1/1, v/v)",0.25,-,-,TiO2 12uM,-,1 hour,AM 1.5G  100 mW/cm2,15 uM dye concentration,Takeshi Maeda and Hidekazu Nakao and Hisashi Kito and Hirokazu Ichinose and Shigeyuki Yagi and Hiroyuki Nakazumi,Far-red absorbing squarylium dyes with terminally connected electron-accepting units for organic dye-sensitized solar cells,Dyes and Pigments,90,10.1016/j.dyepig.2011.01.006,275--283,3,,01/01/2011,Maeda_2011,,,CCCCN(c1ccc(cc1)[C+]1C([O-])[C+](C1[O-])c1ccc(cc1)N(CCOC(=O)CCC(=O)OCc1ccc2c(c1)c(=C(C#N)C#N)c1c(c2=C(C#N)C#N)cccc1)C)CCCC,squarylium,632,656,CHCl3
448,10.5,0.58,3.5,"0.1 M LiI, 0.05 M I2, and 0.3 M 1,2-dimethyl-3-propylimidazolium iodide (DMPImI) in Methoxypropionitrile",0.175,-,-,TiO2 9uM thick,-,8 hours,AM 1.5G  80 mW/cm2,-,You-Sheng Chen and Chao Li and Zhang-Hua Zeng and Wei-Bo Wang and Xue-Song Wang and Bao-Wen Zhang,Efficient electron injection due to a special adsorbing group's combination of carboxyl and hydroxyl: dye-sensitized solar cells based on new hemicyanine dyes,J. Mater. Chem.,15,10.1039/b418906j,1654--1661,16,,01/01/2005,Chen_2005,,,CCN(c1ccc(cc1)/C=C/c1sc2c([n+]1CC(=O)[O-])cccc2)CC,hemicyanine,533,596,methanol
760,3.4,0.71,1.92,"spiro-OMeTAD (0.2 M) containing tert-butylpyridine (TBP, 0.1 M) and Li(CF3SO2)2N (0.2 M)",0.36,-,-,TiO2 1.5 um thick,-,12 hours,AM 1.5G 100mW/cm2,solid state DSSC,Bo Liu and Xiaoyan Li and Miaoyin Liu and Zhijun Ning and Qiong Zhang and Chen Li and Klaus Müllen and Weihong Zhu,Photovoltaic performance of solid-state {DSSCs} sensitized with organic isophorone dyes: Effect of dye-loaded amount and dipole moment,Dyes and Pigments,94,10.1016/j.dyepig.2011.11.005,23--27,1,,01/01/2012,Liu_2012,,,N#C/C(=C\1/CCCC(=C1)/C=C/c1ccc2c(c1)C1CCCC1N2c1ccc(cc1)C)/C(=O)O,indoline,532,,dichloromethane
552,5.3,0.72,2.1,"0.03 M I2, 0.05 M LiI, 0.5 M TBP, 0.1 M GNCS, 1.0 M DMII in acetonitrile and valeronitrile (v/v, 85/15)",0.159,-,-,TiO2 film (8 um transparent + 5 um scat­tering layer),-,4 hours,AM 1.5,-,Jiangyi Mao and Jiabao Yang and Joël Teuscher and Thomas Moehl and Chenyi Yi and Robin Humphry-Baker and Pascal Comte and Carole Grätzel and Jianli Hua and Shaik M. Zakeeruddin and He Tian and Michael Grätzel,"Thiadiazolo[3,4-c]pyridine Acceptor Based Blue Sensitizers for High Efficiency Dye-Sensitized Solar Cells",The Journal of Physical Chemistry C,118,10.1021/jp501173b,17090--17099,30,,01/01/2014,Mao_2014,,,N#CC(=Cc1ccc(s1)c1cnc(c2c1nsn2)c1ccc2c(c1)C1CCCC1N2c1ccc(cc1)C)C(=O)O,indoline,576,752,chloroform
557,7.6,0.73,3.1,"0.03 M I2, 0.05 M LiI, 0.5 M TBP, 0.1 M GNCS, 1.0 M DMII in acetonitrile and valeronitrile (v/v, 85/15)",0.159,2 mM CDCA,-,TiO2 film (8 um transparent + 5 um scat­tering layer),-,4 hours,AM 1.5,-,Jiangyi Mao and Jiabao Yang and Joël Teuscher and Thomas Moehl and Chenyi Yi and Robin Humphry-Baker and Pascal Comte and Carole Grätzel and Jianli Hua and Shaik M. Zakeeruddin and He Tian and Michael Grätzel,"Thiadiazolo[3,4-c]pyridine Acceptor Based Blue Sensitizers for High Efficiency Dye-Sensitized Solar Cells",The Journal of Physical Chemistry C,118,10.1021/jp501173b,17090--17099,30,,01/01/2014,Mao_2014,,,N#CC(=Cc1ccc(s1)c1cnc(c2c1nsn2)c1ccc2c(c1)C1CCCC1N2c1ccc(cc1)C)C(=O)O,indoline,576,752,chloroform
626,11.2,0.72,5.1,"0.03 M I2, 0.05 M LiI, 0.5 M TBP, 0.1 M GNCS, 1.0 M DMII in acetonitrile and valeronitrile (v/v, 85/15)",0.159,-,-,TiO2 film (8 um transparent + 5 um scat­tering layer),-,4 hours,AM 1.5,-,Jiangyi Mao and Jiabao Yang and Joël Teuscher and Thomas Moehl and Chenyi Yi and Robin Humphry-Baker and Pascal Comte and Carole Grätzel and Jianli Hua and Shaik M. Zakeeruddin and He Tian and Michael Grätzel,"Thiadiazolo[3,4-c]pyridine Acceptor Based Blue Sensitizers for High Efficiency Dye-Sensitized Solar Cells",The Journal of Physical Chemistry C,118,10.1021/jp501173b,17090--17099,30,,01/01/2014,Mao_2014,,,CCCCC(CC1(CC(CCCC)CC)c2cc(sc2c2c1cc(s2)c1ccc(s1)C=C(C(=O)O)C#N)c1cnc(c2c1nsn2)c1ccc2c(c1)C1CCCC1N2c1ccc(cc1)C)CC,indoline,593,766,chloroform
631,13.3,0.76,6.4,"0.03 M I2, 0.05 M LiI, 0.5 M TBP, 0.1 M GNCS, 1.0 M DMII in acetonitrile and valeronitrile (v/v, 85/15)",0.159,2 mM CDCA,-,TiO2 film (8 um transparent + 5 um scat­tering layer),-,4 hours,AM 1.5,-,Jiangyi Mao and Jiabao Yang and Joël Teuscher and Thomas Moehl and Chenyi Yi and Robin Humphry-Baker and Pascal Comte and Carole Grätzel and Jianli Hua and Shaik M. Zakeeruddin and He Tian and Michael Grätzel,"Thiadiazolo[3,4-c]pyridine Acceptor Based Blue Sensitizers for High Efficiency Dye-Sensitized Solar Cells",The Journal of Physical Chemistry C,118,10.1021/jp501173b,17090--17099,30,,01/01/2014,Mao_2014,,,CCCCC(CC1(CC(CCCC)CC)c2cc(sc2c2c1cc(s2)c1ccc(s1)C=C(C(=O)O)C#N)c1cnc(c2c1nsn2)c1ccc2c(c1)C1CCCC1N2c1ccc(cc1)C)CC,indoline,593,766,chloroform
543,9.2,0.72,3.6,"0.03 M I2, 0.05 M LiI, 0.2 M TBP, 0.1 M GNCS, 1.0 M DMII in acetonitrile and valeronitrile (v/v, 85/15)",0.159,-,-,TiO2 film (8 um transparent + 5 um scat­tering layer),-,4 hours,AM 1.5,-,Jiangyi Mao and Jiabao Yang and Joël Teuscher and Thomas Moehl and Chenyi Yi and Robin Humphry-Baker and Pascal Comte and Carole Grätzel and Jianli Hua and Shaik M. Zakeeruddin and He Tian and Michael Grätzel,"Thiadiazolo[3,4-c]pyridine Acceptor Based Blue Sensitizers for High Efficiency Dye-Sensitized Solar Cells",The Journal of Physical Chemistry C,118,10.1021/jp501173b,17090--17099,30,,01/01/2014,Mao_2014,,,N#CC(=Cc1ccc(s1)c1cnc(c2c1nsn2)c1ccc2c(c1)C1CCCC1N2c1ccc(cc1)C)C(=O)O,indoline,576,752,chloroform
