Repository: PaulC61/Cheminformatics

# Cheminformatics
Repository for:
Cheminformatics Masters students of University of Strasbourg 2020 - 2022
+ My own projects related to the course

File: InternshipM2_BIU/rawDSSCDBdata.csv (part 54 of 77)
VOC,JSC,FF,PCE,Electrolyte,Active area,Co-adsorbent,Co-sensitizer,Semiconductor,Dye loading,Exposure time,Solar simulator,Performance comment,Article author,Article title,Article journal,Article volume,Article DOI,Article pages,Article issue nr,Article EID,Article year,Article year,Article electronic id,Article keywords,Molecule SMILE,Molecule keywords,Molecule spectrum absorption maxima,Molecule spectrum emission maxima,Molecule spectrum solvent
666,10,0.76,5.1,"0.03 M I2, 0.2 M TBP, 0.1 M GNCS, 1.0 M DMII in acetonitrile and valeronitrile (v/v, 85/15)",0.159,-,-,TiO2 film (8 um transparent + 5 um scat­tering layer),-,4 hours,AM 1.5,-,Jiangyi Mao and Jiabao Yang and Joël Teuscher and Thomas Moehl and Chenyi Yi and Robin Humphry-Baker and Pascal Comte and Carole Grätzel and Jianli Hua and Shaik M. Zakeeruddin and He Tian and Michael Grätzel,"Thiadiazolo[3,4-c]pyridine Acceptor Based Blue Sensitizers for High Efficiency Dye-Sensitized Solar Cells",The Journal of Physical Chemistry C,118,10.1021/jp501173b,17090--17099,30,,01/01/2014,Mao_2014,,,CCCCC(CC1(CC(CCCC)CC)c2cc(sc2c2c1cc(s2)c1ccc(s1)C=C(C(=O)O)C#N)c1cnc(c2c1nsn2)c1ccc2c(c1)C1CCCC1N2c1ccc(cc1)C)CC,indoline,593,766,chloroform
612,15.1,0.72,6.7,"0.03 M I2, 0.05 M LiI, 0.2 M TBP, 0.1 M GNCS, 1.0 M DMII in acetonitrile and valeronitrile (v/v, 85/15)",0.159,-,-,TiO2 film (8 um transparent + 5 um scat­tering layer),-,4 hours,AM 1.5,-,Jiangyi Mao and Jiabao Yang and Joël Teuscher and Thomas Moehl and Chenyi Yi and Robin Humphry-Baker and Pascal Comte and Carole Grätzel and Jianli Hua and Shaik M. Zakeeruddin and He Tian and Michael Grätzel,"Thiadiazolo[3,4-c]pyridine Acceptor Based Blue Sensitizers for High Efficiency Dye-Sensitized Solar Cells",The Journal of Physical Chemistry C,118,10.1021/jp501173b,17090--17099,30,,01/01/2014,Mao_2014,,,CCCCC(CC1(CC(CCCC)CC)c2cc(sc2c2c1cc(s2)c1ccc(s1)C=C(C(=O)O)C#N)c1cnc(c2c1nsn2)c1ccc2c(c1)C1CCCC1N2c1ccc(cc1)C)CC,indoline,593,766,chloroform
593,15.2,0.66,5.9,"0.03 M I2, 0.15 M LiI, 0.5 M TBP, 0.1 M GNCS, 1.0 M DMII in acetonitrile and valeronitrile (v/v, 85/15)",0.159,-,-,TiO2 film (8 um transparent + 5 um scat­tering layer),-,4 hours,AM 1.5,-,Jiangyi Mao and Jiabao Yang and Joël Teuscher and Thomas Moehl and Chenyi Yi and Robin Humphry-Baker and Pascal Comte and Carole Grätzel and Jianli Hua and Shaik M. Zakeeruddin and He Tian and Michael Grätzel,"Thiadiazolo[3,4-c]pyridine Acceptor Based Blue Sensitizers for High Efficiency Dye-Sensitized Solar Cells",The Journal of Physical Chemistry C,118,10.1021/jp501173b,17090--17099,30,,01/01/2014,Mao_2014,,,CCCCC(CC1(CC(CCCC)CC)c2cc(sc2c2c1cc(s2)c1ccc(s1)C=C(C(=O)O)C#N)c1cnc(c2c1nsn2)c1ccc2c(c1)C1CCCC1N2c1ccc(cc1)C)CC,indoline,593,766,chloroform
674,9.71,0.742,4.86,"0.2 M iodine, 0.5 M N-butyl benzimidazole, and 0.1 M GuNCS in a mixture of PMII and 1-ethyl-3-methyl-imidazolium tetracyanoborate (volume ratio 65:35)",0.158,-,-,TiO2 film (5 um transparent + 7 um scat­tering layer),-,16 hours,AM 1.5G 100mW/cm2,-,Daibin Kuang and Satoshi Uchida and Robin Humphry-Baker and Shaik{\hspace{0.25em}}M. Zakeeruddin and Michael Grätzel,Organic Dye-Sensitized Ionic Liquid Based Solar Cells: Remarkable Enhancement in Performance through Molecular Design of Indoline Sensitizers,Angewandte Chemie International Edition,47,10.1002/anie.200705225,1923--1927,10,,01/01/2008,Kuang_2008,,,OC(=O)CN1C(=S)S/C(=C\c2ccc3c(c2)C2CCCC2N3c2ccc(cc2)C=C(c2ccccc2)c2ccccc2)/C1=O,indoline,514,621,chloroform
657,5.34,0.771,5.11,"0.2 M iodine, 0.5 M N-butyl benzimidazole, and 0.1 M GuNCS in a mixture of PMII and 1-ethyl-3-methyl-imidazolium tetracyanoborate (volume ratio 65:35)",0.158,-,-,TiO2 film (5 um transparent + 7 um scat­tering layer),-,16 hours,AM 1.5G 0.52 sun,-,Daibin Kuang and Satoshi Uchida and Robin Humphry-Baker and Shaik{\hspace{0.25em}}M. Zakeeruddin and Michael Grätzel,Organic Dye-Sensitized Ionic Liquid Based Solar Cells: Remarkable Enhancement in Performance through Molecular Design of Indoline Sensitizers,Angewandte Chemie International Edition,47,10.1002/anie.200705225,1923--1927,10,,01/01/2008,Kuang_2008,,,OC(=O)CN1C(=S)S/C(=C\c2ccc3c(c2)C2CCCC2N3c2ccc(cc2)C=C(c2ccccc2)c2ccccc2)/C1=O,indoline,514,621,chloroform
643,3.15,0.783,5.19,"0.2 M iodine, 0.5 M N-butyl benzimidazole, and 0.1 M GuNCS in a mixture of PMII and 1-ethyl-3-methyl-imidazolium tetracyanoborate (volume ratio 65:35)",0.158,-,-,TiO2 film (5 um transparent + 7 um scat­tering layer),-,16 hours,AM 1.5G 0.3 sun,-,Daibin Kuang and Satoshi Uchida and Robin Humphry-Baker and Shaik{\hspace{0.25em}}M. Zakeeruddin and Michael Grätzel,Organic Dye-Sensitized Ionic Liquid Based Solar Cells: Remarkable Enhancement in Performance through Molecular Design of Indoline Sensitizers,Angewandte Chemie International Edition,47,10.1002/anie.200705225,1923--1927,10,,01/01/2008,Kuang_2008,,,OC(=O)CN1C(=S)S/C(=C\c2ccc3c(c2)C2CCCC2N3c2ccc(cc2)C=C(c2ccccc2)c2ccccc2)/C1=O,indoline,514,621,chloroform
707,12.52,0.72,6.38,"0.2 M iodine, 0.5 M N-butyl benzimidazole, and 0.1 M GuNCS in a mixture of PMII and 1-ethyl-3-methyl-imidazolium tetracyanoborate (volume ratio 65:35)",0.158,-,-,TiO2 film (5 um transparent + 7 um scat­tering layer),-,16 hours,AM 1.5G 100mW/cm2,-,Daibin Kuang and Satoshi Uchida and Robin Humphry-Baker and Shaik{\hspace{0.25em}}M. Zakeeruddin and Michael Grätzel,Organic Dye-Sensitized Ionic Liquid Based Solar Cells: Remarkable Enhancement in Performance through Molecular Design of Indoline Sensitizers,Angewandte Chemie International Edition,47,10.1002/anie.200705225,1923--1927,10,,01/01/2008,Kuang_2008,,,CCN1C(=S)S/C(=c\2/s/c(=C\c3ccc4c(c3)C3CCCC3N4c3ccc(cc3)C=C(c3ccccc3)c3ccccc3)/c(=O)n2CC(=O)O)/C1=O,indoline,542,649,chloroform
692,6.97,0.777,7.01,"0.2 M iodine, 0.5 M N-butyl benzimidazole, and 0.1 M GuNCS in a mixture of PMII and 1-ethyl-3-methyl-imidazolium tetracyanoborate (volume ratio 65:35)",0.158,-,-,TiO2 film (5 um transparent + 7 um scat­tering layer),-,16 hours,AM 1.5G 0.52 sun,-,Daibin Kuang and Satoshi Uchida and Robin Humphry-Baker and Shaik{\hspace{0.25em}}M. Zakeeruddin and Michael Grätzel,Organic Dye-Sensitized Ionic Liquid Based Solar Cells: Remarkable Enhancement in Performance through Molecular Design of Indoline Sensitizers,Angewandte Chemie International Edition,47,10.1002/anie.200705225,1923--1927,10,,01/01/2008,Kuang_2008,,,CCN1C(=S)S/C(=c\2/s/c(=C\c3ccc4c(c3)C3CCCC3N4c3ccc(cc3)C=C(c3ccccc3)c3ccccc3)/c(=O)n2CC(=O)O)/C1=O,indoline,542,649,chloroform
677,4.14,0.785,7.21,"0.2 M iodine, 0.5 M N-butyl benzimidazole, and 0.1 M GuNCS in a mixture of PMII and 1-ethyl-3-methyl-imidazolium tetracyanoborate (volume ratio 65:35)",0.158,-,-,TiO2 film (5 um transparent + 7 um scat­tering layer),-,16 hours,AM 1.5G 0.3 sun,-,Daibin Kuang and Satoshi Uchida and Robin Humphry-Baker and Shaik{\hspace{0.25em}}M. Zakeeruddin and Michael Grätzel,Organic Dye-Sensitized Ionic Liquid Based Solar Cells: Remarkable Enhancement in Performance through Molecular Design of Indoline Sensitizers,Angewandte Chemie International Edition,47,10.1002/anie.200705225,1923--1927,10,,01/01/2008,Kuang_2008,,,CCN1C(=S)S/C(=c\2/s/c(=C\c3ccc4c(c3)C3CCCC3N4c3ccc(cc3)C=C(c3ccccc3)c3ccccc3)/c(=O)n2CC(=O)O)/C1=O,indoline,542,649,chloroform
728,13.73,0.719,7.18,"0.2 M iodine, 0.5 M N-butyl benzimidazole, and 0.1 M GuNCS in a mixture of PMII and 1-ethyl-3-methyl-imidazolium tetracyanoborate (volume ratio 65:35)",0.158,-,-,TiO2 film (5 um transparent + 7 um scat­tering layer),-,16 hours,AM 1.5G 100mW/cm2,-,Daibin Kuang and Satoshi Uchida and Robin Humphry-Baker and Shaik{\hspace{0.25em}}M. Zakeeruddin and Michael Grätzel,Organic Dye-Sensitized Ionic Liquid Based Solar Cells: Remarkable Enhancement in Performance through Molecular Design of Indoline Sensitizers,Angewandte Chemie International Edition,47,10.1002/anie.200705225,1923--1927,10,,01/01/2008,Kuang_2008,,,CCCCCCCCN1C(=S)S/C(=c\2/s/c(=C\c3ccc4c(c3)C3CCCC3N4c3ccc(cc3)C=C(c3ccccc3)c3ccccc3)/c(=O)n2CC(=O)O)/C1=O,indoline,554,641,chloroform
710,7.5,0.766,7.71,"0.2 M iodine, 0.5 M N-butyl benzimidazole, and 0.1 M GuNCS in a mixture of PMII and 1-ethyl-3-methyl-imidazolium tetracyanoborate (volume ratio 65:35)",0.158,-,-,TiO2 film (5 um transparent + 7 um scat­tering layer),-,16 hours,AM 1.5G 0.52 sun,-,Daibin Kuang and Satoshi Uchida and Robin Humphry-Baker and Shaik{\hspace{0.25em}}M. Zakeeruddin and Michael Grätzel,Organic Dye-Sensitized Ionic Liquid Based Solar Cells: Remarkable Enhancement in Performance through Molecular Design of Indoline Sensitizers,Angewandte Chemie International Edition,47,10.1002/anie.200705225,1923--1927,10,,01/01/2008,Kuang_2008,,,CCCCCCCCN1C(=S)S/C(=c\2/s/c(=C\c3ccc4c(c3)C3CCCC3N4c3ccc(cc3)C=C(c3ccccc3)c3ccccc3)/c(=O)n2CC(=O)O)/C1=O,indoline,554,641,chloroform
696,4.44,0.781,7.92,"0.2 M iodine, 0.5 M N-butyl benzimidazole, and 0.1 M GuNCS in a mixture of PMII and 1-ethyl-3-methyl-imidazolium tetracyanoborate (volume ratio 65:35)",0.158,-,-,TiO2 film (5 um transparent + 7 um scat­tering layer),-,16 hours,AM 1.5G 0.3 sun,-,Daibin Kuang and Satoshi Uchida and Robin Humphry-Baker and Shaik{\hspace{0.25em}}M. Zakeeruddin and Michael Grätzel,Organic Dye-Sensitized Ionic Liquid Based Solar Cells: Remarkable Enhancement in Performance through Molecular Design of Indoline Sensitizers,Angewandte Chemie International Edition,47,10.1002/anie.200705225,1923--1927,10,,01/01/2008,Kuang_2008,,,CCCCCCCCN1C(=S)S/C(=c\2/s/c(=C\c3ccc4c(c3)C3CCCC3N4c3ccc(cc3)C=C(c3ccccc3)c3ccccc3)/c(=O)n2CC(=O)O)/C1=O,indoline,554,641,chloroform
604,17.76,0.57,6.1,"0.1 M LiI, 0.05 M I2, 0.5 M 1,3-dimethyl-3-imidazolinium iodide in 3-methoxypropionitrile",0.25,-,-,TiO2 film (15 um thick),-,17 hours,AM 1.5G 100mW/cm2,-,Tamotsu Horiuchi and Hidetoshi Miura and Satoshi Uchida,Highly-efficient metal-free organic dyes for dye-sensitized solar cells,Chemical Communications,,10.1039/b307819a,3036,24,,01/01/2003,Horiuchi_2003,,,OC(=O)CN1C(=S)S/C(=C\c2ccc3c(c2)C2CCCC2N3c2ccc(cc2)C=C(c2ccccc2)c2ccccc2)/C1=O,indoline,514,621,chloroform
559,18.07,0.55,5.5,"0.1 M LiI, 0.05 M I2, 0.5 M 1,3-dimethyl-3-imidazolinium iodide in 3-methoxypropionitrile",0.25,-,-,TiO2 film (15 um thick),-,17 hours,AM 1.5G 100mW/cm2,-,Tamotsu Horiuchi and Hidetoshi Miura and Satoshi Uchida,Highly-efficient metal-free organic dyes for dye-sensitized solar cells,Chemical Communications,,10.1039/b307819a,3036,24,,01/01/2003,Horiuchi_2003,,,COc1ccc2c(c1)ccc(c2)N1C2CCCC2c2c1ccc(c2)/C=C/1\SC(=S)N(C1=O)CC(=O)O,indoline,491,,tert-butyl alcohol/acetonitrile
589,14.8,0.59,5.11,"0.1 M LiI, 0.05 M I2, 0.5 M 1,3-dimethyl-3-imidazolinium iodine in 3-methoxypropionitrile",0.25,-,-,TiO2 film (12 um thick),-,15 hours,AM 1.5G 100mW/cm2,-,Tamotsu Horiuchi and Hidetoshi Miura and Satoshi Uchida,Highly efficient metal-free organic dyes for dye-sensitized solar cells,Journal of Photochemistry and Photobiology A: Chemistry,164,10.1016/j.jphotochem.2003.12.018,29--32,01-Mar,,01/01/2004,Horiuchi_2004,,,COc1ccc(cc1)N1c2ccc(cc2C2C1CCC2)/C=C/1\SC(=S)N(C1=O)CC(=O)O,indoline,483,,ethanol
688,15.3,0.66,6.95,"0.6 M 1,2-dimethyl-3-n-propylimidazolium iodide (DMPImI), 0.1 M LiI, 0.05 M I2, and 0.5 M 4-tert-butylpyridine (TBP) and 0.1 M guanidinium thiocyanate (GNCS) in acetonitrile",0.158,5 mM CDCA,-,TiO2 film (12 um thick),227 nmol/cm2,36 hours,AM 1.5G 100mW/cm2,-,Guo Li and Mao Liang and Hui Wang and Zhe Sun and Lina Wang and Zhihui Wang and Song Xue,Significant Enhancement of Open-Circuit Voltage in Indoline-Based Dye-Sensitized Solar Cells via Retarding Charge Recombination,Chemistry of Materials,25,10.1021/cm400196w,1713--1722,9,,01/01/2013,Li_2013,,,CCCc1c(/C=C(/C(=O)O)\C#N)sc2c1sc(c2)c1ccc2c(c1)C1CCCC1N2c1ccc2c(c1)C(CCC)(CCC)c1c2cccc1,indoline,492,,dichloromethane
725,14.9,0.67,7.23,"0.6 M 1,2-dimethyl-3-n-propylimidazolium iodide (DMPImI), 0.1 M LiI, 0.05 M I2, and 0.5 M 4-tert-butylpyridine (TBP) and 0.1 M guanidinium thiocyanate (GNCS) in acetonitrile",0.158,-,TC1,TiO2 film (12 um thick),-,36 hours,AM 1.5G 100mW/cm2,-,Guo Li and Mao Liang and Hui Wang and Zhe Sun and Lina Wang and Zhihui Wang and Song Xue,Significant Enhancement of Open-Circuit Voltage in Indoline-Based Dye-Sensitized Solar Cells via Retarding Charge Recombination,Chemistry of Materials,25,10.1021/cm400196w,1713--1722,9,,01/01/2013,Li_2013,,,CCCc1c(/C=C(/C(=O)O)\C#N)sc2c1sc(c2)c1ccc2c(c1)C1CCCC1N2c1ccc2c(c1)C(CCC)(CCC)c1c2cccc1,indoline,492,,dichloromethane
770,16.1,0.66,8.18,"0.6 M 1,2-dimethyl-3-n-propylimidazolium iodide (DMPImI), 0.1 M LiI, 0.05 M I2, and 0.5 M 4-tert-butylpyridine (TBP) and 0.1 M guanidinium thiocyanate (GNCS) in acetonitrile",0.158,-,TC2,TiO2 film (12 um thick),-,36 hours,AM 1.5G 100mW/cm2,-,Guo Li and Mao Liang and Hui Wang and Zhe Sun and Lina Wang and Zhihui Wang and Song Xue,Significant Enhancement of Open-Circuit Voltage in Indoline-Based Dye-Sensitized Solar Cells via Retarding Charge Recombination,Chemistry of Materials,25,10.1021/cm400196w,1713--1722,9,,01/01/2013,Li_2013,,,CCCc1c(/C=C(/C(=O)O)\C#N)sc2c1sc(c2)c1ccc2c(c1)C1CCCC1N2c1ccc2c(c1)C(CCC)(CCC)c1c2cccc1,indoline,492,,dichloromethane
681,4.2,0.53,1.5,"0.60 M BMII, 0.05 M I2, 0.5 M TBP, 0.10 M LiI in of acetonitrile and valeronitrile (volume ratio: 85:15)",0.158,-,-,TiO2 12uM thick + 4uM scattering layer,-,-,AM 1.5G  100 mW/cm2,-,Anthony Burke and Lukas Schmidt-Mende and Seigo Ito and Michael Grätzel,A novel blue dye for near-{IR} `dye-sensitised' solar cell applications,Chem. Commun.,,10.1039/b609266g,234--236,3,,01/01/2007,Burke_2007,,,OC(=O)CCN1c2cc3ccccc3cc2C(/C/1=C/C1=C([O-])/C(=C/C2=[N+](CCC(=O)O)c3c(C2(C)C)c2ccccc2cc3)/C1=O)(C)C,squarine,679,,ethanol
474,8.9,0.59,3.1,"0.1 M LiI, 0.05 M I2, and 0.3 M 1,2-dimethyl-3-propylimidazolium iodide (DMPImI) in Methoxypropionitrile",0.175,-,-,TiO2 9uM thick,-,8 hours,AM 1.5G  80 mW/cm2,-,You-Sheng Chen and Chao Li and Zhang-Hua Zeng and Wei-Bo Wang and Xue-Song Wang and Bao-Wen Zhang,Efficient electron injection due to a special adsorbing group's combination of carboxyl and hydroxyl: dye-sensitized solar cells based on new hemicyanine dyes,J. Mater. Chem.,15,10.1039/b418906j,1654--1661,16,,01/01/2005,Chen_2005,,,CCN(c1ccc(cc1)/C=C/c1sc2c([n+]1CCC(=O)[O-])cccc2)CC,hemicyanine,536,600,methanol
465,6.1,0.55,2,"0.1 M LiI, 0.05 M I2, and 0.3 M 1,2-dimethyl-3-propylimidazolium iodide (DMPImI) in Methoxypropionitrile",0.175,-,-,TiO2 9uM thick,-,8 hours,AM 1.5G  80 mW/cm2,-,You-Sheng Chen and Chao Li and Zhang-Hua Zeng and Wei-Bo Wang and Xue-Song Wang and Bao-Wen Zhang,Efficient electron injection due to a special adsorbing group's combination of carboxyl and hydroxyl: dye-sensitized solar cells based on new hemicyanine dyes,J. Mater. Chem.,15,10.1039/b418906j,1654--1661,16,,01/01/2005,Chen_2005,,,CCN(c1ccc(c(c1)O)/C=C/c1sc2c([n+]1CCCS(=O)(=O)[O-])cccc2)CC,hemicyanine,547,588,methanol
452,7.6,0.59,2.6,"0.1 M LiI, 0.05 M I2, and 0.3 M 1,2-dimethyl-3-propylimidazolium iodide (DMPImI) in Methoxypropionitrile",0.175,-,-,TiO2 9uM thick,-,8 hours,AM 1.5G  80 mW/cm2,-,You-Sheng Chen and Chao Li and Zhang-Hua Zeng and Wei-Bo Wang and Xue-Song Wang and Bao-Wen Zhang,Efficient electron injection due to a special adsorbing group's combination of carboxyl and hydroxyl: dye-sensitized solar cells based on new hemicyanine dyes,J. Mater. Chem.,15,10.1039/b418906j,1654--1661,16,,01/01/2005,Chen_2005,,,CCN(c1ccc(c(c1)O)/C=C/c1sc2c([n+]1CCCS(=O)(=O)[O-])ccc1c2cccc1)CC,hemicyanine,554,602,methanol
670,15,0.67,6.73,"0.6 M 1,2-dimethyl-3-n-propylimidazolium iodide (DMPImI), 0.1 M LiI, 0.05 M I2, and 0.5 M 4-tert-butylpyridine (TBP) and 0.1 M guanidinium thiocyanate (GNCS) in acetonitrile",0.158,-,-,TiO2 film (12 um thick),255 nmol/cm2,36 hours,AM 1.5G 100mW/cm2,-,Guo Li and Mao Liang and Hui Wang and Zhe Sun and Lina Wang and Zhihui Wang and Song Xue,Significant Enhancement of Open-Circuit Voltage in Indoline-Based Dye-Sensitized Solar Cells via Retarding Charge Recombination,Chemistry of Materials,25,10.1021/cm400196w,1713--1722,9,,01/01/2013,Li_2013,,,CCCc1c(/C=C(/C(=O)O)\C#N)sc2c1sc(c2)c1ccc2c(c1)C1CCCC1N2c1ccc2c(c1)C(CCC)(CCC)c1c2cccc1,indoline,492,,dichloromethane
621,13.3,0.68,5.61,"0.6 M 1,2-dimethyl-3-n-propylimidazolium iodide (DMPImI), 0.1 M LiI, 0.05 M I2, and 0.5 M 4-tert-butylpyridine (TBP) and 0.1 M guanidinium thiocyanate (GNCS) in acetonitrile",0.158,-,-,TiO2 film (12 um thick),549 nmol/cm2,36 hours,AM 1.5G 100mW/cm2,-,Guo Li and Mao Liang and Hui Wang and Zhe Sun and Lina Wang and Zhihui Wang and Song Xue,Significant Enhancement of Open-Circuit Voltage in Indoline-Based Dye-Sensitized Solar Cells via Retarding Charge Recombination,Chemistry of Materials,25,10.1021/cm400196w,1713--1722,9,,01/01/2013,Li_2013,,,CCCCCCOc1ccc(cc1)N1C2CCCC2c2c1ccc(c2)c1cc2c(s1)c(c(s2)/C=C(/C(=O)O)\C#N)CCC,indoline,495,,dichloromethane
641,13.6,0.67,5.84,"0.6 M 1,2-dimethyl-3-n-propylimidazolium iodide (DMPImI), 0.1 M LiI, 0.05 M I2, and 0.5 M 4-tert-butylpyridine (TBP) and 0.1 M guanidinium thiocyanate (GNCS) in acetonitrile",0.158,5 mM CDCA,-,TiO2 film (12 um thick),466 nmol/cm2,36 hours,AM 1.5G 100mW/cm2,-,Guo Li and Mao Liang and Hui Wang and Zhe Sun and Lina Wang and Zhihui Wang and Song Xue,Significant Enhancement of Open-Circuit Voltage in Indoline-Based Dye-Sensitized Solar Cells via Retarding Charge Recombination,Chemistry of Materials,25,10.1021/cm400196w,1713--1722,9,,01/01/2013,Li_2013,,,CCCCCCOc1ccc(cc1)N1C2CCCC2c2c1ccc(c2)c1cc2c(s1)c(c(s2)/C=C(/C(=O)O)\C#N)CCC,indoline,495,,dichloromethane
680,13.5,0.67,6.15,"0.6 M 1,2-dimethyl-3-n-propylimidazolium iodide (DMPImI), 0.1 M LiI, 0.05 M I2, and 0.5 M 4-tert-butylpyridine (TBP) and 0.1 M guanidinium thiocyanate (GNCS) in acetonitrile",0.158,-,TC1,TiO2 film (12 um thick),-,36 hours,AM 1.5G 100mW/cm2,-,Guo Li and Mao Liang and Hui Wang and Zhe Sun and Lina Wang and Zhihui Wang and Song Xue,Significant Enhancement of Open-Circuit Voltage in Indoline-Based Dye-Sensitized Solar Cells via Retarding Charge Recombination,Chemistry of Materials,25,10.1021/cm400196w,1713--1722,9,,01/01/2013,Li_2013,,,CCCCCCOc1ccc(cc1)N1C2CCCC2c2c1ccc(c2)c1cc2c(s1)c(c(s2)/C=C(/C(=O)O)\C#N)CCC,indoline,495,,dichloromethane
723,14.8,0.66,7.06,"0.6 M 1,2-dimethyl-3-n-propylimidazolium iodide (DMPImI), 0.1 M LiI, 0.05 M I2, and 0.5 M 4-tert-butylpyridine (TBP) and 0.1 M guanidinium thiocyanate (GNCS) in acetonitrile",0.158,-,TC2,TiO2 film (12 um thick),-,36 hours,AM 1.5G 100mW/cm2,-,Guo Li and Mao Liang and Hui Wang and Zhe Sun and Lina Wang and Zhihui Wang and Song Xue,Significant Enhancement of Open-Circuit Voltage in Indoline-Based Dye-Sensitized Solar Cells via Retarding Charge Recombination,Chemistry of Materials,25,10.1021/cm400196w,1713--1722,9,,01/01/2013,Li_2013,,,CCCCCCOc1ccc(cc1)N1C2CCCC2c2c1ccc(c2)c1cc2c(s1)c(c(s2)/C=C(/C(=O)O)\C#N)CCC,indoline,495,,dichloromethane
633,13.9,0.67,5.89,"0.6 M 1,2-dimethyl-3-n-propylimidazolium iodide (DMPImI), 0.1 M LiI, 0.05 M I2, and 0.5 M 4-tert-butylpyridine (TBP) and 0.1 M guanidinium thiocyanate (GNCS) in acetonitrile",0.158,-,-,TiO2 film (12 um thick),449 nmol/cm2,36 hours,AM 1.5G 100mW/cm2,-,Guo Li and Mao Liang and Hui Wang and Zhe Sun and Lina Wang and Zhihui Wang and Song Xue,Significant Enhancement of Open-Circuit Voltage in Indoline-Based Dye-Sensitized Solar Cells via Retarding Charge Recombination,Chemistry of Materials,25,10.1021/cm400196w,1713--1722,9,,01/01/2013,Li_2013,,,CCCc1c(/C=C(/C(=O)O)\C#N)sc2c1sc(c2)c1ccc2c(c1)C1CCCC1N2c1ccc(cc1)OC(C)(C)C,indoline,465,,dichloromethane
660,14.2,0.68,6.37,"0.6 M 1,2-dimethyl-3-n-propylimidazolium iodide (DMPImI), 0.1 M LiI, 0.05 M I2, and 0.5 M 4-tert-butylpyridine (TBP) and 0.1 M guanidinium thiocyanate (GNCS) in acetonitrile",0.158,5 mM CDCA,-,TiO2 film (12 um thick),395 nmol/cm2,36 hours,AM 1.5G 100mW/cm2,-,Guo Li and Mao Liang and Hui Wang and Zhe Sun and Lina Wang and Zhihui Wang and Song Xue,Significant Enhancement of Open-Circuit Voltage in Indoline-Based Dye-Sensitized Solar Cells via Retarding Charge Recombination,Chemistry of Materials,25,10.1021/cm400196w,1713--1722,9,,01/01/2013,Li_2013,,,CCCc1c(/C=C(/C(=O)O)\C#N)sc2c1sc(c2)c1ccc2c(c1)C1CCCC1N2c1ccc(cc1)OC(C)(C)C,indoline,465,,dichloromethane
690,14.1,0.67,6.52,"0.6 M 1,2-dimethyl-3-n-propylimidazolium iodide (DMPImI), 0.1 M LiI, 0.05 M I2, and 0.5 M 4-tert-butylpyridine (TBP) and 0.1 M guanidinium thiocyanate (GNCS) in acetonitrile",0.158,-,TC1,TiO2 film (12 um thick),-,36 hours,AM 1.5G 100mW/cm2,-,Guo Li and Mao Liang and Hui Wang and Zhe Sun and Lina Wang and Zhihui Wang and Song Xue,Significant Enhancement of Open-Circuit Voltage in Indoline-Based Dye-Sensitized Solar Cells via Retarding Charge Recombination,Chemistry of Materials,25,10.1021/cm400196w,1713--1722,9,,01/01/2013,Li_2013,,,CCCc1c(/C=C(/C(=O)O)\C#N)sc2c1sc(c2)c1ccc2c(c1)C1CCCC1N2c1ccc(cc1)OC(C)(C)C,indoline,465,,dichloromethane
743,15,0.66,7.36,"0.6 M 1,2-dimethyl-3-n-propylimidazolium iodide (DMPImI), 0.1 M LiI, 0.05 M I2, and 0.5 M 4-tert-butylpyridine (TBP) and 0.1 M guanidinium thiocyanate (GNCS) in acetonitrile",0.158,-,TC2,TiO2 film (12 um thick),-,36 hours,AM 1.5G 100mW/cm2,-,Guo Li and Mao Liang and Hui Wang and Zhe Sun and Lina Wang and Zhihui Wang and Song Xue,Significant Enhancement of Open-Circuit Voltage in Indoline-Based Dye-Sensitized Solar Cells via Retarding Charge Recombination,Chemistry of Materials,25,10.1021/cm400196w,1713--1722,9,,01/01/2013,Li_2013,,,CCCc1c(/C=C(/C(=O)O)\C#N)sc2c1sc(c2)c1ccc2c(c1)C1CCCC1N2c1ccc(cc1)OC(C)(C)C,indoline,465,,dichloromethane
725,14.8,0.66,7.08,"0.6 M 1,2-dimethyl-3-n-propylimidazolium iodide (DMPImI), 0.1 M LiI, 0.05 M I2, and 0.5 M 4-tert-butylpyridine (TBP) and 0.1 M guanidinium thiocyanate (GNCS) in acetonitrile",0.158,-,-,TiO2 film (12 um thick),232 nmol/cm2,36 hours,AM 1.5G 100mW/cm2,-,Guo Li and Mao Liang and Hui Wang and Zhe Sun and Lina Wang and Zhihui Wang and Song Xue,Significant Enhancement of Open-Circuit Voltage in Indoline-Based Dye-Sensitized Solar Cells via Retarding Charge Recombination,Chemistry of Materials,25,10.1021/cm400196w,1713--1722,9,,01/01/2013,Li_2013,,,CCCc1c(/C=C(/C(=O)O)\C#N)sc2c1sc(c2)c1ccc2c(c1)C1CCCC1N2c1ccc2c(c1)C(CCC)(CCC)c1c2c2c(c3c1c1ccccc1C3(CCC)CCC)c1c(C2(CCC)CCC)cccc1,indoline,500,,dichloromethane
690,15.2,0.67,7.03,"0.6 M 1,2-dimethyl-3-n-propylimidazolium iodide (DMPImI), 0.1 M LiI, 0.05 M I2, and 0.5 M 4-tert-butylpyridine (TBP) and 0.1 M guanidinium thiocyanate (GNCS) in acetonitrile",0.158,5 mM CDCA,-,TiO2 film (12 um thick),196 nmol/cm2,36 hours,AM 1.5G 100mW/cm2,-,Guo Li and Mao Liang and Hui Wang and Zhe Sun and Lina Wang and Zhihui Wang and Song Xue,Significant Enhancement of Open-Circuit Voltage in Indoline-Based Dye-Sensitized Solar Cells via Retarding Charge Recombination,Chemistry of Materials,25,10.1021/cm400196w,1713--1722,9,,01/01/2013,Li_2013,,,CCCc1c(/C=C(/C(=O)O)\C#N)sc2c1sc(c2)c1ccc2c(c1)C1CCCC1N2c1ccc2c(c1)C(CCC)(CCC)c1c2c2c(c3c1c1ccccc1C3(CCC)CCC)c1c(C2(CCC)CCC)cccc1,indoline,500,,dichloromethane
744,15,0.66,7.36,"0.6 M 1,2-dimethyl-3-n-propylimidazolium iodide (DMPImI), 0.1 M LiI, 0.05 M I2, and 0.5 M 4-tert-butylpyridine (TBP) and 0.1 M guanidinium thiocyanate (GNCS) in acetonitrile",0.158,-,TC1,TiO2 film (12 um thick),-,36 hours,AM 1.5G 100mW/cm2,-,Guo Li and Mao Liang and Hui Wang and Zhe Sun and Lina Wang and Zhihui Wang and Song Xue,Significant Enhancement of Open-Circuit Voltage in Indoline-Based Dye-Sensitized Solar Cells via Retarding Charge Recombination,Chemistry of Materials,25,10.1021/cm400196w,1713--1722,9,,01/01/2013,Li_2013,,,CCCc1c(/C=C(/C(=O)O)\C#N)sc2c1sc(c2)c1ccc2c(c1)C1CCCC1N2c1ccc2c(c1)C(CCC)(CCC)c1c2c2c(c3c1c1ccccc1C3(CCC)CCC)c1c(C2(CCC)CCC)cccc1,indoline,500,,dichloromethane
775,15.8,0.66,8.08,"0.6 M 1,2-dimethyl-3-n-propylimidazolium iodide (DMPImI), 0.1 M LiI, 0.05 M I2, and 0.5 M 4-tert-butylpyridine (TBP) and 0.1 M guanidinium thiocyanate (GNCS) in acetonitrile",0.158,-,TC2,TiO2 film (12 um thick),-,36 hours,AM 1.5G 100mW/cm2,-,Guo Li and Mao Liang and Hui Wang and Zhe Sun and Lina Wang and Zhihui Wang and Song Xue,Significant Enhancement of Open-Circuit Voltage in Indoline-Based Dye-Sensitized Solar Cells via Retarding Charge Recombination,Chemistry of Materials,25,10.1021/cm400196w,1713--1722,9,,01/01/2013,Li_2013,,,CCCc1c(/C=C(/C(=O)O)\C#N)sc2c1sc(c2)c1ccc2c(c1)C1CCCC1N2c1ccc2c(c1)C(CCC)(CCC)c1c2c2c(c3c1c1ccccc1C3(CCC)CCC)c1c(C2(CCC)CCC)cccc1,indoline,500,,dichloromethane
675,15,0.68,6.88,"0.6 M 1,2-dimethyl-3-n-propylimidazolium iodide (DMPImI), 0.1 M LiI, 0.05 M I2, and 0.5 M 4-tert-butylpyridine (TBP) and 0.1 M guanidinium thiocyanate (GNCS) in acetonitrile",0.158,-,-,TiO2 film (12 um thick),-,36 hours,AM 1.5G 100mW/cm2,-,Guo Li and Mao Liang and Hui Wang and Zhe Sun and Lina Wang and Zhihui Wang and Song Xue,Significant Enhancement of Open-Circuit Voltage in Indoline-Based Dye-Sensitized Solar Cells via Retarding Charge Recombination,Chemistry of Materials,25,10.1021/cm400196w,1713--1722,9,,01/01/2013,Li_2013,,,CCCc1c(/C=C(/C(=O)O)\C#N)sc2c1sc(c2)c1ccc2c(c1)C1CCCC1N2c1ccc2c(c1)C(CCC)(CCC)c1c2cccc1,indoline,492,,dichloromethane
696,10.5,0.68,4.97,"0.6 M 1,2-dimethyl-3-n-propylimidazolium iodide (DMPImI), 0.1 M LiI, 0.05 M I2, and 0.5 M 4-tert-butylpyridine (TBP) and 0.1 M guanidinium thiocyanate (GNCS) in acetonitrile",0.158,-,-,TiO2 film (12 um thick),-,36 hours,AM 1.5G 100mW/cm2,-,Guo Li and Mao Liang and Hui Wang and Zhe Sun and Lina Wang and Zhihui Wang and Song Xue,Significant Enhancement of Open-Circuit Voltage in Indoline-Based Dye-Sensitized Solar Cells via Retarding Charge Recombination,Chemistry of Materials,25,10.1021/cm400196w,1713--1722,9,,01/01/2013,Li_2013,,,CCCc1c(/C=C(/C(=O)O)\C#N)sc2c1sc(c2)c1ccc2c(c1)C1CCCC1N2c1ccc2c(c1)C(CCC)(CCC)c1c2cccc1,indoline,492,,dichloromethane
702,7.6,0.67,3.57,"0.6 M 1,2-dimethyl-3-n-propylimidazolium iodide (DMPImI), 0.1 M LiI, 0.05 M I2, and 0.5 M 4-tert-butylpyridine (TBP) and 0.1 M guanidinium thiocyanate (GNCS) in acetonitrile",0.158,-,-,TiO2 film (12 um thick),-,36 hours,AM 1.5G 100mW/cm2,-,Guo Li and Mao Liang and Hui Wang and Zhe Sun and Lina Wang and Zhihui Wang and Song Xue,Significant Enhancement of Open-Circuit Voltage in Indoline-Based Dye-Sensitized Solar Cells via Retarding Charge Recombination,Chemistry of Materials,25,10.1021/cm400196w,1713--1722,9,,01/01/2013,Li_2013,,,CCCc1c(/C=C(/C(=O)O)\C#N)sc2c1sc(c2)c1ccc2c(c1)C1CCCC1N2c1ccc2c(c1)C(CCC)(CCC)c1c2cccc1,indoline,492,,dichloromethane
473,13.39,0.53,3.5,"0.1 M iodine (I2), 0.1 M lithium iodide (LiI), and 1.0 M 1,2-dimethyl-3-propylimidazolium iodide (DMPImI) in 3-methoxypropionitrile (3-MPN)",0.5,0.5 DCA,-,TiO2 film (9 um transparent + 5 um scat­tering layer),-,-,AM 1.5G 100mW/cm2,-,Kazumasa Funabiki and Hiroyoshi Mase and Yasuteru Saito and Atsuhiro Otsuka and Atsuhiko Hibino and Nagisa Tanaka and Hidetoshi Miura and Yosuke Himori and Tsukasa Yoshida and Yasuhiro Kubota and Masaki Matsui,Design of {NIR}-Absorbing Simple Asymmetric Squaraine Dyes Carrying Indoline Moieties for Use in Dye-Sensitized Solar Cells with Pt-Free Electrodes,Organic Letters,14,10.1021/ol300054a,1246--1249,5,,01/01/2012,Funabiki_2012,,,CCCCC1(CCCC)C(=[N+](c2c1cccc2)CCC(=O)O)C=C1C(=C(C1=O)c1ccc2c(c1)C1CCCC1N2c1ccc2c(c1)C(C)(C)c1c2cccc1)[O-],"indoline, Squaraine",643,731,DMSO
480,13.64,0.57,3.75,"0.1 M iodine (I2), 0.1 M lithium iodide (LiI), and 1.0 M 1,2-dimethyl-3-propylimidazolium iodide (DMPImI) in 3-methoxypropionitrile (3-MPN)",0.5,0.5 DCA,-,TiO2 film (9 um transparent + 5 um scat­tering layer),-,-,AM 1.5G 100mW/cm2,-,Kazumasa Funabiki and Hiroyoshi Mase and Yasuteru Saito and Atsuhiro Otsuka and Atsuhiko Hibino and Nagisa Tanaka and Hidetoshi Miura and Yosuke Himori and Tsukasa Yoshida and Yasuhiro Kubota and Masaki Matsui,Design of {NIR}-Absorbing Simple Asymmetric Squaraine Dyes Carrying Indoline Moieties for Use in Dye-Sensitized Solar Cells with Pt-Free Electrodes,Organic Letters,14,10.1021/ol300054a,1246--1249,5,,01/01/2012,Funabiki_2012,,,CCCCC1(CCCC)C(=[N+](c2c1cccc2)CCC(=O)O)C=C1C(=C(C1=O)c1ccc2c(c1)C1CCCC1N2c1ccc(cc1)C=C(c1ccccc1)c1ccccc1)[O-],"indoline, Squaraine",643,738,DMSO
614,6.83,0.67,2.83,"0.1 M iodine (I2), and 1.0 M 1,2-dimethyl-3-propylimidazolium iodide (DMPImI) in 3-methoxypropionitrile (3-MPN)",0.5,0.5 DCA,-,TiO2 film (9 um transparent + 5 um scat­tering layer),-,-,AM 1.5G 100mW/cm2,-,Kazumasa Funabiki and Hiroyoshi Mase and Yasuteru Saito and Atsuhiro Otsuka and Atsuhiko Hibino and Nagisa Tanaka and Hidetoshi Miura and Yosuke Himori and Tsukasa Yoshida and Yasuhiro Kubota and Masaki Matsui,Design of {NIR}-Absorbing Simple Asymmetric Squaraine Dyes Carrying Indoline Moieties for Use in Dye-Sensitized Solar Cells with Pt-Free Electrodes,Organic Letters,14,10.1021/ol300054a,1246--1249,5,,01/01/2012,Funabiki_2012,,,CCCCC1(CCCC)C(=[N+](c2c1cccc2)CCC(=O)O)C=C1C(=C(C1=O)c1ccc2c(c1)C1CCCC1N2c1ccc2c(c1)C(C)(C)c1c2cccc1)[O-],"indoline, Squaraine",643,731,DMSO
644,4.01,0.76,1.96,"0.1 M iodine (I2), and 1.0 M 1,2-dimethyl-3-propylimidazolium iodide (DMPImI), N-methylimidazole (NMBI) and guanidine thiocyanate (GuNCS) in 3-methoxypropionitrile (3-MPN)",0.5,0.5 DCA,-,TiO2 film (9 um transparent + 5 um scat­tering layer),-,-,AM 1.5G 100mW/cm2,-,Kazumasa Funabiki and Hiroyoshi Mase and Yasuteru Saito and Atsuhiro Otsuka and Atsuhiko Hibino and Nagisa Tanaka and Hidetoshi Miura and Yosuke Himori and Tsukasa Yoshida and Yasuhiro Kubota and Masaki Matsui,Design of {NIR}-Absorbing Simple Asymmetric Squaraine Dyes Carrying Indoline Moieties for Use in Dye-Sensitized Solar Cells with Pt-Free Electrodes,Organic Letters,14,10.1021/ol300054a,1246--1249,5,,01/01/2012,Funabiki_2012,,,CCCCC1(CCCC)C(=[N+](c2c1cccc2)CCC(=O)O)C=C1C(=C(C1=O)c1ccc2c(c1)C1CCCC1N2c1ccc(cc1)C=C(c1ccccc1)c1ccccc1)[O-],"indoline, Squaraine",643,738,DMSO
520,13.9,0.57,5.2,"0.1 M LiI, 0.05 M I2, and 0.3 M 1,2-dimethyl-3-propylimidazolium iodide (DMPImI) in Methoxypropionitrile",0.175,-,-,TiO2 9uM thick,-,8 hours,AM 1.5G  80 mW/cm2,-,You-Sheng Chen and Chao Li and Zhang-Hua Zeng and Wei-Bo Wang and Xue-Song Wang and Bao-Wen Zhang,Efficient electron injection due to a special adsorbing group's combination of carboxyl and hydroxyl: dye-sensitized solar cells based on new hemicyanine dyes,J. Mater. Chem.,15,10.1039/b418906j,1654--1661,16,,01/01/2005,Chen_2005,,,CCN(c1ccc(c(c1)O)/C=C/c1sc2c([n+]1CC(=O)[O-])cccc2)CC,hemicyanine,535,584,methanol
499,12.7,0.56,4.4,"0.1 M LiI, 0.05 M I2, and 0.3 M 1,2-dimethyl-3-propylimidazolium iodide (DMPImI) in Methoxypropionitrile",0.175,-,-,TiO2 9uM thick,-,8 hours,AM 1.5G  80 mW/cm2,-,You-Sheng Chen and Chao Li and Zhang-Hua Zeng and Wei-Bo Wang and Xue-Song Wang and Bao-Wen Zhang,Efficient electron injection due to a special adsorbing group's combination of carboxyl and hydroxyl: dye-sensitized solar cells based on new hemicyanine dyes,J. Mater. Chem.,15,10.1039/b418906j,1654--1661,16,,01/01/2005,Chen_2005,,,CCN(c1ccc(c(c1)O)/C=C/c1sc2c([n+]1CCC(=O)[O-])cccc2)CC,hemicyanine,544,586,methanol
710,18.4,0.57,7.47,"0.05 M I2, 0.3 M LiI, 0.6 M butylmethylimidazolium iodide, 0.5 M 4-tert-butylpyridine in 4:1 acetonitrile/valeronitrile",0.25,2 equiv CDCA,-,TiO2 film (12 um transparent + 4 um scattering layer),-,15-20 hours,"AM 1.5G, 100 mW/cm2",mesoporous anatase TiO2 spheres treated with TiCl4,Masatoshi Ishida and Sun Woo Park and Daesub Hwang and Young Bean Koo and Jonathan L. Sessler and Dong Young Kim and Dongho Kim,Donor-Substituted $\upbeta$-Functionalized Porphyrin Dyes on Hierarchically Structured Mesoporous {TiO}2Spheres. Highly Efficient Dye-Sensitized Solar Cells,The Journal of Physical Chemistry C,115,10.1021/jp202307b,19343--19354,39,,01/01/2011,Ishida_2011,,,OC(=O)/C=C/C=C/c1cc2n3c1/C=C/1\N=C(C=C1/C=C/C=C/C(=O)O)/C(=c/1\n([Zn]3)/c(=C(\C3=N/C(=C\2/c2cc(cc(c2)C(C)(C)C)C(C)(C)C)/C=C3)/N(c2ccc(cc2)C(C)(C)C)c2ccc(cc2)C(C)(C)C)/cc1)/c1cc(cc(c1)C(C)(C)C)C(C)(C)C,porphyrin,650,688,ethanol
650,11.9,0.68,5.3,"0.1 M LiI, 0.05 M I2, 0.6 M 1, 2-dimethyl-3- N-propylimidazolium iodide and 0.5 M TBP in dehydrated acetonitrile",0.2304,-,-,TiO2 film (16 um thick),-,12 hours,AM 1.5G 100mW/cm2,-,Weihong Zhu and Yongzhen Wu and Shutao Wang and Wenqin Li and Xin Li and Jian Chen and Zhong-sheng Wang and He Tian,Organic D-A-$\uppi$-A Solar Cell Sensitizers with Improved Stability and Spectral Response,Advanced Functional Materials,21,10.1002/adfm.201001801,756--763,4,,01/01/2010,Zhu_2010,,,N#C/C(=C\c1ccc(cc1)c1ccc(c2c1nsn2)c1ccc2c(c1)C1CCCC1N2c1ccc(cc1)C)/C(=O)O,indoline,496,,CHCl3/CH3OH
600,12.9,0.68,5.3,"0.1 M LiI, 0.05 M I2, 0.6 M 1, 2-dimethyl-3- N-propylimidazolium iodide and 0.5 M TBP in dehydrated acetonitrile",0.2304,-,-,TiO2 film (16 um thick),-,12 hours,AM 1.5G 100mW/cm2,-,Weihong Zhu and Yongzhen Wu and Shutao Wang and Wenqin Li and Xin Li and Jian Chen and Zhong-sheng Wang and He Tian,Organic D-A-$\uppi$-A Solar Cell Sensitizers with Improved Stability and Spectral Response,Advanced Functional Materials,21,10.1002/adfm.201001801,756--763,4,,01/01/2010,Zhu_2010,,,N#C/C(=C\c1ccc(s1)c1ccc(c2c1nsn2)c1ccc2c(c1)C1CCCC1N2c1ccc(cc1)C)/C(=O)O,indoline,533,,CHCl3/CH3OH
615,14.48,0.74,6.62,"0.1 M LiI, 0.4 M I2, 0.4 M TBP in 1-methyl-3-n-propylimidazolium iodide (MPImI)",0.2304,-,-,TiO2 film (16 um thick),-,12 hours,AM 1.5G 100mW/cm2,-,Weihong Zhu and Yongzhen Wu and Shutao Wang and Wenqin Li and Xin Li and Jian Chen and Zhong-sheng Wang and He Tian,Organic D-A-$\uppi$-A Solar Cell Sensitizers with Improved Stability and Spectral Response,Advanced Functional Materials,21,10.1002/adfm.201001801,756--763,4,,01/01/2010,Zhu_2010,,,N#C/C(=C\c1ccc(cc1)c1ccc(c2c1nsn2)c1ccc2c(c1)C1CCCC1N2c1ccc(cc1)C)/C(=O)O,indoline,496,,CHCl3/CH3OH
650,17.7,0.76,8.7,"0.1 M LiI, 0.05 M I2, 0.6 M 1, 2-dimethyl-3- N-propylimidazolium iodide and 0.5 M TBP in dehydrated acetonitrile",0.2304,20 mM DCA,-,TiO2 film (16 um thick),-,12 hours,AM 1.5G 100mW/cm2,-,Weihong Zhu and Yongzhen Wu and Shutao Wang and Wenqin Li and Xin Li and Jian Chen and Zhong-sheng Wang and He Tian,Organic D-A-$\uppi$-A Solar Cell Sensitizers with Improved Stability and Spectral Response,Advanced Functional Materials,21,10.1002/adfm.201001801,756--763,4,,01/01/2010,Zhu_2010,,,N#C/C(=C\c1ccc(cc1)c1ccc(c2c1nsn2)c1ccc2c(c1)C1CCCC1N2c1ccc(cc1)C)/C(=O)O,indoline,496,,CHCl3/CH3OH
634,18.63,0.63,7.41,"0.6 M 1-methyl-3-butyl imidiazolium iodide (MBII), 0.1 M I2, 0.05 M LiI, and 0.5 M tert-butylpyridine (TBP) in acetonitrile",0.15,-,-,TiO2 film (5 um thick),-,12 hours,AM 1.5G 100mW/cm2,-,Bo Liu and Weihong Zhu and Qiong Zhang and Wenjun Wu and Min Xu and Zhijun Ning and Yongshu Xie and He Tian,Conveniently synthesized isophorone dyes for high efficiency dye-sensitized solar cells: tuning photovoltaic performance by structural modification of donor group in donor{\textendash}$\uppi${\textendash}acceptor system,Chemical Communications,,10.1039/b820964b,1766,13,,01/01/2009,Liu_2009,,,N#C/C(=C/1\C=C(/C=C/c2ccc3c(c2)C2CCCC2N3c2ccc(cc2)C)CC(C1)(C)C)/C(=O)O,indoline,497,706,acetonitrile
540,22.1,0.48,7.62,"0.5 M LiI, 0.05 M I2 in the mixture of acetonitrile and 3-methoxypropionitrile (volume ratio 7:3)",0.15,-,-,TiO2 film,27.6 nmol/cm2,12 hours,AM 1.5G 75mW/cm2,-,Xuemei Ma and Jianli Hua and Wenjun Wu and Yinghua Jin and Fanshun Meng and Wenhai Zhan and He Tian,A high-efficiency cyanine dye for dye-sensitized solar cells,Tetrahedron,64,10.1016/j.tet.2007.10.094,345--350,2,,01/01/2008,Ma_2008,,,CCCCN1c2ccc3c(c2C(/C/1=C\C=C\C1=[N+](CCCC)c2c(C1(C)C)cc(cc2)C(=O)O)(C)C)ccc(c3)C#Cc1ccc(c2c1nsn2)C#Cc1ccc(cc1)N(c1ccccc1)c1ccccc1.[I-],"Triphenylamine,indoline,cyanine",590,,CH3CN/C2H5OH
570,15.79,0.55,6.58,"0.5 M LiI, 0.05 M I2 in the mixture of acetonitrile and 3-methoxypropionitrile (volume ratio 7:3)",0.15,-,-,TiO2 film,39.6 nmol/cm2,12 hours,AM 1.5G 75mW/cm2,-,Xuemei Ma and Jianli Hua and Wenjun Wu and Yinghua Jin and Fanshun Meng and Wenhai Zhan and He Tian,A high-efficiency cyanine dye for dye-sensitized solar cells,Tetrahedron,64,10.1016/j.tet.2007.10.094,345--350,2,,01/01/2008,Ma_2008,,,CCCCN1/C(=C/C=C/C2=[N+](CCCC)c3c(C2(C)C)cc(cc3)C(=O)O)/C(c2c1ccc1c2ccc(c1)C#Cc1ccc(cc1)N(c1ccccc1)c1ccccc1)(C)C.[I-],"Triphenylamine,indoline,cyanine",588,,CH3CN/C2H5OH
660,5.55,0.71,2.6,acetonitrile–ethylene carbonate (v/v = 1:4) mixed solution containing tetrabutylammonium iodide (0.5 mol/dm3) and iodine (0.05 mol/dm3),0.2,2 mM cholic acid,-,ZnO film,-,1 hour,AM 1.5G 100mW/cm2,-,Takuya Dentani and Yasuhiro Kubota and Kazumasa Funabiki and Jiye Jin and Tsukasa Yoshida and Hideki Minoura and Hidetoshi Miura and Masaki Matsui,Novel thiophene-conjugated indolinedyes for zinc oxide solar cells,New J. Chem.,33,10.1039/b808959k,93--101,1,,01/01/2009,Dentani_2009,,,N#C/C(=C/c1ccc2c(c1)C1CCCC1N2c1ccc(cc1)C=C(c1ccccc1)c1ccccc1)/C(=O)O,indoline,463,591,chloroform
690,8.09,0.68,3.78,acetonitrile–ethylene carbonate (v/v = 1:4) mixed solution containing tetrabutylammonium iodide (0.5 mol/dm3) and iodine (0.05 mol/dm3),0.2,2 mM cholic acid,-,ZnO film,-,1 hour,AM 1.5G 100mW/cm2,-,Takuya Dentani and Yasuhiro Kubota and Kazumasa Funabiki and Jiye Jin and Tsukasa Yoshida and Hideki Minoura and Hidetoshi Miura and Masaki Matsui,Novel thiophene-conjugated indolinedyes for zinc oxide solar cells,New J. Chem.,33,10.1039/b808959k,93--101,1,,01/01/2009,Dentani_2009,,,N#C/C(=C/c1ccc(s1)c1ccc2c(c1)C1CCCC1N2c1ccc(cc1)C=C(c1ccccc1)c1ccccc1)/C(=O)O,indoline,519,659,chloroform
650,7.09,0.68,3.13,acetonitrile–ethylene carbonate (v/v = 1:4) mixed solution containing tetrabutylammonium iodide (0.5 mol/dm3) and iodine (0.05 mol/dm3),0.2,-,-,ZnO film,-,1 hour,AM 1.5G 100mW/cm2,-,Takuya Dentani and Yasuhiro Kubota and Kazumasa Funabiki and Jiye Jin and Tsukasa Yoshida and Hideki Minoura and Hidetoshi Miura and Masaki Matsui,Novel thiophene-conjugated indolinedyes for zinc oxide solar cells,New J. Chem.,33,10.1039/b808959k,93--101,1,,01/01/2009,Dentani_2009,,,N#C/C(=C/c1ccc(s1)c1ccc2c(c1)C1CCCC1N2c1ccc(cc1)C=C(c1ccccc1)c1ccccc1)/C(=O)O,indoline,519,659,chloroform
630,8.15,0.62,3.19,acetonitrile–ethylene carbonate (v/v = 1:4) mixed solution containing tetrabutylammonium iodide (0.5 mol/dm3) and iodine (0.05 mol/dm3),0.2,2 mM cholic acid,-,ZnO film,-,1 hour,AM 1.5G 100mW/cm2,-,Takuya Dentani and Yasuhiro Kubota and Kazumasa Funabiki and Jiye Jin and Tsukasa Yoshida and Hideki Minoura and Hidetoshi Miura and Masaki Matsui,Novel thiophene-conjugated indolinedyes for zinc oxide solar cells,New J. Chem.,33,10.1039/b808959k,93--101,1,,01/01/2009,Dentani_2009,,,N#C/C(=C/c1ccc(s1)c1ccc(s1)c1ccc2c(c1)C1CCCC1N2c1ccc(cc1)C=C(c1ccccc1)c1ccccc1)/C(=O)O,indoline,517,712,chloroform
590,6.69,0.53,2.08,acetonitrile–ethylene carbonate (v/v = 1:4) mixed solution containing tetrabutylammonium iodide (0.5 mol/dm3) and iodine (0.05 mol/dm3),0.2,2 mM cholic acid,-,ZnO film,-,1 hour,AM 1.5G 100mW/cm2,-,Takuya Dentani and Yasuhiro Kubota and Kazumasa Funabiki and Jiye Jin and Tsukasa Yoshida and Hideki Minoura and Hidetoshi Miura and Masaki Matsui,Novel thiophene-conjugated indolinedyes for zinc oxide solar cells,New J. Chem.,33,10.1039/b808959k,93--101,1,,01/01/2009,Dentani_2009,,,N#CC(=Cc1ccc(s1)c1ccc(s1)c1ccc(s1)c1ccc2c(c1)C1CCCC1N2c1ccc(cc1)C=C(c1ccccc1)c1ccccc1)C(=O)O,indoline,519,701,chloroform
660,7.42,0.68,3.36,acetonitrile–ethylene carbonate (v/v = 1:4) mixed solution containing tetrabutylammonium iodide (0.5 mol/dm3) and iodine (0.05 mol/dm3),0.2,2 mM cholic acid,-,ZnO film,-,1 hour,AM 1.5G 100mW/cm2,-,Takuya Dentani and Yasuhiro Kubota and Kazumasa Funabiki and Jiye Jin and Tsukasa Yoshida and Hideki Minoura and Hidetoshi Miura and Masaki Matsui,Novel thiophene-conjugated indolinedyes for zinc oxide solar cells,New J. Chem.,33,10.1039/b808959k,93--101,1,,01/01/2009,Dentani_2009,,,CCCCCCc1cc(sc1c1ccc2c(c1)C1CCCC1N2c1ccc(cc1)C=C(c1ccccc1)c1ccccc1)/C=C(\C(=O)O)/C#N,indoline,523,653,chloroform
650,7.58,0.67,3.3,acetonitrile–ethylene carbonate (v/v = 1:4) mixed solution containing tetrabutylammonium iodide (0.5 mol/dm3) and iodine (0.05 mol/dm3),0.2,-,-,ZnO film,-,1 hour,AM 1.5G 100mW/cm2,-,Takuya Dentani and Yasuhiro Kubota and Kazumasa Funabiki and Jiye Jin and Tsukasa Yoshida and Hideki Minoura and Hidetoshi Miura and Masaki Matsui,Novel thiophene-conjugated indolinedyes for zinc oxide solar cells,New J. Chem.,33,10.1039/b808959k,93--101,1,,01/01/2009,Dentani_2009,,,CCCCCCc1cc(sc1c1ccc2c(c1)C1CCCC1N2c1ccc(cc1)C=C(c1ccccc1)c1ccccc1)/C=C(\C(=O)O)/C#N,indoline,523,653,chloroform
