Repository: PaulC61/Cheminformatics

# Cheminformatics
Repository for:
Cheminformatics Masters students of University of Strasbourg 2020 - 2022
+ My own projects related to the course

File: InternshipM2_BIU/rawDSSCDBdata.csv (part 55 of 77)
VOC,JSC,FF,PCE,Electrolyte,Active area,Co-adsorbent,Co-sensitizer,Semiconductor,Dye loading,Exposure time,Solar simulator,Performance comment,Article author,Article title,Article journal,Article volume,Article DOI,Article pages,Article issue nr,Article EID,Article year,Article year,Article electronic id,Article keywords,Molecule SMILE,Molecule keywords,Molecule spectrum absorption maxima,Molecule spectrum emission maxima,Molecule spectrum solvent
650,9,0.66,3.88,acetonitrile–ethylene carbonate (v/v = 1:4) mixed solution containing tetrabutylammonium iodide (0.5 mol/dm3) and iodine (0.05 mol/dm3),0.2,2 mM cholic acid,-,ZnO film,-,1 hour,AM 1.5G 100mW/cm2,-,Takuya Dentani and Yasuhiro Kubota and Kazumasa Funabiki and Jiye Jin and Tsukasa Yoshida and Hideki Minoura and Hidetoshi Miura and Masaki Matsui,Novel thiophene-conjugated indolinedyes for zinc oxide solar cells,New J. Chem.,33,10.1039/b808959k,93--101,1,,01/01/2009,Dentani_2009,,,OC(=O)CN1C(=S)S/C(=C\c2ccc3c(c2)C2CCCC2N3c2ccc(cc2)C=C(c2ccccc2)c2ccccc2)/C1=O,indoline,514,621,chloroform
620,7.33,0.63,2.83,acetonitrile–ethylene carbonate (v/v = 1:4) mixed solution containing tetrabutylammonium iodide (0.5 mol/dm3) and iodine (0.05 mol/dm3),0.2,2 mM cholic acid,-,ZnO film,-,1 hour,AM 1.5G 100mW/cm2,-,Takuya Dentani and Yasuhiro Kubota and Kazumasa Funabiki and Jiye Jin and Tsukasa Yoshida and Hideki Minoura and Hidetoshi Miura and Masaki Matsui,Novel thiophene-conjugated indolinedyes for zinc oxide solar cells,New J. Chem.,33,10.1039/b808959k,93--101,1,,01/01/2009,Dentani_2009,,,OC(=O)CN1C(=S)S/C(=C/c2ccc(s2)c2ccc3c(c2)C2CCCC2N3c2ccc(cc2)C=C(c2ccccc2)c2ccccc2)/C1=O,indoline,548,702,chloroform
590,6.44,0.58,2.2,acetonitrile–ethylene carbonate (v/v = 1:4) mixed solution containing tetrabutylammonium iodide (0.5 mol/dm3) and iodine (0.05 mol/dm3),0.2,-,-,ZnO film,-,1 hour,AM 1.5G 100mW/cm2,-,Takuya Dentani and Yasuhiro Kubota and Kazumasa Funabiki and Jiye Jin and Tsukasa Yoshida and Hideki Minoura and Hidetoshi Miura and Masaki Matsui,Novel thiophene-conjugated indolinedyes for zinc oxide solar cells,New J. Chem.,33,10.1039/b808959k,93--101,1,,01/01/2009,Dentani_2009,,,OC(=O)CN1C(=S)S/C(=C/c2ccc(s2)c2ccc3c(c2)C2CCCC2N3c2ccc(cc2)C=C(c2ccccc2)c2ccccc2)/C1=O,indoline,548,702,chloroform
680,11.08,0.57,4.23,acetonitrile–ethylene carbonate (v/v = 1:4) mixed solution containing tetrabutylammonium iodide (0.5 mol/dm3) and iodine (0.05 mol/dm3),0.2,2 mM cholic acid,-,ZnO film,-,1 hour,AM 1.5G 100mW/cm2,-,Takuya Dentani and Yasuhiro Kubota and Kazumasa Funabiki and Jiye Jin and Tsukasa Yoshida and Hideki Minoura and Hidetoshi Miura and Masaki Matsui,Novel thiophene-conjugated indolinedyes for zinc oxide solar cells,New J. Chem.,33,10.1039/b808959k,93--101,1,,01/01/2009,Dentani_2009,,,CCN1C(=S)S/C(=c\2/s/c(=C\c3ccc4c(c3)C3CCCC3N4c3ccc(cc3)C=C(c3ccccc3)c3ccccc3)/c(=O)n2CC(=O)O)/C1=O,indoline,542,649,chloroform
540,6.85,0.64,2.35,acetonitrile–ethylene carbonate (v/v = 1:4) mixed solution containing tetrabutylammonium iodide (0.5 mol/dm3) and iodine (0.05 mol/dm3),0.2,2 mM cholic acid,-,ZnO film,-,1 hour,AM 1.5G 100mW/cm2,-,Takuya Dentani and Yasuhiro Kubota and Kazumasa Funabiki and Jiye Jin and Tsukasa Yoshida and Hideki Minoura and Hidetoshi Miura and Masaki Matsui,Novel thiophene-conjugated indolinedyes for zinc oxide solar cells,New J. Chem.,33,10.1039/b808959k,93--101,1,,01/01/2009,Dentani_2009,,,CCN1C(=S)S/C(=c\2/s/c(=C/c3ccc(s3)c3ccc4c(c3)C3CCCC3N4c3ccc(cc3)C=C(c3ccccc3)c3ccccc3)/c(=O)n2CC(=O)O)/C1=O,indoline,571,717,chloroform
500,5.38,0.62,1.68,acetonitrile–ethylene carbonate (v/v = 1:4) mixed solution containing tetrabutylammonium iodide (0.5 mol/dm3) and iodine (0.05 mol/dm3),0.2,-,-,ZnO film,-,1 hour,AM 1.5G 100mW/cm2,-,Takuya Dentani and Yasuhiro Kubota and Kazumasa Funabiki and Jiye Jin and Tsukasa Yoshida and Hideki Minoura and Hidetoshi Miura and Masaki Matsui,Novel thiophene-conjugated indolinedyes for zinc oxide solar cells,New J. Chem.,33,10.1039/b808959k,93--101,1,,01/01/2009,Dentani_2009,,,CCN1C(=S)S/C(=c\2/s/c(=C/c3ccc(s3)c3ccc4c(c3)C3CCCC3N4c3ccc(cc3)C=C(c3ccccc3)c3ccccc3)/c(=O)n2CC(=O)O)/C1=O,indoline,571,717,chloroform
620,5.85,0.68,2.45,acetonitrile–ethylene carbonate (v/v = 1:4) mixed solution containing tetrabutylammonium iodide (0.5 mol/dm3) and iodine (0.05 mol/dm3),0.2,2 mM cholic acid,-,ZnO film,-,1 hour,AM 1.5G 100mW/cm2,-,Takuya Dentani and Yasuhiro Kubota and Kazumasa Funabiki and Jiye Jin and Tsukasa Yoshida and Hideki Minoura and Hidetoshi Miura and Masaki Matsui,Novel thiophene-conjugated indolinedyes for zinc oxide solar cells,New J. Chem.,33,10.1039/b808959k,93--101,1,,01/01/2009,Dentani_2009,,,CC(c1cc(cc(c1)C(C)(C)C)CN1C(=S)S/C(=c\2/s/c(=C/c3ccc(s3)c3ccc4c(c3)C3CCCC3N4c3ccc(cc3)C=C(c3ccccc3)c3ccccc3)/c(=O)n2CC(=O)O)/C1=O)(C)C,indoline,568,713,chloroform
570,5.55,0.65,2.07,acetonitrile–ethylene carbonate (v/v = 1:4) mixed solution containing tetrabutylammonium iodide (0.5 mol/dm3) and iodine (0.05 mol/dm3),0.2,-,-,ZnO film,-,1 hour,AM 1.5G 100mW/cm2,-,Takuya Dentani and Yasuhiro Kubota and Kazumasa Funabiki and Jiye Jin and Tsukasa Yoshida and Hideki Minoura and Hidetoshi Miura and Masaki Matsui,Novel thiophene-conjugated indolinedyes for zinc oxide solar cells,New J. Chem.,33,10.1039/b808959k,93--101,1,,01/01/2009,Dentani_2009,,,CC(c1cc(cc(c1)C(C)(C)C)CN1C(=S)S/C(=c\2/s/c(=C/c3ccc(s3)c3ccc4c(c3)C3CCCC3N4c3ccc(cc3)C=C(c3ccccc3)c3ccccc3)/c(=O)n2CC(=O)O)/C1=O)(C)C,indoline,568,713,chloroform
590,4.4,0.66,1.71,acetonitrile–ethylene carbonate (v/v = 1:4) mixed solution containing tetrabutylammonium iodide (0.5 mol/dm3) and iodine (0.05 mol/dm3),0.2,2 mM cholic acid,-,ZnO film,-,1 hour,AM 1.5G 100mW/cm2,-,Takuya Dentani and Yasuhiro Kubota and Kazumasa Funabiki and Jiye Jin and Tsukasa Yoshida and Hideki Minoura and Hidetoshi Miura and Masaki Matsui,Novel thiophene-conjugated indolinedyes for zinc oxide solar cells,New J. Chem.,33,10.1039/b808959k,93--101,1,,01/01/2009,Dentani_2009,,,OC(=O)Cn1c(=O)/c(=C\c2ccc(s2)c2ccc(s2)c2ccc3c(c2)C2CCCC2N3c2ccc(cc2)C=C(c2ccccc2)c2ccccc2)/s/c/1=C\1/SC(=S)N(C1=O)Cc1cc(cc(c1)C(C)(C)C)C(C)(C)C,indoline,564,743,chloroform
560,3.67,0.67,1.36,acetonitrile–ethylene carbonate (v/v = 1:4) mixed solution containing tetrabutylammonium iodide (0.5 mol/dm3) and iodine (0.05 mol/dm3),0.2,2 mM cholic acid,-,ZnO film,-,1 hour,AM 1.5G 100mW/cm2,-,Takuya Dentani and Yasuhiro Kubota and Kazumasa Funabiki and Jiye Jin and Tsukasa Yoshida and Hideki Minoura and Hidetoshi Miura and Masaki Matsui,Novel thiophene-conjugated indolinedyes for zinc oxide solar cells,New J. Chem.,33,10.1039/b808959k,93--101,1,,01/01/2009,Dentani_2009,,,OC(=O)Cn1c(=O)/c(=C\c2ccc(s2)c2ccc(s2)c2ccc(s2)c2ccc3c(c2)C2CCCC2N3c2ccc(cc2)C=C(c2ccccc2)c2ccccc2)/s/c/1=C\1/SC(=S)N(C1=O)Cc1cc(cc(c1)C(C)(C)C)C(C)(C)C,indoline,550,727,chloroform
0.642,14.8,0.71,6.74,"0.6 M 1,3-dimethylimidazolium iodide, 0.03 M iodine, 0.05 M LiI, 0.05 M guanidinium thiocyanate, and 0.25 M 4-tert-butylpyridine in 15/85 (v/v) mixture of valeronitrile and acetonitrile",0.2,10 mM CDCA,-,TiO2 6 uM + 4 uM scattering layer,-,22 hours,AM 1.5G  100 mW/cm2,-,Yanrong Shi and Rebecca B. M. Hill and Jun-Ho Yum and Amalie Dualeh and Stephen Barlow and Michael Grätzel and Seth R. Marder and Mohammad K. Nazeeruddin,A High-Efficiency Panchromatic Squaraine Sensitizer for Dye-Sensitized Solar Cells,Angewandte Chemie International Edition,50,10.1002/anie.201101362,6619--6621,29,,01/01/2011,Shi_2011,,,CCCCCCCCCCCCN1c2ccc(cc2C(/C/1=C/C1=C([O-])/C(=C/C2=[N+](CC)c3c(C2(C)C)cccc3)/C1=O)(C)C)c1ccc(s1)/C=C(\C(=O)O)/C#N,squaraine,659,,ethanol
706,6.61,0.58,2.69,"2,2',7,7'-tetrakis-(N,N-di-p-methoxyphenyl-amino)-9,9'-spiro-
bifluorene (spiro-OmeTAD)",0.29,-,-,TiO2 2 uM,-,-,AM 1.5G  100 mW/cm2,solid state DSSC,Yanrong Shi and Rebecca B. M. Hill and Jun-Ho Yum and Amalie Dualeh and Stephen Barlow and Michael Grätzel and Seth R. Marder and Mohammad K. Nazeeruddin,A High-Efficiency Panchromatic Squaraine Sensitizer for Dye-Sensitized Solar Cells,Angewandte Chemie International Edition,50,10.1002/anie.201101362,6619--6621,29,,01/01/2011,Shi_2011,,,CCCCCCCCCCCCN1c2ccc(cc2C(/C/1=C/C1=C([O-])/C(=C/C2=[N+](CC)c3c(C2(C)C)cccc3)/C1=O)(C)C)c1ccc(s1)/C=C(\C(=O)O)/C#N,squaraine,659,,ethanol
0.49,7.7,0.47,1.87,0.3 M LiI + 0.03 M I2 in propylene carbonate/ethylene carbonate (1:1 by volume),0.14,-,-,TiO2 5 uM,-,6 hours,AM 1.5G 94.6 mW/cm2,-,Zhong-Sheng Wang and Fu-You Li and Chun-Hui Huang and Lu Wang and Min Wei and Lin-Pei Jin and Nan-Qiang Li,Photoelectric Conversion Properties of Nanocrystalline {TiO}2Electrodes Sensitized with Hemicyanine Derivatives,The Journal of Physical Chemistry B,104,10.1021/jp001580p,9676--9682,41,,01/01/2000,Wang_2000,,,CN(c1ccc(cc1)/C=C/c1cc[n+](cc1)CCCS(=O)(=O)[O-])C,hemicyanine,480,,methanol
0.401,8.52,0.533,1.93,0.3 M LiI + 0.03 M I2 in propylene carbonate/ethylene carbonate (1:1 by volume),0.14,-,-,TiO2 5 uM,-,6 hours,AM 1.5G 94.6 mW/cm2,-,Zhong-Sheng Wang and Fu-You Li and Chun-Hui Huang and Lu Wang and Min Wei and Lin-Pei Jin and Nan-Qiang Li,Photoelectric Conversion Properties of Nanocrystalline {TiO}2Electrodes Sensitized with Hemicyanine Derivatives,The Journal of Physical Chemistry B,104,10.1021/jp001580p,9676--9682,41,,01/01/2000,Wang_2000,,,CN(c1ccc(cc1)/C=C/c1cc[n+](c2c1cccc2)CCCS(=O)(=O)[O-])C,hemicyanine,547,,methanol
0.458,4.87,0.519,1.22,0.3 M LiI + 0.03 M I2 in propylene carbonate/ethylene carbonate (1:1 by volume),0.14,-,-,TiO2 5 uM,-,6 hours,AM 1.5G 94.6 mW/cm2,-,Zhong-Sheng Wang and Fu-You Li and Chun-Hui Huang and Lu Wang and Min Wei and Lin-Pei Jin and Nan-Qiang Li,Photoelectric Conversion Properties of Nanocrystalline {TiO}2Electrodes Sensitized with Hemicyanine Derivatives,The Journal of Physical Chemistry B,104,10.1021/jp001580p,9676--9682,41,,01/01/2000,Wang_2000,,,CCCCCCCCCCCCCCCCN(c1ccc(cc1)/C=C/c1cc[n+](c2c1cccc2)CCCS(=O)(=O)[O-])C,hemicyanine,488,,methanol
0.393,3.32,0.582,0.8,0.3 M LiI + 0.03 M I2 in propylene carbonate/ethylene carbonate (1:1 by volume),0.14,-,-,TiO2 5 uM,-,6 hours,AM 1.5G 94.6 mW/cm2,-,Zhong-Sheng Wang and Fu-You Li and Chun-Hui Huang and Lu Wang and Min Wei and Lin-Pei Jin and Nan-Qiang Li,Photoelectric Conversion Properties of Nanocrystalline {TiO}2Electrodes Sensitized with Hemicyanine Derivatives,The Journal of Physical Chemistry B,104,10.1021/jp001580p,9676--9682,41,,01/01/2000,Wang_2000,,,CCCCCCCCCCCCCCCCN(c1ccc(cc1)/C=C/c1cc[n+](c2c1cccc2)CCCS(=O)(=O)[O-])C,hemicyanine,488,,methanol
0.412,7.86,0.396,1.36,0.3 M LiI + 0.03 M I2 in propylene carbonate/ethylene carbonate (1:1 by volume),0.14,-,-,TiO2 2.1 uM,-,6 hours,AM 1.5G 94.6 mW/cm2,-,Zhong-Sheng Wang and Fu-You Li and Chun-Hui Huang and Lu Wang and Min Wei and Lin-Pei Jin and Nan-Qiang Li,Photoelectric Conversion Properties of Nanocrystalline {TiO}2Electrodes Sensitized with Hemicyanine Derivatives,The Journal of Physical Chemistry B,104,10.1021/jp001580p,9676--9682,41,,01/01/2000,Wang_2000,,,CN(c1ccc(cc1)/C=C/c1cc[n+](c2c1cccc2)CCCS(=O)(=O)[O-])C,hemicyanine,547,,methanol
0.454,8.46,0.367,1.49,0.3 M LiI + 0.03 M I2 in propylene carbonate/ethylene carbonate (1:1 by volume),0.14,-,-,TiO2 3.2 uM,-,6 hours,AM 1.5G 94.6 mW/cm2,-,Zhong-Sheng Wang and Fu-You Li and Chun-Hui Huang and Lu Wang and Min Wei and Lin-Pei Jin and Nan-Qiang Li,Photoelectric Conversion Properties of Nanocrystalline {TiO}2Electrodes Sensitized with Hemicyanine Derivatives,The Journal of Physical Chemistry B,104,10.1021/jp001580p,9676--9682,41,,01/01/2000,Wang_2000,,,CN(c1ccc(cc1)/C=C/c1cc[n+](c2c1cccc2)CCCS(=O)(=O)[O-])C,hemicyanine,547,,methanol
0.432,11.01,0.372,1.87,0.3 M LiI + 0.03 M I2 in propylene carbonate/ethylene carbonate (1:1 by volume),0.14,-,-,TiO2 4.1 uM,-,6 hours,AM 1.5G 94.6 mW/cm2,-,Zhong-Sheng Wang and Fu-You Li and Chun-Hui Huang and Lu Wang and Min Wei and Lin-Pei Jin and Nan-Qiang Li,Photoelectric Conversion Properties of Nanocrystalline {TiO}2Electrodes Sensitized with Hemicyanine Derivatives,The Journal of Physical Chemistry B,104,10.1021/jp001580p,9676--9682,41,,01/01/2000,Wang_2000,,,CN(c1ccc(cc1)/C=C/c1cc[n+](c2c1cccc2)CCCS(=O)(=O)[O-])C,hemicyanine,547,,methanol
0.406,8.09,0.475,1.65,0.3 M LiI + 0.03 M I2 in propylene carbonate/ethylene carbonate (1:1 by volume),0.14,-,-,TiO2 5.9 uM,-,6 hours,AM 1.5G 94.6 mW/cm2,-,Zhong-Sheng Wang and Fu-You Li and Chun-Hui Huang and Lu Wang and Min Wei and Lin-Pei Jin and Nan-Qiang Li,Photoelectric Conversion Properties of Nanocrystalline {TiO}2Electrodes Sensitized with Hemicyanine Derivatives,The Journal of Physical Chemistry B,104,10.1021/jp001580p,9676--9682,41,,01/01/2000,Wang_2000,,,CN(c1ccc(cc1)/C=C/c1cc[n+](c2c1cccc2)CCCS(=O)(=O)[O-])C,hemicyanine,547,,methanol
0.406,7.02,0.462,1.39,0.3 M LiI + 0.03 M I2 in propylene carbonate/ethylene carbonate (1:1 by volume),0.14,-,-,TiO2 7.9 uM,-,6 hours,AM 1.5G 94.6 mW/cm2,-,Zhong-Sheng Wang and Fu-You Li and Chun-Hui Huang and Lu Wang and Min Wei and Lin-Pei Jin and Nan-Qiang Li,Photoelectric Conversion Properties of Nanocrystalline {TiO}2Electrodes Sensitized with Hemicyanine Derivatives,The Journal of Physical Chemistry B,104,10.1021/jp001580p,9676--9682,41,,01/01/2000,Wang_2000,,,CN(c1ccc(cc1)/C=C/c1cc[n+](c2c1cccc2)CCCS(=O)(=O)[O-])C,hemicyanine,547,,methanol
0.394,6.66,0.482,1.34,0.3 M LiI + 0.03 M I2 in propylene carbonate/ethylene carbonate (1:1 by volume),0.14,-,-,TiO2 10.1 uM,-,6 hours,AM 1.5G 94.6 mW/cm2,-,Zhong-Sheng Wang and Fu-You Li and Chun-Hui Huang and Lu Wang and Min Wei and Lin-Pei Jin and Nan-Qiang Li,Photoelectric Conversion Properties of Nanocrystalline {TiO}2Electrodes Sensitized with Hemicyanine Derivatives,The Journal of Physical Chemistry B,104,10.1021/jp001580p,9676--9682,41,,01/01/2000,Wang_2000,,,CN(c1ccc(cc1)/C=C/c1cc[n+](c2c1cccc2)CCCS(=O)(=O)[O-])C,hemicyanine,547,,methanol
0.401,12.42,0.492,2.1,0.3 M LiI + 0.03 M I2 in propylene carbonate/ethylene carbonate (1:1 by volume),0.14,-,-,TiO2 5 uM,-,6 hours,AM 1.5G 115 mW/cm2,-,Zhong-Sheng Wang and Fu-You Li and Chun-Hui Huang and Lu Wang and Min Wei and Lin-Pei Jin and Nan-Qiang Li,Photoelectric Conversion Properties of Nanocrystalline {TiO}2Electrodes Sensitized with Hemicyanine Derivatives,The Journal of Physical Chemistry B,104,10.1021/jp001580p,9676--9682,41,,01/01/2000,Wang_2000,,,CN(c1ccc(cc1)/C=C/c1cc[n+](c2c1cccc2)CCCS(=O)(=O)[O-])C,hemicyanine,547,,methanol
0.401,9.82,0.533,1.93,0.3 M LiI + 0.03 M I2 in propylene carbonate/ethylene carbonate (1:1 by volume),0.14,-,-,TiO2 5 uM,-,6 hours,AM 1.5G 109 mW/cm2,-,Zhong-Sheng Wang and Fu-You Li and Chun-Hui Huang and Lu Wang and Min Wei and Lin-Pei Jin and Nan-Qiang Li,Photoelectric Conversion Properties of Nanocrystalline {TiO}2Electrodes Sensitized with Hemicyanine Derivatives,The Journal of Physical Chemistry B,104,10.1021/jp001580p,9676--9682,41,,01/01/2000,Wang_2000,,,CN(c1ccc(cc1)/C=C/c1cc[n+](c2c1cccc2)CCCS(=O)(=O)[O-])C,hemicyanine,547,,methanol
0.397,7.8,0.582,2.27,0.3 M LiI + 0.03 M I2 in propylene carbonate/ethylene carbonate (1:1 by volume),0.14,-,-,TiO2 5 uM,-,6 hours,AM 1.5G 79.3 mW/cm2,-,Zhong-Sheng Wang and Fu-You Li and Chun-Hui Huang and Lu Wang and Min Wei and Lin-Pei Jin and Nan-Qiang Li,Photoelectric Conversion Properties of Nanocrystalline {TiO}2Electrodes Sensitized with Hemicyanine Derivatives,The Journal of Physical Chemistry B,104,10.1021/jp001580p,9676--9682,41,,01/01/2000,Wang_2000,,,CN(c1ccc(cc1)/C=C/c1cc[n+](c2c1cccc2)CCCS(=O)(=O)[O-])C,hemicyanine,547,,methanol
0.383,4.48,0.52,2.6,0.3 M LiI + 0.03 M I2 in propylene carbonate/ethylene carbonate (1:1 by volume),0.14,-,-,TiO2 5 uM,-,6 hours,AM 1.5G 34.3 mW/cm2,-,Zhong-Sheng Wang and Fu-You Li and Chun-Hui Huang and Lu Wang and Min Wei and Lin-Pei Jin and Nan-Qiang Li,Photoelectric Conversion Properties of Nanocrystalline {TiO}2Electrodes Sensitized with Hemicyanine Derivatives,The Journal of Physical Chemistry B,104,10.1021/jp001580p,9676--9682,41,,01/01/2000,Wang_2000,,,CN(c1ccc(cc1)/C=C/c1cc[n+](c2c1cccc2)CCCS(=O)(=O)[O-])C,hemicyanine,547,,methanol
0.37,2.02,0.703,2.19,0.3 M LiI + 0.03 M I2 in propylene carbonate/ethylene carbonate (1:1 by volume),0.14,-,-,TiO2 5 uM,-,6 hours,AM 1.5G 24 mW/cm2,-,Zhong-Sheng Wang and Fu-You Li and Chun-Hui Huang and Lu Wang and Min Wei and Lin-Pei Jin and Nan-Qiang Li,Photoelectric Conversion Properties of Nanocrystalline {TiO}2Electrodes Sensitized with Hemicyanine Derivatives,The Journal of Physical Chemistry B,104,10.1021/jp001580p,9676--9682,41,,01/01/2000,Wang_2000,,,CN(c1ccc(cc1)/C=C/c1cc[n+](c2c1cccc2)CCCS(=O)(=O)[O-])C,hemicyanine,547,,methanol
483,3.5,0.728,1.34,"0.1 mol/dm3 LiI, 0.6 mol/dm3 N-methyl-4-methylpyridinium iodide, and 0.05 mol/dm3 I2 in PC",0.212,-,-,TiO2 5 uM treated with hydrochloric acid,-,2 hours,AM 1.5G 92.2 mW/cm2,0 mol/dm3 Hydrochloric Acid concentration,Zhong-Sheng Wang and Fu-You Li and Chun-Hui Huang,Photocurrent Enhancement of Hemicyanine Dyes Containing {RSO}3-Group through Treating {TiO}2Films with Hydrochloric Acid,The Journal of Physical Chemistry B,105,10.1021/jp010667n,9210--9217,38,,01/01/2001,Wang_2001,,,CN(c1ccc(cc1)/C=C/C1=[N+](CCCS(=O)(=O)[O-])c2c(C1(C)C)cccc2)C,hemicyanine,557,,chloroform
489,9.68,0.682,2.57,"0.1 mol/dm3 LiI, 0.6 mol/dm3 N-methyl-4-methylpyridinium iodide, and 0.05 mol/dm3 I2 in PC",0.212,-,-,TiO2 5 uM treated with hydrochloric acid,-,2 hours,AM 1.5G 92.2 mW/cm2,0.01 mol/dm3 Hydrochloric Acid concentration,Zhong-Sheng Wang and Fu-You Li and Chun-Hui Huang,Photocurrent Enhancement of Hemicyanine Dyes Containing {RSO}3-Group through Treating {TiO}2Films with Hydrochloric Acid,The Journal of Physical Chemistry B,105,10.1021/jp010667n,9210--9217,38,,01/01/2001,Wang_2001,,,CN(c1ccc(cc1)/C=C/C1=[N+](CCCS(=O)(=O)[O-])c2c(C1(C)C)cccc2)C,hemicyanine,557,,chloroform
481,10.31,0.698,3.75,"0.1 mol/dm3 LiI, 0.6 mol/dm3 N-methyl-4-methylpyridinium iodide, and 0.05 mol/dm3 I2 in PC",0.212,-,-,TiO2 5 uM treated with hydrochloric acid,-,2 hours,AM 1.5G 92.2 mW/cm2,0.05 mol/dm3 Hydrochloric Acid concentration,Zhong-Sheng Wang and Fu-You Li and Chun-Hui Huang,Photocurrent Enhancement of Hemicyanine Dyes Containing {RSO}3-Group through Treating {TiO}2Films with Hydrochloric Acid,The Journal of Physical Chemistry B,105,10.1021/jp010667n,9210--9217,38,,01/01/2001,Wang_2001,,,CN(c1ccc(cc1)/C=C/C1=[N+](CCCS(=O)(=O)[O-])c2c(C1(C)C)cccc2)C,hemicyanine,557,,chloroform
442,14.95,0.669,4.8,"0.1 mol/dm3 LiI, 0.6 mol/dm3 N-methyl-4-methylpyridinium iodide, and 0.05 mol/dm3 I2 in PC",0.212,-,-,TiO2 5 uM treated with hydrochloric acid,-,2 hours,AM 1.5G 92.2 mW/cm2,0.15 mol/dm3 Hydrochloric Acid concentration,Zhong-Sheng Wang and Fu-You Li and Chun-Hui Huang,Photocurrent Enhancement of Hemicyanine Dyes Containing {RSO}3-Group through Treating {TiO}2Films with Hydrochloric Acid,The Journal of Physical Chemistry B,105,10.1021/jp010667n,9210--9217,38,,01/01/2001,Wang_2001,,,CN(c1ccc(cc1)/C=C/C1=[N+](CCCS(=O)(=O)[O-])c2c(C1(C)C)cccc2)C,hemicyanine,557,,chloroform
420,16.49,0.627,4.71,"0.1 mol/dm3 LiI, 0.6 mol/dm3 N-methyl-4-methylpyridinium iodide, and 0.05 mol/dm3 I2 in PC",0.212,-,-,TiO2 5 uM treated with hydrochloric acid,-,2 hours,AM 1.5G 92.2 mW/cm2,0.20 mol/dm3 Hydrochloric Acid concentration,Zhong-Sheng Wang and Fu-You Li and Chun-Hui Huang,Photocurrent Enhancement of Hemicyanine Dyes Containing {RSO}3-Group through Treating {TiO}2Films with Hydrochloric Acid,The Journal of Physical Chemistry B,105,10.1021/jp010667n,9210--9217,38,,01/01/2001,Wang_2001,,,CN(c1ccc(cc1)/C=C/C1=[N+](CCCS(=O)(=O)[O-])c2c(C1(C)C)cccc2)C,hemicyanine,557,,chloroform
435,17.31,0.58,4.74,"0.1 mol/dm3 LiI, 0.6 mol/dm3 N-methyl-4-methylpyridinium iodide, and 0.05 mol/dm3 I2 in PC",0.212,-,-,TiO2 5 uM treated with hydrochloric acid,-,2 hours,AM 1.5G 92.2 mW/cm2,0.25 mol/dm3 Hydrochloric Acid concentration,Zhong-Sheng Wang and Fu-You Li and Chun-Hui Huang,Photocurrent Enhancement of Hemicyanine Dyes Containing {RSO}3-Group through Treating {TiO}2Films with Hydrochloric Acid,The Journal of Physical Chemistry B,105,10.1021/jp010667n,9210--9217,38,,01/01/2001,Wang_2001,,,CN(c1ccc(cc1)/C=C/C1=[N+](CCCS(=O)(=O)[O-])c2c(C1(C)C)cccc2)C,hemicyanine,557,,chloroform
423,17.75,0.572,4.66,"0.1 mol/dm3 LiI, 0.6 mol/dm3 N-methyl-4-methylpyridinium iodide, and 0.05 mol/dm3 I2 in PC",0.212,-,-,TiO2 5 uM treated with hydrochloric acid,-,2 hours,AM 1.5G 92.2 mW/cm2,0.30 mol/dm3 Hydrochloric Acid concentration,Zhong-Sheng Wang and Fu-You Li and Chun-Hui Huang,Photocurrent Enhancement of Hemicyanine Dyes Containing {RSO}3-Group through Treating {TiO}2Films with Hydrochloric Acid,The Journal of Physical Chemistry B,105,10.1021/jp010667n,9210--9217,38,,01/01/2001,Wang_2001,,,CN(c1ccc(cc1)/C=C/C1=[N+](CCCS(=O)(=O)[O-])c2c(C1(C)C)cccc2)C,hemicyanine,557,,chloroform
418,17.59,0.576,4.59,"0.1 mol/dm3 LiI, 0.6 mol/dm3 N-methyl-4-methylpyridinium iodide, and 0.05 mol/dm3 I2 in PC",0.212,-,-,TiO2 5 uM treated with hydrochloric acid,-,2 hours,AM 1.5G 92.2 mW/cm2,0.35 mol/dm3 Hydrochloric Acid concentration,Zhong-Sheng Wang and Fu-You Li and Chun-Hui Huang,Photocurrent Enhancement of Hemicyanine Dyes Containing {RSO}3-Group through Treating {TiO}2Films with Hydrochloric Acid,The Journal of Physical Chemistry B,105,10.1021/jp010667n,9210--9217,38,,01/01/2001,Wang_2001,,,CN(c1ccc(cc1)/C=C/C1=[N+](CCCS(=O)(=O)[O-])c2c(C1(C)C)cccc2)C,hemicyanine,557,,chloroform
378,17.67,0.581,4.21,"0.1 mol/dm3 LiI, 0.6 mol/dm3 N-methyl-4-methylpyridinium iodide, and 0.05 mol/dm3 I2 in PC",0.212,-,-,TiO2 5 uM treated with hydrochloric acid,-,2 hours,AM 1.5G 92.2 mW/cm2,0.50 mol/dm3 Hydrochloric Acid concentration,Zhong-Sheng Wang and Fu-You Li and Chun-Hui Huang,Photocurrent Enhancement of Hemicyanine Dyes Containing {RSO}3-Group through Treating {TiO}2Films with Hydrochloric Acid,The Journal of Physical Chemistry B,105,10.1021/jp010667n,9210--9217,38,,01/01/2001,Wang_2001,,,CN(c1ccc(cc1)/C=C/C1=[N+](CCCS(=O)(=O)[O-])c2c(C1(C)C)cccc2)C,hemicyanine,557,,chloroform
446,15.9,0.58,4.6,"0.5 mol/dm3 LiI, 0.05 mol/dm3 I2, and 0.6 mol/dm3 PyI in PC",0.188,-,-,TiO2 5uM,210 nmol/cm2,12 hours,AM1.5G 90 mW/cm2,-,Qiao-Hong Yao and Fan-Shun Meng and Fu-You Li and He Tian and Chun-Hui Huang,Photoelectric conversion properties of four novel carboxylated hemicyanine dyes on {TiO}2 electrode,Journal of Materials Chemistry,13,10.1039/b300083b,1048--1053,5,,01/01/2003,Yao_2003,,,OC(=O)CCN(c1ccc(cc1)/C=C/C1=[N+](C)c2c(C1(C)C)cccc2)CCC(=O)O,hemicyanine,560,,ethanol
532.1,8.15,0.72,3.14,"0.6 M DMPII, 0.05 M LiI, 0.05 M I2, and 0.05M TBP in ACN",0.25,5 mM CDCA,-,TiO2 film (12 uM thick + 4 uM scattering layer),65 nmol/cm2,-,AM 1.5G  100 mW/cm2,-,Linfeng Liu and Jiangzhao Chen and Zhiliang Ku and Xiong Li and Hongwei Han,Unsymmetrical squaraine sensitizers containing auxiliary arylamine donor for {NIR}-harvesting on dye-sensitized solar cell,Dyes and Pigments,106,10.1016/j.dyepig.2014.03.008,128--135,,,01/01/2014,Liu_2014,,,CCCCCCCC[N+]1=C(C=C2C(=C(C2=O)/C=C\2/N(CC)c3c(C2(C)C)cc(cc3)N(c2ccc(cc2)C)c2ccc(cc2)C)[O-])C(c2c1ccc(c2)C(=O)O)(C)C,squaraine,652,,ethanol
531.8,8.91,0.69,3.29,"0.6 M DMPII, 0.05 M LiI, 0.05 M I2, and 0.05M TBP in ACN",0.25,5 mM CDCA,-,TiO2 film (12 uM thick + 4 uM scattering layer),66 nmol/cm2,-,AM 1.5G  100 mW/cm2,-,Linfeng Liu and Jiangzhao Chen and Zhiliang Ku and Xiong Li and Hongwei Han,Unsymmetrical squaraine sensitizers containing auxiliary arylamine donor for {NIR}-harvesting on dye-sensitized solar cell,Dyes and Pigments,106,10.1016/j.dyepig.2014.03.008,128--135,,,01/01/2014,Liu_2014,,,CCCCCCCC[N+]1=C(C=C2C(=C(C2=O)/C=C\2/N(CC)c3c(C2(C)C)cc(cc3)N(c2ccc(cc2)OC)c2ccc(cc2)OC)[O-])C(c2c1ccc(c2)C(=O)O)(C)C,squaraine,658,,ethanol
545.1,8.95,0.69,3.39,"0.6 M DMPII, 0.05 M LiI, 0.05 M I2, and 0.05M TBP in ACN",0.25,5 mM CDCA,-,TiO2 film (12 uM thick + 4 uM scattering layer),67 nmol/cm2,-,AM 1.5G  100 mW/cm2,-,Linfeng Liu and Jiangzhao Chen and Zhiliang Ku and Xiong Li and Hongwei Han,Unsymmetrical squaraine sensitizers containing auxiliary arylamine donor for {NIR}-harvesting on dye-sensitized solar cell,Dyes and Pigments,106,10.1016/j.dyepig.2014.03.008,128--135,,,01/01/2014,Liu_2014,,,CCCCCCCC[N+]1=C(/C=C/2\C(=C(C2=O)/C=C\2/N(CC)c3c(C2(C)C)cc(cc3)N(c2ccc(cc2)OCCCCCC)c2ccc(cc2)OCCCCCC)[O-])C(c2c1ccc(c2)C(=O)O)(C)C,squaraine,660,,ethanol
630,11.8,0.72,5.35,AN-50,0.16,0.4 mM CDCA,N719,TiO2 film (10 um transparent + 4 um scattering layer),-,20 hours,AM 1.5G 100mW/cm2,-,Kamal Prakash and Shweta Manchanda and Vediappan Sudhakar and Nidhi Sharma and Muniappan Sankar and Kothandam Krishnamoorthy,Facile synthesis of  $\upbeta$ -functionalized {\textquotedblleft}push-pull{\textquotedblright} Zn({II}) porphyrins for {DSSC} applications,Dyes and Pigments,147,10.1016/j.dyepig.2017.07.053,56--66,,,01/01/2017,Prakash_2017,,,N#C/C(=C/C1=CC2=N/C/1=C(/c1c(C)cc(cc1C)C)\c1ccc3n1[Zn]n1/c(=C\2/c2ccc(cc2)C(C)(C)C)/cc/c/1=C(/C1=N/C(=C\3/c2c(C)cc(cc2C)C)/C=C1)\c1c(C)cc(cc1C)C)/C(=O)O,porphyrin,612,666,DCM
650,8.2,0.71,3.8,"0.60 M 2,3-dimethyl-1-propyl imidazolium iodide, 0.05 M I2, 0.10 M LiI, and 0.50 M 4-tert-butylpyridine in an acetonitrile",0.25,2 equiv CDCA,-,TiO2 film (12 um transparent + 4 um scattering layer),0.093 nmol/cm2,20 hours,"AM 1.5G, 100 mW/cm2",-,Hiroshi Imahori and Yusuke Matsubara and Hiroaki Iijima and Tomokazu Umeyama and Yoshihiro Matano and Seigo Ito and Marja Niemi and Nikolai V. Tkachenko and Helge Lemmetyinen,"Effects ofmeso-Diarylamino Group of Porphyrins as Sensitizers in Dye-Sensitized Solar Cells on Optical, Electrochemical, and Photovoltaic Properties",The Journal of Physical Chemistry C,114,10.1021/jp102486b,10656--10665,23,,01/01/2010,Imahori_2010,,,Cc1ccc(cc1)N(/C/1=C/2\C=CC(=N2)/C(=c/2\n3[Zn]n4c1ccc4/C(=C\1/C=CC(=N1)/C(=c\3/cc2)/N(c1ccc(cc1)C)c1ccc(cc1)C)/c1c(C)cc(cc1C)C)/c1ccc(cc1)C(=O)O)c1ccc(cc1)C,porphyrin,636,672,dichloromethane
480,12.3,0.61,4,"0.5 mol/dm3 LiI, 0.05 mol/dm3 I2, and 0.6 mol/dm3 PyI in PC",0.188,-,-,TiO2 5uM,53 nmol/cm2,12 hours,AM1.5G 90 mW/cm2,-,Qiao-Hong Yao and Fan-Shun Meng and Fu-You Li and He Tian and Chun-Hui Huang,Photoelectric conversion properties of four novel carboxylated hemicyanine dyes on {TiO}2 electrode,Journal of Materials Chemistry,13,10.1039/b300083b,1048--1053,5,,01/01/2003,Yao_2003,,,CCN(c1ccc(cc1)/C=C/C1=[N+](C)c2c(C1(C)C)cccc2)CCC(=O)O,hemicyanine,561,,ethanol
492,14.5,0.56,4.4,"0.5 mol/dm3 LiI, 0.05 mol/dm3 I2, and 0.6 mol/dm3 PyI in PC",0.188,-,-,TiO2 5uM,52 nmol/cm2,12 hours,AM1.5G 90 mW/cm2,-,Qiao-Hong Yao and Fan-Shun Meng and Fu-You Li and He Tian and Chun-Hui Huang,Photoelectric conversion properties of four novel carboxylated hemicyanine dyes on {TiO}2 electrode,Journal of Materials Chemistry,13,10.1039/b300083b,1048--1053,5,,01/01/2003,Yao_2003,,,CCN(c1ccc(cc1)/C=C/C1=[N+](C)C2=C(C1(C)C)C1C=CC=CC1C=C2)CCC(=O)O,hemicyanine,577,,ethanol
424,21.4,0.49,4.9,"0.5 mol/dm3 LiI, 0.05 mol/dm3 I2, and 0.6 mol/dm3 PyI in PC",0.188,-,-,TiO2 5uM,150 nmol/cm2,12 hours,AM1.5G 90 mW/cm2,-,Qiao-Hong Yao and Fan-Shun Meng and Fu-You Li and He Tian and Chun-Hui Huang,Photoelectric conversion properties of four novel carboxylated hemicyanine dyes on {TiO}2 electrode,Journal of Materials Chemistry,13,10.1039/b300083b,1048--1053,5,,01/01/2003,Yao_2003,,,OC(=O)CCN(c1ccc(cc1)/C=C/C1=[N+](C)C2=C(C1(C)C)C1C=CC=CC1C=C2)CCC(=O)O,hemicyanine,578,,ethanol
560,4.03,0.64,1.46,"LiI (500 mM), iodine (50 mM), t-utylpyridine (580 mM), MeEtIm-DCA (ethylmethylimidazolium dicyanoimide) (4:6 w/w)",0.25,-,-,TiO2 12uM,-,-,AM 1.5G  100 mW/cm2,-,Shyam S. Pandey and Takafumi Inoue and Naotaka Fujikawa and Yoshihiro Yamaguchi and Shuji Hayase,Substituent effect in direct ring functionalized squaraine dyes on near infra-red sensitization of nanocrystalline {TiO}2 for molecular photovoltaics,Journal of Photochemistry and Photobiology A: Chemistry,214,10.1016/j.jphotochem.2010.07.010,269--275,02-Mar,,01/01/2010,Pandey_2010,,,CCN1c2ccc(cc2C(/C/1=C\C1C([O-])/C(=C\C2=[N+](CC)c3c(C2(C)C)ccc(c3)C(=O)O)/C1=O)(C)C)C(=O)O,squaraine,,,-
580,4.39,0.65,1.66,"LiI (500 mM), iodine (50 mM), t-utylpyridine (580 mM), MeEtIm-DCA (ethylmethylimidazolium dicyanoimide) (4:6 w/w)",0.25,-,-,TiO2 12uM,-,-,AM 1.5G  100 mW/cm2,-,Shyam S. Pandey and Takafumi Inoue and Naotaka Fujikawa and Yoshihiro Yamaguchi and Shuji Hayase,Substituent effect in direct ring functionalized squaraine dyes on near infra-red sensitization of nanocrystalline {TiO}2 for molecular photovoltaics,Journal of Photochemistry and Photobiology A: Chemistry,214,10.1016/j.jphotochem.2010.07.010,269--275,02-Mar,,01/01/2010,Pandey_2010,,,CCCCN1c2ccc(cc2C(/C/1=C\C1C([O-])/C(=C\C2=[N+](CCCC)c3c(C2(C)C)ccc(c3)C(=O)O)/C1=O)(C)C)C(=O)O,squaraine,,,-
600,5.09,0.69,2.09,"LiI (500 mM), iodine (50 mM), t-utylpyridine (580 mM), MeEtIm-DCA (ethylmethylimidazolium dicyanoimide) (4:6 w/w)",0.25,-,-,TiO2 12uM,-,-,AM 1.5G  100 mW/cm2,-,Shyam S. Pandey and Takafumi Inoue and Naotaka Fujikawa and Yoshihiro Yamaguchi and Shuji Hayase,Substituent effect in direct ring functionalized squaraine dyes on near infra-red sensitization of nanocrystalline {TiO}2 for molecular photovoltaics,Journal of Photochemistry and Photobiology A: Chemistry,214,10.1016/j.jphotochem.2010.07.010,269--275,02-Mar,,01/01/2010,Pandey_2010,,,CCCCCCCCN1/C(=C/C2C([O-])/C(=C\C3=[N+](CCCCCCCC)c4c(C3(C)C)ccc(c4)C(=O)O)/C2=O)/C(c2c1ccc(c2)C(=O)O)(C)C,squaraine,,,-
610,5.31,0.67,2.17,"LiI (500 mM), iodine (50 mM), t-utylpyridine (580 mM), MeEtIm-DCA (ethylmethylimidazolium dicyanoimide) (4:6 w/w)",0.25,-,-,TiO2 12uM,-,-,AM 1.5G  100 mW/cm2,-,Shyam S. Pandey and Takafumi Inoue and Naotaka Fujikawa and Yoshihiro Yamaguchi and Shuji Hayase,Substituent effect in direct ring functionalized squaraine dyes on near infra-red sensitization of nanocrystalline {TiO}2 for molecular photovoltaics,Journal of Photochemistry and Photobiology A: Chemistry,214,10.1016/j.jphotochem.2010.07.010,269--275,02-Mar,,01/01/2010,Pandey_2010,,,CCCCCCCCCCCCN1c2ccc(cc2C(/C/1=C\C1C([O-])/C(=C\C2=[N+](CCCCCCCCCCCC)c3c(C2(C)C)ccc(c3)C(=O)O)/C1=O)(C)C)C(=O)O,squaraine,,,-
600,5.4,0.71,2.29,"LiI (500 mM), iodine (50 mM), t-utylpyridine (580 mM), MeEtIm-DCA (ethylmethylimidazolium dicyanoimide) (4:6 w/w)",0.25,-,-,TiO2 12uM,-,-,AM 1.5G  100 mW/cm2,-,Shyam S. Pandey and Takafumi Inoue and Naotaka Fujikawa and Yoshihiro Yamaguchi and Shuji Hayase,Substituent effect in direct ring functionalized squaraine dyes on near infra-red sensitization of nanocrystalline {TiO}2 for molecular photovoltaics,Journal of Photochemistry and Photobiology A: Chemistry,214,10.1016/j.jphotochem.2010.07.010,269--275,02-Mar,,01/01/2010,Pandey_2010,,,CCCCCCCCCCCCCCCCCCN1c2ccc(cc2C(/C/1=C\C1C([O-])/C(=C\C2=[N+](CCCCCCCCCCCCCCCCCC)c3c(C2(C)C)ccc(c3)C(=O)O)/C1=O)(C)C)C(=O)O,squaraine,,,-
630,8.12,0.69,3.53,"LiI (500 mM), iodine (50 mM), t-utylpyridine (580 mM), MeEtIm-DCA (ethylmethylimidazolium dicyanoimide) (4:6 w/w)",0.25,2.5 mM CDCA,-,TiO2 12uM,-,-,AM 1.5G  100 mW/cm2,-,Shyam S. Pandey and Takafumi Inoue and Naotaka Fujikawa and Yoshihiro Yamaguchi and Shuji Hayase,Substituent effect in direct ring functionalized squaraine dyes on near infra-red sensitization of nanocrystalline {TiO}2 for molecular photovoltaics,Journal of Photochemistry and Photobiology A: Chemistry,214,10.1016/j.jphotochem.2010.07.010,269--275,02-Mar,,01/01/2010,Pandey_2010,,,CCCCCCCCCCCCN1c2ccc(cc2C(/C/1=C\C1C([O-])/C(=C\C2=[N+](CCCCCCCCCCCC)c3c(C2(C)C)ccc(c3)C(=O)O)/C1=O)(C)C)C(=O)O,squaraine,,,-
570,6.63,0.7,2.65,"LiI (500 mM), iodine (50 mM), t-utylpyridine (580 mM), MeEtIm-DCA (ethylmethylimidazolium dicyanoimide) (4:6 w/w)",0.25,2.5 mM CDCA,-,TiO2 12uM,-,-,AM 1.5G  100 mW/cm2,-,Shyam S. Pandey and Takafumi Inoue and Naotaka Fujikawa and Yoshihiro Yamaguchi and Shuji Hayase,Substituent effect in direct ring functionalized squaraine dyes on near infra-red sensitization of nanocrystalline {TiO}2 for molecular photovoltaics,Journal of Photochemistry and Photobiology A: Chemistry,214,10.1016/j.jphotochem.2010.07.010,269--275,02-Mar,,01/01/2010,Pandey_2010,,,[O-]C1C(/C=C\2/N(CCCC(F)(F)F)c3c(C2(C)C)cc(cc3)C(=O)O)C(=O)/C/1=C/C1=[N+](CCCC(F)(F)F)c2c(C1(C)C)ccc(c2)C(=O)O,squaraine,,,-
570,6.36,0.68,2.46,"LiI (500 mM), Iodine (50 mM), t-utylpyridine (580 mM) and MeEtIm-DCA (ethyl-methylimidazolium dicyanoimide)(4:6 wt/wt) (600 mM) in acetonitrile",0.25,2.5 mM CDCA,-,TiO2 12uM,-,-,AM 1.5G  100 mW/cm2,-,Shyam S. Pandey and Takafumi Inoue and Naotaka Fujikawa and Yoshihiro Yamaguchi and Shuzi Hayase,Alkyl and fluoro-alkyl substituted squaraine dyes: A prospective approach towards development of novel {NIR} sensitizers,Thin Solid Films,519,10.1016/j.tsf.2010.08.045,1066--1071,3,,01/01/2010,Pandey_2010,,,CCN1c2ccc(cc2C(/C/1=C\C1C([O-])/C(=C\C2=[N+](CC)c3c(C2(C)C)ccc(c3)C(=O)O)/C1=O)(C)C)C(=O)O,squaraine,,,-
590,7.13,0.66,2.76,"LiI (500 mM), Iodine (50 mM), t-utylpyridine (580 mM) and MeEtIm-DCA (ethyl-methylimidazolium dicyanoimide)(4:6 wt/wt) (600 mM) in acetonitrile",0.25,2.5 mM CDCA,-,TiO2 12uM,-,-,AM 1.5G  100 mW/cm2,-,Shyam S. Pandey and Takafumi Inoue and Naotaka Fujikawa and Yoshihiro Yamaguchi and Shuzi Hayase,Alkyl and fluoro-alkyl substituted squaraine dyes: A prospective approach towards development of novel {NIR} sensitizers,Thin Solid Films,519,10.1016/j.tsf.2010.08.045,1066--1071,3,,01/01/2010,Pandey_2010,,,CCCCN1c2ccc(cc2C(/C/1=C\C1C([O-])/C(=C\C2=[N+](CCCC)c3c(C2(C)C)ccc(c3)C(=O)O)/C1=O)(C)C)C(=O)O,squaraine,,,-
560,6.63,0.7,2.65,"LiI (500 mM), Iodine (50 mM), t-utylpyridine (580 mM) and MeEtIm-DCA (ethyl-methylimidazolium dicyanoimide)(4:6 wt/wt) (600 mM) in acetonitrile",0.25,2.5 mM CDCA,-,TiO2 12uM,-,-,AM 1.5G  100 mW/cm2,-,Shyam S. Pandey and Takafumi Inoue and Naotaka Fujikawa and Yoshihiro Yamaguchi and Shuzi Hayase,Alkyl and fluoro-alkyl substituted squaraine dyes: A prospective approach towards development of novel {NIR} sensitizers,Thin Solid Films,519,10.1016/j.tsf.2010.08.045,1066--1071,3,,01/01/2010,Pandey_2010,,,[O-]C1C(/C=C\2/N(CCCC(F)(F)F)c3c(C2(C)C)cc(cc3)C(=O)O)C(=O)/C/1=C/C1=[N+](CCCC(F)(F)F)c2c(C1(C)C)ccc(c2)C(=O)O,squaraine,,,-
600,7.68,0.67,3.08,"LiI (500 mM), Iodine (50 mM), t-utylpyridine (580 mM) and MeEtIm-DCA (ethyl-methylimidazolium dicyanoimide)(4:6 wt/wt) (600 mM) in acetonitrile",0.25,2.5 mM CDCA,-,TiO2 12uM,-,-,AM 1.5G  100 mW/cm2,-,Shyam S. Pandey and Takafumi Inoue and Naotaka Fujikawa and Yoshihiro Yamaguchi and Shuzi Hayase,Alkyl and fluoro-alkyl substituted squaraine dyes: A prospective approach towards development of novel {NIR} sensitizers,Thin Solid Films,519,10.1016/j.tsf.2010.08.045,1066--1071,3,,01/01/2010,Pandey_2010,,,CCN1c2ccc(cc2C(/C/1=C\C1C([O-])/C(=C\C2=[N+](CC)c3c(C2(C)C)cccc3)/C1=O)(C)C)C(=O)O,squaraine,,,-
620,7.5,0.72,3.36,"LiI (500 mM), Iodine (50 mM), t-utylpyridine (580 mM) and MeEtIm-DCA (ethyl-methylimidazolium dicyanoimide)(4:6 wt/wt) (600 mM) in acetonitrile",0.25,2.5 mM CDCA,-,TiO2 12uM,-,-,AM 1.5G  100 mW/cm2,-,Shyam S. Pandey and Takafumi Inoue and Naotaka Fujikawa and Yoshihiro Yamaguchi and Shuzi Hayase,Alkyl and fluoro-alkyl substituted squaraine dyes: A prospective approach towards development of novel {NIR} sensitizers,Thin Solid Films,519,10.1016/j.tsf.2010.08.045,1066--1071,3,,01/01/2010,Pandey_2010,,,CCCC[N+]1=C(/C=C/2\C([O-])C(C2=O)/C=C\2/N(CCCC(F)(F)F)c3c(C2(C)C)cc(cc3)C(=O)O)C(c2c1cccc2)(C)C,squaraine,,,-
250,0.77,0.6,0.12,"0.6 M DMPImI, 0.05 M LiI, and 0.03 M I2 in acetonitrile/valeronitrile (85/15, v/v)",0.25,3mM CDCA,-,TiO2 16uM,-,12 hours,AM 1.5G  100 mW/cm2,-,Takeshi Maeda and Shohei Nitta and Yohei Sano and Shota Tanaka and Shigeyuki Yagi and Hiroyuki Nakazumi,"Near-infrared squaraine sensitizers bearing benzo[ c,d ]indolenine as an acceptor moiety",Dyes and Pigments,122,10.1016/j.dyepig.2015.06.022,160--167,,,01/01/2015,Maeda_2015,,,CCCCCC[N+]1=C(/C=C/2\C([O-])C(C2=O)c2ccc(cc2)N(CCCC)CCCC)c2c3c1cccc3c(cc2)C(=O)O,squaraine,779,,ethanol
220,1.12,0.57,0.14,"0.6 M DMPImI, 0.2 M LiI, and 0.03 M I2 in acetonitrile/valeronitrile (85/15, v/v)",0.25,1.5mM CDCA,-,TiO2 16uM,-,12 hours,AM 1.5G  100 mW/cm2,-,Takeshi Maeda and Shohei Nitta and Yohei Sano and Shota Tanaka and Shigeyuki Yagi and Hiroyuki Nakazumi,"Near-infrared squaraine sensitizers bearing benzo[ c,d ]indolenine as an acceptor moiety",Dyes and Pigments,122,10.1016/j.dyepig.2015.06.022,160--167,,,01/01/2015,Maeda_2015,,,CCCCCC[N+]1=C(/C=C/2\C([O-])C(C2=O)c2ccc(cc2)N(CCCC)CCCC)c2c3c1cccc3c(cc2)C(=O)O,squaraine,779,,ethanol
220,1.46,0.54,0.17,"0.6 M DMPImI, 0.2 M LiI, and 0.03 M I2 in acetonitrile/valeronitrile (85/15, v/v)",0.25,3mM CDCA,-,TiO2 16uM,-,12 hours,AM 1.5G  100 mW/cm2,-,Takeshi Maeda and Shohei Nitta and Yohei Sano and Shota Tanaka and Shigeyuki Yagi and Hiroyuki Nakazumi,"Near-infrared squaraine sensitizers bearing benzo[ c,d ]indolenine as an acceptor moiety",Dyes and Pigments,122,10.1016/j.dyepig.2015.06.022,160--167,,,01/01/2015,Maeda_2015,,,CCCCCC[N+]1=C(/C=C/2\C([O-])C(C2=O)c2ccc(cc2)N(CCCC)CCCC)c2c3c1cccc3c(cc2)C(=O)O,squaraine,779,,ethanol
230,2.47,0.55,0.32,"0.6 M DMPImI, 0.2 M LiI, and 0.03 M I2 in acetonitrile/valeronitrile (85/15, v/v)",0.25,6mM CDCA,-,TiO2 16uM,-,12 hours,AM 1.5G  100 mW/cm2,-,Takeshi Maeda and Shohei Nitta and Yohei Sano and Shota Tanaka and Shigeyuki Yagi and Hiroyuki Nakazumi,"Near-infrared squaraine sensitizers bearing benzo[ c,d ]indolenine as an acceptor moiety",Dyes and Pigments,122,10.1016/j.dyepig.2015.06.022,160--167,,,01/01/2015,Maeda_2015,,,CCCCCC[N+]1=C(/C=C/2\C([O-])C(C2=O)c2ccc(cc2)N(CCCC)CCCC)c2c3c1cccc3c(cc2)C(=O)O,squaraine,779,,ethanol
220,0.81,0.57,0.1,"0.6 M DMPImI, 0.2 M LiI, and 0.03 M I2 in acetonitrile/valeronitrile (85/15, v/v)",0.25,9mM CDCA,-,TiO2 16uM,-,12 hours,AM 1.5G  100 mW/cm2,-,Takeshi Maeda and Shohei Nitta and Yohei Sano and Shota Tanaka and Shigeyuki Yagi and Hiroyuki Nakazumi,"Near-infrared squaraine sensitizers bearing benzo[ c,d ]indolenine as an acceptor moiety",Dyes and Pigments,122,10.1016/j.dyepig.2015.06.022,160--167,,,01/01/2015,Maeda_2015,,,CCCCCC[N+]1=C(/C=C/2\C([O-])C(C2=O)c2ccc(cc2)N(CCCC)CCCC)c2c3c1cccc3c(cc2)C(=O)O,squaraine,779,,ethanol
200,0.54,0.36,0.04,"0.6 M DMPImI, 0.05 M LiI, and 0.03 M I2 in acetonitrile/valeronitrile (85/15, v/v)",0.25,3mM CDCA,-,TiO2 16uM,-,12 hours,AM 1.5G  100 mW/cm2,-,Takeshi Maeda and Shohei Nitta and Yohei Sano and Shota Tanaka and Shigeyuki Yagi and Hiroyuki Nakazumi,"Near-infrared squaraine sensitizers bearing benzo[ c,d ]indolenine as an acceptor moiety",Dyes and Pigments,122,10.1016/j.dyepig.2015.06.022,160--167,,,01/01/2015,Maeda_2015,,,CCCCCC[N+]1=C(/C=C/2\C([O-])C(C2=O)c2ccc(cc2)N(c2ccc3c(c2)C(CCCCCC)(CCCCCC)c2c3cccc2)c2ccc3c(c2)C(CCCCCC)(CCCCCC)c2c3cccc2)c2c3c1cccc3c(cc2)C(=O)O,squaraine,771,,ethanol
190,0.24,0.51,0.02,"0.6 M DMPImI, 0.2 M LiI, and 0.03 M I2 in acetonitrile/valeronitrile (85/15, v/v)",0.25,6mM CDCA,-,TiO2 16uM,-,12 hours,AM 1.5G  100 mW/cm2,-,Takeshi Maeda and Shohei Nitta and Yohei Sano and Shota Tanaka and Shigeyuki Yagi and Hiroyuki Nakazumi,"Near-infrared squaraine sensitizers bearing benzo[ c,d ]indolenine as an acceptor moiety",Dyes and Pigments,122,10.1016/j.dyepig.2015.06.022,160--167,,,01/01/2015,Maeda_2015,,,CCCCCC[N+]1=C(/C=C/2\C([O-])C(C2=O)c2ccc(cc2)N(c2ccc3c(c2)C(CCCCCC)(CCCCCC)c2c3cccc2)c2ccc3c(c2)C(CCCCCC)(CCCCCC)c2c3cccc2)c2c3c1cccc3c(cc2)C(=O)O,squaraine,771,,ethanol
510,6.03,0.65,2.03,"0.03 M I2, 0.05 M LiI, and 0.6 M DMPImI in acetonitrile/valeronitrile (85/15(v/v)",0.25,2 mM CDCA,-,TiO2 15uM,-,-,AM 1.5G  100 mW/cm2,dye concentration (120 μM),Takeshi Maeda and Shohei Nitta and Hidekazu Nakao and Shigeyuki Yagi and Hiroyuki Nakazumi,Squaraine Dyes with Pyrylium and Thiopyrylium Components for Harvest of Near Infrared Light in Dye-Sensitized Solar Cells,The Journal of Physical Chemistry C,118,10.1021/jp412553z,16618--16625,30,,01/01/2014,Maeda_2014,,,CCCCCCCCCCCCN1c2ccc(cc2C(/C/1=C\C1C([O-])/C(=C/c2cc([o+]c(c2)C(C)(C)C)C(C)(C)C)/C1=O)(C)C)C(=O)O,squaraine,688,704,CHCl3
520,7.72,0.61,2.44,"0.03 M I2, 0.05 M LiI, and 0.6 M DMPImI in acetonitrile/valeronitrile (85/15(v/v)",0.25,24 mM CDCA,-,TiO2 15uM,-,-,AM 1.5G  100 mW/cm2,dye concentration (120 μM),Takeshi Maeda and Shohei Nitta and Hidekazu Nakao and Shigeyuki Yagi and Hiroyuki Nakazumi,Squaraine Dyes with Pyrylium and Thiopyrylium Components for Harvest of Near Infrared Light in Dye-Sensitized Solar Cells,The Journal of Physical Chemistry C,118,10.1021/jp412553z,16618--16625,30,,01/01/2014,Maeda_2014,,,CCCCCCCCCCCCN1c2ccc(cc2C(/C/1=C\C1C([O-])/C(=C/c2cc([o+]c(c2)C(C)(C)C)C(C)(C)C)/C1=O)(C)C)C(=O)O,squaraine,688,704,CHCl3
