Repository: PaulC61/Cheminformatics

# Cheminformatics
Repository for:
Cheminformatics Masters students of University of Strasbourg 2020 - 2022
+ My own projects related to the course

File: InternshipM2_BIU/rawDSSCDBdata.csv (part 56 of 77)
VOC,JSC,FF,PCE,Electrolyte,Active area,Co-adsorbent,Co-sensitizer,Semiconductor,Dye loading,Exposure time,Solar simulator,Performance comment,Article author,Article title,Article journal,Article volume,Article DOI,Article pages,Article issue nr,Article EID,Article year,Article year,Article electronic id,Article keywords,Molecule SMILE,Molecule keywords,Molecule spectrum absorption maxima,Molecule spectrum emission maxima,Molecule spectrum solvent
500,10.1,0.53,2.63,"0.03 M I2, 0.05 M LiI, and 0.6 M DMPImI in acetonitrile/valeronitrile (85/15(v/v)",0.25,10 mM CDCA,-,TiO2 15uM,-,-,AM 1.5G  100 mW/cm2,dye concentration (50 μM),Takeshi Maeda and Shohei Nitta and Hidekazu Nakao and Shigeyuki Yagi and Hiroyuki Nakazumi,Squaraine Dyes with Pyrylium and Thiopyrylium Components for Harvest of Near Infrared Light in Dye-Sensitized Solar Cells,The Journal of Physical Chemistry C,118,10.1021/jp412553z,16618--16625,30,,01/01/2014,Maeda_2014,,,CCCCCCCCCCCCN1c2ccc(cc2C(/C/1=C\C1C([O-])/C(=C/c2cc([o+]c(c2)C(C)(C)C)C(C)(C)C)/C1=O)(C)C)C(=O)O,squaraine,688,704,CHCl3
490,9.78,0.48,2.29,"0.03 M I2, 0.05 M LiI, and 0.6 M DMPImI in acetonitrile/valeronitrile (85/15(v/v)",0.25,10 mM CDCA,-,TiO2 15uM,-,-,AM 1.5G  100 mW/cm2,dye concentration (50 μM),Takeshi Maeda and Shohei Nitta and Hidekazu Nakao and Shigeyuki Yagi and Hiroyuki Nakazumi,Squaraine Dyes with Pyrylium and Thiopyrylium Components for Harvest of Near Infrared Light in Dye-Sensitized Solar Cells,The Journal of Physical Chemistry C,118,10.1021/jp412553z,16618--16625,30,,01/01/2014,Maeda_2014,,,CCCCN1c2ccc(cc2C(/C/1=C\C1C([O-])/C(=C/c2cc([o+]c(c2)C(C)(C)C)C(C)(C)C)/C1=O)(C)C)C(=O)O,squaraine,688,704,CHCl3
380,3.9,0.67,1,"0.03 M I2, 0.05 M LiI, and 0.6 M DMPImI in acetonitrile/valeronitrile (85/15(v/v)",0.25,24 mM CDCA,-,TiO2 15uM,-,-,AM 1.5G  100 mW/cm2,dye concentration (120 μM),Takeshi Maeda and Shohei Nitta and Hidekazu Nakao and Shigeyuki Yagi and Hiroyuki Nakazumi,Squaraine Dyes with Pyrylium and Thiopyrylium Components for Harvest of Near Infrared Light in Dye-Sensitized Solar Cells,The Journal of Physical Chemistry C,118,10.1021/jp412553z,16618--16625,30,,01/01/2014,Maeda_2014,,,CCCCCCCCCCCCN1c2ccc(cc2C(/C/1=C\C1C([O-])/C(=C/c2cc([s+]c(c2)C(C)(C)C)C(C)(C)C)/C1=O)(C)C)C(=O)O,squaraine,745,758,CHCl3
400,6.98,0.56,1.54,"0.03 M I2, 0.05 M LiI, and 0.6 M DMPImI in acetonitrile/valeronitrile (85/15(v/v)",0.25,10 mM CDCA,-,TiO2 15uM,-,-,AM 1.5G  100 mW/cm2,dye concentration (50 μM),Takeshi Maeda and Shohei Nitta and Hidekazu Nakao and Shigeyuki Yagi and Hiroyuki Nakazumi,Squaraine Dyes with Pyrylium and Thiopyrylium Components for Harvest of Near Infrared Light in Dye-Sensitized Solar Cells,The Journal of Physical Chemistry C,118,10.1021/jp412553z,16618--16625,30,,01/01/2014,Maeda_2014,,,CCCCCCCCCCCCN1c2ccc(cc2C(/C/1=C\C1C([O-])/C(=C/c2cc([s+]c(c2)C(C)(C)C)C(C)(C)C)/C1=O)(C)C)C(=O)O,squaraine,745,758,CHCl3
390,6.45,0.54,1.38,"0.03 M I2, 0.05 M LiI, and 0.6 M DMPImI in acetonitrile/valeronitrile (85/15(v/v)",0.25,10 mM CDCA,-,TiO2 15uM,-,-,AM 1.5G  100 mW/cm2,dye concentration (50 μM),Takeshi Maeda and Shohei Nitta and Hidekazu Nakao and Shigeyuki Yagi and Hiroyuki Nakazumi,Squaraine Dyes with Pyrylium and Thiopyrylium Components for Harvest of Near Infrared Light in Dye-Sensitized Solar Cells,The Journal of Physical Chemistry C,118,10.1021/jp412553z,16618--16625,30,,01/01/2014,Maeda_2014,,,CCCCN1c2ccc(cc2C(/C/1=C\C1C([O-])/C(=C/c2cc([s+]c(c2)C(C)(C)C)C(C)(C)C)/C1=O)(C)C)C(=O)O,squaraine,745,758,CHCl3
766,6.14,0.69,3.23,"0.1 M LiI, 0.05 M I 2 and 0.5 M TBP in dry acetonitrile",0.196,-,-,TiO2 2.5 um thick,-,24 hours,AM 1.5 100mW/cm2,-,{\'{E}}rica Torres and Sara Sequeira and Pedro Parreira and Paulo Mendes and Tiago Silva and Killian Lobato and Maria Jo{\~{a}}o Brites,Coumarin dye with ethynyl group as $\uppi$-spacer unit for dye sensitized solar cells,Journal of Photochemistry and Photobiology A: Chemistry,310,10.1016/j.jphotochem.2015.05.017,1--8,,,01/01/2015,Torres_2015,,,S=C=N[Ru]12(N=C=S)(N3CCC(CC3C3N2CCC(C3)C(=O)[O-])C(=O)O)N2CCC(CC2C2N1CCC(C2)C(=O)[O-])C(=O)O.CCCC[N+](CCCC)(CCCC)CCCC.CCCC[N+](CCCC)(CCCC)CCCC,"N719, Ruthenium",,,-
770,11.1,0.69,5.9,"0.22 M [Co(bpy)2]2+, 0.05 M [Co(bpy)3]3+, 0.1 M LiClO4 and 0.5 M 4-tert-butylpyridine in acetonitrile",0.25,-,-,TiO2 film 13 um thick,-,15-20 hours,"AM 1.5G, 100 mW/cm2",-,Masatoshi Ishida and Deasub Hwang and Young Bean Koo and Jooyoung Sung and Dong Young Kim and Jonathan L. Sessler and Dongho Kim,$\upbeta$-(Ethynylbenzoic acid)-substituted push{\textendash}pull porphyrins: {DSSC} dyes prepared by a direct palladium-catalyzed alkynylation reaction,Chemical Communications,49,10.1039/c3cc44847a,9164,80,,01/01/2013,Ishida_2013,,,OC(=O)c1ccc(cc1)C#Cc1cc2n3c1/C=C\1/C=CC(=N1)/C(=c/1\n([Zn]3)/c(=C(\C3=N/C(=C\2/c2cc(cc(c2)C(C)(C)C)C(C)(C)C)/C=C3)/N(c2ccc(cc2)C(C)(C)C)c2ccc(cc2)C(C)(C)C)/cc1)/c1cc(cc(c1)C(C)(C)C)C(C)(C)C,porphyrin,592,679,dichloromethane
620,10.7,0.7,4.6,"0.05 M I2, 0.3 M LiI, 0.6 M butylmethylimidazolium iodide, 0.5 M 4-tert-butylpyridine in 4:1 acetonitrile/valeronitrile",0.25,2 equiv CDCA,-,TiO2 film (12 um transparent + 4 um scattering layer),-,15-20 hours,"AM 1.5G, 100 mW/cm2",mesoporous P-25 TiO2 spheres treated with TiCl4,Masatoshi Ishida and Sun Woo Park and Daesub Hwang and Young Bean Koo and Jonathan L. Sessler and Dong Young Kim and Dongho Kim,Donor-Substituted $\upbeta$-Functionalized Porphyrin Dyes on Hierarchically Structured Mesoporous {TiO}2Spheres. Highly Efficient Dye-Sensitized Solar Cells,The Journal of Physical Chemistry C,115,10.1021/jp202307b,19343--19354,39,,01/01/2011,Ishida_2011,,,OC(=O)/C=C/C1=CC2=N/C/1=C\c1ccc3n1[Zn]n1/c(=C\2/c2cc(cc(c2)C(C)(C)C)C(C)(C)C)/cc/c/1=C(/C1=N/C(=C\3/c2cc(cc(c2)C(C)(C)C)C(C)(C)C)/C=C1)\N(c1ccc(cc1)C(C)(C)C)c1ccc(cc1)C(C)(C)C,porphyrin,618,665,ethanol
630,14.1,0.63,5.46,"0.05 M I2, 0.3 M LiI, 0.6 M butylmethylimidazolium iodide, 0.5 M 4-tert-butylpyridine in 4:1 acetonitrile/valeronitrile",0.25,2 equiv CDCA,-,TiO2 film (12 um transparent + 4 um scattering layer),-,15-20 hours,"AM 1.5G, 100 mW/cm2",mesoporous P-25 TiO2 spheres treated with TiCl4,Masatoshi Ishida and Sun Woo Park and Daesub Hwang and Young Bean Koo and Jonathan L. Sessler and Dong Young Kim and Dongho Kim,Donor-Substituted $\upbeta$-Functionalized Porphyrin Dyes on Hierarchically Structured Mesoporous {TiO}2Spheres. Highly Efficient Dye-Sensitized Solar Cells,The Journal of Physical Chemistry C,115,10.1021/jp202307b,19343--19354,39,,01/01/2011,Ishida_2011,,,OC(=O)/C=C/C=C/C1=CC2=N/C/1=C\c1ccc3n1[Zn]n1/c(=C\2/c2cc(cc(c2)C(C)(C)C)C(C)(C)C)/cc/c/1=C(/C1=N/C(=C\3/c2cc(cc(c2)C(C)(C)C)C(C)(C)C)/C=C1)\N(c1ccc(cc1)C(C)(C)C)c1ccc(cc1)C(C)(C)C,porphyrin,628,671,ethanol
670,13.9,0.64,5.91,"0.05 M I2, 0.3 M LiI, 0.6 M butylmethylimidazolium iodide, 0.5 M 4-tert-butylpyridine in 4:1 acetonitrile/valeronitrile",0.25,2 equiv CDCA,-,TiO2 film (12 um transparent + 4 um scattering layer),-,15-20 hours,"AM 1.5G, 100 mW/cm2",mesoporous anatase TiO2 spheres treated with TiCl4,Masatoshi Ishida and Sun Woo Park and Daesub Hwang and Young Bean Koo and Jonathan L. Sessler and Dong Young Kim and Dongho Kim,Donor-Substituted $\upbeta$-Functionalized Porphyrin Dyes on Hierarchically Structured Mesoporous {TiO}2Spheres. Highly Efficient Dye-Sensitized Solar Cells,The Journal of Physical Chemistry C,115,10.1021/jp202307b,19343--19354,39,,01/01/2011,Ishida_2011,,,OC(=O)/C=C/C=C/C1=CC2=N/C/1=C\c1ccc3n1[Zn]n1/c(=C\2/c2cc(cc(c2)C(C)(C)C)C(C)(C)C)/cc/c/1=C(/C1=N/C(=C\3/c2cc(cc(c2)C(C)(C)C)C(C)(C)C)/C=C1)\N(c1ccc(cc1)C(C)(C)C)c1ccc(cc1)C(C)(C)C,porphyrin,628,671,ethanol
640,13,0.67,5.5,"0.60 M 2,3-dimethyl-1-propyl imidazolium iodide, 0.05 M I2, 0.10 M LiI, and 0.50 M 4-tert-butylpyridine in an acetonitrile",0.25,2 equiv CDCA,-,TiO2 film (12 um transparent + 4 um scattering layer),0.073 nmol/cm2,20 hours,"AM 1.5G, 100 mW/cm2",-,Hiroshi Imahori and Yusuke Matsubara and Hiroaki Iijima and Tomokazu Umeyama and Yoshihiro Matano and Seigo Ito and Marja Niemi and Nikolai V. Tkachenko and Helge Lemmetyinen,"Effects ofmeso-Diarylamino Group of Porphyrins as Sensitizers in Dye-Sensitized Solar Cells on Optical, Electrochemical, and Photovoltaic Properties",The Journal of Physical Chemistry C,114,10.1021/jp102486b,10656--10665,23,,01/01/2010,Imahori_2010,,,Cc1ccc(cc1)N(/C/1=C/2\C=CC(=N2)/C(=c/2\n3[Zn]n4c1ccc4/C(=C\1/C=CC(=N1)/C(=c\3/cc2)/c1ccc(cc1)C(=O)O)/c1ccc(cc1)C(=O)O)/N(c1ccc(cc1)C)c1ccc(cc1)C)c1ccc(cc1)C,porphyrin,636,680,dichloromethane
720,13.1,0.69,6.5,"0.60 M 2,3-dimethyl-1-propyl imidazolium iodide, 0.05 M I2, 0.10 M LiI, and 0.50 M 4-tert-butylpyridine in an acetonitrile",0.25,2 equiv CDCA,-,TiO2 film (12 um transparent + 4 um scattering layer),0.09 nmol/cm2,20 hours,"AM 1.5G, 100 mW/cm2",-,Hiroshi Imahori and Yusuke Matsubara and Hiroaki Iijima and Tomokazu Umeyama and Yoshihiro Matano and Seigo Ito and Marja Niemi and Nikolai V. Tkachenko and Helge Lemmetyinen,"Effects ofmeso-Diarylamino Group of Porphyrins as Sensitizers in Dye-Sensitized Solar Cells on Optical, Electrochemical, and Photovoltaic Properties",The Journal of Physical Chemistry C,114,10.1021/jp102486b,10656--10665,23,,01/01/2010,Imahori_2010,,,Cc1ccc(cc1)N(/C/1=c/2\cc/c/3=C(/C4=N/C(=C(\c5n([Zn]n23)c(/C(=C/2\N=C1C=C2)/c1c(C)cc(cc1C)C)cc5)/c1ccc(cc1)C(=O)O)/C=C4)\c1c(C)cc(cc1C)C)c1ccc(cc1)C,porphyrin,615,655,dichloromethane
720,9.4,0.64,4.4,"0.60 M 2,3-dimethyl-1-propyl imidazolium iodide, 0.05 M I2, 0.10 M LiI, and 0.50 M 4-tert-butylpyridine in an acetonitrile",0.25,2 equiv CDCA,-,TiO2 film (12 um transparent + 4 um scattering layer),0.1 nmol/cm2,20 hours,"AM 1.5G, 100 mW/cm2",-,Hiroshi Imahori and Yusuke Matsubara and Hiroaki Iijima and Tomokazu Umeyama and Yoshihiro Matano and Seigo Ito and Marja Niemi and Nikolai V. Tkachenko and Helge Lemmetyinen,"Effects ofmeso-Diarylamino Group of Porphyrins as Sensitizers in Dye-Sensitized Solar Cells on Optical, Electrochemical, and Photovoltaic Properties",The Journal of Physical Chemistry C,114,10.1021/jp102486b,10656--10665,23,,01/01/2010,Imahori_2010,,,Cc1cc(C)c(c(c1)C)/C/1=c/2\cc/c/3=C(\c4ccc(cc4)C(=O)O)/C4=N/C(=C(\c5n([Zn]n23)c(/C(=C/2\N=C1C=C2)/c1c(C)cc(cc1C)C)cc5)/c1c(C)cc(cc1C)C)/C=C4,porphyrin,592,650,dichloromethane
547,6.11,0.66,2.21,"0.5 M lithium iodide (LiI), 0.05 M iodine (I2) and 0.1 M tert-butylpyridine (TBP) in dry acetonitrile",0.196,-,-,TiO2 2.7 um thick,-,24 hours,AM 1.5 100mW/cm2,-,{\'{E}}rica Torres and Sara Sequeira and Pedro Parreira and Paulo Mendes and Tiago Silva and Killian Lobato and Maria Jo{\~{a}}o Brites,Coumarin dye with ethynyl group as $\uppi$-spacer unit for dye sensitized solar cells,Journal of Photochemistry and Photobiology A: Chemistry,310,10.1016/j.jphotochem.2015.05.017,1--8,,,01/01/2015,Torres_2015,,,CCN(c1ccc2c(c1)oc(=O)c(c2C)C#CC=C(C(=O)O)C#N)CC,Coumarin,440,,dichloromethane
730,11.67,0.7079,6.04,"0.06 M LiI, 0.03 M I2, 0.6 M 1,2-dimethyl-3-propylimidazolium iodide, and 0.5 M 4-tert-butylpyridine in acetonitrile",0.159,-,-,TiO2 film 18 um thick,113 nmol/cm2,4 hours,"AM 1.5G, 100mW/cm2",-,Qinqin Xu and Guang Yang and Yu Ren and Futai Lu and Nuonuo Zhang and Muhammad Qamar and Manlin Yang and Bao Zhang and Yaqing Feng,A detailed experimental and theoretical investigation of the role of cyano groups in the $\uppi$-bridged acceptor of sensitizers for use in dye-sensitized solar cells ({DSCs}),Phys. Chem. Chem. Phys.,,10.1039/c7cp04642a,,,,01/01/2017,Xu_2017,,,CCCCO/C/1=C/2\C=CC(=N2)/C(=c/2\n3[Zn]n4c1ccc4/C(=C\1/C=CC(=N1)/C(=c\3/cc2)/C=C/C(=O)O)/c1ccccc1)/c1ccccc1,porphyrin,619,621,ethanol
670,6.19,0.7409,3.08,"0.06 M LiI, 0.03 M I2, 0.6 M 1,2-dimethyl-3-propylimidazolium iodide, and 0.5 M 4-tert-butylpyridine in acetonitrile",0.159,-,-,TiO2 film 18 um thick,121 nmol/cm2,4 hours,"AM 1.5G, 100mW/cm2",-,Qinqin Xu and Guang Yang and Yu Ren and Futai Lu and Nuonuo Zhang and Muhammad Qamar and Manlin Yang and Bao Zhang and Yaqing Feng,A detailed experimental and theoretical investigation of the role of cyano groups in the $\uppi$-bridged acceptor of sensitizers for use in dye-sensitized solar cells ({DSCs}),Phys. Chem. Chem. Phys.,,10.1039/c7cp04642a,,,,01/01/2017,Xu_2017,,,CCCCO/C/1=C/2\C=CC(=N2)/C(=c/2\n3[Zn]n4c1ccc4/C(=C\1/C=CC(=N1)/C(=c\3/cc2)/C=C(/C(=O)O)\C#N)/c1ccccc1)/c1ccccc1,porphyrin,626,632,ethanol
600,3.64,0.6597,1.44,"0.06 M LiI, 0.03 M I2, 0.6 M 1,2-dimethyl-3-propylimidazolium iodide, and 0.5 M 4-tert-butylpyridine in acetonitrile",0.159,-,-,TiO2 film 18 um thick,114 nmol/cm2,4 hours,"AM 1.5G, 100mW/cm2",-,Qinqin Xu and Guang Yang and Yu Ren and Futai Lu and Nuonuo Zhang and Muhammad Qamar and Manlin Yang and Bao Zhang and Yaqing Feng,A detailed experimental and theoretical investigation of the role of cyano groups in the $\uppi$-bridged acceptor of sensitizers for use in dye-sensitized solar cells ({DSCs}),Phys. Chem. Chem. Phys.,,10.1039/c7cp04642a,,,,01/01/2017,Xu_2017,,,CCCCO/C/1=C/2\C=CC(=N2)/C(=c/2\n3[Zn]n4c1ccc4/C(=C\1/C=CC(=N1)/C(=c\3/cc2)/C=C/C=C(/C(=O)O)\C#N)/c1ccccc1)/c1ccccc1,porphyrin,641,656,ethanol
500,14.5,0.49,4.8,Iodide-triiodide,0.8,-,-,TiO2 film,233 nmol/cm2,12 hours,AM 1.5G 75mW/cm2,-,Wen-hai Zhan and Wen-jun Wu and Jian-li Hua and Yin-hua Jing and Fan-shun Meng and He Tian,Photovoltaic properties of new cyanine{\textendash}naphthalimide dyads synthesized by `Click' chemistry,Tetrahedron Letters,48,10.1016/j.tetlet.2007.02.034,2461--2465,14,,01/01/2007,Zhan_2007,,,CCCCN1c2ccc(cc2C(/C/1=C\C=C\C1=[N+](CCCC)c2c(C1(C)C)cc1c(c2)cc(cc1)c1nnn(c1)CCCCn1c(=O)c2cccc3c2c(c1=O)ccc3N1CCCCC1)(C)C)C(=O)O.[I-],cyanine,588,,CH2Cl2/C2H5OH
391,9.06,0.55,1.96,0.5 M lithium iodide (LiI) and 0.05 M iodine (I2) in acetonitrile,0.283,30 mM CDCA,-,TiO2 film (12 uM thick + 4 uM scattering layer),-,-,AM 1.5G  100 mW/cm2,-,Jheng-Ying Li and Chia-Yuan Chen and Wen-Chein Ho and Szu-Han Chen and Chun-Guey Wu,Unsymmetrical Squaraines Incorporating Quinoline for Near Infrared Responsive Dye-Sensitized Solar Cells,Organic Letters,14,10.1021/ol302481k,5420--5423,21,,01/01/2012,Li_2012,,,CCCCCCOc1ccc(cc1)N(c1ccc(cc1)OCCCCCC)c1ccc(cc1)c1sc(c2c1OCCO2)C1=C([O-])/C(=C\c2ccc3c([n+]2C)ccc(c3)C(=O)O)/C1=O,"squaraine, triphenylamine",673,,ethanol
530,8.42,0.65,2.94,"0.6 M BMII, 0.03 M I2 , 0.1 M LiI",0.25,10 mM CDCA,-,TiO2 film (11.5 uM thick + 3.5 uM scattering layer),-,12 hours,AM 1.5G  100 mW/cm2,-,Suraj Soman and M. A. Rahim and S. Lingamoorthy and Cherumuttathu H. Suresh and Suresh Das,Strategies for optimizing the performance of carbazole thiophene appended unsymmetrical squaraine dyes for dye-sensitized solar cells,Phys. Chem. Chem. Phys.,17,10.1039/c5cp03371c,23095--23103,35,,01/01/2015,Soman_2015,,,CC[N+]1=C(/C=C/2\C(=C(C2=O)c2ccc(s2)n2c3ccccc3c3c2cccc3)[O-])Cc2c1ccc(c2)C(=O)O,"squaraine, carbazole",605,666,DCM
450,10.19,0.6,2.8,"0.6 M BMII, 0.03 M I2, 0.5 M LiI",0.25,10 mM CDCA,-,TiO2 film (11.5 uM thick + 3.5 uM scattering layer),-,12 hours,AM 1.5G  100 mW/cm2,-,Suraj Soman and M. A. Rahim and S. Lingamoorthy and Cherumuttathu H. Suresh and Suresh Das,Strategies for optimizing the performance of carbazole thiophene appended unsymmetrical squaraine dyes for dye-sensitized solar cells,Phys. Chem. Chem. Phys.,17,10.1039/c5cp03371c,23095--23103,35,,01/01/2015,Soman_2015,,,CC[N+]1=C(/C=C/2\C(=C(C2=O)c2ccc(s2)n2c3ccccc3c3c2cccc3)[O-])Cc2c1ccc(c2)C(=O)O,"squaraine, carbazole",605,666,DCM
430,10.21,0.59,2.63,"0.6 M BMII, 0.03 M I2, 1 M LiI",0.25,10 mM CDCA,-,TiO2 film (11.5 uM thick + 3.5 uM scattering layer),-,12 hours,AM 1.5G  100 mW/cm2,-,Suraj Soman and M. A. Rahim and S. Lingamoorthy and Cherumuttathu H. Suresh and Suresh Das,Strategies for optimizing the performance of carbazole thiophene appended unsymmetrical squaraine dyes for dye-sensitized solar cells,Phys. Chem. Chem. Phys.,17,10.1039/c5cp03371c,23095--23103,35,,01/01/2015,Soman_2015,,,CC[N+]1=C(/C=C/2\C(=C(C2=O)c2ccc(s2)n2c3ccccc3c3c2cccc3)[O-])Cc2c1ccc(c2)C(=O)O,"squaraine, carbazole",605,666,DCM
610,2.45,0.74,1.11,"0.6 M BMII, 0.03 M I2 , 0.05 M LiI, 0.05 M GuSCN, 0.25 M tbp",0.25,10 mM CDCA,-,TiO2 film (11.5 uM thick + 3.5 uM scattering layer),-,12 hours,AM 1.5G  100 mW/cm2,-,Suraj Soman and M. A. Rahim and S. Lingamoorthy and Cherumuttathu H. Suresh and Suresh Das,Strategies for optimizing the performance of carbazole thiophene appended unsymmetrical squaraine dyes for dye-sensitized solar cells,Phys. Chem. Chem. Phys.,17,10.1039/c5cp03371c,23095--23103,35,,01/01/2015,Soman_2015,,,CC[N+]1=C(/C=C/2\C(=C(C2=O)c2ccc(s2)n2c3ccccc3c3c2cccc3)[O-])Cc2c1ccc(c2)C(=O)O,"squaraine, carbazole",605,666,DCM
550,1.87,0.69,0.7,electrolyte from Dyesol,0.25,10 mM CDCA,-,TiO2 film (11.5 uM thick + 3.5 uM scattering layer),-,12 hours,AM 1.5G  100 mW/cm2,-,Suraj Soman and M. A. Rahim and S. Lingamoorthy and Cherumuttathu H. Suresh and Suresh Das,Strategies for optimizing the performance of carbazole thiophene appended unsymmetrical squaraine dyes for dye-sensitized solar cells,Phys. Chem. Chem. Phys.,17,10.1039/c5cp03371c,23095--23103,35,,01/01/2015,Soman_2015,,,CC[N+]1=C(/C=C/2\C(=C(C2=O)c2ccc(s2)n2c3ccccc3c3c2cccc3)[O-])Cc2c1ccc(c2)C(=O)O,"squaraine, carbazole",605,666,DCM
520,5.9,0.68,2.11,"0.6 M BMII, 0.03 M I2 , 0.1 M LiI",0.25,10 mM CDCA,-,TiO2 film (11.5 uM thick + 3.5 uM scattering layer),-,12 hours,AM 1.5G  100 mW/cm2,dye concentration 0.05 M,Suraj Soman and M. A. Rahim and S. Lingamoorthy and Cherumuttathu H. Suresh and Suresh Das,Strategies for optimizing the performance of carbazole thiophene appended unsymmetrical squaraine dyes for dye-sensitized solar cells,Phys. Chem. Chem. Phys.,17,10.1039/c5cp03371c,23095--23103,35,,01/01/2015,Soman_2015,,,CC[N+]1=C(/C=C/2\C(=C(C2=O)c2ccc(s2)n2c3ccccc3c3c2cccc3)[O-])Cc2c1ccc(c2)C(=O)O,"squaraine, carbazole",605,666,DCM
520,6.76,0.64,2.23,"0.6 M BMII, 0.03 M I2 , 0.1 M LiI",0.25,10 mM CDCA,-,TiO2 film (11.5 uM thick + 3.5 uM scattering layer),-,12 hours,AM 1.5G  100 mW/cm2,-,Suraj Soman and M. A. Rahim and S. Lingamoorthy and Cherumuttathu H. Suresh and Suresh Das,Strategies for optimizing the performance of carbazole thiophene appended unsymmetrical squaraine dyes for dye-sensitized solar cells,Phys. Chem. Chem. Phys.,17,10.1039/c5cp03371c,23095--23103,35,,01/01/2015,Soman_2015,,,CC[N+]1=C(/C=C/2\C(=C(C2=O)c2ccc(s2)n2c3ccc(cc3c3c2ccc(c3)C(C)(C)C)C(C)(C)C)[O-])Cc2c1ccc(c2)C(=O)O,"squaraine, carbazole",637,655,DCM
300,2.69,0.3,0.24,Iodide-triiodide,4,-,-,TiO2 film 8 um thick,-,-,AM 1.5G  100 mW/cm2,-,William Ghann and Hyeonggon Kang and Edward Emerson and Jiyoung Oh and Tulio Chavez-Gil and Fred Nesbitt and Richard Williams and Jamal Uddin,Photophysical properties of near-{IR} cyanine dyes and their application as photosensitizers in dye sensitized solar cells,Inorganica Chimica Acta,467,10.1016/j.ica.2017.08.001,123--131,,,01/01/2017,Ghann_2017,,,ClC1=C(CCC/C/1=C\C=C/1\N(C)c2c(C1(C)C)cccc2)/C=C/C1=[N+](C)c2c(C1(C)C)cccc2.[I-],cyanine,779,840,ethanol
390,0.59,0.6,0.13,Iodide-triiodide,4,-,-,TiO2 film 8 um thick,-,-,AM 1.5G  100 mW/cm2,-,William Ghann and Hyeonggon Kang and Edward Emerson and Jiyoung Oh and Tulio Chavez-Gil and Fred Nesbitt and Richard Williams and Jamal Uddin,Photophysical properties of near-{IR} cyanine dyes and their application as photosensitizers in dye sensitized solar cells,Inorganica Chimica Acta,467,10.1016/j.ica.2017.08.001,123--131,,,01/01/2017,Ghann_2017,,,CCN1c2ccccc2C(/C/1=C\C=C\1/CCCC(=C1Cl)/C=C/C1=[N+](CC)c2c(C1(C)C)cccc2)(C)C.[I-],cyanine,781,838,ethanol
350,1.33,0.37,0.17,Iodide-triiodide,4,-,-,TiO2 film 8 um thick,-,-,AM 1.5G  100 mW/cm2,-,William Ghann and Hyeonggon Kang and Edward Emerson and Jiyoung Oh and Tulio Chavez-Gil and Fred Nesbitt and Richard Williams and Jamal Uddin,Photophysical properties of near-{IR} cyanine dyes and their application as photosensitizers in dye sensitized solar cells,Inorganica Chimica Acta,467,10.1016/j.ica.2017.08.001,123--131,,,01/01/2017,Ghann_2017,,,CCCN1c2ccccc2C(/C/1=C\C=C\1/CCCC(=C1Cl)/C=C/C1=[N+](CCC)c2c(C1(C)C)cccc2)(C)C.[I-],cyanine,781,840,ethanol
270,1.08,0.38,0.11,Iodide-triiodide,4,-,-,TiO2 film 8 um thick,-,-,AM 1.5G  100 mW/cm2,-,William Ghann and Hyeonggon Kang and Edward Emerson and Jiyoung Oh and Tulio Chavez-Gil and Fred Nesbitt and Richard Williams and Jamal Uddin,Photophysical properties of near-{IR} cyanine dyes and their application as photosensitizers in dye sensitized solar cells,Inorganica Chimica Acta,467,10.1016/j.ica.2017.08.001,123--131,,,01/01/2017,Ghann_2017,,,OCCN1c2ccccc2C(/C/1=C\C=C\1/CCCC(=C1Cl)/C=C/C1=[N+](CCO)c2c(C1(C)C)cccc2)(C)C.[I-],cyanine,782,832,ethanol
310,0.55,0.39,0.07,Iodide-triiodide,4,-,-,TiO2 film 8 um thick,-,-,AM 1.5G  100 mW/cm2,-,William Ghann and Hyeonggon Kang and Edward Emerson and Jiyoung Oh and Tulio Chavez-Gil and Fred Nesbitt and Richard Williams and Jamal Uddin,Photophysical properties of near-{IR} cyanine dyes and their application as photosensitizers in dye sensitized solar cells,Inorganica Chimica Acta,467,10.1016/j.ica.2017.08.001,123--131,,,01/01/2017,Ghann_2017,,,OC(=O)CCCN1c2ccccc2C(/C/1=C\C=C\1/CCCC(=C1Cl)/C=C/C1=[N+](CCCC(=O)O)c2c(C1(C)C)cccc2)(C)C.[I-],cyanine,785,843,ethanol
330,0.93,0.24,0.07,Iodide-triiodide,4,-,-,TiO2 film 8 um thick,-,-,AM 1.5G  100 mW/cm2,-,William Ghann and Hyeonggon Kang and Edward Emerson and Jiyoung Oh and Tulio Chavez-Gil and Fred Nesbitt and Richard Williams and Jamal Uddin,Photophysical properties of near-{IR} cyanine dyes and their application as photosensitizers in dye sensitized solar cells,Inorganica Chimica Acta,467,10.1016/j.ica.2017.08.001,123--131,,,01/01/2017,Ghann_2017,,,ClC1=C(CCC/C/1=C\C=C/1\N(C)c2c(C1(C)C)c1ccccc1cc2)/C=C/C1=[N+](C)c2c(C1(C)C)c1ccccc1cc2.[I-],cyanine,818,869,ethanol
170,1.47,0.26,0.06,Iodide-triiodide,4,-,-,TiO2 film 8 um thick,-,-,AM 1.5G  100 mW/cm2,-,William Ghann and Hyeonggon Kang and Edward Emerson and Jiyoung Oh and Tulio Chavez-Gil and Fred Nesbitt and Richard Williams and Jamal Uddin,Photophysical properties of near-{IR} cyanine dyes and their application as photosensitizers in dye sensitized solar cells,Inorganica Chimica Acta,467,10.1016/j.ica.2017.08.001,123--131,,,01/01/2017,Ghann_2017,,,CCN1c2ccc3c(c2C(/C/1=C\C=C\1/CCCC(=C1Cl)/C=C/C1=[N+](CC)c2c(C1(C)C)c1ccccc1cc2)(C)C)cccc3.[I-],cyanine,820,869,ethanol
250,0.62,0.25,0.04,Iodide-triiodide,4,-,-,TiO2 film 8 um thick,-,-,AM 1.5G  100 mW/cm2,-,William Ghann and Hyeonggon Kang and Edward Emerson and Jiyoung Oh and Tulio Chavez-Gil and Fred Nesbitt and Richard Williams and Jamal Uddin,Photophysical properties of near-{IR} cyanine dyes and their application as photosensitizers in dye sensitized solar cells,Inorganica Chimica Acta,467,10.1016/j.ica.2017.08.001,123--131,,,01/01/2017,Ghann_2017,,,CCCCN1c2ccc3c(c2C(/C/1=C\C=C\1/CCCC(=C1Cl)/C=C/C1=[N+](CCCC)c2c(C1(C)C)c1ccccc1cc2)(C)C)cccc3.[I-],cyanine,823,876,ethanol
719,9.9,0.68,4.83,"0.3 M DMPII, 0.1 M LiI, 0.05 M I2, and 0.5 M 4-tert-butylpyridine in CH3CN",0.196,-,-,TiO2 film (12 + 4 um thick),-,12 hours,"AM 1.5G, 100mW/cm2",-,Xing Qian and Rucai Yan and Li Shao and Hongmei Li and Xiaoying Wang and Linxi Hou,Triindole-modified push{\textendash}pull type porphyrin dyes for dye-sensitized solar cells,Dyes and Pigments,134,10.1016/j.dyepig.2016.07.044,434--441,,,01/01/2016,Qian_2016,,,CCn1c2ccccc2c2c1c1c3cc(ccc3n(c1c1c2n(CC)c2c1cccc2)CC)/C/1=C/2\C=CC(=N2)/C(=c/2\n3[Zn]n4c1ccc4/C(=C\1/C=CC(=N1)/C(=c\3/cc2)/c1ccc(cc1)C(=O)O)/c1cc(cc(c1)C(C)(C)C)C(C)(C)C)/c1cc(cc(c1)C(C)(C)C)C(C)(C)C,porphyrin,592,,dichloromethane
722,11.4,0.68,5.55,"0.3 M DMPII, 0.1 M LiI, 0.05 M I2, and 0.5 M 4-tert-butylpyridine in CH3CN",0.196,0.4 mM CDCA,-,TiO2 film (12 + 4 um thick),-,12 hours,"AM 1.5G, 100mW/cm2",-,Xing Qian and Rucai Yan and Li Shao and Hongmei Li and Xiaoying Wang and Linxi Hou,Triindole-modified push{\textendash}pull type porphyrin dyes for dye-sensitized solar cells,Dyes and Pigments,134,10.1016/j.dyepig.2016.07.044,434--441,,,01/01/2016,Qian_2016,,,CCn1c2ccccc2c2c1c1c3cc(ccc3n(c1c1c2n(CC)c2c1cccc2)CC)/C/1=C/2\C=CC(=N2)/C(=c/2\n3[Zn]n4c1ccc4/C(=C\1/C=CC(=N1)/C(=c\3/cc2)/c1ccc(cc1)C(=O)O)/c1cc(cc(c1)C(C)(C)C)C(C)(C)C)/c1cc(cc(c1)C(C)(C)C)C(C)(C)C,porphyrin,592,,dichloromethane
738,12,0.68,6.05,"0.3 M DMPII, 0.1 M LiI, 0.05 M I2, and 0.5 M 4-tert-butylpyridine in CH3CN",0.196,-,-,TiO2 film (12 + 4 um thick),-,12 hours,"AM 1.5G, 100mW/cm2",-,Xing Qian and Rucai Yan and Li Shao and Hongmei Li and Xiaoying Wang and Linxi Hou,Triindole-modified push{\textendash}pull type porphyrin dyes for dye-sensitized solar cells,Dyes and Pigments,134,10.1016/j.dyepig.2016.07.044,434--441,,,01/01/2016,Qian_2016,,,N#C/C(=C\c1ccc(cc1)/C/1=c/2\cc/c/3=C(/C4=N/C(=C(\c5n([Zn]n23)c(/C(=C/2\N=C1C=C2)/c1cc(cc(c1)C(C)(C)C)C(C)(C)C)cc5)/c1ccc2c(c1)c1c(n2CC)c2c3ccccc3n(c2c2c1n(CC)c1c2cccc1)CC)/C=C4)\c1cc(cc(c1)C(C)(C)C)C(C)(C)C)/C(=O)O,porphyrin,593,,dichloromethane
741,13.2,0.68,6.65,"0.3 M DMPII, 0.1 M LiI, 0.05 M I2, and 0.5 M 4-tert-butylpyridine in CH3CN",0.196,0.4 mM CDCA,-,TiO2 film (12 + 4 um thick),-,12 hours,"AM 1.5G, 100mW/cm2",-,Xing Qian and Rucai Yan and Li Shao and Hongmei Li and Xiaoying Wang and Linxi Hou,Triindole-modified push{\textendash}pull type porphyrin dyes for dye-sensitized solar cells,Dyes and Pigments,134,10.1016/j.dyepig.2016.07.044,434--441,,,01/01/2016,Qian_2016,,,N#C/C(=C\c1ccc(cc1)/C/1=c/2\cc/c/3=C(/C4=N/C(=C(\c5n([Zn]n23)c(/C(=C/2\N=C1C=C2)/c1cc(cc(c1)C(C)(C)C)C(C)(C)C)cc5)/c1ccc2c(c1)c1c(n2CC)c2c3ccccc3n(c2c2c1n(CC)c1c2cccc1)CC)/C=C4)\c1cc(cc(c1)C(C)(C)C)C(C)(C)C)/C(=O)O,porphyrin,593,,dichloromethane
740,9.1,0.71,4.8,"1.0 M 1,3-dimethylimidazolium iodide (DMII), 0.15 M I2, 0.5 M n-butylbenzimidazole and 0.1 M guanidiniumthiocyanate (GuNCS) in 3-methoxypropionitrile",0.158,-,-,TiO2 film 3.3 um thick,-,16 hours,"AM 1.5G, 100 mw/cm2",-,Amaresh Mishra and Nuttapol Pootrakulchote and Markus K. R. Fischer and Cedric Klein and Md. K. Nazeeruddin and Shaik M. Zakeeruddin and Peter Bäuerle and Michael Grätzel,Design and synthesis of a novel anchoring ligand for highly efficient thin film dye-sensitized solar cells,Chemical Communications,,10.1039/b912506j,7146,46,,01/01/2009,Mishra_2009,,,S=C=N[Ru]12(N=C=S)(N3CCC(CC3C3N2CCC(C3)C(=O)[O-])C(=O)O)N2CCC(CC2C2N1CCC(C2)C(=O)[O-])C(=O)O.CCCC[N+](CCCC)(CCCC)CCCC.CCCC[N+](CCCC)(CCCC)CCCC,"N719, Ruthenium",,,-
720,12.5,0.7,6.3,"1.0 M 1,3-dimethylimidazolium iodide (DMII), 0.15 M I2, 0.5 M n-butylbenzimidazole and 0.1 M guanidiniumthiocyanate (GuNCS) in 3-methoxypropionitrile",0.158,-,-,TiO2 film 5.5 um thick,-,16 hours,"AM 1.5G, 100 mw/cm2",-,Amaresh Mishra and Nuttapol Pootrakulchote and Markus K. R. Fischer and Cedric Klein and Md. K. Nazeeruddin and Shaik M. Zakeeruddin and Peter Bäuerle and Michael Grätzel,Design and synthesis of a novel anchoring ligand for highly efficient thin film dye-sensitized solar cells,Chemical Communications,,10.1039/b912506j,7146,46,,01/01/2009,Mishra_2009,,,S=C=N[Ru]12(N=C=S)(N3CCC(CC3C3N2CCC(C3)C(=O)[O-])C(=O)O)N2CCC(CC2C2N1CCC(C2)C(=O)[O-])C(=O)O.CCCC[N+](CCCC)(CCCC)CCCC.CCCC[N+](CCCC)(CCCC)CCCC,"N719, Ruthenium",,,-
710,15.3,0.71,7.7,"1.0 M 1,3-dimethylimidazolium iodide (DMII), 0.15 M I2, 0.5 M n-butylbenzimidazole and 0.1 M guanidiniumthiocyanate (GuNCS) in 3-methoxypropionitrile",0.158,-,-,TiO2 film (7 um thick + 5 um scattering layer),-,16 hours,"AM 1.5G, 100 mw/cm2",-,Amaresh Mishra and Nuttapol Pootrakulchote and Markus K. R. Fischer and Cedric Klein and Md. K. Nazeeruddin and Shaik M. Zakeeruddin and Peter Bäuerle and Michael Grätzel,Design and synthesis of a novel anchoring ligand for highly efficient thin film dye-sensitized solar cells,Chemical Communications,,10.1039/b912506j,7146,46,,01/01/2009,Mishra_2009,,,S=C=N[Ru]12(N=C=S)(N3CCC(CC3C3N2CCC(C3)C(=O)[O-])C(=O)O)N2CCC(CC2C2N1CCC(C2)C(=O)[O-])C(=O)O.CCCC[N+](CCCC)(CCCC)CCCC.CCCC[N+](CCCC)(CCCC)CCCC,"N719, Ruthenium",,,-
750,18.32,0.628,8.63,"0.5 M Lithium Iodide (LiI), 0.05 M Iodide (I2), 0.5 M 1,2-dimethyl-3-propylimidazolium iodide (DMPII) and 0.5 M tert-butylpyridine in acetonitrile (CH3CN)",0.25,-,-,TiO2 film 15 um thick,-,36 hours,"AM 1.5G, 100 mw/cm2",-,Huei-Siou Chen and Wei-Chun Chang and Chaochin Su and Ting-Yu Li and Nai-Mu Hsu and Yogesh S. Tingare and Chung-Yen Li and Jun-Han Shie and Wen-Ren Li,Carbene-based ruthenium photosensitizers,Dalton Transactions,40,10.1039/c1dt10072f,6765,25,,01/01/2011,Chen_2011,,,S=C=N[Ru]12(N=C=S)(N3CCC(CC3C3N2CCC(C3)C(=O)[O-])C(=O)O)N2CCC(CC2C2N1CCC(C2)C(=O)[O-])C(=O)O.CCCC[N+](CCCC)(CCCC)CCCC.CCCC[N+](CCCC)(CCCC)CCCC,"N719, Ruthenium",,,-
779,10.7,0.69,5.76,"0.6 M tetrabutylammonium iodide, 0.015 M I2, 0.1 M guanidinium thiocyanate and 0.5 M 4-tert-butylpyridine in MeCN",0.25,-,-,TiO2 film,-,-,AM 1.5G,-,Alessandro Sinopoli and Fiona A. Black and Christopher J. Wood and Elizabeth A. Gibson and Paul I. P. Elliott,Investigation of a new bis(carboxylate)triazole-based anchoring ligand for dye solar cell chromophore complexes,Dalton Trans.,46,10.1039/c6dt02905a,1520--1530,5,,01/01/2017,Sinopoli_2017,,,S=C=N[Ru]12(N=C=S)(N3CCC(CC3C3N2CCC(C3)C(=O)[O-])C(=O)O)N2CCC(CC2C2N1CCC(C2)C(=O)[O-])C(=O)O.CCCC[N+](CCCC)(CCCC)CCCC.CCCC[N+](CCCC)(CCCC)CCCC,"N719, Ruthenium",,,-
729,12.9,0.74,6.9,"1.0 M DMII, 0.15 M I2, and 0.5 M NBB (N-butylbenzimidazole) and 0.1 M guanidinium thiocyanate in 3-methoxypropionitrile",0.16,-,-,TiO2 film (5 um thick + 4 um scattering layer),-,10 hours,"AM 1.5G, 100 mw/cm2",-,Thomas Moehl and Hoi Nok Tsao and Kuan-Lin Wu and Hui-Chu Hsu and Yun Chi and Enrico Ronca and Filippo De Angelis and Mohammad K. Nazeeruddin and Michael Grätzel,High Open-Circuit Voltages: Evidence for a Sensitizer-Induced {TiO}2Conduction Band Shift in Ru({II})-Dye Sensitized Solar Cells,Chemistry of Materials,25,10.1021/cm401872q,4497--4502,22,,01/01/2013,Moehl_2013,,,CCCCCCCCCC1CCN2C(C1)C1CC(CCCCCCCCC)CCN1[Ru]12(N=C=S)(N=C=S)N2CCC(CC2C2N1CCC(C2)C(=O)O)C(=O)O,"Z907, Ruthenium",525,,DMF
650,16,0.69,7.15,0.6 M of N-methyl-N-butylimidazolium iodide (BMII) + 0.1 M of LiI + 0.05 M of I2 + 0.5 M of 4-tert-butylpyridine (TBP) in acetonitrile,0.16,-,-,TiO2 film (7 um + 5 um scattering layer),150 nmol/cm2,-,"AM 1.5G, 100mW/cm2",-,Sule Erten-Ela and Yoshihide Ueno and Takuro Asaba and Yuji Kubo,Synthesis of a dibenzo-{BODIPY}-incorporating phenothiazine dye as a panchromatic sensitizer for dye-sensitized solar cells,New J. Chem.,41,10.1039/c7nj01735a,10367--10375,18,,01/01/2017,Erten_Ela_2017,,,S=C=N[Ru]12(N=C=S)(N3CCC(CC3C3N2CCC(C3)C(=O)[O-])C(=O)O)N2CCC(CC2C2N1CCC(C2)C(=O)[O-])C(=O)O.CCCC[N+](CCCC)(CCCC)CCCC.CCCC[N+](CCCC)(CCCC)CCCC,"N719, Ruthenium",,,-
820,13.09,0.657,7.05,"0.06 M lithium iodide, 0.60 M 1,2-dimethyl-3-propylimidazolinium iodine (DMPII), 0.03 M I2, 0.5 M 4-tert-butylpyridine (TBP) and 0.10 M GuSCN in acetonitrile",0.2,-,-,TiO2 film 12 um thick,-,10 hours,"AM 1.5G, 100mW/cm2",-,Zhixia Kong and Huizhi Zhou and Jingnan Cui and Tingli Ma and Xichuan Yang and Licheng Sun,A new class of organic dyes based on acenaphthopyrazine for dye-sensitized solar cells,Journal of Photochemistry and Photobiology A: Chemistry,213,10.1016/j.jphotochem.2010.05.017,152--157,02-Mar,,01/01/2010,Kong_2010,,,S=C=N[Ru]12(N=C=S)(N3CCC(CC3C3N2CCC(C3)C(=O)[O-])C(=O)O)N2CCC(CC2C2N1CCC(C2)C(=O)[O-])C(=O)O.CCCC[N+](CCCC)(CCCC)CCCC.CCCC[N+](CCCC)(CCCC)CCCC,"N719, Ruthenium",,,-
680,8.23,0.72,4.01,"1.0 M 1,3-dimethylimidazolium iodide (DMII), 0.1 mM guanidinium thiocyanate (GuSCN), 0.03 M I2 , 0.05 M LiI, and 0.5 M tert-butypyridine (4-TBP) in a mixed solvent system of acetonitrile (CH3CN)
and valeronitrile (VN) (85:15 v/v)",0.25,-,-,TiO2 film (9 + 5 um thick),-,24 hours,"AM 1.5G, 100mW/cm2",-,Tinnagon Keawin and Ruangchai Tarsang and Kanokkorn Sirithip and Narid Prachumrak and Taweesak Sudyoadsuk and Supawadee Namuangruk and Jean Roncali and Nawee Kungwan and Vinich Promarak and Siriporn Jungsuttiwong,Anchoring number-performance relationship of zinc-porphyrin sensitizers for dye-sensitized solar cells: A combined experimental and theoretical study,Dyes and Pigments,136,10.1016/j.dyepig.2016.09.035,697--706,,,01/01/2017,Keawin_2017,,,OC(=O)c1ccc(cc1)C#Cc1ccc(cc1)/C/1=C/2\C=CC(=N2)/C(=c/2\n3[Zn]n4c1ccc4/C(=C\1/C=CC(=N1)/C(=c\3/cc2)/c1cc(cc(c1)C(C)(C)C)C(C)(C)C)/c1cc(cc(c1)C(C)(C)C)C(C)(C)C)/c1cc(cc(c1)C(C)(C)C)C(C)(C)C,porphyrin,585,,dichloromethane
700,10.72,0.71,5.33,"1.0 M 1,3-dimethylimidazolium iodide (DMII), 0.1 mM guanidinium thiocyanate (GuSCN), 0.03 M I2 , 0.05 M LiI, and 0.5 M tert-butypyridine (4-TBP) in a mixed solvent system of acetonitrile (CH3CN)
and valeronitrile (VN) (85:15 v/v)",0.25,dye:CDCA ratio 1:2,-,TiO2 film (9 + 5 um thick),-,24 hours,"AM 1.5G, 100mW/cm2",-,Tinnagon Keawin and Ruangchai Tarsang and Kanokkorn Sirithip and Narid Prachumrak and Taweesak Sudyoadsuk and Supawadee Namuangruk and Jean Roncali and Nawee Kungwan and Vinich Promarak and Siriporn Jungsuttiwong,Anchoring number-performance relationship of zinc-porphyrin sensitizers for dye-sensitized solar cells: A combined experimental and theoretical study,Dyes and Pigments,136,10.1016/j.dyepig.2016.09.035,697--706,,,01/01/2017,Keawin_2017,,,OC(=O)c1ccc(cc1)C#Cc1ccc(cc1)/C/1=C/2\C=CC(=N2)/C(=c/2\n3[Zn]n4c1ccc4/C(=C\1/C=CC(=N1)/C(=c\3/cc2)/c1cc(cc(c1)C(C)(C)C)C(C)(C)C)/c1cc(cc(c1)C(C)(C)C)C(C)(C)C)/c1cc(cc(c1)C(C)(C)C)C(C)(C)C,porphyrin,585,,dichloromethane
600,5.46,0.71,2.55,"1.0 M 1,3-dimethylimidazolium iodide (DMII), 0.1 mM guanidinium thiocyanate (GuSCN), 0.03 M I2 , 0.05 M LiI, and 0.5 M tert-butypyridine (4-TBP) in a mixed solvent system of acetonitrile (CH3CN)
and valeronitrile (VN) (85:15 v/v)",0.25,-,-,TiO2 film (9 + 5 um thick),-,24 hours,"AM 1.5G, 100mW/cm2",-,Tinnagon Keawin and Ruangchai Tarsang and Kanokkorn Sirithip and Narid Prachumrak and Taweesak Sudyoadsuk and Supawadee Namuangruk and Jean Roncali and Nawee Kungwan and Vinich Promarak and Siriporn Jungsuttiwong,Anchoring number-performance relationship of zinc-porphyrin sensitizers for dye-sensitized solar cells: A combined experimental and theoretical study,Dyes and Pigments,136,10.1016/j.dyepig.2016.09.035,697--706,,,01/01/2017,Keawin_2017,,,OC(=O)c1ccc(cc1)C#Cc1ccc(cc1)/C/1=C/2\C=CC(=N2)/C(=c/2\n3[Zn]n4c1ccc4/C(=C\1/C=CC(=N1)/C(=c\3/cc2)/c1ccc(cc1)C#Cc1ccc(cc1)C(=O)O)/c1cc(cc(c1)C(C)(C)C)C(C)(C)C)/c1cc(cc(c1)C(C)(C)C)C(C)(C)C,porphyrin,590,,dichloromethane
620,7.14,0.72,3.19,"1.0 M 1,3-dimethylimidazolium iodide (DMII), 0.1 mM guanidinium thiocyanate (GuSCN), 0.03 M I2 , 0.05 M LiI, and 0.5 M tert-butypyridine (4-TBP) in a mixed solvent system of acetonitrile (CH3CN)
and valeronitrile (VN) (85:15 v/v)",0.25,dye:CDCA ratio 1:2,-,TiO2 film (9 + 5 um thick),-,24 hours,"AM 1.5G, 100mW/cm2",-,Tinnagon Keawin and Ruangchai Tarsang and Kanokkorn Sirithip and Narid Prachumrak and Taweesak Sudyoadsuk and Supawadee Namuangruk and Jean Roncali and Nawee Kungwan and Vinich Promarak and Siriporn Jungsuttiwong,Anchoring number-performance relationship of zinc-porphyrin sensitizers for dye-sensitized solar cells: A combined experimental and theoretical study,Dyes and Pigments,136,10.1016/j.dyepig.2016.09.035,697--706,,,01/01/2017,Keawin_2017,,,OC(=O)c1ccc(cc1)C#Cc1ccc(cc1)/C/1=C/2\C=CC(=N2)/C(=c/2\n3[Zn]n4c1ccc4/C(=C\1/C=CC(=N1)/C(=c\3/cc2)/c1ccc(cc1)C#Cc1ccc(cc1)C(=O)O)/c1cc(cc(c1)C(C)(C)C)C(C)(C)C)/c1cc(cc(c1)C(C)(C)C)C(C)(C)C,porphyrin,590,,dichloromethane
510,1.69,0.67,0.58,"1.0 M 1,3-dimethylimidazolium iodide (DMII), 0.1 mM guanidinium thiocyanate (GuSCN), 0.03 M I2 , 0.05 M LiI, and 0.5 M tert-butypyridine (4-TBP) in a mixed solvent system of acetonitrile (CH3CN)
and valeronitrile (VN) (85:15 v/v)",0.25,-,-,TiO2 film (9 + 5 um thick),-,24 hours,"AM 1.5G, 100mW/cm2",-,Tinnagon Keawin and Ruangchai Tarsang and Kanokkorn Sirithip and Narid Prachumrak and Taweesak Sudyoadsuk and Supawadee Namuangruk and Jean Roncali and Nawee Kungwan and Vinich Promarak and Siriporn Jungsuttiwong,Anchoring number-performance relationship of zinc-porphyrin sensitizers for dye-sensitized solar cells: A combined experimental and theoretical study,Dyes and Pigments,136,10.1016/j.dyepig.2016.09.035,697--706,,,01/01/2017,Keawin_2017,,,OC(=O)c1ccc(cc1)C#Cc1ccc(cc1)/C/1=C/2\C=CC(=N2)/C(=c/2\n3[Zn]n4c1ccc4/C(=C\1/C=CC(=N1)/C(=c\3/cc2)/c1cc(cc(c1)C(C)(C)C)C(C)(C)C)/c1ccc(cc1)C#Cc1ccc(cc1)C(=O)O)/c1ccc(cc1)C#Cc1ccc(cc1)C(=O)O,porphyrin,599,,dichloromethane
530,2.6,0.73,1.01,"1.0 M 1,3-dimethylimidazolium iodide (DMII), 0.1 mM guanidinium thiocyanate (GuSCN), 0.03 M I2 , 0.05 M LiI, and 0.5 M tert-butypyridine (4-TBP) in a mixed solvent system of acetonitrile (CH3CN)
and valeronitrile (VN) (85:15 v/v)",0.25,dye:CDCA ratio 1:2,-,TiO2 film (9 + 5 um thick),-,24 hours,"AM 1.5G, 100mW/cm2",-,Tinnagon Keawin and Ruangchai Tarsang and Kanokkorn Sirithip and Narid Prachumrak and Taweesak Sudyoadsuk and Supawadee Namuangruk and Jean Roncali and Nawee Kungwan and Vinich Promarak and Siriporn Jungsuttiwong,Anchoring number-performance relationship of zinc-porphyrin sensitizers for dye-sensitized solar cells: A combined experimental and theoretical study,Dyes and Pigments,136,10.1016/j.dyepig.2016.09.035,697--706,,,01/01/2017,Keawin_2017,,,OC(=O)c1ccc(cc1)C#Cc1ccc(cc1)/C/1=C/2\C=CC(=N2)/C(=c/2\n3[Zn]n4c1ccc4/C(=C\1/C=CC(=N1)/C(=c\3/cc2)/c1cc(cc(c1)C(C)(C)C)C(C)(C)C)/c1ccc(cc1)C#Cc1ccc(cc1)C(=O)O)/c1ccc(cc1)C#Cc1ccc(cc1)C(=O)O,porphyrin,599,,dichloromethane
712,18.61,0.734,9.7,"1.0 M 1,3-dimethylimidazolium iodide, 0.03 M I2, 0.05 M LiI, 0.1 M guanidinium thiocyanate, and 0.50 M 4-tert-butylpyridine in an 85:15 acetonitrile/valeronitrile mixture",-,10 equiv CDCA,-,TiO2 film (16 um thick),960 nmol/cm2,-,"AM 1.5G, 100mW/cm2",-,Kei Kurotobi and Yuuki Toude and Kyosuke Kawamoto and Yamato Fujimori and Seigo Ito and Pavel Chabera and Villy Sundström and Hiroshi Imahori,Highly Asymmetrical Porphyrins with Enhanced Push-Pull Character for Dye-Sensitized Solar Cells,Chemistry - A European Journal,19,10.1002/chem.201303460,17075--17081,50,,01/01/2013,Kurotobi_2013,,,Cc1ccc(cc1)N(/C/1=c/2\cc/c/3=C(/C4=N/C(=C(\c5n([Zn]n23)c(/C(=C/2\N=C1C=C2)/N(c1ccc(cc1)C)c1ccc(cc1)C)cc5)/c1c(C)cc(cc1C)C)/C=C4)\c1ccc(cc1)C(=O)O)c1ccc(cc1)C,porphyrin,661,697,ethanol
742,16.75,0.715,8.9,"1.0 M 1,3-dimethylimidazolium iodide, 0.03 M I2, 0.05 M LiI, 0.1 M guanidinium thiocyanate, and 0.50 M 4-tert-butylpyridine in an 85:15 acetonitrile/valeronitrile mixture",-,2 equiv CDCA,-,TiO2 film (16 um thick),10 nmol/cm2,-,"AM 1.5G, 100mW/cm2",-,Kei Kurotobi and Yuuki Toude and Kyosuke Kawamoto and Yamato Fujimori and Seigo Ito and Pavel Chabera and Villy Sundström and Hiroshi Imahori,Highly Asymmetrical Porphyrins with Enhanced Push-Pull Character for Dye-Sensitized Solar Cells,Chemistry - A European Journal,19,10.1002/chem.201303460,17075--17081,50,,01/01/2013,Kurotobi_2013,,,CCCCCCc1ccc(cc1)N(/C/1=c/2\cc/c/3=C(/C4=N/C(=C(\c5n([Zn]n23)c(/C(=C/2\N=C1C=C2)/c1cc(cc(c1)C(C)(C)C)C(C)(C)C)cc5)/C#Cc1ccc(cc1)C(=O)O)/C=C4)\c1cc(cc(c1)C(C)(C)C)C(C)(C)C)c1ccc(cc1)CCCCCC,porphyrin,645,671,ethanol
713,15.69,0.731,8.2,"1.0 M 1,3-dimethylimidazolium iodide, 0.03 M I2, 0.05 M LiI, 0.1 M guanidinium thiocyanate, and 0.50 M 4-tert-butylpyridine in an 85:15 acetonitrile/valeronitrile mixture",-,5 equiv CDCA,-,TiO2 film (16 um thick),870 nmol/cm2,-,"AM 1.5G, 100mW/cm2",-,Kei Kurotobi and Yuuki Toude and Kyosuke Kawamoto and Yamato Fujimori and Seigo Ito and Pavel Chabera and Villy Sundström and Hiroshi Imahori,Highly Asymmetrical Porphyrins with Enhanced Push-Pull Character for Dye-Sensitized Solar Cells,Chemistry - A European Journal,19,10.1002/chem.201303460,17075--17081,50,,01/01/2013,Kurotobi_2013,,,Cc1ccc(cc1)N(/C/1=c/2\cc/c/3=C(\C#Cc4ccc(cc4)C(=O)O)/C4=N/C(=C(\c5n([Zn]n23)c(/C(=C/2\N=C1C=C2)/N(c1ccc(cc1)C)c1ccc(cc1)C)cc5)/c1c(C)cc(cc1C)C)/C=C4)c1ccc(cc1)C,porphyrin,630,664,ethanol
738,16.85,0.67,8.3,"1.0 M 1,3-dimethylimidazolium iodide (DMII), 0.03 M I2, 0.1 M guanidinium thiocyanate, 0.5 M TBP, and 0.05 M LiI in a mixture of acetonitrile−valeronitrile (85:15, v/v)",-,-,-,TiO2 film (8 + 5 um thick),115 nmol/cm2,12 hours,98.6mW/cm2 AM 1.5G,-,Chi-Lun Mai and Thomas Moehl and Chi-Hung Hsieh and Jean-David D{\'{e}}coppet and Shaik M. Zakeeruddin and Michael Grätzel and Chen-Yu Yeh,Porphyrin Sensitizers Bearing a Pyridine-Type Anchoring Group for Dye-Sensitized Solar Cells,{ACS} Applied Materials {\&} Interfaces,7,10.1021/acsami.5b03783,14975--14982,27,,01/01/2015,Mai_2015,,,CCCCCCCCCCCCOc1cccc(c1/C/1=C/2\C=CC(=N2)/C(=c/2\n3[Zn]n4c1ccc4/C(=C\1/C=CC(=N1)/C(=c\3/cc2)/c1c(OCCCCCCCCCCCC)cccc1OCCCCCCCCCCCC)/C#Cc1ccnc(c1)C(=O)O)/N(c1ccc(cc1)CCCCCC)c1ccc(cc1)CCCCCC)OCCCCCCCCCCCC,porphyrin,650,673,THF
