Repository: PaulC61/Cheminformatics

# Cheminformatics
Repository for:
Cheminformatics Masters students of University of Strasbourg 2020 - 2022
+ My own projects related to the course

File: InternshipM2_BIU/rawDSSCDBdata.csv (part 57 of 77)
VOC,JSC,FF,PCE,Electrolyte,Active area,Co-adsorbent,Co-sensitizer,Semiconductor,Dye loading,Exposure time,Solar simulator,Performance comment,Article author,Article title,Article journal,Article volume,Article DOI,Article pages,Article issue nr,Article EID,Article year,Article year,Article electronic id,Article keywords,Molecule SMILE,Molecule keywords,Molecule spectrum absorption maxima,Molecule spectrum emission maxima,Molecule spectrum solvent
735,16.88,0.682,8.5,"1.0 M 1,3-dimethylimidazolium iodide (DMII), 0.03 M I2, 0.1 M guanidinium thiocyanate, 0.5 M TBP, and 0.05 M LiI in a mixture of acetonitrile−valeronitrile (85:15, v/v)",-,-,-,TiO2 film (8 + 5 um thick),21 nmol/cm2,12 hours,99.2mW/cm2 AM 1.5G,-,Chi-Lun Mai and Thomas Moehl and Chi-Hung Hsieh and Jean-David D{\'{e}}coppet and Shaik M. Zakeeruddin and Michael Grätzel and Chen-Yu Yeh,Porphyrin Sensitizers Bearing a Pyridine-Type Anchoring Group for Dye-Sensitized Solar Cells,{ACS} Applied Materials {\&} Interfaces,7,10.1021/acsami.5b03783,14975--14982,27,,01/01/2015,Mai_2015,,,CCCCCCCCCCCCOc1cccc(c1/C/1=C/2\C=CC(=N2)/C(=c/2\n3[Zn]n4c1ccc4/C(=C\1/C=CC(=N1)/C(=c\3/cc2)/c1c(OCCCCCCCCCCCC)cccc1OCCCCCCCCCCCC)/C#Cc1ccnc(c1)O)/N(c1ccc(cc1)CCCCCC)c1ccc(cc1)CCCCCC)OCCCCCCCCCCCC,porphyrin,643,666,THF
731,15.6,0.718,8.2,"1.0 M 1,3-dimethylimidazolium iodide (DMII), 0.03 M I2, 0.1 M guanidinium thiocyanate, 0.5 M TBP, and 0.05 M LiI in a mixture of acetonitrile−valeronitrile (85:15, v/v)",-,-,-,TiO2 film (8 + 5 um thick),7.2 nmol/cm2,12 hours,96.9mW/cm2 AM 1.5G,-,Chi-Lun Mai and Thomas Moehl and Chi-Hung Hsieh and Jean-David D{\'{e}}coppet and Shaik M. Zakeeruddin and Michael Grätzel and Chen-Yu Yeh,Porphyrin Sensitizers Bearing a Pyridine-Type Anchoring Group for Dye-Sensitized Solar Cells,{ACS} Applied Materials {\&} Interfaces,7,10.1021/acsami.5b03783,14975--14982,27,,01/01/2015,Mai_2015,,,CCCCCCCCCCCCOc1cccc(c1/C/1=C/2\C=CC(=N2)/C(=c/2\n3[Zn]n4c1ccc4/C(=C\1/C=CC(=N1)/C(=c\3/cc2)/c1c(OCCCCCCCCCCCC)cccc1OCCCCCCCCCCCC)/C#Cc1ccncc1)/N(c1ccc(cc1)CCCCCC)c1ccc(cc1)CCCCCC)OCCCCCCCCCCCC,porphyrin,643,664,THF
736,19,0.649,9.1,"1.0 M 1,3-dimethylimidazolium iodide, 0.03 M I2, 0.05 M LiI, 0.1 M guanidinium thiocyanate, and 0.50 M 4-tert-butylpyridine in an 85:15 acetonitrile/valeronitrile mixture",-,-,-,TiO2 film (12 + 4 um thick),-,-,AM 1.5 G,-,Tomohiro Higashino and Kyosuke Kawamoto and Kenichi Sugiura and Yamato Fujimori and Yukihiro Tsuji and Kei Kurotobi and Seigo Ito and Hiroshi Imahori,Effects of Bulky Substituents of Push{\textendash}Pull Porphyrins on Photovoltaic Properties of Dye-Sensitized Solar Cells,{ACS} Applied Materials {\&} Interfaces,8,10.1021/acsami.6b03806,15379--15390,24,,01/01/2016,Higashino_2016,,,CCCCCCCCOc1cccc(c1/C/1=C/2\C=CC(=N2)/C(=c/2\n3[Zn]n4c1ccc4/C(=C\1/C=CC(=N1)/C(=c\3/cc2)/N(c1ccc(cc1)C)c1ccc(cc1)C)/N(c1ccc(cc1)C)c1ccc(cc1)C)/CCc1ccc(cc1)C(=O)O)COCCCCCCCC,porphyrin,657,690,ethanol
689,15.5,0.677,7.2,"1.0 M 1,3-dimethylimidazolium iodide, 0.03 M I2, 0.05 M LiI, 0.1 M guanidinium thiocyanate, and 0.50 M 4-tert-butylpyridine in an 85:15 acetonitrile/valeronitrile mixture",-,-,-,TiO2 film (12 + 4 um thick),-,-,AM 1.5 G,-,Tomohiro Higashino and Kyosuke Kawamoto and Kenichi Sugiura and Yamato Fujimori and Yukihiro Tsuji and Kei Kurotobi and Seigo Ito and Hiroshi Imahori,Effects of Bulky Substituents of Push{\textendash}Pull Porphyrins on Photovoltaic Properties of Dye-Sensitized Solar Cells,{ACS} Applied Materials {\&} Interfaces,8,10.1021/acsami.6b03806,15379--15390,24,,01/01/2016,Higashino_2016,,,CCCCCCCCOc1cccc(c1/C/1=C/2\C=CC(=N2)/C(=c/2\n3[Zn]n4c1ccc4/C(=C\1/C=CC(=N1)/C(=c\3/cc2)/N(c1ccc(cc1)C)c1ccc(cc1)C)/N(c1ccc(cc1)C)c1ccc(cc1)C)/CCc1c(OCCCC)cc(cc1OCCCC)C(=O)O)COCCCCCCCC,porphyrin,662,695,ethanol
703,14.1,0.704,6.9,"1.0 M 1,3-dimethylimidazolium iodide, 0.03 M I2, 0.05 M LiI, 0.1 M guanidinium thiocyanate, and 0.50 M 4-tert-butylpyridine in an 85:15 acetonitrile/valeronitrile mixture",-,-,-,TiO2 film (12 + 4 um thick),-,-,AM 1.5 G,-,Tomohiro Higashino and Kyosuke Kawamoto and Kenichi Sugiura and Yamato Fujimori and Yukihiro Tsuji and Kei Kurotobi and Seigo Ito and Hiroshi Imahori,Effects of Bulky Substituents of Push{\textendash}Pull Porphyrins on Photovoltaic Properties of Dye-Sensitized Solar Cells,{ACS} Applied Materials {\&} Interfaces,8,10.1021/acsami.6b03806,15379--15390,24,,01/01/2016,Higashino_2016,,,CCCCCCCCOCc1cccc(c1/C/1=C/2\C=CC(=N2)/C(=c/2\n3[Zn]n4c1ccc4/C(=C\1/C=CC(=N1)/C(=c\3/cc2)/N(c1ccc(cc1)C)c1ccc(cc1)C)/N(c1ccc(cc1)C)c1ccc(cc1)C)/CCc1c(OCCCCCCCC)cc(cc1OCCCCCCCC)C(=O)O)OCCCCCCCC,porphyrin,663,693,ethanol
779,16.2,0.678,8.6,"1.0 M 1,3-dimethylimidazolium iodide, 0.03 M I2, 0.05 M LiI, 0.1 M guanidinium thiocyanate, and 0.50 M 4-tert-butylpyridine in an 85:15 acetonitrile/valeronitrile mixture",-,-,-,TiO2 film (12 + 4 um thick),-,-,AM 1.5 G,-,Tomohiro Higashino and Kyosuke Kawamoto and Kenichi Sugiura and Yamato Fujimori and Yukihiro Tsuji and Kei Kurotobi and Seigo Ito and Hiroshi Imahori,Effects of Bulky Substituents of Push{\textendash}Pull Porphyrins on Photovoltaic Properties of Dye-Sensitized Solar Cells,{ACS} Applied Materials {\&} Interfaces,8,10.1021/acsami.6b03806,15379--15390,24,,01/01/2016,Higashino_2016,,,CCCCCCCCOc1cccc(c1/C/1=C/2\C=CC(=N2)/C(=c/2\n3[Zn]n4c1ccc4/C(=C\1/C=CC(=N1)/C(=c\3/cc2)/c1c(OCCCCCCCC)cccc1OCCCCCCCC)/N(c1ccc(cc1)CCCCCC)c1ccc(cc1)CCCCCC)/CCc1ccc(cc1)C(=O)O)OCCCCCCCC,porphyrin,643,663,ethanol
805,12.8,0.748,7.7,"0.25 M [Co(bpy)3]((CF3SO2)2N)2, 0.05 M [Co(bpy)3]((CF3SO2)2N)3 , 0.1 M LiTFSI, and 0.5 M 4-tert-butylpyridine in acetonitrile",-,-,-,TiO2 film (12 + 4 um thick),-,-,AM 1.5 G,-,Tomohiro Higashino and Kyosuke Kawamoto and Kenichi Sugiura and Yamato Fujimori and Yukihiro Tsuji and Kei Kurotobi and Seigo Ito and Hiroshi Imahori,Effects of Bulky Substituents of Push{\textendash}Pull Porphyrins on Photovoltaic Properties of Dye-Sensitized Solar Cells,{ACS} Applied Materials {\&} Interfaces,8,10.1021/acsami.6b03806,15379--15390,24,,01/01/2016,Higashino_2016,,,CCCCCCCCOc1cccc(c1/C/1=C/2\C=CC(=N2)/C(=c/2\n3[Zn]n4c1ccc4/C(=C\1/C=CC(=N1)/C(=c\3/cc2)/N(c1ccc(cc1)C)c1ccc(cc1)C)/N(c1ccc(cc1)C)c1ccc(cc1)C)/CCc1ccc(cc1)C(=O)O)COCCCCCCCC,porphyrin,657,690,ethanol
891,14.7,0.743,9.7,"0.25 M [Co(bpy)3]((CF3SO2)2N)2, 0.05 M [Co(bpy)3]((CF3SO2)2N)3 , 0.1 M LiTFSI, and 0.5 M 4-tert-butylpyridine in acetonitrile",-,-,-,TiO2 film (12 + 4 um thick),-,-,AM 1.5 G,-,Tomohiro Higashino and Kyosuke Kawamoto and Kenichi Sugiura and Yamato Fujimori and Yukihiro Tsuji and Kei Kurotobi and Seigo Ito and Hiroshi Imahori,Effects of Bulky Substituents of Push{\textendash}Pull Porphyrins on Photovoltaic Properties of Dye-Sensitized Solar Cells,{ACS} Applied Materials {\&} Interfaces,8,10.1021/acsami.6b03806,15379--15390,24,,01/01/2016,Higashino_2016,,,CCCCCCCCOc1cccc(c1/C/1=C/2\C=CC(=N2)/C(=c/2\n3[Zn]n4c1ccc4/C(=C\1/C=CC(=N1)/C(=c\3/cc2)/c1c(OCCCCCCCC)cccc1OCCCCCCCC)/N(c1ccc(cc1)CCCCCC)c1ccc(cc1)CCCCCC)/CCc1ccc(cc1)C(=O)O)OCCCCCCCC,porphyrin,643,663,ethanol
680,17.48,0.747,8.89,"1-butyl-3-methylimidazolium iodide (1 M), I2 (0.03 M), LiI (0.1 M), 4-tert butylpyridine (0.5 M), guanidine thiocyanate (0.1 M) in acetonitrile and valeronitrile",0.28,-,-,TiO2 film 18 um thick,304 nmol/cm2,-,AM 1.5G 100mW/cm2,-,Yue Hu and Aruna Ivaturi and Miquel Planells and Chiara L. Boldrini and Alessio Orbelli Biroli and Neil Robertson,`Donor-free' oligo(3-hexylthiophene) dyes for efficient dye-sensitized solar cells,J. Mater. Chem. A,4,10.1039/c5ta09133k,2509--2516,7,,01/01/2016,Hu_2016,,,S=C=N[Ru]12(N=C=S)(N3CCC(CC3C3N2CCC(C3)C(=O)[O-])C(=O)O)N2CCC(CC2C2N1CCC(C2)C(=O)[O-])C(=O)O.CCCC[N+](CCCC)(CCCC)CCCC.CCCC[N+](CCCC)(CCCC)CCCC,"N719, Ruthenium",,,-
760,12.05,0.68,6.46,"0.6 M 3-propyl-1,2-dimethylimidazolium iodide, 0.05 M I2, 0.1 M LiI, and 0.5 M TBP in a mixture of acetonitrile/valeronitrile (V/V:1/1)",0.159,-,-,TiO2 film (8 um transparent + 4 um scattering layer),-,18 hours,AM 1.5G 100mW/cm2,-,Ashis K. Sarker and Man Gu Kang and Jong-Dal Hong,A near-infrared dye for dye-sensitized solar cell: Catecholate-functionalized zinc phthalocyanine,Dyes and Pigments,92,10.1016/j.dyepig.2011.07.002,1160--1165,3,,01/01/2012,Sarker_2012,,,S=C=N[Ru]12(N=C=S)(N3CCC(CC3C3N2CCC(C3)C(=O)[O-])C(=O)O)N2CCC(CC2C2N1CCC(C2)C(=O)[O-])C(=O)O.CCCC[N+](CCCC)(CCCC)CCCC.CCCC[N+](CCCC)(CCCC)CCCC,"N719, Ruthenium",,,-
780,14.89,0.6978,8.11,"0.6 M 1-propyl-2,3-dimethylimidazolium iodide, 0.05 M I2, 0.1 M LiI, 0.1 M guanidine thiocyanate, and 0.5 M tert-butylpyridine in acetonitrile and valteronitrile in 85:15 vol ratio",0.09,-,-,TiO2 film (8 um transparent + 4 um scattering layer),126 nmol/cm2,2 hours,AM 1.5G 100mW/cm2,-,Futai Lu and Xuexiang Wang and Yanming Zhao and Guang Yang and Jie Zhang and Bao Zhang and Yaqing Feng,Studies on D-A-$\uppi$-A structured porphyrin sensitizers with different additional electron-withdrawing unit,Journal of Power Sources,333,10.1016/j.jpowsour.2016.09.149,1--9,,,01/01/2016,Lu_2016,,,S=C=N[Ru]12(N=C=S)(N3CCC(CC3C3N2CCC(C3)C(=O)[O-])C(=O)O)N2CCC(CC2C2N1CCC(C2)C(=O)[O-])C(=O)O.CCCC[N+](CCCC)(CCCC)CCCC.CCCC[N+](CCCC)(CCCC)CCCC,"N719, Ruthenium",,,-
710,16.7,0.73,8.64,"0.6 M DMPII, 0.5 M LiI, 0.05 M I2, 0.5 M TBP in an acetonitrrile",-,-,-,TiO2 14 um thick,-,-,"AM 1.5G, 100 mW/cm2",-,Kang Deuk Seo and Ban Seok You and In Taek Choi and Myung Jong Ju and Mi You and Hong Seok Kang and Hwan Kyu Kim,Dye-Sensitized Solar Cells based on Organic Dual-Channel Anchorable Dyes with Well-Defined Core Bridge Structures,ChemSusChem,6,10.1002/cssc.201300365,2069--2073,11,,01/01/2013,Seo_2013,,,S=C=N[Ru]12(N=C=S)(N3CCC(CC3C3N2CCC(C3)C(=O)[O-])C(=O)O)N2CCC(CC2C2N1CCC(C2)C(=O)[O-])C(=O)O.CCCC[N+](CCCC)(CCCC)CCCC.CCCC[N+](CCCC)(CCCC)CCCC,"N719, Ruthenium",,,-
701,15.84,0.713,7.91,"0.6 M 1,2-dimethyl-3-propylimidazolium iodide (DMPII), 0.1 M LiI and 0.05 M I2 in acetonitrile and 4-tert-butylpyridine (volume ratio, 1:1)",-,-,-,TiO2 film (12 um transparent + 6 um scattering layer),-,18 hours,"AM 1.5G, 100 mW/cm2",-,Chi-Ho Siu and Lawrence Tien Lin Lee and Po-Yu Ho and Cheuk-Lam Ho and Tao Chen and Songwut Suramitr and Supa Hannongbua and Zhiyuan Xie and Mingdeng Wei and Wai-Yeung Wong,Bis(phenothiazyl-ethynylene)-Based Organic Dyes Containing Di-Anchoring Groups with Efficiency Comparable to N719 for Dye-Sensitized Solar Cells,Chemistry - An Asian Journal,12,10.1002/asia.201601427,332--340,3,,01/01/2016,Siu_2016,,,S=C=N[Ru]12(N=C=S)(N3CCC(CC3C3N2CCC(C3)C(=O)[O-])C(=O)O)N2CCC(CC2C2N1CCC(C2)C(=O)[O-])C(=O)O.CCCC[N+](CCCC)(CCCC)CCCC.CCCC[N+](CCCC)(CCCC)CCCC,"N719, Ruthenium",,,-
775,16.1,0.647,8.07,"0.3 M 1,2-dimethyl-3-propylimidazolium iodide (DMPII), 0.1 M LiI, 0.05 M I2 and 0.5 M 4-tert-butylpyridine in acetonitrile",0.16,-,-,TiO2 film (12 um thick + 4 um scattering layer),-,12 hours,"AM1.5G, 100 mW/cm2",-,Xing Qian and Rucai Yan and Chong Xu and Li Shao and Hongmei Li and Linxi Hou,"New efficient organic dyes employing indeno[1,2-b]indole as the donor moiety for dye-sensitized solar cells",Journal of Power Sources,332,10.1016/j.jpowsour.2016.09.138,103--110,,,01/01/2016,Qian_2016,,,S=C=N[Ru]12(N=C=S)(N3CCC(CC3C3N2CCC(C3)C(=O)[O-])C(=O)O)N2CCC(CC2C2N1CCC(C2)C(=O)[O-])C(=O)O.CCCC[N+](CCCC)(CCCC)CCCC.CCCC[N+](CCCC)(CCCC)CCCC,"N719, Ruthenium",,,-
731,17.2,0.6,7.53,"LiI (0.5 M), I2 (0.05 M), and TBP (0.5 M) in MeCN",0.28,,,TiO2 film 16-18 um thick,-,-,"AM 1.5G, 100 mw/cm2",-,Yu-Hsiang Chiu and Masahiko Shibahara and Rui-Yu Huang and Motonori Watanabe and Zhong-Sheng Wang and Yu-Jen Hsiao and Bo-Fong Chang and Ting-Hsuan Chiang and Yuan Jay Chang,Triphenylamine derivatives and the lithium-ion capture of [3.3]cyclophane used in organic dye-sensitized solar cells,Dyes and Pigments,136,10.1016/j.dyepig.2016.09.043,761--772,,,01/01/2017,Chiu_2017,,,S=C=N[Ru]12(N=C=S)(N3CCC(CC3C3N2CCC(C3)C(=O)[O-])C(=O)O)N2CCC(CC2C2N1CCC(C2)C(=O)[O-])C(=O)O.CCCC[N+](CCCC)(CCCC)CCCC.CCCC[N+](CCCC)(CCCC)CCCC,"N719, Ruthenium",,,-
743,17,0.62,7.79,"3-dimethylimidazolium iodide (1.0 M), LiI (0.05 M), I2 (0.03 M), guanidinium thiocyanate (0.1 M), and TBP (0.5 M) in MeCN:valeronitrile (85:15, v/v)",0.28,,,TiO2 film 16-18 um thick,-,-,"AM 1.5G, 100 mw/cm2",-,Yu-Hsiang Chiu and Masahiko Shibahara and Rui-Yu Huang and Motonori Watanabe and Zhong-Sheng Wang and Yu-Jen Hsiao and Bo-Fong Chang and Ting-Hsuan Chiang and Yuan Jay Chang,Triphenylamine derivatives and the lithium-ion capture of [3.3]cyclophane used in organic dye-sensitized solar cells,Dyes and Pigments,136,10.1016/j.dyepig.2016.09.043,761--772,,,01/01/2017,Chiu_2017,,,S=C=N[Ru]12(N=C=S)(N3CCC(CC3C3N2CCC(C3)C(=O)[O-])C(=O)O)N2CCC(CC2C2N1CCC(C2)C(=O)[O-])C(=O)O.CCCC[N+](CCCC)(CCCC)CCCC.CCCC[N+](CCCC)(CCCC)CCCC,"N719, Ruthenium",,,-
620,7.53,0.52,2.47,"0.6 M 1-butyl-3-methyl-imidazolium iodide (BMII), 0.1 M lithium iodide (LiI), 0.05 M iodine (I2) and 0.5 M tert-butyl pyridine (TBP) in 3-methoxypropionitrile",0.36,-,-,TiO2 film 10 um thick,-,12 hours,AM 1.5G,-,Deniz Kiymaz and Meryem Sezgin and Emre Sefer and Ceylan Zafer and Sermet Koyuncu,Carbazole based D-A-$\uppi$-A chromophores for dye sensitized solar cells: Effect of the side alkyl chain length on device performance,International Journal of Hydrogen Energy,42,10.1016/j.ijhydene.2016.09.161,8569--8575,12,,01/01/2017,Kiymaz_2017,,,CCCCCCCCCC1CCN2C(C1)C1CC(CCCCCCCCC)CCN1[Ru]12(N=C=S)(N=C=S)N2CCC(CC2C2N1CCC(C2)C(=O)O)C(=O)O,"Z907, Ruthenium",525,,DMF
449,2.7,0.67,0.8,"0.10 M lithium iodide, 0.60 M butylmethylimidazolium iodide, 0.03 M I2 , and 0.05 M 4-tert-butylpyridine in acetonitrile/valeronitrile 75:25",-,-,-,TiO2 film (12 um thick),33.5 nmol/cm2,-,AM 1.5 G,-,Maryam Adineh and Pooya Tahay and Mohsen Ameri and Nasser Safari and Ezeddin Mohajerani,Fabrication and analysis of dye-sensitized solar cells ({DSSCs}) using porphyrin dyes with catechol anchoring groups,{RSC} Adv.,6,10.1039/c5ra23584g,14512--14521,18,,01/01/2016,Adineh_2016,,,OC(=O)c1ccc(cc1)/C/1=C/2\C=CC(=N2)/C(=c/2\n3[Zn]n4c1ccc4/C(=C\1/C=CC(=N1)/C(=c\3/cc2)/c1ccc(cc1)C(=O)O)/c1ccc(cc1)C(=O)O)/c1ccc(cc1)C(=O)O,porphyrin,425,,ethanol
449,2.1,0.62,0.6,"0.10 M lithium iodide, 0.60 M butylmethylimidazolium iodide, 0.03 M I2 , and 0.05 M 4-tert-butylpyridine in acetonitrile/valeronitrile 75:25",-,-,-,TiO2 film (12 um thick),25.3 nmol/cm2,-,AM 1.5 G,-,Maryam Adineh and Pooya Tahay and Mohsen Ameri and Nasser Safari and Ezeddin Mohajerani,Fabrication and analysis of dye-sensitized solar cells ({DSSCs}) using porphyrin dyes with catechol anchoring groups,{RSC} Adv.,6,10.1039/c5ra23584g,14512--14521,18,,01/01/2016,Adineh_2016,,,Oc1c(O)cccc1/C/1=C/2\C=CC(=N2)/C(=c/2\n3[Zn]n4c1ccc4/C(=C\1/C=CC(=N1)/C(=c\3/cc2)/c1cccc(c1O)O)/c1cccc(c1O)O)/c1cccc(c1O)O,porphyrin,425,,ethanol
410,1.11,0.51,0.23,"0.10 M lithium iodide, 0.60 M butylmethylimidazolium iodide, 0.03 M I2 , and 0.05 M 4-tert-butylpyridine in acetonitrile/valeronitrile 75:25",-,-,-,TiO2 film (12 um thick),36.7 nmol/cm2,-,AM 1.5 G,-,Maryam Adineh and Pooya Tahay and Mohsen Ameri and Nasser Safari and Ezeddin Mohajerani,Fabrication and analysis of dye-sensitized solar cells ({DSSCs}) using porphyrin dyes with catechol anchoring groups,{RSC} Adv.,6,10.1039/c5ra23584g,14512--14521,18,,01/01/2016,Adineh_2016,,,Oc1cc(ccc1O)/C/1=C/2\C=CC(=N2)/C(=c/2\n3[Zn]n4c1ccc4/C(=C\1/C=CC(=N1)/C(=c\3/cc2)/c1ccc(c(c1)O)O)/c1ccc(c(c1)O)O)/c1ccc(c(c1)O)O,porphyrin,428,,ethanol
312,0.28,0.34,0.03,"0.10 M lithium iodide, 0.60 M butylmethylimidazolium iodide, 0.03 M I2 , and 0.05 M 4-tert-butylpyridine in acetonitrile/valeronitrile 75:25",-,-,-,TiO2 film (12 um thick),10.4 nmol/cm2,-,AM 1.5 G,-,Maryam Adineh and Pooya Tahay and Mohsen Ameri and Nasser Safari and Ezeddin Mohajerani,Fabrication and analysis of dye-sensitized solar cells ({DSSCs}) using porphyrin dyes with catechol anchoring groups,{RSC} Adv.,6,10.1039/c5ra23584g,14512--14521,18,,01/01/2016,Adineh_2016,,,Oc1ccc(c(c1)O)/C/1=C/2\C=CC(=N2)/C(=c/2\n3[Zn]n4c1ccc4/C(=C\1/C=CC(=N1)/C(=c\3/cc2)/c1ccc(cc1O)O)/c1ccc(cc1O)O)/c1ccc(cc1O)O,porphyrin,425,,ethanol
390,0.12,0.38,0.02,"0.10 M lithium iodide, 0.60 M butylmethylimidazolium iodide, 0.03 M I2 , and 0.05 M 4-tert-butylpyridine in acetonitrile/valeronitrile 75:25",-,-,-,TiO2 film (12 um thick),15.1 nmol/cm2,-,AM 1.5 G,-,Maryam Adineh and Pooya Tahay and Mohsen Ameri and Nasser Safari and Ezeddin Mohajerani,Fabrication and analysis of dye-sensitized solar cells ({DSSCs}) using porphyrin dyes with catechol anchoring groups,{RSC} Adv.,6,10.1039/c5ra23584g,14512--14521,18,,01/01/2016,Adineh_2016,,,Oc1ccc(c(c1)/C/1=C/2\C=CC(=N2)/C(=c/2\n3[Zn]n4c1ccc4/C(=C\1/C=CC(=N1)/C(=c\3/cc2)/c1cc(O)ccc1O)/c1cc(O)ccc1O)/c1cc(O)ccc1O)O,porphyrin,424,,ethanol
620,7.83,0.7,3.4,"0.6 M 1-butyl-3-methylimidazolium iodide (BMII), 0.1 M lithium iodide, 0.05 M iodine and 0.5 M 4-tert-butylpyridine in a 1:1 mixture of acetonitrile-valeronitrile",0.16,-,-,TiO2 film (8 + 4 um thick),-,1.5 hours,"AM 1.5G, 100mW/cm2",-,Ana Aljarilla and John N. Clifford and Laia Pellej{\`{a}} and Antonio Moncho and Susana Arrechea and Pilar de la Cruz and Fernando Langa and Emilio Palomares,Effect of porphyrin loading on performance of dye sensitized solar cells based on iodide/tri-iodide and cobalt electrolytes,Journal of Materials Chemistry A,1,10.1039/c3ta12955a,13640,43,,01/01/2013,Aljarilla_2013,,,CCCCCCOc1ccc(cc1)N(c1ccc(cc1)OCCCCCC)c1ccc(cc1)/C/1=C/2\C=CC(=N2)/C(=c/2\n3[Zn]n4c1ccc4/C(=C\1/C=CC(=N1)/C(=c\3/cc2)/C#Cc1ccc(cc1)C(=O)O)/c1ccc(cc1)N(c1ccc(cc1)OCCCCCC)c1ccc(cc1)OCCCCCC)/c1ccc(cc1)N(c1ccc(cc1)OCCCCCC)c1ccc(cc1)OCCCCCC,porphyrin,637,669,dichloromethane
610,6.18,0.69,2.54,"0.6 M 1-butyl-3-methylimidazolium iodide (BMII), 0.1 M lithium iodide, 0.05 M iodine and 0.5 M 4-tert-butylpyridine in a 1:1 mixture of acetonitrile-valeronitrile",0.16,-,-,TiO2 film (8 + 4 um thick),-,6 hours,"AM 1.5G, 100mW/cm2",-,Ana Aljarilla and John N. Clifford and Laia Pellej{\`{a}} and Antonio Moncho and Susana Arrechea and Pilar de la Cruz and Fernando Langa and Emilio Palomares,Effect of porphyrin loading on performance of dye sensitized solar cells based on iodide/tri-iodide and cobalt electrolytes,Journal of Materials Chemistry A,1,10.1039/c3ta12955a,13640,43,,01/01/2013,Aljarilla_2013,,,CCCCCCOc1ccc(cc1)N(c1ccc(cc1)OCCCCCC)c1ccc(cc1)/C/1=C/2\C=CC(=N2)/C(=c/2\n3[Zn]n4c1ccc4/C(=C\1/C=CC(=N1)/C(=c\3/cc2)/C#Cc1ccc(cc1)C(=O)O)/c1ccc(cc1)N(c1ccc(cc1)OCCCCCC)c1ccc(cc1)OCCCCCC)/c1ccc(cc1)N(c1ccc(cc1)OCCCCCC)c1ccc(cc1)OCCCCCC,porphyrin,637,669,dichloromethane
750,3.67,0.75,2.06,"0.2 M tris(1,10-phenanthroline)cobalt( II )(TFSI)2 , 0.02 M tris(1,10-phenanthroline) cobalt(III)(TFSI)3 , 0.1 M lithium perchlorate and 0.5 M 4-tert-butylpyridine in a 85:15 mixture of acetonitrile-valeronitrile",0.16,-,-,TiO2 film (8 + 4 um thick),-,1.5 hours,"AM 1.5G, 100mW/cm2",-,Ana Aljarilla and John N. Clifford and Laia Pellej{\`{a}} and Antonio Moncho and Susana Arrechea and Pilar de la Cruz and Fernando Langa and Emilio Palomares,Effect of porphyrin loading on performance of dye sensitized solar cells based on iodide/tri-iodide and cobalt electrolytes,Journal of Materials Chemistry A,1,10.1039/c3ta12955a,13640,43,,01/01/2013,Aljarilla_2013,,,OC(=O)c1ccc(cc1)C#C/C/1=c/2\cc/c/3=C(\c4ccc(cc4)N(c4ccccc4)c4ccccc4)/C4=N/C(=C(\c5n([Zn]n23)c(/C(=C/2\N=C1C=C2)/c1ccc(cc1)N(c1ccccc1)c1ccccc1)cc5)/c1ccc(cc1)N(c1ccccc1)c1ccccc1)/C=C4,porphyrin,,,-
760,4.44,0.74,2.48,"0.2 M tris(1,10-phenanthroline)cobalt( II )(TFSI)2 , 0.02 M tris(1,10-phenanthroline) cobalt(III)(TFSI)3 , 0.1 M lithium perchlorate and 0.5 M 4-tert-butylpyridine in a 85:15 mixture of acetonitrile-valeronitrile",0.16,-,-,TiO2 film (8 + 4 um thick),-,6 hours,"AM 1.5G, 100mW/cm2",-,Ana Aljarilla and John N. Clifford and Laia Pellej{\`{a}} and Antonio Moncho and Susana Arrechea and Pilar de la Cruz and Fernando Langa and Emilio Palomares,Effect of porphyrin loading on performance of dye sensitized solar cells based on iodide/tri-iodide and cobalt electrolytes,Journal of Materials Chemistry A,1,10.1039/c3ta12955a,13640,43,,01/01/2013,Aljarilla_2013,,,OC(=O)c1ccc(cc1)C#C/C/1=c/2\cc/c/3=C(\c4ccc(cc4)N(c4ccccc4)c4ccccc4)/C4=N/C(=C(\c5n([Zn]n23)c(/C(=C/2\N=C1C=C2)/c1ccc(cc1)N(c1ccccc1)c1ccccc1)cc5)/c1ccc(cc1)N(c1ccccc1)c1ccccc1)/C=C4,porphyrin,,,-
770,3.17,0.66,1.61,"0.2 M tris(1,10-phenanthroline)cobalt( II )(TFSI)2 , 0.02 M tris(1,10-phenanthroline) cobalt(III)(TFSI)3 , 0.1 M lithium perchlorate and 0.5 M 4-tert-butylpyridine in a 85:15 mixture of acetonitrile-valeronitrile",0.16,-,-,TiO2 film (8 + 4 um thick),-,1.5 hours,"AM 1.5G, 100mW/cm2",-,Ana Aljarilla and John N. Clifford and Laia Pellej{\`{a}} and Antonio Moncho and Susana Arrechea and Pilar de la Cruz and Fernando Langa and Emilio Palomares,Effect of porphyrin loading on performance of dye sensitized solar cells based on iodide/tri-iodide and cobalt electrolytes,Journal of Materials Chemistry A,1,10.1039/c3ta12955a,13640,43,,01/01/2013,Aljarilla_2013,,,CCCCCCOc1ccc(cc1)N(c1ccc(cc1)OCCCCCC)c1ccc(cc1)/C/1=C/2\C=CC(=N2)/C(=c/2\n3[Zn]n4c1ccc4/C(=C\1/C=CC(=N1)/C(=c\3/cc2)/C#Cc1ccc(cc1)C(=O)O)/c1ccc(cc1)N(c1ccc(cc1)OCCCCCC)c1ccc(cc1)OCCCCCC)/c1ccc(cc1)N(c1ccc(cc1)OCCCCCC)c1ccc(cc1)OCCCCCC,porphyrin,637,669,dichloromethane
750,3.82,0.72,2.05,"0.2 M tris(1,10-phenanthroline)cobalt( II )(TFSI)2 , 0.02 M tris(1,10-phenanthroline) cobalt(III)(TFSI)3 , 0.1 M lithium perchlorate and 0.5 M 4-tert-butylpyridine in a 85:15 mixture of acetonitrile-valeronitrile",0.16,-,-,TiO2 film (8 + 4 um thick),-,6 hours,"AM 1.5G, 100mW/cm2",-,Ana Aljarilla and John N. Clifford and Laia Pellej{\`{a}} and Antonio Moncho and Susana Arrechea and Pilar de la Cruz and Fernando Langa and Emilio Palomares,Effect of porphyrin loading on performance of dye sensitized solar cells based on iodide/tri-iodide and cobalt electrolytes,Journal of Materials Chemistry A,1,10.1039/c3ta12955a,13640,43,,01/01/2013,Aljarilla_2013,,,CCCCCCOc1ccc(cc1)N(c1ccc(cc1)OCCCCCC)c1ccc(cc1)/C/1=C/2\C=CC(=N2)/C(=c/2\n3[Zn]n4c1ccc4/C(=C\1/C=CC(=N1)/C(=c\3/cc2)/C#Cc1ccc(cc1)C(=O)O)/c1ccc(cc1)N(c1ccc(cc1)OCCCCCC)c1ccc(cc1)OCCCCCC)/c1ccc(cc1)N(c1ccc(cc1)OCCCCCC)c1ccc(cc1)OCCCCCC,porphyrin,637,669,dichloromethane
760,15.25,0.72,8.42,"0.5 M 1-butyl-3-methylimidazolium iodide (BMII), 0.1 M lithium iodide, 0.05 M iodine, and 0.5 M 4-tert-butylpyridine in a 85:15 mixture of acetonitrile-valeronitrile",0.16,-,-,TiO2 film (8 + 4 um thick),-,-,"AM 1.5G, 100mW/cm2",-,Ana Aljarilla and John N. Clifford and Laia Pellej{\`{a}} and Antonio Moncho and Susana Arrechea and Pilar de la Cruz and Fernando Langa and Emilio Palomares,Effect of porphyrin loading on performance of dye sensitized solar cells based on iodide/tri-iodide and cobalt electrolytes,Journal of Materials Chemistry A,1,10.1039/c3ta12955a,13640,43,,01/01/2013,Aljarilla_2013,,,CCCCCCCCOc1cccc(c1/C/1=C/2\C=CC(=N2)/C(=c/2\n3[Zn]n4c1ccc4/C(=C\1/C=CC(=N1)/C(=c\3/cc2)/c1c(OCCCCCCCC)cccc1OCCCCCCCC)/N(c1ccc(cc1)CCCCCC)c1ccc(cc1)CCCCCC)/C#Cc1ccc(cc1)C(=O)O)OCCCCCCCC,porphyrin,,,-
760,14.363,0.68,7.17,"1-butyl-3-methylimidazolium iodide (0.7 M), lithium iodide (LiI, 0.2 M), iodine (I2, 0.05 M), and t-butylpyridine (TBP, 0.5 M) in acetonitrile/valeronitrile (85:15, v/v)",-,-,-,TiO2 film,-,24 hours,"AM 1.5G, 100 mW/cm2",-,Yong Hui Lee and Ramesh Kumar Chitumalla and Bo Youn Jang and Joonkyung Jang and Suresh Thogiti and Jae Hong Kim,"Alkyl chain length dependence of the charge-transfer, recombination and electron diffusion length on the photovoltaic performance in double donor-acceptor-based organic dyes for dye sensitized solar cells",Dyes and Pigments,133,10.1016/j.dyepig.2016.05.035,161--172,,,01/01/2016,Lee_2016,,,S=C=N[Ru]12(N=C=S)(N3CCC(CC3C3N2CCC(C3)C(=O)[O-])C(=O)O)N2CCC(CC2C2N1CCC(C2)C(=O)[O-])C(=O)O.CCCC[N+](CCCC)(CCCC)CCCC.CCCC[N+](CCCC)(CCCC)CCCC,"N719, Ruthenium",,,-
860,0.54,0.6585,0.31,not specified,0.25,-,-,ZnO 8 um thick,-,8 hours,AM 1.5G 100mW/cm2,-,Partha Pratim Das and Anurag Roy and Sumita Das and Parukuttyamma Sujatha Devi,"Enhanced stability of Zn2SnO4 with N719, N3 and eosin Y dye molecules for {DSSC} application",Phys. Chem. Chem. Phys.,18,10.1039/c5cp04716a,1429--1438,3,,01/01/2016,Pratim_Das_2016,,,S=C=N[Ru]12(N=C=S)(N3C=C[C@H](C=C3C3=C[C@@H](C=CN23)C(=O)O)C(=O)O)N2C=C[C@H](C=C2C2=C[C@@H](C=CN12)C(=O)O)C(=O)O,"N3, Ruthenium",,,-
840,0.61,0.6471,0.34,not specified,0.25,-,-,ZnO 8 um thick,-,8 hours,AM 1.5G 100mW/cm2,-,Partha Pratim Das and Anurag Roy and Sumita Das and Parukuttyamma Sujatha Devi,"Enhanced stability of Zn2SnO4 with N719, N3 and eosin Y dye molecules for {DSSC} application",Phys. Chem. Chem. Phys.,18,10.1039/c5cp04716a,1429--1438,3,,01/01/2016,Pratim_Das_2016,,,S=C=N[Ru]12(N=C=S)(N3CCC(CC3C3N2CCC(C3)C(=O)[O-])C(=O)O)N2CCC(CC2C2N1CCC(C2)C(=O)[O-])C(=O)O.CCCC[N+](CCCC)(CCCC)CCCC.CCCC[N+](CCCC)(CCCC)CCCC,"N719, Ruthenium",,,-
720,16.08,0.63,7.19,"0.5 M lithium iodide (LiI), 0.05 M iodine (I2), and 0.5 M 4-tert-butylpyridine dissolved in acetonitrile",0.25,-,-,TiO2 film 18 um thick,-,12 hours,"AM 1.5G, 100 mW/cm2",-,Yung-Sheng Yen and Ying-Chan Hsu and Jiann T. Lin and Che-Wei Chang and Chao-Ping Hsu and Da-Jong Yin,Pyrrole-Based Organic Dyes for Dye-Sensitized Solar Cells,The Journal of Physical Chemistry C,112,10.1021/jp801036s,12557--12567,32,,01/01/2008,Yen_2008,,,S=C=N[Ru]12(N=C=S)(N3CCC(CC3C3N2CCC(C3)C(=O)[O-])C(=O)O)N2CCC(CC2C2N1CCC(C2)C(=O)[O-])C(=O)O.CCCC[N+](CCCC)(CCCC)CCCC.CCCC[N+](CCCC)(CCCC)CCCC,"N719, Ruthenium",,,-
490,3.8,0.51,0.96,"[Co(bpy)3](PF6)2 (0.21 M), [Co(bpy)3](PF6)3 (0.033 M), NaClO4 (0.1 M), tBP (0.2 M) in MeCN",0.13,-,-,TiO2 film (12 um thick + 3 um scattering layer),-,16 hours,"AM 1.5G, 100 mW/cm2",-,Paolo G. Bomben and Terry J. Gordon and Eduardo Schott and Curtis P. Berlinguette,A Trisheteroleptic Cyclometalated {RuII} Sensitizer that Enables High Power Output in a Dye-Sensitized Solar Cell,Angewandte Chemie International Edition,50,10.1002/anie.201104275,10682--10685,45,,01/01/2011,Bomben_2011,,,S=C=N[Ru]12(N=C=S)(N3C=C[C@H](C=C3C3=C[C@@H](C=CN23)C(=O)O)C(=O)O)N2C=C[C@H](C=C2C2=C[C@@H](C=CN12)C(=O)O)C(=O)O,"N3, Ruthenium",,,-
660.1,2.13,0.796,7.8,DMII/EMII/EMITCB/I2/TBP/GNCS (molar ratio: 12/12/16/1.67/3.33/0.67),0.158,0.3 mM CDCA,-,TiO2 film (7 um thick + 5 um scattering layer),-,3-4 hours,"AM 1.5G, 14.39 mw/cm2",-,Wangdong Zeng and Yiming Cao and Yu Bai and Yinghui Wang and Yushuai Shi and Min Zhang and Fangfang Wang and Chunyue Pan and Peng Wang,Efficient Dye-Sensitized Solar Cells with an Organic Photosensitizer Featuring Orderly Conjugated Ethylenedioxythiophene and Dithienosilole Blocks,Chemistry of Materials,22,10.1021/cm9036988,1915--1925,5,,01/01/2010,Zeng_2010,,,CCCCCCCCCC1CCN2C(C1)C1CC(CCCCCCCCC)CCN1[Ru]12(N=C=S)(N=C=S)N2CCC(CC2C2N1CCC(C2)C(=O)O)C(=O)O,"Z907, Ruthenium",525,,DMF
809,1.84,0.8,12.5,cobalt tris(bipyridine) in acetonitrile,-,-,-,TiO2 film,-,-,"AM 1.5G, 9.6 mW/cm2",-,Aswani Yella and Chi-Lun Mai and Shaik M. Zakeeruddin and Shu-Nung Chang and Chi-Hung Hsieh and Chen-Yu Yeh and Michael Grätzel,Molecular Engineering of Push-Pull Porphyrin Dyes for Highly Efficient Dye-Sensitized Solar Cells: The Role of Benzene Spacers,Angewandte Chemie International Edition,53,10.1002/anie.201309343,2973--2977,11,,01/01/2014,Yella_2014,,,CCCCCCCCOc1cccc(c1/C/1=c/2\cc/c/3=C(\C#Cc4ccc(c5c4nsn5)c4ccc(cc4)C(=O)O)/C4=N/C(=C(\c5n([Zn]n23)c(/C(=C/2\N=C1C=C2)/N(c1ccc(cc1)CCCCCC)c1ccc(cc1)CCCCCC)cc5)/c1c(OCCCCCCCC)cccc1OCCCCCCCC)/C=C4)OCCCCCCCC,porphyrin,665,,THF
678,3.8,0.784,7.7,DMII/EMII/EMITCB/I2/TBP/GNCS (molar ratio: 12/12/16/1.67/3.33/0.67),0.158,0.3 mM CDCA,-,TiO2 film (7 um thick + 5 um scattering layer),-,3-4 hours,"AM 1.5G, 26.14 mw/cm2",-,Wangdong Zeng and Yiming Cao and Yu Bai and Yinghui Wang and Yushuai Shi and Min Zhang and Fangfang Wang and Chunyue Pan and Peng Wang,Efficient Dye-Sensitized Solar Cells with an Organic Photosensitizer Featuring Orderly Conjugated Ethylenedioxythiophene and Dithienosilole Blocks,Chemistry of Materials,22,10.1021/cm9036988,1915--1925,5,,01/01/2010,Zeng_2010,,,CCCCCCCCCC1CCN2C(C1)C1CC(CCCCCCCCC)CCN1[Ru]12(N=C=S)(N=C=S)N2CCC(CC2C2N1CCC(C2)C(=O)O)C(=O)O,"Z907, Ruthenium",525,,DMF
698.8,7.5,0.769,7.6,DMII/EMII/EMITCB/I2/TBP/GNCS (molar ratio: 12/12/16/1.67/3.33/0.67),0.158,0.3 mM CDCA,-,TiO2 film (7 um thick + 5 um scattering layer),-,3-4 hours,"AM 1.5G, 53.26 mw/cm2",-,Wangdong Zeng and Yiming Cao and Yu Bai and Yinghui Wang and Yushuai Shi and Min Zhang and Fangfang Wang and Chunyue Pan and Peng Wang,Efficient Dye-Sensitized Solar Cells with an Organic Photosensitizer Featuring Orderly Conjugated Ethylenedioxythiophene and Dithienosilole Blocks,Chemistry of Materials,22,10.1021/cm9036988,1915--1925,5,,01/01/2010,Zeng_2010,,,CCCCCCCCCC1CCN2C(C1)C1CC(CCCCCCCCC)CCN1[Ru]12(N=C=S)(N=C=S)N2CCC(CC2C2N1CCC(C2)C(=O)O)C(=O)O,"Z907, Ruthenium",525,,DMF
713,13.34,0.752,7.2,DMII/EMII/EMITCB/I2/TBP/GNCS (molar ratio: 12/12/16/1.67/3.33/0.67),0.158,0.3 mM CDCA,-,TiO2 film (7 um thick + 5 um scattering layer),-,3-4 hours,"AM 1.5G, 100 mw/cm2",-,Wangdong Zeng and Yiming Cao and Yu Bai and Yinghui Wang and Yushuai Shi and Min Zhang and Fangfang Wang and Chunyue Pan and Peng Wang,Efficient Dye-Sensitized Solar Cells with an Organic Photosensitizer Featuring Orderly Conjugated Ethylenedioxythiophene and Dithienosilole Blocks,Chemistry of Materials,22,10.1021/cm9036988,1915--1925,5,,01/01/2010,Zeng_2010,,,CCCCCCCCCC1CCN2C(C1)C1CC(CCCCCCCCC)CCN1[Ru]12(N=C=S)(N=C=S)N2CCC(CC2C2N1CCC(C2)C(=O)O)C(=O)O,"Z907, Ruthenium",525,,DMF
655,12.61,0.68,5.62,"0.6 M 1-butyl-3-methylimidazolium iodide (BMII), 30 mM I2, 50 mM LiI, 0.5 M tert-butylpyridine and 0.1 M guanidiniumthiocyanate (GuNCS) in a solvent mixture of acetonitrile and valeronitrile (volume ratio, 85:15)",0.16,-,-,TiO2 film 12 um thick,62.5 nmol/cm2,18 hours,AM 1.5G,-,Hai-Lang Jia and Ze-Min Ju and Hong-Xia Sun and Xue-Hai Ju and Ming-Dao Zhang and Xing-Fu Zhou and He-Gen Zheng,Improvement of photovoltaic performance of {DSSCs} by modifying panchromatic zinc porphyrin dyes with heterocyclic units,J. Mater. Chem. A,2,10.1039/c4ta04704d,20841--20848,48,,01/01/2014,Jia_2014,,,CCCCCCCCOc1cccc(c1/C/1=c/2\cc/c/3=C(/C4=N/C(=C(\c5n([Zn]n23)c(/C(=C/2\N=C1C=C2)/C#Cc1ccc(s1)C(=O)O)cc5)/c1c(OCCCCCCCC)cccc1OCCCCCCCC)/C=C4)\N(c1ccc(cc1)c1ccc(s1)CCCCCC)c1ccc(cc1)c1ccc(s1)CCCCCC)OCCCCCCCC,porphyrin,650,675,THF
692,13.67,0.676,6.4,"0.6 M 1-butyl-3-methylimidazolium iodide (BMII), 30 mM I2, 50 mM LiI, 0.5 M tert-butylpyridine and 0.1 M guanidiniumthiocyanate (GuNCS) in a solvent mixture of acetonitrile and valeronitrile (volume ratio, 85:15)",0.16,-,-,TiO2 film 12 um thick,41.1 nmol/cm2,18 hours,AM 1.5G,-,Hai-Lang Jia and Ze-Min Ju and Hong-Xia Sun and Xue-Hai Ju and Ming-Dao Zhang and Xing-Fu Zhou and He-Gen Zheng,Improvement of photovoltaic performance of {DSSCs} by modifying panchromatic zinc porphyrin dyes with heterocyclic units,J. Mater. Chem. A,2,10.1039/c4ta04704d,20841--20848,48,,01/01/2014,Jia_2014,,,CCCCCCCCOc1cccc(c1/C/1=c/2\cc/c/3=C(\C#Cc4ccc(cc4)N(c4ccc(cc4)c4ccc(s4)CCCCCC)c4ccc(cc4)c4ccc(s4)CCCCCC)/C4=N/C(=C(\c5n([Zn]n23)c(/C(=C/2\N=C1C=C2)/C#Cc1ccc(s1)C(=O)O)cc5)/c1c(OCCCCCCCC)cccc1OCCCCCCCC)/C=C4)OCCCCCCCC,porphyrin,665,684,THF
550,4.72,0.69,1.81,"0.05 M I2, 0.1 M lithium iodide (LiI), 0.6 M 1,2-dimethyl-3-propylimidazolium iodide (DMPII), and 0.6 M 4-tertbutylpyridine (TBP) in dry CH3CN",0.16,0.2 mM CDCA,-,TiO2 film (12 + 4 um thick),28 nmol/cm2,-,"AM 1.5G, 100 mW/cm2",-,Ram B. Ambre and Sandeep B. Mane and Gao-Fong Chang and Chen-Hsiung Hung,Effects of Number and Position of Meta and Para Carboxyphenyl Groups of Zinc Porphyrins in Dye-Sensitized Solar Cells: Structure{\textendash}Performance Relationship,{ACS} Applied Materials {\&} Interfaces,7,10.1021/am507503d,1879--1891,3,,01/01/2015,Ambre_2015,,,OC(c1cccc(c1)/C/1=c/2\cc/c/3=C(\c4ccc(cc4)N(c4ccccc4)c4ccccc4)/C4=N/C(=C(\c5n([Zn]n23)c(/C(=C/2\N=C1C=C2)/c1ccc(cc1)N(c1ccccc1)c1ccccc1)cc5)/c1cccc(c1)C(=O)O)/C=C4)O,porphyrin,602,662,THF
600,8.35,0.67,3.37,"0.05 M I2, 0.1 M lithium iodide (LiI), 0.6 M 1,2-dimethyl-3-propylimidazolium iodide (DMPII), and 0.6 M 4-tertbutylpyridine (TBP) in dry CH3CN",0.16,0.2 mM CDCA,-,TiO2 film (12 + 4 um thick),32 nmol/cm2,-,"AM 1.5G, 100 mW/cm2",-,Ram B. Ambre and Sandeep B. Mane and Gao-Fong Chang and Chen-Hsiung Hung,Effects of Number and Position of Meta and Para Carboxyphenyl Groups of Zinc Porphyrins in Dye-Sensitized Solar Cells: Structure{\textendash}Performance Relationship,{ACS} Applied Materials {\&} Interfaces,7,10.1021/am507503d,1879--1891,3,,01/01/2015,Ambre_2015,,,OC(=O)c1cccc(c1)/C/1=C/2\C=CC(=N2)/C(=c/2\n3[Zn]n4c1ccc4/C(=C\1/C=CC(=N1)/C(=c\3/cc2)/c1ccc(cc1)N(c1ccccc1)c1ccccc1)/c1cccc(c1)C(=O)O)/c1ccc(cc1)N(c1ccccc1)c1ccccc1,porphyrin,602,662,THF
600,9,0.69,3.72,"0.05 M I2, 0.1 M lithium iodide (LiI), 0.6 M 1,2-dimethyl-3-propylimidazolium iodide (DMPII), and 0.6 M 4-tertbutylpyridine (TBP) in dry CH3CN",0.16,0.2 mM CDCA,-,TiO2 film (12 + 4 um thick),38 nmol/cm2,-,"AM 1.5G, 100 mW/cm2",-,Ram B. Ambre and Sandeep B. Mane and Gao-Fong Chang and Chen-Hsiung Hung,Effects of Number and Position of Meta and Para Carboxyphenyl Groups of Zinc Porphyrins in Dye-Sensitized Solar Cells: Structure{\textendash}Performance Relationship,{ACS} Applied Materials {\&} Interfaces,7,10.1021/am507503d,1879--1891,3,,01/01/2015,Ambre_2015,,,OC(=O)c1cccc(c1)/C/1=c/2\cc/c/3=C(\c4ccc(cc4)N(c4ccccc4)c4ccccc4)/C4=N/C(=C(\c5n([Zn]n23)c(/C(=C/2\N=C1C=C2)/c1cccc(c1)C(=O)O)cc5)/c1cccc(c1)C(=O)O)/C=C4,porphyrin,599,658,THF
560,7.86,0.65,2.88,"0.05 M I2, 0.1 M lithium iodide (LiI), 0.6 M 1,2-dimethyl-3-propylimidazolium iodide (DMPII), and 0.6 M 4-tertbutylpyridine (TBP) in dry CH3CN",0.16,0.2 mM CDCA,-,TiO2 film (12 + 4 um thick),81 nmol/cm2,-,"AM 1.5G, 100 mW/cm2",-,Ram B. Ambre and Sandeep B. Mane and Gao-Fong Chang and Chen-Hsiung Hung,Effects of Number and Position of Meta and Para Carboxyphenyl Groups of Zinc Porphyrins in Dye-Sensitized Solar Cells: Structure{\textendash}Performance Relationship,{ACS} Applied Materials {\&} Interfaces,7,10.1021/am507503d,1879--1891,3,,01/01/2015,Ambre_2015,,,OC(=O)c1ccc(cc1)/C/1=C/2\C=CC(=N2)/C(=c/2\n3[Zn]n4c1ccc4/C(=C\1/C=CC(=N1)/C(=c\3/cc2)/c1ccc(cc1)N(c1ccccc1)c1ccccc1)/c1ccc(cc1)N(c1ccccc1)c1ccccc1)/c1ccc(cc1)N(c1ccccc1)c1ccccc1,porphyrin,605,621,THF
570,7.43,0.67,2.84,"0.05 M I2, 0.1 M lithium iodide (LiI), 0.6 M 1,2-dimethyl-3-propylimidazolium iodide (DMPII), and 0.6 M 4-tertbutylpyridine (TBP) in dry CH3CN",0.16,0.2 mM CDCA,-,TiO2 film (12 + 4 um thick),36 nmol/cm2,-,"AM 1.5G, 100 mW/cm2",-,Ram B. Ambre and Sandeep B. Mane and Gao-Fong Chang and Chen-Hsiung Hung,Effects of Number and Position of Meta and Para Carboxyphenyl Groups of Zinc Porphyrins in Dye-Sensitized Solar Cells: Structure{\textendash}Performance Relationship,{ACS} Applied Materials {\&} Interfaces,7,10.1021/am507503d,1879--1891,3,,01/01/2015,Ambre_2015,,,OC(=O)c1ccc(cc1)/C/1=C/2\C=CC(=N2)/C(=c/2\n3[Zn]n4c1ccc4/C(=C\1/C=CC(=N1)/C(=c\3/cc2)/c1ccc(cc1)C(=O)O)/c1ccc(cc1)N(c1ccccc1)c1ccccc1)/c1ccc(cc1)N(c1ccccc1)c1ccccc1,porphyrin,601,662,THF
590,10.48,0.65,4.02,"0.05 M I2, 0.1 M lithium iodide (LiI), 0.6 M 1,2-dimethyl-3-propylimidazolium iodide (DMPII), and 0.6 M 4-tertbutylpyridine (TBP) in dry CH3CN",0.16,0.2 mM CDCA,-,TiO2 film (12 + 4 um thick),81 nmol/cm2,-,"AM 1.5G, 100 mW/cm2",-,Ram B. Ambre and Sandeep B. Mane and Gao-Fong Chang and Chen-Hsiung Hung,Effects of Number and Position of Meta and Para Carboxyphenyl Groups of Zinc Porphyrins in Dye-Sensitized Solar Cells: Structure{\textendash}Performance Relationship,{ACS} Applied Materials {\&} Interfaces,7,10.1021/am507503d,1879--1891,3,,01/01/2015,Ambre_2015,,,OC(=O)c1ccc(cc1)/C/1=C/2\C=CC(=N2)/C(=c/2\n3[Zn]n4c1ccc4/C(=C\1/C=CC(=N1)/C(=c\3/cc2)/c1ccc(cc1)N(c1ccccc1)c1ccccc1)/c1ccc(cc1)C(=O)O)/c1ccc(cc1)N(c1ccccc1)c1ccccc1,porphyrin,602,616,THF
660,11.75,0.69,5.36,"0.05 M I2, 0.1 M lithium iodide (LiI), 0.6 M 1,2-dimethyl-3-propylimidazolium iodide (DMPII), and 0.6 M 4-tertbutylpyridine (TBP) in dry CH3CN",0.16,0.2 mM CDCA,-,TiO2 film (12 + 4 um thick),62 nmol/cm2,-,"AM 1.5G, 100 mW/cm2",-,Ram B. Ambre and Sandeep B. Mane and Gao-Fong Chang and Chen-Hsiung Hung,Effects of Number and Position of Meta and Para Carboxyphenyl Groups of Zinc Porphyrins in Dye-Sensitized Solar Cells: Structure{\textendash}Performance Relationship,{ACS} Applied Materials {\&} Interfaces,7,10.1021/am507503d,1879--1891,3,,01/01/2015,Ambre_2015,,,OC(=O)c1ccc(cc1)/C/1=c/2\cc/c/3=C(/C4=N/C(=C(\c5n([Zn]n23)c(/C(=C/2\N=C1C=C2)/c1ccc(cc1)C(=O)O)cc5)/c1ccc(cc1)C(=O)O)/C=C4)\c1ccc(cc1)N(c1ccccc1)c1ccccc1,porphyrin,599,661,THF
593,6.59,0.77,3,"lithium iodide (LiI, 0.1 M), diiodine (I2, 0.01 M), 4-tert-butylpyridine (TBP, 0.5 M), 1-butyl-3-methylimidazolium iodide (BMII, 0.6 M), and guanidinium thiocyanate (GuNCS, 0.1 M) in a mixture of acetonitrile and valeronitrile (15/1, v/v)",0.16,0.3 mM CDCA,-,TiO2 film (10 um thick),-,3 hours,AM 1.5 G,-,Ram Ambre and Kwan-Bo Chen and Ching-Fa Yao and Liyang Luo and Eric Wei-Guang Diau and Chen-Hsiung Hung,Effects of Porphyrinicmeso-Substituents on the Photovoltaic Performance of Dye-Sensitized Solar Cells: Number and Position ofp-Carboxyphenyl and Thienyl Groups on Zinc Porphyrins,The Journal of Physical Chemistry C,116,10.1021/jp302145x,11907--11916,22,,01/01/2012,Ambre_2012,,,OC(=O)c1ccc(cc1)/C/1=C/2\C=CC(=N2)/C(=c/2\n3[Zn]n4c1ccc4/C(=C\1/C=CC(=N1)/C(=c\3/cc2)/c1cccs1)/c1ccc(cc1)C(=O)O)/c1ccc(cc1)C(=O)O,porphyrin,600,660,THF
546,6.08,0.75,2.5,"lithium iodide (LiI, 0.1 M), diiodine (I2, 0.01 M), 4-tert-butylpyridine (TBP, 0.5 M), 1-butyl-3-methylimidazolium iodide (BMII, 0.6 M), and guanidinium thiocyanate (GuNCS, 0.1 M) in a mixture of acetonitrile and valeronitrile (15/1, v/v)",0.16,0.3 mM CDCA,-,TiO2 film (10 um thick),-,3 hours,AM 1.5 G,-,Ram Ambre and Kwan-Bo Chen and Ching-Fa Yao and Liyang Luo and Eric Wei-Guang Diau and Chen-Hsiung Hung,Effects of Porphyrinicmeso-Substituents on the Photovoltaic Performance of Dye-Sensitized Solar Cells: Number and Position ofp-Carboxyphenyl and Thienyl Groups on Zinc Porphyrins,The Journal of Physical Chemistry C,116,10.1021/jp302145x,11907--11916,22,,01/01/2012,Ambre_2012,,,OC(=O)c1ccc(cc1)/C/1=C/2\C=CC(=N2)/C(=c/2\n3[Zn]n4c1ccc4/C(=C\1/C=CC(=N1)/C(=c\3/cc2)/c1cccs1)/c1cccs1)/c1ccc(cc1)C(=O)O,porphyrin,600,659,THF
545,4.34,0.74,1.8,"lithium iodide (LiI, 0.1 M), diiodine (I2, 0.01 M), 4-tert-butylpyridine (TBP, 0.5 M), 1-butyl-3-methylimidazolium iodide (BMII, 0.6 M), and guanidinium thiocyanate (GuNCS, 0.1 M) in a mixture of acetonitrile and valeronitrile (15/1, v/v)",0.16,0.3 mM CDCA,-,TiO2 film (10 um thick),-,3 hours,AM 1.5 G,-,Ram Ambre and Kwan-Bo Chen and Ching-Fa Yao and Liyang Luo and Eric Wei-Guang Diau and Chen-Hsiung Hung,Effects of Porphyrinicmeso-Substituents on the Photovoltaic Performance of Dye-Sensitized Solar Cells: Number and Position ofp-Carboxyphenyl and Thienyl Groups on Zinc Porphyrins,The Journal of Physical Chemistry C,116,10.1021/jp302145x,11907--11916,22,,01/01/2012,Ambre_2012,,,OC(=O)c1ccc(cc1)/C/1=C/2\C=CC(=N2)/C(=c/2\n3[Zn]n4c1ccc4/C(=C\1/C=CC(=N1)/C(=c\3/cc2)/c1ccc(cc1)C(=O)O)/c1cccs1)/c1cccs1,porphyrin,600,660,THF
455,0.907,0.48,0.2,"lithium iodide (LiI, 0.1 M), diiodine (I2, 0.01 M), 4-tert-butylpyridine (TBP, 0.5 M), 1-butyl-3-methylimidazolium iodide (BMII, 0.6 M), and guanidinium thiocyanate (GuNCS, 0.1 M) in a mixture of acetonitrile and valeronitrile (15/1, v/v)",0.16,0.3 mM CDCA,-,TiO2 film (10 um thick),-,3 hours,AM 1.5 G,-,Ram Ambre and Kwan-Bo Chen and Ching-Fa Yao and Liyang Luo and Eric Wei-Guang Diau and Chen-Hsiung Hung,Effects of Porphyrinicmeso-Substituents on the Photovoltaic Performance of Dye-Sensitized Solar Cells: Number and Position ofp-Carboxyphenyl and Thienyl Groups on Zinc Porphyrins,The Journal of Physical Chemistry C,116,10.1021/jp302145x,11907--11916,22,,01/01/2012,Ambre_2012,,,OC(=O)c1ccc(cc1)/C/1=C/2\C=CC(=N2)/C(=c/2\n3[Zn]n4c1ccc4/C(=C\1/C=CC(=N1)/C(=c\3/cc2)/c1cccs1)/c1cccs1)/c1cccs1,porphyrin,600,660,THF
