Repository: PaulC61/Cheminformatics

# Cheminformatics
Repository for:
Cheminformatics Masters students of University of Strasbourg 2020 - 2022
+ My own projects related to the course

File: InternshipM2_BIU/rawDSSCDBdata.csv (part 58 of 77)
VOC,JSC,FF,PCE,Electrolyte,Active area,Co-adsorbent,Co-sensitizer,Semiconductor,Dye loading,Exposure time,Solar simulator,Performance comment,Article author,Article title,Article journal,Article volume,Article DOI,Article pages,Article issue nr,Article EID,Article year,Article year,Article electronic id,Article keywords,Molecule SMILE,Molecule keywords,Molecule spectrum absorption maxima,Molecule spectrum emission maxima,Molecule spectrum solvent
683,15.2,0.658,6.83,"0.6 M 1-butyl-3-methylimidazolium iodide (BMII), 30 mM I2, 50 mM LiI, 0.5 M tert-butylpyridine and 0.1 M guanidiniumthiocyanate (GuNCS) in a solvent mixture of acetonitrile and valeronitrile (volume ratio, 85:15)",0.16,-,-,TiO2 film 12 um thick,47.2 nmol/cm2,18 hours,AM 1.5G,-,Hai-Lang Jia and Ze-Min Ju and Hong-Xia Sun and Xue-Hai Ju and Ming-Dao Zhang and Xing-Fu Zhou and He-Gen Zheng,Improvement of photovoltaic performance of {DSSCs} by modifying panchromatic zinc porphyrin dyes with heterocyclic units,J. Mater. Chem. A,2,10.1039/c4ta04704d,20841--20848,48,,01/01/2014,Jia_2014,,,CCCCCCCCOc1cccc(c1/C/1=C/2\C=CC(=N2)/C(=c/2\n3[Zn]n4c1ccc4/C(=C\1/C=CC(=N1)/C(=c\3/cc2)/c1c(OCCCCCCCC)cccc1OCCCCCCCC)/N(c1ccc(cc1)CCCCCC)c1ccc(cc1)CCCCCC)/C#Cc1ccc(cc1)C(=O)O)OCCCCCCCC,porphyrin,,,-
450,1.26,0.75,0.42,"0.6 M propylmethyl iodide (PMII), 0.1 M LiI, 0.05 M I2, and 0.5 M ter-butyl pyridine (TBP)) in acetonitrile",-,-,-,TiO2 film,-,4 hours,"AM 1.5G, 100 mW/cm2",-,Aaron S. Hart and Chandra B. KC and Habtom B. Gobeze and Lindsey R. Sequeira and Francis D'Souza,Porphyrin-Sensitized Solar Cells: Effect of Carboxyl Anchor Group Orientation on the Cell Performance,{ACS} Applied Materials {\&} Interfaces,5,10.1021/am401201q,5314--5323,11,,01/01/2013,Hart_2013,,,Cc1ccc(cc1)/C/1=C/2\C=CC(=N2)/C(=c\2/cc/c(=C(/C3=N/C(=C(\c4[nH]c1cc4)/c1ccc(cc1)C(=O)O)/C=C3)\c1ccc(cc1)C)/[nH]2)/c1ccc(cc1)C,porphyrin,,,-
590,6.67,0.79,3.13,"0.6 M propylmethyl iodide (PMII), 0.1 M LiI, 0.05 M I2, and 0.5 M ter-butyl pyridine (TBP)) in acetonitrile",-,-,-,TiO2 film,176 nmol/cm2,4 hours,"AM 1.5G, 100 mW/cm2",-,Aaron S. Hart and Chandra B. KC and Habtom B. Gobeze and Lindsey R. Sequeira and Francis D'Souza,Porphyrin-Sensitized Solar Cells: Effect of Carboxyl Anchor Group Orientation on the Cell Performance,{ACS} Applied Materials {\&} Interfaces,5,10.1021/am401201q,5314--5323,11,,01/01/2013,Hart_2013,,,Cc1ccc(cc1)/C/1=C/2\C=CC(=N2)/C(=c/2\n3[Zn]n4c1ccc4/C(=C\1/C=CC(=N1)/C(=c\3/cc2)/c1ccc(cc1)C)/c1ccc(cc1)C(=O)O)/c1ccc(cc1)C,porphyrin,588,648,dichloromethane
480,2.06,0.72,0.71,"0.6 M propylmethyl iodide (PMII), 0.1 M LiI, 0.05 M I2, and 0.5 M ter-butyl pyridine (TBP)) in acetonitrile",-,-,-,TiO2 film,-,4 hours,"AM 1.5G, 100 mW/cm2",-,Aaron S. Hart and Chandra B. KC and Habtom B. Gobeze and Lindsey R. Sequeira and Francis D'Souza,Porphyrin-Sensitized Solar Cells: Effect of Carboxyl Anchor Group Orientation on the Cell Performance,{ACS} Applied Materials {\&} Interfaces,5,10.1021/am401201q,5314--5323,11,,01/01/2013,Hart_2013,,,Cc1ccc(cc1)/C/1=C/2\C=CC(=N2)/C(=c\2/cc/c(=C(/C3=N/C(=C(\c4[nH]c1cc4)/c1cccc(c1)C(=O)O)/C=C3)\c1ccc(cc1)C)/[nH]2)/c1ccc(cc1)C,porphyrin,,,-
650,8.42,0.82,4.17,"0.6 M propylmethyl iodide (PMII), 0.1 M LiI, 0.05 M I2, and 0.5 M ter-butyl pyridine (TBP)) in acetonitrile",-,-,-,TiO2 film,219 nmol/cm2,4 hours,"AM 1.5G, 100 mW/cm2",-,Aaron S. Hart and Chandra B. KC and Habtom B. Gobeze and Lindsey R. Sequeira and Francis D'Souza,Porphyrin-Sensitized Solar Cells: Effect of Carboxyl Anchor Group Orientation on the Cell Performance,{ACS} Applied Materials {\&} Interfaces,5,10.1021/am401201q,5314--5323,11,,01/01/2013,Hart_2013,,,Cc1ccc(cc1)/C/1=C/2\C=CC(=N2)/C(=c/2\n3[Zn]n4c1ccc4/C(=C\1/C=CC(=N1)/C(=c\3/cc2)/c1ccc(cc1)C)/c1cccc(c1)C(=O)O)/c1ccc(cc1)C,porphyrin,,,-
743,14.76,0.625,6.92,"0.60 M butylmethylimidazolium iodide, 0.03 M I2, 0.10 M guanidinium thiocyanate and 0.50 M tert-butylpyridine",0.28,-,-,TiO2 film (12 um thick + 3 um scattering layer),-,16 hours,"AM 1.5G, 100 mw/cm2",-,Paolo G. Bomben and Kim D. Th{\'{e}}riault and Curtis P. Berlinguette,Strategies for Optimizing the Performance of Cyclometalated Ruthenium Sensitizers for Dye-Sensitized Solar Cells,European Journal of Inorganic Chemistry,2011,10.1002/ejic.201001345,1806--1814,11,,01/01/2011,Bomben_2011,,,S=C=N[Ru]12(N=C=S)(N3C=C[C@H](C=C3C3=C[C@@H](C=CN23)C(=O)O)C(=O)O)N2C=C[C@H](C=C2C2=C[C@@H](C=CN12)C(=O)O)C(=O)O,"N3, Ruthenium",,,-
684,12.3,0.71,6,iodide/triiodide + TBP,0.16,-,-,TiO2 film (8 + 4 um thick),-,3 hours,"AM 1.5G, 100 mW/cm2",-,Susana Arrechea and John N. Clifford and Laia Pellej{\`{a}} and Ana Aljarilla and Pilar de la Cruz and Emilio Palomares and Fernando Langa,Charge recombination losses in thiophene-substituted porphyrin dye-sensitized solar cells,Dyes and Pigments,126,10.1016/j.dyepig.2015.11.002,147--153,,,01/01/2016,Arrechea_2016,,,CCCCCCc1c(C#C/C/2=c/3\cc/c/4=C(\c5ccc(cc5)N(c5ccccc5)c5ccccc5)/C5=N/C(=C(\c6n([Zn]n34)c(/C(=C/3\N=C2C=C3)/c2ccc(cc2)N(c2ccccc2)c2ccccc2)cc6)/c2ccc(cc2)N(c2ccccc2)c2ccccc2)/C=C5)sc(c1CCCCCC)/C=C(/C(=O)O)\C#N,porphyrin,662,703,THF
584,11.7,0.68,4.7,iodide/triiodide,0.16,-,-,TiO2 film (8 + 4 um thick),-,3 hours,"AM 1.5G, 100 mW/cm2",-,Susana Arrechea and John N. Clifford and Laia Pellej{\`{a}} and Ana Aljarilla and Pilar de la Cruz and Emilio Palomares and Fernando Langa,Charge recombination losses in thiophene-substituted porphyrin dye-sensitized solar cells,Dyes and Pigments,126,10.1016/j.dyepig.2015.11.002,147--153,,,01/01/2016,Arrechea_2016,,,CCCCCCc1c(C#C/C/2=c/3\cc/c/4=C(\c5ccc(cc5)N(c5ccccc5)c5ccccc5)/C5=N/C(=C(\c6n([Zn]n34)c(/C(=C/3\N=C2C=C3)/c2ccc(cc2)N(c2ccccc2)c2ccccc2)cc6)/c2ccc(cc2)N(c2ccccc2)c2ccccc2)/C=C5)sc(c1CCCCCC)/C=C(/C(=O)O)\C#N,porphyrin,662,703,THF
644,9.2,0.7,4.1,iodide/triiodide + TBP,0.16,-,-,TiO2 film (8 + 4 um thick),-,1 hour,"AM 1.5G, 100 mW/cm2",-,Susana Arrechea and John N. Clifford and Laia Pellej{\`{a}} and Ana Aljarilla and Pilar de la Cruz and Emilio Palomares and Fernando Langa,Charge recombination losses in thiophene-substituted porphyrin dye-sensitized solar cells,Dyes and Pigments,126,10.1016/j.dyepig.2015.11.002,147--153,,,01/01/2016,Arrechea_2016,,,CCCCCCc1c(C#C/C/2=c/3\cc/c/4=C(\c5ccc(cc5)N(c5ccccc5)c5ccccc5)/C5=N/C(=C(\c6n([Zn]n34)c(/C(=C/3\N=C2C=C3)/c2ccc(cc2)N(c2ccccc2)c2ccccc2)cc6)/c2ccc(cc2)N(c2ccccc2)c2ccccc2)/C=C5)sc(c1CCCCCC)/C=C/c1sc(c(c1CCCCCC)CCCCCC)/C=C(/C(=O)O)\C#N,porphyrin,668,703,THF
574,12.35,0.7,5,iodide/triiodide,0.16,-,-,TiO2 film (8 + 4 um thick),-,3 hours,"AM 1.5G, 100 mW/cm2",-,Susana Arrechea and John N. Clifford and Laia Pellej{\`{a}} and Ana Aljarilla and Pilar de la Cruz and Emilio Palomares and Fernando Langa,Charge recombination losses in thiophene-substituted porphyrin dye-sensitized solar cells,Dyes and Pigments,126,10.1016/j.dyepig.2015.11.002,147--153,,,01/01/2016,Arrechea_2016,,,CCCCCCc1c(C#C/C/2=c/3\cc/c/4=C(\c5ccc(cc5)N(c5ccccc5)c5ccccc5)/C5=N/C(=C(\c6n([Zn]n34)c(/C(=C/3\N=C2C=C3)/c2ccc(cc2)N(c2ccccc2)c2ccccc2)cc6)/c2ccc(cc2)N(c2ccccc2)c2ccccc2)/C=C5)sc(c1CCCCCC)/C=C/c1sc(c(c1CCCCCC)CCCCCC)/C=C(/C(=O)O)\C#N,porphyrin,668,703,THF
510,0.69,0.64,0.22,"0.8 M 1,3-dimethylimidazolium iodide (DMII), 0.15 M iodine, 0.5 M methylbenzimidazole and 0.1 M guanadinium thiocyanate in 3-methoxypropionitrile (MPN)",0.25,-,-,TiO2 film (7 um thick),-,-,"AM 1.5G, 100 mW/cm2",-,James M. Ball and Nicola K. S. Davis and James D. Wilkinson and James Kirkpatrick and Joël Teuscher and Robert Gunning and Harry L. Anderson and Henry J. Snaith,A panchromatic anthracene-fused porphyrin sensitizer for dye-sensitized solar cells,{RSC} Advances,2,10.1039/c2ra20952g,6846,17,,01/01/2012,Ball_2012,,,CC(c1cc(cc(c1)C(C)(C)C)/C/1=c/2\cc/c/3=C/C4=N/C(=C(\c5n([Zn]n23)c(/C(=C/2\N=C1C=C2)/C#Cc1ccc(cc1)C(=O)O)cc5)/c1cc(cc(c1)C(C)(C)C)C(C)(C)C)/C=C4)(C)C,porphyrin,618,,THF
290,0.78,0.56,0.13,"0.8 M 1,3-dimethylimidazolium iodide (DMII), 0.15 M iodine, 0.5 M methylbenzimidazole and 0.1 M guanadinium thiocyanate in 3-methoxypropionitrile (MPN)",0.25,-,-,SnO2 film (3.5 um thick),-,-,"AM 1.5G, 100 mW/cm2",-,James M. Ball and Nicola K. S. Davis and James D. Wilkinson and James Kirkpatrick and Joël Teuscher and Robert Gunning and Harry L. Anderson and Henry J. Snaith,A panchromatic anthracene-fused porphyrin sensitizer for dye-sensitized solar cells,{RSC} Advances,2,10.1039/c2ra20952g,6846,17,,01/01/2012,Ball_2012,,,CC(c1cc(cc(c1)C(C)(C)C)/C/1=c/2\cc/c/3=C/C4=N/C(=C(\c5n([Zn]n23)c(/C(=C/2\N=C1C=C2)/C#Cc1ccc(cc1)C(=O)O)cc5)/c1cc(cc(c1)C(C)(C)C)C(C)(C)C)/C=C4)(C)C,porphyrin,618,,THF
600,1.52,0.73,0.66,"0.8 M 1,3-dimethylimidazolium iodide (DMII), 0.15 M iodine, 0.5 M methylbenzimidazole and 0.1 M guanadinium thiocyanate in 3-methoxypropionitrile (MPN)",0.25,-,-,TiO2 film (7 um thick),-,-,"AM 1.5G, 100 mW/cm2",-,James M. Ball and Nicola K. S. Davis and James D. Wilkinson and James Kirkpatrick and Joël Teuscher and Robert Gunning and Harry L. Anderson and Henry J. Snaith,A panchromatic anthracene-fused porphyrin sensitizer for dye-sensitized solar cells,{RSC} Advances,2,10.1039/c2ra20952g,6846,17,,01/01/2012,Ball_2012,,,Cc1cc(C)c(c(c1)C)Oc1cccc2c1cc1c(cccc1c2/C/1=c/2\cc/c/3=C(/C4=N/C(=C(\c5n([Zn]n23)c(/C(=C/2\N=C1C=C2)/c1cc(cc(c1)C(C)(C)C)C(C)(C)C)cc5)/C#Cc1ccc(cc1)C(=O)O)/C=C4)\c1cc(cc(c1)C(C)(C)C)C(C)(C)C)Oc1c(C)cc(cc1C)C,porphyrin,639,,THF
330,2.65,0.55,0.47,"0.8 M 1,3-dimethylimidazolium iodide (DMII), 0.15 M iodine, 0.5 M methylbenzimidazole and 0.1 M guanadinium thiocyanate in 3-methoxypropionitrile (MPN)",0.25,-,-,SnO2 film (3.5 um thick),-,-,"AM 1.5G, 100 mW/cm2",-,James M. Ball and Nicola K. S. Davis and James D. Wilkinson and James Kirkpatrick and Joël Teuscher and Robert Gunning and Harry L. Anderson and Henry J. Snaith,A panchromatic anthracene-fused porphyrin sensitizer for dye-sensitized solar cells,{RSC} Advances,2,10.1039/c2ra20952g,6846,17,,01/01/2012,Ball_2012,,,Cc1cc(C)c(c(c1)C)Oc1cccc2c1cc1c(cccc1c2/C/1=c/2\cc/c/3=C(/C4=N/C(=C(\c5n([Zn]n23)c(/C(=C/2\N=C1C=C2)/c1cc(cc(c1)C(C)(C)C)C(C)(C)C)cc5)/C#Cc1ccc(cc1)C(=O)O)/C=C4)\c1cc(cc(c1)C(C)(C)C)C(C)(C)C)Oc1c(C)cc(cc1C)C,porphyrin,639,,THF
660,15.4,0.62,6.36,"lithium iodide (LiI, 0.1 M), diiodine (I2, 0.05 M), PMII (0.6 M), and TBP (0.5 M) in a mixture of acetonitrile and methoxypropionitrile (v/v = 1:1)",0.25,CDCA,-,TiO2 film (7 um thick),104 nmol/cm2,-,"AM 1.5G, 100 mW/cm2",-,Eva M. Barea and Victoria Go{\'}nzalez-Pedro and Teresa Ripolle{\'}s-Sanchis and Hui-Ping Wu and Lu-Lin Li and Chen-Yu Yeh and Eric Wei-Guang Diau and Juan Bisquert,Porphyrin Dyes with High Injection and Low Recombination for Highly Efficient Mesoscopic Dye-Sensitized Solar Cells,The Journal of Physical Chemistry C,115,10.1021/jp2018378,10898--10902,21,,01/01/2011,Barea_2011,,,OC(=O)c1ccc(cc1)C#C/C/1=C/2\C=CC(=N2)/C(=c/2\n3[Zn]n4c1ccc4/C(=C\1/C=CC(=N1)/C(=c\3/cc2)/c1cc(cc(c1)C(C)(C)C)C(C)(C)C)/c1cc(cc(c1)C(C)(C)C)C(C)(C)C)/c1cc(cc(c1)C(C)(C)C)C(C)(C)C,porphyrin,,,-
650,6.92,0.73,3.29,"lithium iodide (LiI, 0.1 M), diiodine (I2, 0.05 M), PMII (0.6 M), and TBP (0.5 M) in a mixture of acetonitrile and methoxypropionitrile (v/v = 1:1)",0.25,CDCA,-,TiO2 film (7 um thick),159 nmol/cm2,-,"AM 1.5G, 100 mW/cm2",-,Eva M. Barea and Victoria Go{\'}nzalez-Pedro and Teresa Ripolle{\'}s-Sanchis and Hui-Ping Wu and Lu-Lin Li and Chen-Yu Yeh and Eric Wei-Guang Diau and Juan Bisquert,Porphyrin Dyes with High Injection and Low Recombination for Highly Efficient Mesoscopic Dye-Sensitized Solar Cells,The Journal of Physical Chemistry C,115,10.1021/jp2018378,10898--10902,21,,01/01/2011,Barea_2011,,,CCCCCCc1ccc(cc1)N(/C/1=c/2\cc/c/3=C(/C4=N/C(=C(\c5n([Zn]n23)c(/C(=C/2\N=C1C=C2)/c1cc(cc(c1)C(C)(C)C)C(C)(C)C)cc5)/C#Cc1ccc(cc1)C(=O)O)/C=C4)\c1cc(cc(c1)C(C)(C)C)C(C)(C)C)c1ccc(cc1)CCCCCC,porphyrin,645,671,ethanol
755,10.5,0.712,5.6,"1.0 m 1,3-dimethylimidazolium iodide, 0.03 m iodine, 0.5 m tert-butylpyridine, 0.05 m LiI, 0.1m guanidinium thiocyanate), in an 85:15 acetonitrile/valeronitrile",0.16,0.4 mM CDCA,-,TiO2 film (2.4 um thick),-,18 hours,"AM 1.5G, 100 mW/cm2",-,Takeru Bessho and Shaik{\hspace{0.25em}}M. Zakeeruddin and Chen-Yu Yeh and Eric{\hspace{0.25em}}Wei-Guang Diau and Michael Grätzel,Highly Efficient Mesoscopic Dye-Sensitized Solar Cells Based on Donor-Acceptor-Substituted Porphyrins,Angewandte Chemie International Edition,49,10.1002/anie.201002118,6646--6649,37,,01/01/2010,Bessho_2010,,,CCCCCCc1ccc(cc1)N(c1ccc(cc1)CCCCCC)c1ccc(cc1)/C/1=C/2\C=CC(=N2)/C(=c/2\n3[Zn]n4c1ccc4/C(=C\1/C=CC(=N1)/C(=c\3/cc2)/C#Cc1ccc(cc1)C(=O)O)/c1cc(cc(c1)C(C)(C)C)C(C)(C)C)/c1cc(cc(c1)C(C)(C)C)C(C)(C)C,porphyrin,,,-
750,13.3,0.698,6.9,"1.0 m 1,3-dimethylimidazolium iodide, 0.03 m iodine, 0.5 m tert-butylpyridine, 0.05 m LiI, 0.1m guanidinium thiocyanate), in an 85:15 acetonitrile/valeronitrile",0.16,0.4 mM CDCA,-,TiO2 film (4.5 um thick),-,18 hours,"AM 1.5G, 100 mW/cm2",-,Takeru Bessho and Shaik{\hspace{0.25em}}M. Zakeeruddin and Chen-Yu Yeh and Eric{\hspace{0.25em}}Wei-Guang Diau and Michael Grätzel,Highly Efficient Mesoscopic Dye-Sensitized Solar Cells Based on Donor-Acceptor-Substituted Porphyrins,Angewandte Chemie International Edition,49,10.1002/anie.201002118,6646--6649,37,,01/01/2010,Bessho_2010,,,CCCCCCc1ccc(cc1)N(c1ccc(cc1)CCCCCC)c1ccc(cc1)/C/1=C/2\C=CC(=N2)/C(=c/2\n3[Zn]n4c1ccc4/C(=C\1/C=CC(=N1)/C(=c\3/cc2)/C#Cc1ccc(cc1)C(=O)O)/c1cc(cc(c1)C(C)(C)C)C(C)(C)C)/c1cc(cc(c1)C(C)(C)C)C(C)(C)C,porphyrin,,,-
739,15,0.709,7.9,"1.0 m 1,3-dimethylimidazolium iodide, 0.03 m iodine, 0.5 m tert-butylpyridine, 0.05 m LiI, 0.1m guanidinium thiocyanate), in an 85:15 acetonitrile/valeronitrile",0.16,0.4 mM CDCA,-,TiO2 film (6.7 um thick),-,18 hours,"AM 1.5G, 100 mW/cm2",-,Takeru Bessho and Shaik{\hspace{0.25em}}M. Zakeeruddin and Chen-Yu Yeh and Eric{\hspace{0.25em}}Wei-Guang Diau and Michael Grätzel,Highly Efficient Mesoscopic Dye-Sensitized Solar Cells Based on Donor-Acceptor-Substituted Porphyrins,Angewandte Chemie International Edition,49,10.1002/anie.201002118,6646--6649,37,,01/01/2010,Bessho_2010,,,CCCCCCc1ccc(cc1)N(c1ccc(cc1)CCCCCC)c1ccc(cc1)/C/1=C/2\C=CC(=N2)/C(=c/2\n3[Zn]n4c1ccc4/C(=C\1/C=CC(=N1)/C(=c\3/cc2)/C#Cc1ccc(cc1)C(=O)O)/c1cc(cc(c1)C(C)(C)C)C(C)(C)C)/c1cc(cc(c1)C(C)(C)C)C(C)(C)C,porphyrin,,,-
732,16.3,0.71,8.4,"1.0 m 1,3-dimethylimidazolium iodide, 0.03 m iodine, 0.5 m tert-butylpyridine, 0.05 m LiI, 0.1m guanidinium thiocyanate), in an 85:15 acetonitrile/valeronitrile",0.16,0.4 mM CDCA,-,TiO2 film (8.9 um thick),-,18 hours,"AM 1.5G, 100 mW/cm2",-,Takeru Bessho and Shaik{\hspace{0.25em}}M. Zakeeruddin and Chen-Yu Yeh and Eric{\hspace{0.25em}}Wei-Guang Diau and Michael Grätzel,Highly Efficient Mesoscopic Dye-Sensitized Solar Cells Based on Donor-Acceptor-Substituted Porphyrins,Angewandte Chemie International Edition,49,10.1002/anie.201002118,6646--6649,37,,01/01/2010,Bessho_2010,,,CCCCCCc1ccc(cc1)N(c1ccc(cc1)CCCCCC)c1ccc(cc1)/C/1=C/2\C=CC(=N2)/C(=c/2\n3[Zn]n4c1ccc4/C(=C\1/C=CC(=N1)/C(=c\3/cc2)/C#Cc1ccc(cc1)C(=O)O)/c1cc(cc(c1)C(C)(C)C)C(C)(C)C)/c1cc(cc(c1)C(C)(C)C)C(C)(C)C,porphyrin,,,-
735,16.7,0.715,8.8,"1.0 m 1,3-dimethylimidazolium iodide, 0.03 m iodine, 0.5 m tert-butylpyridine, 0.05 m LiI, 0.1m guanidinium thiocyanate), in an 85:15 acetonitrile/valeronitrile",0.16,0.4 mM CDCA,-,TiO2 film (11.5 um thick),-,18 hours,"AM 1.5G, 100 mW/cm2",-,Takeru Bessho and Shaik{\hspace{0.25em}}M. Zakeeruddin and Chen-Yu Yeh and Eric{\hspace{0.25em}}Wei-Guang Diau and Michael Grätzel,Highly Efficient Mesoscopic Dye-Sensitized Solar Cells Based on Donor-Acceptor-Substituted Porphyrins,Angewandte Chemie International Edition,49,10.1002/anie.201002118,6646--6649,37,,01/01/2010,Bessho_2010,,,CCCCCCc1ccc(cc1)N(c1ccc(cc1)CCCCCC)c1ccc(cc1)/C/1=C/2\C=CC(=N2)/C(=c/2\n3[Zn]n4c1ccc4/C(=C\1/C=CC(=N1)/C(=c\3/cc2)/C#Cc1ccc(cc1)C(=O)O)/c1cc(cc(c1)C(C)(C)C)C(C)(C)C)/c1cc(cc(c1)C(C)(C)C)C(C)(C)C,porphyrin,,,-
742,12.6,0.732,6.9,"1.0 m 1,3-dimethylimidazolium iodide, 0.03 m iodine, 0.5 m tert-butylpyridine, 0.05 m LiI, 0.1m guanidinium thiocyanate), in an 85:15 acetonitrile/valeronitrile",0.16,0.4 mM CDCA,D-205,TiO2 film (2.4 um thick),-,18 hours,"AM 1.5G, 100 mW/cm2",-,Takeru Bessho and Shaik{\hspace{0.25em}}M. Zakeeruddin and Chen-Yu Yeh and Eric{\hspace{0.25em}}Wei-Guang Diau and Michael Grätzel,Highly Efficient Mesoscopic Dye-Sensitized Solar Cells Based on Donor-Acceptor-Substituted Porphyrins,Angewandte Chemie International Edition,49,10.1002/anie.201002118,6646--6649,37,,01/01/2010,Bessho_2010,,,CCCCCCc1ccc(cc1)N(c1ccc(cc1)CCCCCC)c1ccc(cc1)/C/1=C/2\C=CC(=N2)/C(=c/2\n3[Zn]n4c1ccc4/C(=C\1/C=CC(=N1)/C(=c\3/cc2)/C#Cc1ccc(cc1)C(=O)O)/c1cc(cc(c1)C(C)(C)C)C(C)(C)C)/c1cc(cc(c1)C(C)(C)C)C(C)(C)C,porphyrin,,,-
638,12.1,0.66,5.1,"0.6 M BMII, 0.05 M I2, 0.1 M LiI, and 0.5 M 4-tert-butyl pyridine in 1:1 acetonitrile/valeronitrile",-,-,-,TiO2 film (10 + 4 um thick),-,2 hours,"AM 1.5G, 100 mW/cm2",-,Wayne M. Campbell and Kenneth W. Jolley and Pawel Wagner and Klaudia Wagner and Penny J. Walsh and Keith C. Gordon and Lukas Schmidt-Mende and Mohammad K. Nazeeruddin and Qing Wang and Michael Grätzel and David L. Officer,Highly Efficient Porphyrin Sensitizers for Dye-Sensitized Solar Cells,The Journal of Physical Chemistry C,111,10.1021/jp0750598,11760--11762,32,,01/01/2007,Campbell_2007,,,OC(=O)C(=C/C=C/C1=C/C/2=C(\c3ccccc3)/c3ccc4n3[Zn]n3/c(=C(\C1=N2)/c1ccccc1)/cc/c/3=C(/C1=N/C(=C\4/c2ccccc2)/C=C1)\c1ccccc1)C(=O)O,porphyrin,610,629,DMF
680,14,0.74,7.1,"0.6 M BMII, 0.05 M I2, 0.1 M LiI, and 0.5 M 4-tert-butyl pyridine in 1:1 acetonitrile/valeronitrile",-,-,-,TiO2 film (10 + 4 um thick),-,2 hours,"AM 1.5G, 100 mW/cm2",-,Wayne M. Campbell and Kenneth W. Jolley and Pawel Wagner and Klaudia Wagner and Penny J. Walsh and Keith C. Gordon and Lukas Schmidt-Mende and Mohammad K. Nazeeruddin and Qing Wang and Michael Grätzel and David L. Officer,Highly Efficient Porphyrin Sensitizers for Dye-Sensitized Solar Cells,The Journal of Physical Chemistry C,111,10.1021/jp0750598,11760--11762,32,,01/01/2007,Campbell_2007,,,Cc1ccc(cc1)/C/1=c/2\cc/c/3=C(\c4ccc(cc4)C)/C4=N/C(=C(\c5n([Zn]n23)c(/C(=C/2\N=C1C(=C2)/C=C/C=C(C(=O)O)C(=O)O)/c1ccc(cc1)C)cc5)/c1ccc(cc1)C)/C=C4,porphyrin,612,632,DMF
642,14.8,0.63,5.8,"0.6 M BMII, 0.05 M I2, 0.1 M LiI, and 0.5 M 4-tert-butyl pyridine in 1:1 acetonitrile/valeronitrile",-,-,-,TiO2 film (10 + 4 um thick),-,2 hours,"AM 1.5G, 100 mW/cm2",-,Wayne M. Campbell and Kenneth W. Jolley and Pawel Wagner and Klaudia Wagner and Penny J. Walsh and Keith C. Gordon and Lukas Schmidt-Mende and Mohammad K. Nazeeruddin and Qing Wang and Michael Grätzel and David L. Officer,Highly Efficient Porphyrin Sensitizers for Dye-Sensitized Solar Cells,The Journal of Physical Chemistry C,111,10.1021/jp0750598,11760--11762,32,,01/01/2007,Campbell_2007,,,CCc1ccc(cc1)/C/1=C\2/N=C(C(=C2)/C=C/C=C(C(=O)O)C(=O)O)/C(=c/2\n3[Zn]n4c1ccc4/C(=C\1/C=CC(=N1)/C(=c\3/cc2)/c1ccc(cc1)CC)/c1ccc(cc1)CC)/c1ccc(cc1)CC,porphyrin,612,632,DMF
701,13.4,0.68,6.4,"0.6 M BMII, 0.05 M I2, 0.1 M LiI, and 0.5 M 4-tert-butyl pyridine in 1:1 acetonitrile/valeronitrile",-,-,-,TiO2 film (10 + 4 um thick),-,2 hours,"AM 1.5G, 100 mW/cm2",-,Wayne M. Campbell and Kenneth W. Jolley and Pawel Wagner and Klaudia Wagner and Penny J. Walsh and Keith C. Gordon and Lukas Schmidt-Mende and Mohammad K. Nazeeruddin and Qing Wang and Michael Grätzel and David L. Officer,Highly Efficient Porphyrin Sensitizers for Dye-Sensitized Solar Cells,The Journal of Physical Chemistry C,111,10.1021/jp0750598,11760--11762,32,,01/01/2007,Campbell_2007,,,CCCCc1ccc(cc1)/C/1=C/2\C=CC(=N2)/C(=c/2\n3[Zn]n4c1ccc4/C(=C\1/C=C(C(=N1)/C(=c\3/cc2)/c1ccc(cc1)CCCC)/C=C/C=C(C(=O)O)C(=O)O)/c1ccc(cc1)CCCC)/c1ccc(cc1)CCCC,porphyrin,611,633,DMF
649,13.4,0.61,5.3,"0.6 M BMII, 0.05 M I2, 0.1 M LiI, and 0.5 M 4-tert-butyl pyridine in 1:1 acetonitrile/valeronitrile",-,-,-,TiO2 film (10 + 4 um thick),-,2 hours,"AM 1.5G, 100 mW/cm2",-,Wayne M. Campbell and Kenneth W. Jolley and Pawel Wagner and Klaudia Wagner and Penny J. Walsh and Keith C. Gordon and Lukas Schmidt-Mende and Mohammad K. Nazeeruddin and Qing Wang and Michael Grätzel and David L. Officer,Highly Efficient Porphyrin Sensitizers for Dye-Sensitized Solar Cells,The Journal of Physical Chemistry C,111,10.1021/jp0750598,11760--11762,32,,01/01/2007,Campbell_2007,,,CCCCCCCCc1ccc(cc1)/C/1=C/2\C=CC(=N2)/C(=c/2\n3[Zn]n4c1ccc4/C(=C\1/C=C(C(=N1)/C(=c\3/cc2)/c1ccc(cc1)CCCCCCCC)/C=C/C=C(C(=O)O)C(=O)O)/c1ccc(cc1)CCCCCCCC)/c1ccc(cc1)CCCCCCCC,porphyrin,612,632,DMF
685,13.3,0.68,6.1,"0.6 M BMII, 0.05 M I2, 0.1 M LiI, and 0.5 M 4-tert-butyl pyridine in 1:1 acetonitrile/valeronitrile",-,-,-,TiO2 film (10 + 4 um thick),-,2 hours,"AM 1.5G, 100 mW/cm2",-,Wayne M. Campbell and Kenneth W. Jolley and Pawel Wagner and Klaudia Wagner and Penny J. Walsh and Keith C. Gordon and Lukas Schmidt-Mende and Mohammad K. Nazeeruddin and Qing Wang and Michael Grätzel and David L. Officer,Highly Efficient Porphyrin Sensitizers for Dye-Sensitized Solar Cells,The Journal of Physical Chemistry C,111,10.1021/jp0750598,11760--11762,32,,01/01/2007,Campbell_2007,,,Cc1cc(C)cc(c1)/C/1=c/2\cc/c/3=C(/C4=N/C(=C(\c5n([Zn]n23)c(/C(=C/2\N=C1C(=C2)/C=C/C=C(C(=O)O)C(=O)O)/c1cc(C)cc(c1)C)cc5)/c1cc(C)cc(c1)C)/C=C4)\c1cc(C)cc(c1)C,porphyrin,610,630,DMF
674,9.735,0.728,4.78,"LiI (0.1 M), I2 (0.05 M), PMII (0.6 M), 4-tert-butylpyridine (0.5 M) in a mixture of acetonitrile and valeronitrile (volume ratio 85 : 15)",0.16,-,-,TiO2 film (17 + 5 um thick),-,2 hours,"AM 1.5G, 100 mW/cm2",-,Yu-Cheng Chang and Chin-Li Wang and Tsung-Yu Pan and Shang-Hao Hong and Chi-Ming Lan and Hshin-Hui Kuo and Chen-Fu Lo and Hung-Yu Hsu and Ching-Yao Lin and Eric Wei-Guang Diau,A strategy to design highly efficient porphyrin sensitizers for dye-sensitized solar cells,Chemical Communications,47,10.1039/c1cc12764k,8910,31,,01/01/2011,Chang_2011,,,CCCCCCCCCCCCOc1cc(cc(c1OCCCCCCCCCCCC)OCCCCCCCCCCCC)/C/1=C/2\C=CC(=N2)/C(=c/2\n3[Zn]n4c1ccc4/C=C\1/C=CC(=N1)/C(=c\3/cc2)/c1cc(OCCCCCCCCCCCC)c(c(c1)OCCCCCCCCCCCC)OCCCCCCCCCCCC)/C#Cc1ccc(cc1)C(=O)O,porphyrin,616,676,THF
741,13.235,0.758,7.43,"LiI (0.1 M), I2 (0.05 M), PMII (0.6 M), 4-tert-butylpyridine (0.5 M) in a mixture of acetonitrile and valeronitrile (volume ratio 85 : 15)",0.16,-,-,TiO2 film (17 + 5 um thick),-,2 hours,"AM 1.5G, 100 mW/cm2",-,Yu-Cheng Chang and Chin-Li Wang and Tsung-Yu Pan and Shang-Hao Hong and Chi-Ming Lan and Hshin-Hui Kuo and Chen-Fu Lo and Hung-Yu Hsu and Ching-Yao Lin and Eric Wei-Guang Diau,A strategy to design highly efficient porphyrin sensitizers for dye-sensitized solar cells,Chemical Communications,47,10.1039/c1cc12764k,8910,31,,01/01/2011,Chang_2011,,,CCCCCCCCCCCCOc1cccc(c1/C/1=C/2\C=CC(=N2)/C=c/2\n3[Zn]n4c1ccc4/C(=C\1/C=CC(=N1)/C(=c\3/cc2)/c1c(OCCCCCCCCCCCC)cccc1OCCCCCCCCCCCC)/C#Cc1ccc(cc1)C(=O)O)OCCCCCCCCCCCC,porphyrin,619,679,THF
697,18.438,0.727,9.34,"LiI (0.1 M), I2 (0.05 M), PMII (0.6 M), 4-tert-butylpyridine (0.5 M) in a mixture of acetonitrile and valeronitrile (volume ratio 85 : 15)",0.16,-,-,TiO2 film (17 + 5 um thick),-,2 hours,"AM 1.5G, 100 mW/cm2",-,Yu-Cheng Chang and Chin-Li Wang and Tsung-Yu Pan and Shang-Hao Hong and Chi-Ming Lan and Hshin-Hui Kuo and Chen-Fu Lo and Hung-Yu Hsu and Ching-Yao Lin and Eric Wei-Guang Diau,A strategy to design highly efficient porphyrin sensitizers for dye-sensitized solar cells,Chemical Communications,47,10.1039/c1cc12764k,8910,31,,01/01/2011,Chang_2011,,,CN(c1ccc(cc1)C#C/C/1=C/2\C=CC(=N2)/C(=c/2\n3[Zn]n4c1ccc4/C(=C\1/C=CC(=N1)/C(=c\3/cc2)/C#Cc1ccc(cc1)C(=O)O)/c1cc(cc(c1)C(C)(C)C)C(C)(C)C)/c1cc(cc(c1)C(C)(C)C)C(C)(C)C)C,porphyrin,672,747,THF
736,19.167,0.721,10.17,"LiI (0.1 M), I2 (0.05 M), PMII (0.6 M), 4-tert-butylpyridine (0.5 M) in a mixture of acetonitrile and valeronitrile (volume ratio 85 : 15)",0.16,-,-,TiO2 film (17 + 5 um thick),-,2 hours,"AM 1.5G, 100 mW/cm2",-,Yu-Cheng Chang and Chin-Li Wang and Tsung-Yu Pan and Shang-Hao Hong and Chi-Ming Lan and Hshin-Hui Kuo and Chen-Fu Lo and Hung-Yu Hsu and Ching-Yao Lin and Eric Wei-Guang Diau,A strategy to design highly efficient porphyrin sensitizers for dye-sensitized solar cells,Chemical Communications,47,10.1039/c1cc12764k,8910,31,,01/01/2011,Chang_2011,,,CCCCCCCCCCCCOc1cccc(c1/C/1=C/2\C=CC(=N2)/C(=c/2\n3[Zn]n4c1ccc4/C(=C\1/C=CC(=N1)/C(=c\3/cc2)/c1c(OCCCCCCCCCCCC)cccc1OCCCCCCCCCCCC)/C#Cc1ccc(cc1)C(=O)O)/C#Cc1ccc(cc1)N(C)C)OCCCCCCCCCCCC,porphyrin,667,748,THF
680,10.72,0.69,4.97,"LiI (0.05 M), I2 (0.03 M), 1 methyl-3-n-propylimidazolium iodide (0.6 M) and tert-butylpyridine (0.5 M in a mixture of acetonitrile and valeronitrile, 85 : 15 volume ratio)",-,2 mM CDCA,-,TiO2 film (10-12 um thick),120 nmol/cm2,12 hours,AM 1.5G,-,Asterios Charisiadis and Vasilis Nikolaou and Kostas Karikis and Chrysa Giatagana and Konstantina Chalepli and Kalliopi Ladomenou and Suhayan Biswas and Ganesh D. Sharma and Athanassios G. Coutsolelos,Two new bulky substituted Zn porphyrins bearing carboxylate anchoring groups as promising dyes for {DSSCs},New J. Chem.,40,10.1039/c6nj00634e,5930--5941,7,,01/01/2016,Charisiadis_2016,,,CCCCCCCCCCCCOc1ccc(cc1)C1=C2CCC3N2[Zn]24n5c1ccc5C(=C1N2C(CC1)C(=c1n4c(=C3c2ccc(cc2)OCCCCCCCCCCCC)cc1)c1ccc(cc1)C(=O)O)c1ccc(cc1)OCCCCCCCCCCCC,porphyrin,590,,THF
720,11.92,0.71,5.98,"LiI (0.05 M), I2 (0.03 M), 1 methyl-3-n-propylimidazolium iodide (0.6 M) and tert-butylpyridine (0.5 M in a mixture of acetonitrile and valeronitrile, 85 : 15 volume ratio)",-,2 mM CDCA,-,TiO2 film (10-12 um thick),122 nmol/cm2,12 hours,AM 1.5G,-,Asterios Charisiadis and Vasilis Nikolaou and Kostas Karikis and Chrysa Giatagana and Konstantina Chalepli and Kalliopi Ladomenou and Suhayan Biswas and Ganesh D. Sharma and Athanassios G. Coutsolelos,Two new bulky substituted Zn porphyrins bearing carboxylate anchoring groups as promising dyes for {DSSCs},New J. Chem.,40,10.1039/c6nj00634e,5930--5941,7,,01/01/2016,Charisiadis_2016,,,CCCCCCCCCCCCOc1cc(ccc1OCCCCCCCCCCCC)/C/1=C/2\C=CC(=N2)/C(=c/2\n3[Zn]n4c1ccc4/C(=C\1/CCC(/C(=c\3/cc2)/c2ccc(cc2)C(=O)O)N1)/c1ccc(c(c1)OCCCCCCCCCCCC)OCCCCCCCCCCCC)/c1ccc(c(c1)OCCCCCCCCCCCC)OCCCCCCCCCCCC,porphyrin,594,,THF
514.57,2.5,0.75,0.97,"1.0 M 1,2-dimethylimidazolium iodide (DMPII), 0.03 M iodine, 0.1 M guanidinium thiocyanate and 0.5 M tert-butylpyridine in a mixture of acetonitrile/valeronitrile (85 : 15, v/v).",0.25,0.4 mM CDCA,-,TiO2 film,32 nmol/cm2,-,"AM 1.5G, 100 mW/cm2",-,Jiangzhao Chen and Songguk Ko and Linfeng Liu and Yusong Sheng and Hongwei Han and Xiong Li,The effect of porphyrins suspended with different electronegative moieties on the photovoltaic performance of monolithic porphyrin-sensitized solar cells with carbon counter electrodes,New J. Chem.,39,10.1039/c4nj02186j,2889--2900,4,,01/01/2015,Chen_2015,,,CCCCCCCCOc1cccc(c1/C/1=c/2\cc/c/3=C(\C#Cc4ccc(cc4)c4nc(nc(n4)c4ccccc4)c4ccccc4)/C4=N/C(=C(\c5n([Zn]n23)c(/C(=C/2\N=C1C=C2)/C#Cc1ccc(cc1)C(=O)O)cc5)/c1c(OCCCCCCCC)cccc1OCCCCCCCC)/C=C4)OCCCCCCCC,porphyrin,660,668,THF
609.81,10.07,0.72,4.4,"1.0 M 1,2-dimethylimidazolium iodide (DMPII), 0.03 M iodine, 0.1 M guanidinium thiocyanate and 0.5 M tert-butylpyridine in a mixture of acetonitrile/valeronitrile (85 : 15, v/v).",0.25,0.4 mM CDCA,-,TiO2 film,37 nmol/cm2,-,"AM 1.5G, 100 mW/cm2",-,Jiangzhao Chen and Songguk Ko and Linfeng Liu and Yusong Sheng and Hongwei Han and Xiong Li,The effect of porphyrins suspended with different electronegative moieties on the photovoltaic performance of monolithic porphyrin-sensitized solar cells with carbon counter electrodes,New J. Chem.,39,10.1039/c4nj02186j,2889--2900,4,,01/01/2015,Chen_2015,,,CCCCCCCCOc1cccc(c1/C/1=C/2\C=CC(=N2)/C(=c/2\n3[Zn]n4c1ccc4/C(=C\1/C=CC(=N1)/C(=c\3/cc2)/c1c(OCCCCCCCC)cccc1OCCCCCCCC)/C#Cc1ccc(cc1)C(=O)O)/C#Cc1ccc2c(c1)c1ccccc1n2CC)OCCCCCCCC,porphyrin,660,671,THF
633.84,11.43,0.69,5,"1.0 M 1,2-dimethylimidazolium iodide (DMPII), 0.03 M iodine, 0.1 M guanidinium thiocyanate and 0.5 M tert-butylpyridine in a mixture of acetonitrile/valeronitrile (85 : 15, v/v).",0.25,0.4 mM CDCA,-,TiO2 film,37 nmol/cm2,-,"AM 1.5G, 100 mW/cm2",-,Jiangzhao Chen and Songguk Ko and Linfeng Liu and Yusong Sheng and Hongwei Han and Xiong Li,The effect of porphyrins suspended with different electronegative moieties on the photovoltaic performance of monolithic porphyrin-sensitized solar cells with carbon counter electrodes,New J. Chem.,39,10.1039/c4nj02186j,2889--2900,4,,01/01/2015,Chen_2015,,,CCCCCCCCOc1cccc(c1/C/1=C/2\C=CC(=N2)/C(=c/2\n3[Zn]n4c1ccc4/C(=C\1/C=CC(=N1)/C(=c\3/cc2)/c1c(OCCCCCCCC)cccc1OCCCCCCCC)/C#Cc1ccc(cc1)C(=O)O)/C#Cc1ccc(cc1)N(c1ccccc1)c1ccccc1)OCCCCCCCC,porphyrin,661,673,THF
594,11.05,0.716,4.7,Z-50 (Solaronix),0.22,1 mM CDCA,-,TiO2 film (8 um thick + 4 um scattering layer),54 nmol/cm2,12 hours,AM 1.5G  100 mW/cm2,-,Vellimalai Punitharasu and Munavvar Fairoos Mele Kavungathodi and Jayaraj Nithyanandhan,Interplay between $\uppi$-Bridges and Positions of Branched Alkyl Groups of Unsymmetrical D{\textendash}A{\textendash}D-$\uppi${\textendash}A Squaraines in Dye-Sensitized Solar Cells: Mode of Dye Anchoring and the Charge Transfer Process at the {TiO}2/Dye/Electrolyte Interface,{ACS} Applied Materials {\&} Interfaces,9,10.1021/acsami.7b08346,32698--32712,38,,01/01/2017,Punitharasu_2017,,,CCCCCCCCCCC1(CCCCCCCC)c2cc(ccc2N(/C/1=C\C1=C([O-])/C(=C\C2=[N+](C)c3c(C2(C)C)cccc3)/C1=O)CCCCCCC)c1ccc(cc1)C=C(C(=O)O)C#N,"squaraine,indoline",654,664,chloroform
609.81,10.07,0.72,4.4,"1.0 M 1,2-dimethyl1.0 M 1,2-dimethylimidazolium iodide (DMPII), 0.03 M iodine, 0.1 M guanidinium thiocyanate and 0.5 M tertbutylpyridine in a mixture of acetonitrile/valeronitrile (85:15, v/v).",0.25,0.4 mM CDCA,-,TiO2 film (8 um thick),37 nmol/cm2,-,"AM 1.5G, 100 mW/cm2",-,Jiangzhao Chen and Yusong Sheng and Songguk Ko and Linfeng Liu and Hongwei Han and Xiong Li,Push{\textendash}pull porphyrins with different anchoring group orientations for fully printable monolithic dye-sensitized solar cells with mesoscopic carbon counter electrodes,New J. Chem.,39,10.1039/c5nj00569h,5231--5239,7,,01/01/2015,Chen_2015,,,CCCCCCCCOc1cccc(c1/C/1=C/2\C=CC(=N2)/C(=c/2\n3[Zn]n4c1ccc4/C(=C\1/C=CC(=N1)/C(=c\3/cc2)/c1c(OCCCCCCCC)cccc1OCCCCCCCC)/C#Cc1ccc(cc1)C(=O)O)/C#Cc1ccc2c(c1)c1ccccc1n2CC)OCCCCCCCC,porphyrin,660,671,THF
639.48,12.18,0.72,5.58,"1.0 M 1,2-dimethyl1.0 M 1,2-dimethylimidazolium iodide (DMPII), 0.03 M iodine, 0.1 M guanidinium thiocyanate and 0.5 M tertbutylpyridine in a mixture of acetonitrile/valeronitrile (85:15, v/v).",0.25,0.4 mM CDCA,-,TiO2 film (8 um thick),35 nmol/cm2,-,"AM 1.5G, 100 mW/cm2",-,Jiangzhao Chen and Yusong Sheng and Songguk Ko and Linfeng Liu and Hongwei Han and Xiong Li,Push{\textendash}pull porphyrins with different anchoring group orientations for fully printable monolithic dye-sensitized solar cells with mesoscopic carbon counter electrodes,New J. Chem.,39,10.1039/c5nj00569h,5231--5239,7,,01/01/2015,Chen_2015,,,CCCCCCCCOc1cccc(c1/C/1=c/2\cc/c/3=C(\C#Cc4ccc(cc4)N(c4ccc(cc4)C)c4ccc(cc4)C)/C4=N/C(=C(\c5n([Zn]n23)c(/C(=C/2\N=C1C=C2)/C#Cc1ccc(cc1)C(=O)O)cc5)/c1c(OCCCCCCCC)cccc1OCCCCCCCC)/C=C4)OCCCCCCCC,porphyrin,664,674,THF
599.44,8.53,0.73,3.75,"1.0 M 1,2-dimethyl1.0 M 1,2-dimethylimidazolium iodide (DMPII), 0.03 M iodine, 0.1 M guanidinium thiocyanate and 0.5 M tertbutylpyridine in a mixture of acetonitrile/valeronitrile (85:15, v/v).",0.25,0.4 mM CDCA,-,TiO2 film (8 um thick),34 nmol/cm2,-,"AM 1.5G, 100 mW/cm2",-,Jiangzhao Chen and Yusong Sheng and Songguk Ko and Linfeng Liu and Hongwei Han and Xiong Li,Push{\textendash}pull porphyrins with different anchoring group orientations for fully printable monolithic dye-sensitized solar cells with mesoscopic carbon counter electrodes,New J. Chem.,39,10.1039/c5nj00569h,5231--5239,7,,01/01/2015,Chen_2015,,,CCCCCCCCOc1cccc(c1/C/1=C/2\C=CC(=N2)/C(=c/2\n3[Zn]n4c1ccc4/C(=C\1/C=CC(=N1)/C(=c\3/cc2)/c1c(OCCCCCCCC)cccc1OCCCCCCCC)/C#Cc1cccc(c1)C(=O)O)/C#Cc1ccc2c(c1)c1ccccc1n2CC)OCCCCCCCC,porphyrin,658,668,THF
604.25,9.81,0.73,4.3,"1.0 M 1,2-dimethyl1.0 M 1,2-dimethylimidazolium iodide (DMPII), 0.03 M iodine, 0.1 M guanidinium thiocyanate and 0.5 M tertbutylpyridine in a mixture of acetonitrile/valeronitrile (85:15, v/v).",0.25,0.4 mM CDCA,-,TiO2 film (8 um thick),34 nmol/cm2,-,"AM 1.5G, 100 mW/cm2",-,Jiangzhao Chen and Yusong Sheng and Songguk Ko and Linfeng Liu and Hongwei Han and Xiong Li,Push{\textendash}pull porphyrins with different anchoring group orientations for fully printable monolithic dye-sensitized solar cells with mesoscopic carbon counter electrodes,New J. Chem.,39,10.1039/c5nj00569h,5231--5239,7,,01/01/2015,Chen_2015,,,CCCCCCCCOc1cccc(c1/C/1=c/2\cc/c/3=C(\C#Cc4ccc(cc4)N(c4ccc(cc4)C)c4ccc(cc4)C)/C4=N/C(=C(\c5n([Zn]n23)c(/C(=C/2\N=C1C=C2)/C#Cc1cccc(c1)C(=O)O)cc5)/c1c(OCCCCCCCC)cccc1OCCCCCCCC)/C=C4)OCCCCCCCC,porphyrin,659,671,THF
520,1.17,0.82,0.65,"0.6 M propylmethyl iodide (PMII), 0.1 M LiI, 0.05 M I2, and 0.5 M ter-butyl pyridine (TBP)) in acetonitrile",-,-,-,TiO2 film,-,4 hours,"AM 1.5G, 100 mW/cm2",-,Aaron S. Hart and Chandra B. KC and Habtom B. Gobeze and Lindsey R. Sequeira and Francis D'Souza,Porphyrin-Sensitized Solar Cells: Effect of Carboxyl Anchor Group Orientation on the Cell Performance,{ACS} Applied Materials {\&} Interfaces,5,10.1021/am401201q,5314--5323,11,,01/01/2013,Hart_2013,,,COCCOCCOCCOc1ccc(cc1)/C/1=c/2\cc/c(=C(\c3ccc(cc3)OCCOCCOCCOC)/C3=N/C(=C(\c4[nH]c(/C(=C/5\N=C1C=C5)/c1ccc(cc1)OCCOCCOCCOC)cc4)/c1ccc(cc1)C(=O)O)/C=C3)/[nH]2,porphyrin,,,-
600,4.82,0.77,2.42,"0.6 M propylmethyl iodide (PMII), 0.1 M LiI, 0.05 M I2, and 0.5 M ter-butyl pyridine (TBP)) in acetonitrile",-,-,-,TiO2 film,-,4 hours,"AM 1.5G, 100 mW/cm2",-,Aaron S. Hart and Chandra B. KC and Habtom B. Gobeze and Lindsey R. Sequeira and Francis D'Souza,Porphyrin-Sensitized Solar Cells: Effect of Carboxyl Anchor Group Orientation on the Cell Performance,{ACS} Applied Materials {\&} Interfaces,5,10.1021/am401201q,5314--5323,11,,01/01/2013,Hart_2013,,,COCCOCCOCCOc1ccc(cc1)/C/1=c/2\cc/c/3=C(\c4ccc(cc4)OCCOCCOCCOC)/C4=N/C(=C(\c5n([Zn]n23)c(/C(=C/2\N=C1C=C2)/c1ccc(cc1)OCCOCCOCCOC)cc5)/c1ccc(cc1)C(=O)O)/C=C4,porphyrin,,,-
550,1.61,0.74,0.65,"0.6 M propylmethyl iodide (PMII), 0.1 M LiI, 0.05 M I2, and 0.5 M ter-butyl pyridine (TBP)) in acetonitrile",-,-,-,TiO2 film,-,4 hours,"AM 1.5G, 100 mW/cm2",-,Aaron S. Hart and Chandra B. KC and Habtom B. Gobeze and Lindsey R. Sequeira and Francis D'Souza,Porphyrin-Sensitized Solar Cells: Effect of Carboxyl Anchor Group Orientation on the Cell Performance,{ACS} Applied Materials {\&} Interfaces,5,10.1021/am401201q,5314--5323,11,,01/01/2013,Hart_2013,,,COCCOCCOCCOc1ccc(cc1)/C/1=c/2\cc/c(=C(\c3ccc(cc3)OCCOCCOCCOC)/C3=N/C(=C(\c4[nH]c(/C(=C/5\N=C1C=C5)/c1ccc(cc1)OCCOCCOCCOC)cc4)/c1cccc(c1)C(=O)O)/C=C3)/[nH]2,porphyrin,,,-
610,5.19,0.78,2.45,"0.6 M propylmethyl iodide (PMII), 0.1 M LiI, 0.05 M I2, and 0.5 M ter-butyl pyridine (TBP)) in acetonitrile",-,-,-,TiO2 film,-,4 hours,"AM 1.5G, 100 mW/cm2",-,Aaron S. Hart and Chandra B. KC and Habtom B. Gobeze and Lindsey R. Sequeira and Francis D'Souza,Porphyrin-Sensitized Solar Cells: Effect of Carboxyl Anchor Group Orientation on the Cell Performance,{ACS} Applied Materials {\&} Interfaces,5,10.1021/am401201q,5314--5323,11,,01/01/2013,Hart_2013,,,COCCOCCOCCOc1ccc(cc1)/C/1=c/2\cc/c/3=C(\c4ccc(cc4)OCCOCCOCCOC)/C4=N/C(=C(\c5n([Zn]n23)c(/C(=C/2\N=C1C=C2)/c1ccc(cc1)OCCOCCOCCOC)cc5)/c1cccc(c1)C(=O)O)/C=C4,porphyrin,,,-
671,10.36,0.523,3.64,"0.1 M LiI, 0.05 M I2, 0.6 M 1-butyl-3-methyl imidazolium iodide (BMII), and 0.5 M 4-tert-butylpyridine (TBP) in a mixture of acetonitrile and valeronitrile (volume ratio of 1:1)",0.25,-,-,TiO2 film,-,-,"AM 1.5G, 100 mW/cm2",-,Bin Chen and Xin Li and Wenjun Wu and Quanzheng Zha and Yongshu Xie,A novel trigeminal zinc porphyrin and corresponding porphyrin monomers for dye-sensitized solar cells,{RSC} Advances,4,10.1039/c3ra45791e,10439,21,,01/01/2014,Chen_2014,,,CCCCCCO/C/1=C/2\C=CC(=N2)/C(=c/2\n3[Zn]n4c1ccc4/C(=C\1/C=CC(=N1)/C=c\3/cc2)/C(=O)O)/c1ccc(cc1)N(c1ccccc1)c1ccccc1,porphyrin,597,612,CHCl3-CH3OH
732,13.93,0.566,5.77,"0.1 M LiI, 0.05 M I2, 0.6 M 1-butyl-3-methyl imidazolium iodide (BMII), and 0.5 M 4-tert-butylpyridine (TBP) in a mixture of acetonitrile and valeronitrile (volume ratio of 1:1)",0.25,-,-,TiO2 film,-,-,"AM 1.5G, 100 mW/cm2",-,Bin Chen and Xin Li and Wenjun Wu and Quanzheng Zha and Yongshu Xie,A novel trigeminal zinc porphyrin and corresponding porphyrin monomers for dye-sensitized solar cells,{RSC} Advances,4,10.1039/c3ra45791e,10439,21,,01/01/2014,Chen_2014,,,CCCCCCO/C/1=c/2\cc/c/3=C(\c4ccc(cc4)N(c4ccccc4)c4ccccc4)/C4=N/C(=C(\c5n([Zn]n23)c(/C(=C/2\N=C1C=C2)/C(=O)O)cc5)/OCCCCCC)/C=C4,porphyrin,602,622,CHCl3-CH3OH
592,6.47,0.601,2.3,"0.1 M LiI, 0.05 M I2, 0.6 M 1-butyl-3-methyl imidazolium iodide (BMII), and 0.5 M 4-tert-butylpyridine (TBP) in a mixture of acetonitrile and valeronitrile (volume ratio of 1:1)",0.25,-,-,TiO2 film,-,-,"AM 1.5G, 100 mW/cm2",-,Bin Chen and Xin Li and Wenjun Wu and Quanzheng Zha and Yongshu Xie,A novel trigeminal zinc porphyrin and corresponding porphyrin monomers for dye-sensitized solar cells,{RSC} Advances,4,10.1039/c3ra45791e,10439,21,,01/01/2014,Chen_2014,,,CCCCCCOc1ccc(cc1)/C/1=C/2\C=CC(=N2)/C(=c/2\n3[Zn]n4c1ccc4/C(=C\1/C=CC(=N1)/C(=c\3/cc2)/c1cc(cc(c1)/C/1=C/2\C=CC(=N2)/C(=c/2\n3[Zn]n4c1ccc4/C(=C\1/C=CC(=N1)/C(=c\3/cc2)/c1ccc(cc1)OCCCCCC)/c1ccc(cc1)N(c1ccc(cc1)C(C)(C)C)c1ccc(cc1)C(C)(C)C)/c1cccc(c1)C(=O)O)/C/1=C/2\C=CC(=N2)/C(=c/2\n3[Zn]n4c1ccc4/C=C\1/C=CC(=N1)/C(=c\3/cc2)/c1ccc(cc1)OCCCCCC)/c1ccc(cc1)C(=O)O)/c1ccc(cc1)N(c1ccc(cc1)C(C)(C)C)c1ccc(cc1)C(C)(C)C)/c1ccc(cc1)C(=O)O,porphyrin,604,621,CHCl3-CH3OH
700,14.92,0.7243,7.56,"0.1 M lithium iodide (LiI), 0.05 M iodine (I2), 1 M 1-propyl-3-methyl imidazolium iodide (PMII), and 0.5 M 4-tert-butylpyridine in a mixture of acetonitrile and valeronitrile (in 85:15 volume ratio)",-,1 mM CDCA,-,TiO2 film (12 + 4 um thick),126.7 nmol/cm2,12 hours,AM 1.5G,-,Hsien-Hsin Chou and Kamani Sudhir K. Reddy and Hui-Ping Wu and Bo-Cheng Guo and Hsuan-Wei Lee and Eric Wei-Guang Diau and Chao-Ping Hsu and Chen-Yu Yeh,Influence of Phenylethynylene of Push{\textendash}Pull Zinc Porphyrins on the Photovoltaic Performance,{ACS} Applied Materials {\&} Interfaces,8,10.1021/acsami.5b11554,3418--3427,5,,01/01/2016,Chou_2016,,,CCCCCCCCOc1cccc(c1/C/1=C/2\C=CC(=N2)/C(=c/2\n3[Zn]n4c1ccc4/C(=C\1/C=CC(=N1)/C(=c\3/cc2)/c1c(OCCCCCCCC)cccc1OCCCCCCCC)/C#Cc1ccc(cc1)N(CCCC)CCCC)/C#Cc1ccc(cc1)C(=O)O)OCCCCCCCC,porphyrin,671,676,THF
740,17.1,0.7141,9,"0.1 M lithium iodide (LiI), 0.05 M iodine (I2), 1 M 1-propyl-3-methyl imidazolium iodide (PMII), and 0.5 M 4-tert-butylpyridine in a mixture of acetonitrile and valeronitrile (in 85:15 volume ratio)",-,1 mM CDCA,-,TiO2 film (12 + 4 um thick),160.5 nmol/cm2,12 hours,AM 1.5G,-,Hsien-Hsin Chou and Kamani Sudhir K. Reddy and Hui-Ping Wu and Bo-Cheng Guo and Hsuan-Wei Lee and Eric Wei-Guang Diau and Chao-Ping Hsu and Chen-Yu Yeh,Influence of Phenylethynylene of Push{\textendash}Pull Zinc Porphyrins on the Photovoltaic Performance,{ACS} Applied Materials {\&} Interfaces,8,10.1021/acsami.5b11554,3418--3427,5,,01/01/2016,Chou_2016,,,CCCCCCCCOc1cccc(c1/C/1=C/2\C=CC(=N2)/C(=c/2\n3[Zn]n4c1ccc4/C(=C\1/C=CC(=N1)/C(=c\3/cc2)/c1c(OCCCCCCCC)cccc1OCCCCCCCC)/C#Cc1ccc(cc1)N(c1ccc(cc1)CCCCCC)CCCC)/C#Cc1ccc(cc1)C(=O)O)OCCCCCCCC,porphyrin,666,686,THF
730,17.29,0.7246,9.19,"0.1 M lithium iodide (LiI), 0.05 M iodine (I2), 1 M 1-propyl-3-methyl imidazolium iodide (PMII), and 0.5 M 4-tert-butylpyridine in a mixture of acetonitrile and valeronitrile (in 85:15 volume ratio)",-,1 mM CDCA,-,TiO2 film (12 + 4 um thick),130.4 nmol/cm2,12 hours,AM 1.5G,-,Hsien-Hsin Chou and Kamani Sudhir K. Reddy and Hui-Ping Wu and Bo-Cheng Guo and Hsuan-Wei Lee and Eric Wei-Guang Diau and Chao-Ping Hsu and Chen-Yu Yeh,Influence of Phenylethynylene of Push{\textendash}Pull Zinc Porphyrins on the Photovoltaic Performance,{ACS} Applied Materials {\&} Interfaces,8,10.1021/acsami.5b11554,3418--3427,5,,01/01/2016,Chou_2016,,,CCCCCCCCOc1cccc(c1/C/1=C/2\C=CC(=N2)/C(=c/2\n3[Zn]n4c1ccc4/C(=C\1/C=CC(=N1)/C(=c\3/cc2)/c1c(OCCCCCCCC)cccc1OCCCCCCCC)/C#Cc1ccc(cc1)N(c1ccc(cc1)CCCCCC)c1ccc(cc1)CCCCCC)/C#Cc1ccc(cc1)C(=O)O)OCCCCCCCC,porphyrin,665,673,THF
