Repository: PaulC61/Cheminformatics

# Cheminformatics
Repository for:
Cheminformatics Masters students of University of Strasbourg 2020 - 2022
+ My own projects related to the course

File: InternshipM2_BIU/rawDSSCDBdata.csv (part 59 of 77)
VOC,JSC,FF,PCE,Electrolyte,Active area,Co-adsorbent,Co-sensitizer,Semiconductor,Dye loading,Exposure time,Solar simulator,Performance comment,Article author,Article title,Article journal,Article volume,Article DOI,Article pages,Article issue nr,Article EID,Article year,Article year,Article electronic id,Article keywords,Molecule SMILE,Molecule keywords,Molecule spectrum absorption maxima,Molecule spectrum emission maxima,Molecule spectrum solvent
720,15.22,0.7266,7.93,"0.1 M lithium iodide (LiI), 0.05 M iodine (I2), 1 M 1-propyl-3-methyl imidazolium iodide (PMII), and 0.5 M 4-tert-butylpyridine in a mixture of acetonitrile and valeronitrile (in 85:15 volume ratio)",-,1 mM CDCA,-,TiO2 film (12 + 4 um thick),148.1 nmol/cm2,12 hours,AM 1.5G,-,Hsien-Hsin Chou and Kamani Sudhir K. Reddy and Hui-Ping Wu and Bo-Cheng Guo and Hsuan-Wei Lee and Eric Wei-Guang Diau and Chao-Ping Hsu and Chen-Yu Yeh,Influence of Phenylethynylene of Push{\textendash}Pull Zinc Porphyrins on the Photovoltaic Performance,{ACS} Applied Materials {\&} Interfaces,8,10.1021/acsami.5b11554,3418--3427,5,,01/01/2016,Chou_2016,,,CCCCCCCCOc1cccc(c1/C/1=C/2\C=CC(=N2)/C(=c/2\n3[Zn]n4c1ccc4/C(=C\1/C=CC(=N1)/C(=c\3/cc2)/c1c(OCCCCCCCC)cccc1OCCCCCCCC)/C#Cc1ccc(cc1)N(c1ccccc1)c1ccccc1)/C#Cc1ccc(cc1)C(=O)O)OCCCCCCCC,porphyrin,663,703,THF
570,4.88,0.76,2.09,"0.6 M propylmethyl iodide (PMII), 0.1 M LiI, 0.05 M I2, and 0.5 M ter-butyl pyridine (TBP)) in acetonitrile",-,-,-,TiO2 film,-,4 hours,"AM 1.5G, 100 mW/cm2",-,Aaron S. Hart and Chandra B. KC and Habtom B. Gobeze and Lindsey R. Sequeira and Francis D'Souza,Porphyrin-Sensitized Solar Cells: Effect of Carboxyl Anchor Group Orientation on the Cell Performance,{ACS} Applied Materials {\&} Interfaces,5,10.1021/am401201q,5314--5323,11,,01/01/2013,Hart_2013,,,CCCc1ccc(cc1)/C/1=c/2\cc/c/3=C(\c4ccc(cc4)CCC)/C4=N/C(=C(\c5n([Zn]n23)c(/C(=C/2\N=C1C=C2)/c1ccc(cc1)CCC)cc5)/c1ccc(cc1)C(=O)O)/C=C4,porphyrin,,,-
520,0.78,0.74,0.3,"0.6 M propylmethyl iodide (PMII), 0.1 M LiI, 0.05 M I2, and 0.5 M ter-butyl pyridine (TBP)) in acetonitrile",-,-,-,TiO2 film,-,4 hours,"AM 1.5G, 100 mW/cm2",-,Aaron S. Hart and Chandra B. KC and Habtom B. Gobeze and Lindsey R. Sequeira and Francis D'Souza,Porphyrin-Sensitized Solar Cells: Effect of Carboxyl Anchor Group Orientation on the Cell Performance,{ACS} Applied Materials {\&} Interfaces,5,10.1021/am401201q,5314--5323,11,,01/01/2013,Hart_2013,,,CCCc1ccc(cc1)/C/1=c/2\cc/c(=C(/c3ccc(cc3)CCC)\C3=N/C(=C(\c4[nH]c(/C(=C\5/N=C1C=C5)/c1ccc(cc1)CCC)cc4)/c1cccc(c1)C(=O)O)/C=C3)/[nH]2,porphyrin,,,-
560,3.01,0.73,1.99,"0.6 M propylmethyl iodide (PMII), 0.1 M LiI, 0.05 M I2, and 0.5 M ter-butyl pyridine (TBP)) in acetonitrile",-,-,-,TiO2 film,-,4 hours,"AM 1.5G, 100 mW/cm2",-,Aaron S. Hart and Chandra B. KC and Habtom B. Gobeze and Lindsey R. Sequeira and Francis D'Souza,Porphyrin-Sensitized Solar Cells: Effect of Carboxyl Anchor Group Orientation on the Cell Performance,{ACS} Applied Materials {\&} Interfaces,5,10.1021/am401201q,5314--5323,11,,01/01/2013,Hart_2013,,,CCCc1ccc(cc1)/C/1=c/2\cc/c/3=C(\c4ccc(cc4)CCC)/C4=N/C(=C(\c5n([Zn]n23)c(/C(=C/2\N=C1C=C2)/c1ccc(cc1)CCC)cc5)/c1cccc(c1)C(=O)O)/C=C4,porphyrin,,,-
620,10.6,0.62,4.1,"0.1 M LiI, 0.05 M I2, 0.6 M 2,3-dimethyl-1-propylimidazolium iodide, and 0.5 M 4-t-butylpyridine in acetonitrile",-,-,-,TiO2 film 10 um thick,0.094 nmol/cm2,30 minutes,"AM 1.5G, 100 mW/cm2",-,Shinya Hayashi and Masanobu Tanaka and Hironobu Hayashi and Seunghun Eu and Tomokazu Umeyama and Yoshihiro Matano and Yasuyuki Araki and Hiroshi Imahori,Naphthyl-Fused $\uppi$-Elongated Porphyrins for Dye-Sensitized {TiO}2Cells,The Journal of Physical Chemistry C,112,10.1021/jp805122z,15576--15585,39,,01/01/2008,Hayashi_2008,,,Cc1cc(C)c(c(c1)C)/C/1=C/2\C=CC(=N2)/C(=c/2\n3[Zn]n4c1cc1c4/c(=C\4/C=CC(=N4)/C(=c\3/cc2)/c2c(C)cc(cc2C)C)/c2c3c1cccc3c(cc2)C(=O)O)/c1c(C)cc(cc1C)C,porphyrin,682,766,dichloromethane
530,3.6,0.58,1.1,"0.1 M LiI, 0.05 M I2, 0.6 M 2,3-dimethyl-1-propylimidazolium iodide, and 0.5 M 4-t-butylpyridine in acetonitrile",-,-,-,TiO2 film 10 um thick,0.11 nmol/cm2,15 minutes,"AM 1.5G, 100 mW/cm2",-,Shinya Hayashi and Masanobu Tanaka and Hironobu Hayashi and Seunghun Eu and Tomokazu Umeyama and Yoshihiro Matano and Yasuyuki Araki and Hiroshi Imahori,Naphthyl-Fused $\uppi$-Elongated Porphyrins for Dye-Sensitized {TiO}2Cells,The Journal of Physical Chemistry C,112,10.1021/jp805122z,15576--15585,39,,01/01/2008,Hayashi_2008,,,COC1CCC2C3C1CCCC3C1=C/C/3=C(\C4C(C)CC(CC4C)C)/C4N5[Zn]N6/C(=C/2\C1=N3)/CC/C/6=C(/C1=N/C(=C(\C5CC4)/C2CCC(CC2)C(=O)O)/C=C1)\C1C(C)CC(CC1C)C,porphyrin,679,759,dichloromethane
610,6.7,0.68,2.8,"0.1 M LiI, 0.05 M I2, 0.6 M 2,3-dimethyl-1-propylimidazolium iodide, and 0.5 M 4-t-butylpyridine in acetonitrile",-,-,-,TiO2 film 10 um thick,0.11 nmol/cm2,1 hour,"AM 1.5G, 100 mW/cm2",-,Shinya Hayashi and Masanobu Tanaka and Hironobu Hayashi and Seunghun Eu and Tomokazu Umeyama and Yoshihiro Matano and Yasuyuki Araki and Hiroshi Imahori,Naphthyl-Fused $\uppi$-Elongated Porphyrins for Dye-Sensitized {TiO}2Cells,The Journal of Physical Chemistry C,112,10.1021/jp805122z,15576--15585,39,,01/01/2008,Hayashi_2008,,,Cc1cc(C)c(c(c1)C)/C/1=C/2\C=CC(=N2)/C(=c/2\n3[Zn]n4c1ccc4/C(=C\1/C=CC(=N1)/C(=c\3/cc2)/c1c(C)cc(cc1C)C)/c1ccc(c2c1cccc2)C(=O)O)/c1c(C)cc(cc1C)C,porphyrin,551,652,dichloromethane
790,15.26,0.7324,8.79,"0.1 M lithium iodide (LiI), 0.05 M iodine (I2), 1 M 1-propyl-3-methyl imidazolium iodide (PMII), and 0.5 M 4-tert-butylpyridine in a mixture of acetonitrile and valeronitrile (in 85:15 volume ratio)",-,1 mM CDCA,-,TiO2 film (12 + 4 um thick),125.7 nmol/cm2,12 hours,AM 1.5G,-,Hsien-Hsin Chou and Kamani Sudhir K. Reddy and Hui-Ping Wu and Bo-Cheng Guo and Hsuan-Wei Lee and Eric Wei-Guang Diau and Chao-Ping Hsu and Chen-Yu Yeh,Influence of Phenylethynylene of Push{\textendash}Pull Zinc Porphyrins on the Photovoltaic Performance,{ACS} Applied Materials {\&} Interfaces,8,10.1021/acsami.5b11554,3418--3427,5,,01/01/2016,Chou_2016,,,CCCCCCCCOc1cccc(c1/C/1=C/2\C=CC(=N2)/C(=c/2\n3[Zn]n4c1ccc4/C(=C\1/C=CC(=N1)/C(=c\3/cc2)/c1c(OCCCCCCCC)cccc1OCCCCCCCC)/N(c1ccccc1)c1ccccc1)/C#Cc1ccc(cc1)C(=O)O)OCCCCCCCC,porphyrin,641,657,THF
790,15.45,0.7307,8.92,"0.1 M lithium iodide (LiI), 0.05 M iodine (I2), 1 M 1-propyl-3-methyl imidazolium iodide (PMII), and 0.5 M 4-tert-butylpyridine in a mixture of acetonitrile and valeronitrile (in 85:15 volume ratio)",-,1 mM CDCA,-,TiO2 film (12 + 4 um thick),99.7 nmol/cm2,12 hours,AM 1.5G,-,Hsien-Hsin Chou and Kamani Sudhir K. Reddy and Hui-Ping Wu and Bo-Cheng Guo and Hsuan-Wei Lee and Eric Wei-Guang Diau and Chao-Ping Hsu and Chen-Yu Yeh,Influence of Phenylethynylene of Push{\textendash}Pull Zinc Porphyrins on the Photovoltaic Performance,{ACS} Applied Materials {\&} Interfaces,8,10.1021/acsami.5b11554,3418--3427,5,,01/01/2016,Chou_2016,,,CCCCCCCCOc1cccc(c1/C/1=C/2\C=CC(=N2)/C(=c/2\n3[Zn]n4c1ccc4/C(=C\1/C=CC(=N1)/C(=c\3/cc2)/c1c(OCCCCCCCC)cccc1OCCCCCCCC)/N(c1ccc(cc1)C)c1ccc(cc1)C)/C#Cc1ccc(cc1)C(=O)O)OCCCCCCCC,porphyrin,644,666,THF
760,14.07,0.706,7.58,"0.1 M lithium iodide (LiI), 0.05 M iodine (I2), 1 M 1-propyl-3-methyl imidazolium iodide (PMII), and 0.5 M 4-tert-butylpyridine in a mixture of acetonitrile and valeronitrile (in 85:15 volume ratio)",-,1 mM CDCA,-,TiO2 film (12 + 4 um thick),105.1 nmol/cm2,12 hours,AM 1.5G,-,Hsien-Hsin Chou and Kamani Sudhir K. Reddy and Hui-Ping Wu and Bo-Cheng Guo and Hsuan-Wei Lee and Eric Wei-Guang Diau and Chao-Ping Hsu and Chen-Yu Yeh,Influence of Phenylethynylene of Push{\textendash}Pull Zinc Porphyrins on the Photovoltaic Performance,{ACS} Applied Materials {\&} Interfaces,8,10.1021/acsami.5b11554,3418--3427,5,,01/01/2016,Chou_2016,,,CCCCCCCCOc1cccc(c1/C/1=C/2\C=CC(=N2)/C(=c/2\n3[Zn]n4c1ccc4/C(=C\1/C=CC(=N1)/C(=c\3/cc2)/c1c(OCCCCCCCC)cccc1OCCCCCCCC)/N(c1ccc2c(c1)cccc2)c1ccc2c(c1)cccc2)/C#Cc1ccc(cc1)C(=O)O)OCCCCCCCC,porphyrin,646,659,THF
640,9.38,0.56,3.36,"0.05 M I2, 0.5 M LiI, 0.6 M dimethylpropyl-benzimidiazole iodide (DPMII), 0.5 M 4-tert-butylpyridine (TBP) in acetonitrile",-,CDCA,-,TiO2 film (14 um thick),-,12 hours,AM 1.5G,-,Dimitra Daphnomili and G.D. Sharma and S. Biswas and K.R. Justin Thomas and A.G. Coutsolelos,A new porphyrin bearing a pyridinylethynyl group as sensitizer for dye sensitized solar cells,Journal of Photochemistry and Photobiology A: Chemistry,253,10.1016/j.jphotochem.2012.12.013,88--96,,,01/01/2013,Daphnomili_2013,,,COC(=O)c1ccc(cc1)/C/1=C/2\C=CC(=N2)/C(=c/2\n3[Zn]n4c1ccc4/C(=C\1/C=CC(=N1)/C(=c\3/cc2)/c1ccc(cc1)C(=O)OC)/c1ccc(cc1)C#Cc1cccnc1)/c1ccc(cc1)C(=O)OC,porphyrin,610,,CHCl3/MeOH/Et3N
680,10.64,0.62,4.48,"0.05 M I2, 0.5 M LiI, 0.6 M dimethylpropyl-benzimidiazole iodide (DPMII), 0.5 M 4-tert-butylpyridine (TBP) in acetonitrile",-,-,-,TiO2 film (14 um thick),-,12 hours,AM 1.5G,-,Dimitra Daphnomili and G.D. Sharma and S. Biswas and K.R. Justin Thomas and A.G. Coutsolelos,A new porphyrin bearing a pyridinylethynyl group as sensitizer for dye sensitized solar cells,Journal of Photochemistry and Photobiology A: Chemistry,253,10.1016/j.jphotochem.2012.12.013,88--96,,,01/01/2013,Daphnomili_2013,,,COC(=O)c1ccc(cc1)/C/1=C/2\C=CC(=N2)/C(=c/2\n3[Zn]n4c1ccc4/C(=C\1/C=CC(=N1)/C(=c\3/cc2)/c1ccc(cc1)C(=O)OC)/c1ccc(cc1)C#Cc1cccnc1)/c1ccc(cc1)C(=O)OC,porphyrin,610,,CHCl3/MeOH/Et3N
720,11.56,0.68,5.66,"0.05 M I2, 0.5 M LiI, 0.6 M dimethylpropyl-benzimidiazole iodide (DPMII), 0.5 M 4-tert-butylpyridine (TBP) in acetonitrile",-,-,-,TiO2 film (14 um thick),-,12 hours,AM 1.5G,NPs-Ag electrode,Dimitra Daphnomili and G.D. Sharma and S. Biswas and K.R. Justin Thomas and A.G. Coutsolelos,A new porphyrin bearing a pyridinylethynyl group as sensitizer for dye sensitized solar cells,Journal of Photochemistry and Photobiology A: Chemistry,253,10.1016/j.jphotochem.2012.12.013,88--96,,,01/01/2013,Daphnomili_2013,,,COC(=O)c1ccc(cc1)/C/1=C/2\C=CC(=N2)/C(=c/2\n3[Zn]n4c1ccc4/C(=C\1/C=CC(=N1)/C(=c\3/cc2)/c1ccc(cc1)C(=O)OC)/c1ccc(cc1)C#Cc1cccnc1)/c1ccc(cc1)C(=O)OC,porphyrin,610,,CHCl3/MeOH/Et3N
670,6.34,0.52,2.27,"LiI (0.05 M), I2 (0.5 M), dimethyl-propyl-benzimidazole iodide (DPMII), (0.6 M) and 4-tert-butylpyridine (TBP) (0.5 M) in acetonitrile",-,-,-,TiO2 film (6 um thick),-,12 hours,"AM 1.5G, 100 mW/cm2",-,Dimitra Daphnomili and Giorgos Landrou and Surya Prakash Singh and Anup Thomas and Kada Yesudas and Bhanuprakash K. and G. D. Sharma and A. G. Coutsolelos,"Photophysical, electrochemical and photovoltaic properties of dye sensitized solar cells using a series of pyridyl functionalized porphyrin dyes",{RSC} Advances,2,10.1039/c2ra22129b,12899,33,,01/01/2012,Daphnomili_2012,,,COC(=O)c1ccc(cc1)/C/1=C/2\C=CC(=N2)/C(=c/2\n3[Zn]n4c1ccc4/C(=C\1/C=CC(=N1)/C(=c\3/cc2)/c1ccncc1)/c1ccc(cc1)C(=O)OC)/c1ccncc1,porphyrin,558,,CHCl3/MeOH/EtN3
650,7.36,0.54,2.58,"LiI (0.05 M), I2 (0.5 M), dimethyl-propyl-benzimidazole iodide (DPMII), (0.6 M) and 4-tert-butylpyridine (TBP) (0.5 M) in acetonitrile",-,-,-,TiO2 film (8 um thick),-,12 hours,"AM 1.5G, 100 mW/cm2",-,Dimitra Daphnomili and Giorgos Landrou and Surya Prakash Singh and Anup Thomas and Kada Yesudas and Bhanuprakash K. and G. D. Sharma and A. G. Coutsolelos,"Photophysical, electrochemical and photovoltaic properties of dye sensitized solar cells using a series of pyridyl functionalized porphyrin dyes",{RSC} Advances,2,10.1039/c2ra22129b,12899,33,,01/01/2012,Daphnomili_2012,,,COC(=O)c1ccc(cc1)/C/1=C/2\C=CC(=N2)/C(=c/2\n3[Zn]n4c1ccc4/C(=C\1/C=CC(=N1)/C(=c\3/cc2)/c1ccncc1)/c1ccc(cc1)C(=O)OC)/c1ccncc1,porphyrin,558,,CHCl3/MeOH/EtN3
640,8.72,0.57,3.18,"LiI (0.05 M), I2 (0.5 M), dimethyl-propyl-benzimidazole iodide (DPMII), (0.6 M) and 4-tert-butylpyridine (TBP) (0.5 M) in acetonitrile",-,-,-,TiO2 film (10 um thick),-,12 hours,"AM 1.5G, 100 mW/cm2",-,Dimitra Daphnomili and Giorgos Landrou and Surya Prakash Singh and Anup Thomas and Kada Yesudas and Bhanuprakash K. and G. D. Sharma and A. G. Coutsolelos,"Photophysical, electrochemical and photovoltaic properties of dye sensitized solar cells using a series of pyridyl functionalized porphyrin dyes",{RSC} Advances,2,10.1039/c2ra22129b,12899,33,,01/01/2012,Daphnomili_2012,,,COC(=O)c1ccc(cc1)/C/1=C/2\C=CC(=N2)/C(=c/2\n3[Zn]n4c1ccc4/C(=C\1/C=CC(=N1)/C(=c\3/cc2)/c1ccncc1)/c1ccc(cc1)C(=O)OC)/c1ccncc1,porphyrin,558,,CHCl3/MeOH/EtN3
640,10.56,0.6,3.9,"LiI (0.05 M), I2 (0.5 M), dimethyl-propyl-benzimidazole iodide (DPMII), (0.6 M) and 4-tert-butylpyridine (TBP) (0.5 M) in acetonitrile",-,-,-,TiO2 film (12 um thick),56 nmol/cm2,12 hours,"AM 1.5G, 100 mW/cm2",-,Dimitra Daphnomili and Giorgos Landrou and Surya Prakash Singh and Anup Thomas and Kada Yesudas and Bhanuprakash K. and G. D. Sharma and A. G. Coutsolelos,"Photophysical, electrochemical and photovoltaic properties of dye sensitized solar cells using a series of pyridyl functionalized porphyrin dyes",{RSC} Advances,2,10.1039/c2ra22129b,12899,33,,01/01/2012,Daphnomili_2012,,,COC(=O)c1ccc(cc1)/C/1=C/2\C=CC(=N2)/C(=c/2\n3[Zn]n4c1ccc4/C(=C\1/C=CC(=N1)/C(=c\3/cc2)/c1ccncc1)/c1ccc(cc1)C(=O)OC)/c1ccncc1,porphyrin,558,,CHCl3/MeOH/EtN3
620,9.33,0.58,3.35,"LiI (0.05 M), I2 (0.5 M), dimethyl-propyl-benzimidazole iodide (DPMII), (0.6 M) and 4-tert-butylpyridine (TBP) (0.5 M) in acetonitrile",-,-,-,TiO2 film (14 um thick),-,12 hours,"AM 1.5G, 100 mW/cm2",-,Dimitra Daphnomili and Giorgos Landrou and Surya Prakash Singh and Anup Thomas and Kada Yesudas and Bhanuprakash K. and G. D. Sharma and A. G. Coutsolelos,"Photophysical, electrochemical and photovoltaic properties of dye sensitized solar cells using a series of pyridyl functionalized porphyrin dyes",{RSC} Advances,2,10.1039/c2ra22129b,12899,33,,01/01/2012,Daphnomili_2012,,,COC(=O)c1ccc(cc1)/C/1=C/2\C=CC(=N2)/C(=c/2\n3[Zn]n4c1ccc4/C(=C\1/C=CC(=N1)/C(=c\3/cc2)/c1ccncc1)/c1ccc(cc1)C(=O)OC)/c1ccc(cc1)C(=O)OC,porphyrin,,,-
600,9.2,0.56,3.1,"LiI (0.05 M), I2 (0.5 M), dimethyl-propyl-benzimidazole iodide (DPMII), (0.6 M) and 4-tert-butylpyridine (TBP) (0.5 M) in acetonitrile",-,-,-,TiO2 film (12 um thick),45 nmol/cm2,12 hours,"AM 1.5G, 100 mW/cm2",-,Dimitra Daphnomili and Giorgos Landrou and Surya Prakash Singh and Anup Thomas and Kada Yesudas and Bhanuprakash K. and G. D. Sharma and A. G. Coutsolelos,"Photophysical, electrochemical and photovoltaic properties of dye sensitized solar cells using a series of pyridyl functionalized porphyrin dyes",{RSC} Advances,2,10.1039/c2ra22129b,12899,33,,01/01/2012,Daphnomili_2012,,,COC(=O)c1ccc(cc1)/C/1=C/2\C=CC(=N2)/C(=c/2\n3[Zn]n4c1ccc4/C(=C\1/C=CC(=N1)/C(=c\3/cc2)/c1ccncc1)/c1ccc(cc1)C(=O)OC)/c1ccncc1,porphyrin,558,,CHCl3/MeOH/EtN3
600,7.6,0.54,2.46,"LiI (0.05 M), I2 (0.5 M), dimethyl-propyl-benzimidazole iodide (DPMII), (0.6 M) and 4-tert-butylpyridine (TBP) (0.5 M) in acetonitrile",-,-,-,TiO2 film (12 um thick),35 nmol/cm2,12 hours,"AM 1.5G, 100 mW/cm2",-,Dimitra Daphnomili and Giorgos Landrou and Surya Prakash Singh and Anup Thomas and Kada Yesudas and Bhanuprakash K. and G. D. Sharma and A. G. Coutsolelos,"Photophysical, electrochemical and photovoltaic properties of dye sensitized solar cells using a series of pyridyl functionalized porphyrin dyes",{RSC} Advances,2,10.1039/c2ra22129b,12899,33,,01/01/2012,Daphnomili_2012,,,n1ccc(cc1)/C/1=C/2\C=CC(=N2)/C(=c/2\n3[Zn]n4c1ccc4/C(=C\1/C=CC(=N1)/C(=c\3/cc2)/c1ccncc1)/c1ccncc1)/c1ccncc1,porphyrin,558,,CHCl3/MeOH/EtN3
680,12.04,0.64,5.24,"LiI (0.05 M), I2 (0.5 M), dimethyl-propyl-benzimidazole iodide (DPMII), (0.6 M) and 4-tert-butylpyridine (TBP) (0.5 M) in acetonitrile",-,-,-,TiO2 film (12 um thick),64 nmol/cm2,12 hours,"AM 1.5G, 100 mW/cm2",TiO2 electrode treated with formic acid (0.05 M in ethanol solution) for 2 h,Dimitra Daphnomili and Giorgos Landrou and Surya Prakash Singh and Anup Thomas and Kada Yesudas and Bhanuprakash K. and G. D. Sharma and A. G. Coutsolelos,"Photophysical, electrochemical and photovoltaic properties of dye sensitized solar cells using a series of pyridyl functionalized porphyrin dyes",{RSC} Advances,2,10.1039/c2ra22129b,12899,33,,01/01/2012,Daphnomili_2012,,,COC(=O)c1ccc(cc1)/C/1=C/2\C=CC(=N2)/C(=c/2\n3[Zn]n4c1ccc4/C(=C\1/C=CC(=N1)/C(=c\3/cc2)/c1ccncc1)/c1ccc(cc1)C(=O)OC)/c1ccncc1,porphyrin,558,,CHCl3/MeOH/EtN3
700,12.86,0.68,6.12,"LiI (0.05 M), I2 (0.5 M), dimethyl-propyl-benzimidazole iodide (DPMII), (0.6 M) and 4-tert-butylpyridine (TBP) (0.5 M) in acetonitrile",-,DCA,-,TiO2 film (12 um thick),52 nmol/cm2,12 hours,"AM 1.5G, 100 mW/cm2",TiO2 electrode treated with formic acid (0.05 M in ethanol solution) for 2 h,Dimitra Daphnomili and Giorgos Landrou and Surya Prakash Singh and Anup Thomas and Kada Yesudas and Bhanuprakash K. and G. D. Sharma and A. G. Coutsolelos,"Photophysical, electrochemical and photovoltaic properties of dye sensitized solar cells using a series of pyridyl functionalized porphyrin dyes",{RSC} Advances,2,10.1039/c2ra22129b,12899,33,,01/01/2012,Daphnomili_2012,,,COC(=O)c1ccc(cc1)/C/1=C/2\C=CC(=N2)/C(=c/2\n3[Zn]n4c1ccc4/C(=C\1/C=CC(=N1)/C(=c\3/cc2)/c1ccncc1)/c1ccc(cc1)C(=O)OC)/c1ccncc1,porphyrin,558,,CHCl3/MeOH/EtN3
670,7.2,0.67,3.1,"0.1 M LiI, 0.05 M I2, 0.6 M 2,3-dimethyl-1-propylimidazolium iodide, and 0.5 M 4-t-butylpyridine in acetonitrile)",-,-,-,TiO2 film (10 um thick),470 nmol/cm2,1 hour,"AM 1.5G, 100 mW/cm2",-,Seunghun Eu and Shinya Hayashi and Tomokazu Umeyama and Akane Oguro and Mitsuo Kawasaki and Naoki Kadota and Yoshihiro Matano and Hiroshi Imahori,Effects of 5-Membered Heteroaromatic Spacers on Structures of Porphyrin Films and Photovoltaic Properties of Porphyrin-Sensitized {TiO}2Cells,The Journal of Physical Chemistry C,111,10.1021/jp067290b,3528--3537,8,,01/01/2007,Eu_2007,,,Cc1cc(C)c(c(c1)C)/C/1=C/2\C=CC(=N2)/C(=c/2\n3[Zn]n4c1ccc4/C(=C\1/C=CC(=N1)/C(=c\3/cc2)/c1c(C)cc(cc1C)C)/c1ccc(s1)C(=O)O)/c1c(C)cc(cc1C)C,porphyrin,600,660,ethanol
620,5.8,0.65,2.3,"0.1 M LiI, 0.05 M I2, 0.6 M 2,3-dimethyl-1-propylimidazolium iodide, and 0.5 M 4-t-butylpyridine in acetonitrile)",-,-,-,TiO2 film (10 um thick),670 nmol/cm2,2 hours,"AM 1.5G, 100 mW/cm2",-,Seunghun Eu and Shinya Hayashi and Tomokazu Umeyama and Akane Oguro and Mitsuo Kawasaki and Naoki Kadota and Yoshihiro Matano and Hiroshi Imahori,Effects of 5-Membered Heteroaromatic Spacers on Structures of Porphyrin Films and Photovoltaic Properties of Porphyrin-Sensitized {TiO}2Cells,The Journal of Physical Chemistry C,111,10.1021/jp067290b,3528--3537,8,,01/01/2007,Eu_2007,,,Cc1cc(C)c(c(c1)C)/C/1=C/2\C=CC(=N2)/C(=c/2\n3[Zn]n4c1ccc4/C(=C\1/C=CC(=N1)/C(=c\3/cc2)/c1c(C)cc(cc1C)C)/c1c(C)cc(cc1C)C)/c1ccc(o1)C(=O)O,porphyrin,604,662,ethanol
620,4.3,0.67,1.8,"0.1 M LiI, 0.05 M I2, 0.6 M 2,3-dimethyl-1-propylimidazolium iodide, and 0.5 M 4-t-butylpyridine in acetonitrile)",-,-,-,TiO2 film (10 um thick),200 nmol/cm2,12 hours,"AM 1.5G, 100 mW/cm2",-,Seunghun Eu and Shinya Hayashi and Tomokazu Umeyama and Akane Oguro and Mitsuo Kawasaki and Naoki Kadota and Yoshihiro Matano and Hiroshi Imahori,Effects of 5-Membered Heteroaromatic Spacers on Structures of Porphyrin Films and Photovoltaic Properties of Porphyrin-Sensitized {TiO}2Cells,The Journal of Physical Chemistry C,111,10.1021/jp067290b,3528--3537,8,,01/01/2007,Eu_2007,,,Cc1cc(C)c(c(c1)C)/C/1=C/2\C=CC(=N2)/C(=c/2\n3[Zn]n4c1ccc4/C(=C\1/C=CC(=N1)/C(=c\3/cc2)/c1c(C)cc(cc1C)C)/c1scc(c1)C(=O)O)/c1c(C)cc(cc1C)C,porphyrin,601,661,ethanol
720,11.2,0.68,5.2,"0.1 M LiI, 0.05 M I2, 0.6 M 2,3-dimethyl-1-propyl imidazolium iodide, and 0.5 M 4-t-butylpyridine in CH3CN",0.25,-,-,TiO2 film (10 um thick),-,1 hour,"AM 1.5G, 100 mW/cm2",-,Seunghun Eu and Shinya Hayashi and Tomokazu Umeyama and Yoshihiro Matano and Yasuyuki Araki and Hiroshi Imahori,Quinoxaline-Fused Porphyrins for Dye-Sensitized Solar Cells,The Journal of Physical Chemistry C,112,10.1021/jp710400p,4396--4405,11,,01/01/2008,Eu_2008,,,Cc1cc(C)c(c(c1)C)/C/1=C\2/N=C(c3c2nc2cc(ccc2n3)C(=O)O)/C(=c/2\n3[Zn]n4c1ccc4/C(=C\1/C=CC(=N1)/C(=c\3/cc2)/c1c(C)cc(cc1C)C)/c1c(C)cc(cc1C)C)/c1c(C)cc(cc1C)C,porphyrin,621,690,methanol
670,9.3,0.64,4,"0.1 M LiI, 0.05 M I2, 0.6 M 2,3-dimethyl-1-propyl imidazolium iodide, and 0.5 M 4-t-butylpyridine in CH3CN",0.25,-,-,TiO2 film (10 um thick),-,1 hour,"AM 1.5G, 100 mW/cm2",-,Seunghun Eu and Shinya Hayashi and Tomokazu Umeyama and Yoshihiro Matano and Yasuyuki Araki and Hiroshi Imahori,Quinoxaline-Fused Porphyrins for Dye-Sensitized Solar Cells,The Journal of Physical Chemistry C,112,10.1021/jp710400p,4396--4405,11,,01/01/2008,Eu_2008,,,Cc1cc(C)c(c(c1)C)/C/1=C\2/N=C(c3c2nc2cc(C(=O)O)c(cc2n3)C(=O)O)/C(=c/2\n3[Zn]n4c1ccc4/C(=C\1/C=CC(=N1)/C(=c\3/cc2)/c1c(C)cc(cc1C)C)/c1c(C)cc(cc1C)C)/c1c(C)cc(cc1C)C,porphyrin,627,689,methanol
645,8.1,0.764,3.99,"iodide/triiodide, 0.5 M TBP",0.25,-,-,TiO2 film (12 um thick),-,-,"AM 1.5G, 100 mW/cm2",-,Ludovic Favereau and Julien Warnan and Fr{\'{e}}d{\'{e}}ric B. Anne and Yann Pellegrin and Errol Blart and Denis Jacquemin and Fabrice Odobel,"Diketopyrrolopyrrole-zinc porphyrin, a tuned panchromatic association for dye-sensitized solar cells",Journal of Materials Chemistry A,1,10.1039/c3ta11380a,7572,26,,01/01/2013,Favereau_2013,,,CCCCCCCCCCCCOc1cccc(c1/C/1=C/2\C=CC(=N2)/C(=c/2\n3[Zn]n4c1ccc4/C(=C\1/C=CC(=N1)/C(=c\3/cc2)/c1c(OCCCCCCCCCCCC)cccc1OCCCCCCCCCCCC)/n1c2ccc(cc2c2c1ccc(c2)CCCCCC)CCCCCC)/C#Cc1ccc(cc1)C(=O)O)OCCCCCCCCCCCC,porphyrin,626,,dichloromethane
625,17.7,0.698,7.7,iodide/triiodide,0.25,0.8 mM CDCA,-,TiO2 film (12 um thick),-,-,"AM 1.5G, 100 mW/cm2",-,Ludovic Favereau and Julien Warnan and Fr{\'{e}}d{\'{e}}ric B. Anne and Yann Pellegrin and Errol Blart and Denis Jacquemin and Fabrice Odobel,"Diketopyrrolopyrrole-zinc porphyrin, a tuned panchromatic association for dye-sensitized solar cells",Journal of Materials Chemistry A,1,10.1039/c3ta11380a,7572,26,,01/01/2013,Favereau_2013,,,CCCCCCCCCCCCOc1cccc(c1/C/1=C/2\C=CC(=N2)/C(=c/2\n3[Zn]n4c1ccc4/C(=C\1/C=CC(=N1)/C(=c\3/cc2)/c1c(OCCCCCCCCCCCC)cccc1OCCCCCCCCCCCC)/n1c2ccc(cc2c2c1ccc(c2)CCCCCC)CCCCCC)/C#Cc1ccc(cc1)C(=O)O)OCCCCCCCCCCCC,porphyrin,626,,dichloromethane
635,12.9,0.746,6.1,"iodide/triiodide, 0.5 M TBP",0.25,0.8 mM CDCA,-,TiO2 film (12 um thick),-,-,"AM 1.5G, 100 mW/cm2",-,Ludovic Favereau and Julien Warnan and Fr{\'{e}}d{\'{e}}ric B. Anne and Yann Pellegrin and Errol Blart and Denis Jacquemin and Fabrice Odobel,"Diketopyrrolopyrrole-zinc porphyrin, a tuned panchromatic association for dye-sensitized solar cells",Journal of Materials Chemistry A,1,10.1039/c3ta11380a,7572,26,,01/01/2013,Favereau_2013,,,CCCCCCCCCCCCOc1cccc(c1/C/1=C/2\C=CC(=N2)/C(=c/2\n3[Zn]n4c1ccc4/C(=C\1/C=CC(=N1)/C(=c\3/cc2)/c1c(OCCCCCCCCCCCC)cccc1OCCCCCCCCCCCC)/n1c2ccc(cc2c2c1ccc(c2)CCCCCC)CCCCCC)/C#Cc1ccc(cc1)C(=O)O)OCCCCCCCCCCCC,porphyrin,626,,dichloromethane
495,6.91,0.726,2.48,iodide/triiodide,0.25,-,-,TiO2 film (12 um thick),-,-,"AM 1.5G, 100 mW/cm2",-,Ludovic Favereau and Julien Warnan and Fr{\'{e}}d{\'{e}}ric B. Anne and Yann Pellegrin and Errol Blart and Denis Jacquemin and Fabrice Odobel,"Diketopyrrolopyrrole-zinc porphyrin, a tuned panchromatic association for dye-sensitized solar cells",Journal of Materials Chemistry A,1,10.1039/c3ta11380a,7572,26,,01/01/2013,Favereau_2013,,,CCCCCCCCCCCCOc1cccc(c1/C/1=c/2\cc/c/3=C(\C#Cc4ccc(cc4)c4n(CC(CCCC)CC)c(=O)c5c4c(=O)n(c5c4ccc(cc4)c4ccc(s4)/C=C(/C(=O)O)\C#N)CC(CCCC)CC)/C4=N/C(=C(\c5n([Zn]n23)c(/C(=C/2\N=C1C=C2)/c1ccc(cc1)OC)cc5)/c1c(OCCCCCCCCCCCC)cccc1OCCCCCCCCCCCC)/C=C4)OCCCCCCCCCCCC,porphyrin,640,,dichloromethane
605,5.23,0.748,2.37,"iodide/triiodide, 0.5 M TBP",0.25,-,-,TiO2 film (12 um thick),-,-,"AM 1.5G, 100 mW/cm2",-,Ludovic Favereau and Julien Warnan and Fr{\'{e}}d{\'{e}}ric B. Anne and Yann Pellegrin and Errol Blart and Denis Jacquemin and Fabrice Odobel,"Diketopyrrolopyrrole-zinc porphyrin, a tuned panchromatic association for dye-sensitized solar cells",Journal of Materials Chemistry A,1,10.1039/c3ta11380a,7572,26,,01/01/2013,Favereau_2013,,,CCCCCCCCCCCCOc1cccc(c1/C/1=c/2\cc/c/3=C(\C#Cc4ccc(cc4)c4n(CC(CCCC)CC)c(=O)c5c4c(=O)n(c5c4ccc(cc4)c4ccc(s4)/C=C(/C(=O)O)\C#N)CC(CCCC)CC)/C4=N/C(=C(\c5n([Zn]n23)c(/C(=C/2\N=C1C=C2)/c1ccc(cc1)OC)cc5)/c1c(OCCCCCCCCCCCC)cccc1OCCCCCCCCCCCC)/C=C4)OCCCCCCCCCCCC,porphyrin,640,,dichloromethane
525,9.11,0.698,3.4,iodide/triiodide,0.25,0.8 mM CDCA,-,TiO2 film (12 um thick),-,-,"AM 1.5G, 100 mW/cm2",-,Ludovic Favereau and Julien Warnan and Fr{\'{e}}d{\'{e}}ric B. Anne and Yann Pellegrin and Errol Blart and Denis Jacquemin and Fabrice Odobel,"Diketopyrrolopyrrole-zinc porphyrin, a tuned panchromatic association for dye-sensitized solar cells",Journal of Materials Chemistry A,1,10.1039/c3ta11380a,7572,26,,01/01/2013,Favereau_2013,,,CCCCCCCCCCCCOc1cccc(c1/C/1=c/2\cc/c/3=C(\C#Cc4ccc(cc4)c4n(CC(CCCC)CC)c(=O)c5c4c(=O)n(c5c4ccc(cc4)c4ccc(s4)/C=C(/C(=O)O)\C#N)CC(CCCC)CC)/C4=N/C(=C(\c5n([Zn]n23)c(/C(=C/2\N=C1C=C2)/c1ccc(cc1)OC)cc5)/c1c(OCCCCCCCCCCCC)cccc1OCCCCCCCCCCCC)/C=C4)OCCCCCCCCCCCC,porphyrin,640,,dichloromethane
615,5.22,0.743,2.39,"iodide/triiodide, 0.5 M TBP",0.25,0.8 mM CDCA,-,TiO2 film (12 um thick),-,-,"AM 1.5G, 100 mW/cm2",-,Ludovic Favereau and Julien Warnan and Fr{\'{e}}d{\'{e}}ric B. Anne and Yann Pellegrin and Errol Blart and Denis Jacquemin and Fabrice Odobel,"Diketopyrrolopyrrole-zinc porphyrin, a tuned panchromatic association for dye-sensitized solar cells",Journal of Materials Chemistry A,1,10.1039/c3ta11380a,7572,26,,01/01/2013,Favereau_2013,,,CCCCCCCCCCCCOc1cccc(c1/C/1=c/2\cc/c/3=C(\C#Cc4ccc(cc4)c4n(CC(CCCC)CC)c(=O)c5c4c(=O)n(c5c4ccc(cc4)c4ccc(s4)/C=C(/C(=O)O)\C#N)CC(CCCC)CC)/C4=N/C(=C(\c5n([Zn]n23)c(/C(=C/2\N=C1C=C2)/c1ccc(cc1)OC)cc5)/c1c(OCCCCCCCCCCCC)cccc1OCCCCCCCCCCCC)/C=C4)OCCCCCCCCCCCC,porphyrin,640,,dichloromethane
535,6.54,0.74,2.58,iodide/triiodide,0.25,-,-,TiO2 film (12 um thick),-,-,"AM 1.5G, 100 mW/cm2",-,Ludovic Favereau and Julien Warnan and Fr{\'{e}}d{\'{e}}ric B. Anne and Yann Pellegrin and Errol Blart and Denis Jacquemin and Fabrice Odobel,"Diketopyrrolopyrrole-zinc porphyrin, a tuned panchromatic association for dye-sensitized solar cells",Journal of Materials Chemistry A,1,10.1039/c3ta11380a,7572,26,,01/01/2013,Favereau_2013,,,CCCCCCCCCCCCOc1cccc(c1/C/1=c/2\cc/c/3=C(\C#Cc4ccc(cc4)c4n(CC(CCCC)CC)c(=O)c5c4c(=O)n(c5c4ccc(cc4)c4ccc(s4)/C=C(/C(=O)O)\C#N)CC(CCCC)CC)/C4=N/C(=C(\c5n([Zn]n23)c(/C(=C/2\N=C1C=C2)/n1c2ccc(cc2c2c1ccc(c2)CCCCCC)CCCCCC)cc5)/c1c(OCCCCCCCCCCCC)cccc1OCCCCCCCCCCCC)/C=C4)OCCCCCCCCCCCC,porphyrin,628,,dichloromethane
655,4.47,0.765,2.24,"iodide/triiodide, 0.5 M TBP",0.25,-,-,TiO2 film (12 um thick),-,-,"AM 1.5G, 100 mW/cm2",-,Ludovic Favereau and Julien Warnan and Fr{\'{e}}d{\'{e}}ric B. Anne and Yann Pellegrin and Errol Blart and Denis Jacquemin and Fabrice Odobel,"Diketopyrrolopyrrole-zinc porphyrin, a tuned panchromatic association for dye-sensitized solar cells",Journal of Materials Chemistry A,1,10.1039/c3ta11380a,7572,26,,01/01/2013,Favereau_2013,,,CCCCCCCCCCCCOc1cccc(c1/C/1=c/2\cc/c/3=C(\C#Cc4ccc(cc4)c4n(CC(CCCC)CC)c(=O)c5c4c(=O)n(c5c4ccc(cc4)c4ccc(s4)/C=C(/C(=O)O)\C#N)CC(CCCC)CC)/C4=N/C(=C(\c5n([Zn]n23)c(/C(=C/2\N=C1C=C2)/n1c2ccc(cc2c2c1ccc(c2)CCCCCC)CCCCCC)cc5)/c1c(OCCCCCCCCCCCC)cccc1OCCCCCCCCCCCC)/C=C4)OCCCCCCCCCCCC,porphyrin,628,,dichloromethane
565,7.34,0.71,2.93,iodide/triiodide,0.25,0.8 mM CDCA,-,TiO2 film (12 um thick),-,-,"AM 1.5G, 100 mW/cm2",-,Ludovic Favereau and Julien Warnan and Fr{\'{e}}d{\'{e}}ric B. Anne and Yann Pellegrin and Errol Blart and Denis Jacquemin and Fabrice Odobel,"Diketopyrrolopyrrole-zinc porphyrin, a tuned panchromatic association for dye-sensitized solar cells",Journal of Materials Chemistry A,1,10.1039/c3ta11380a,7572,26,,01/01/2013,Favereau_2013,,,CCCCCCCCCCCCOc1cccc(c1/C/1=c/2\cc/c/3=C(\C#Cc4ccc(cc4)c4n(CC(CCCC)CC)c(=O)c5c4c(=O)n(c5c4ccc(cc4)c4ccc(s4)/C=C(/C(=O)O)\C#N)CC(CCCC)CC)/C4=N/C(=C(\c5n([Zn]n23)c(/C(=C/2\N=C1C=C2)/n1c2ccc(cc2c2c1ccc(c2)CCCCCC)CCCCCC)cc5)/c1c(OCCCCCCCCCCCC)cccc1OCCCCCCCCCCCC)/C=C4)OCCCCCCCCCCCC,porphyrin,628,,dichloromethane
664,11.36,0.674,5.09,"0.6 M 1-butyl-3-methylimidazolium iodide (BMII), 30 mM I2, 50 mM LiI, 0.5 M tert-butylpyridine and 0.1 M guanidiniumthiocyanate (GuNCS) in a solvent mixture of acetonitrile and valeronitrile (volume ratio, 85:15)",0.16,-,-,TiO2 film 12 um thick,33 nmol/cm2,18 hours,AM 1.5G,-,Hai-Lang Jia and Ze-Min Ju and Hong-Xia Sun and Xue-Hai Ju and Ming-Dao Zhang and Xing-Fu Zhou and He-Gen Zheng,Improvement of photovoltaic performance of {DSSCs} by modifying panchromatic zinc porphyrin dyes with heterocyclic units,J. Mater. Chem. A,2,10.1039/c4ta04704d,20841--20848,48,,01/01/2014,Jia_2014,,,CCCCCCCCOc1cccc(c1/C/1=c/2\cc/c/3=C(\c4ccc(cc4)N(c4ccc(cc4)c4ccc(s4)CCCCCC)c4ccc(cc4)c4ccc(s4)CCCCCC)/C4=N/C(=C(\c5n([Zn]n23)c(/C(=C/2\N=C1C=C2)/C#Cc1ccc(s1)C(=O)O)cc5)/c1c(OCCCCCCCC)cccc1OCCCCCCCC)/C=C4)OCCCCCCCC,porphyrin,635,659,THF
450,0.31,0.83,0.11,"0.6 M propylmethyl iodide (PMII), 0.1 M LiI, 0.05 M I2, and 0.5 M ter-butyl pyridine (TBP)) in acetonitrile",-,-,-,TiO2 film,-,4 hours,"AM 1.5G, 100 mW/cm2",-,Aaron S. Hart and Chandra B. KC and Habtom B. Gobeze and Lindsey R. Sequeira and Francis D'Souza,Porphyrin-Sensitized Solar Cells: Effect of Carboxyl Anchor Group Orientation on the Cell Performance,{ACS} Applied Materials {\&} Interfaces,5,10.1021/am401201q,5314--5323,11,,01/01/2013,Hart_2013,,,Cc1ccc(cc1)/C/1=c/2\cc/c(=C(\c3ccc(cc3)C)/C3=N/C(=C(\c4[nH]c(/C(=C/5\N=C1C=C5)/c1ccc(cc1)C)cc4)/c1ccccc1C(=O)O)/C=C3)/[nH]2,porphyrin,,,-
510,1.01,0.71,0.37,"0.6 M propylmethyl iodide (PMII), 0.1 M LiI, 0.05 M I2, and 0.5 M ter-butyl pyridine (TBP)) in acetonitrile",-,-,-,TiO2 film,132 nmol/cm2,4 hours,"AM 1.5G, 100 mW/cm2",-,Aaron S. Hart and Chandra B. KC and Habtom B. Gobeze and Lindsey R. Sequeira and Francis D'Souza,Porphyrin-Sensitized Solar Cells: Effect of Carboxyl Anchor Group Orientation on the Cell Performance,{ACS} Applied Materials {\&} Interfaces,5,10.1021/am401201q,5314--5323,11,,01/01/2013,Hart_2013,,,Cc1ccc(cc1)/C/1=c/2\cc/c/3=C(\c4ccc(cc4)C)/C4=N/C(=C(\c5n([Zn]n23)c(/C(=C/2\N=C1C=C2)/c1ccc(cc1)C)cc5)/c1ccccc1C(=O)O)/C=C4,porphyrin,,,-
640,8.2,0.65,3.4,"0.1 M LiI, 0.05 M I2, 0.6 M 2,3-dimethyl-1-propylimidazolium iodide, and 0.5 M 4-t-butylpyridine in acetonitrile",-,-,-,TiO2 film 10 um thick,0.10 nmol/cm2,30 minutes,"AM 1.5G, 100 mW/cm2",-,Shinya Hayashi and Masanobu Tanaka and Hironobu Hayashi and Seunghun Eu and Tomokazu Umeyama and Yoshihiro Matano and Yasuyuki Araki and Hiroshi Imahori,Naphthyl-Fused $\uppi$-Elongated Porphyrins for Dye-Sensitized {TiO}2Cells,The Journal of Physical Chemistry C,112,10.1021/jp805122z,15576--15585,39,,01/01/2008,Hayashi_2008,,,COc1ccc(c2c1cccc2)/C/1=c/2\cc/c/3=C(/C4=N/C(=C(\c5n([Zn]n23)c(/C(=C/2\N=C1C=C2)/c1c(C)cc(cc1C)C)cc5)/c1ccc(cc1)C(=O)O)/C=C4)\c1c(C)cc(cc1C)C,porphyrin,552,656,dichloromethane
630,11,0.61,4.2,"0.1 M LiI, 0.05 M I2, 0.6 M 2,3-dimethyl-1-propylimidazolium iodide, and 0.5 M 4-t-butylpyridine in acetonitrile",-,-,Zn-3,TiO2 film 10 um thick,-,30 minutes,"AM 1.5G, 100 mW/cm2",01:01,Shinya Hayashi and Masanobu Tanaka and Hironobu Hayashi and Seunghun Eu and Tomokazu Umeyama and Yoshihiro Matano and Yasuyuki Araki and Hiroshi Imahori,Naphthyl-Fused $\uppi$-Elongated Porphyrins for Dye-Sensitized {TiO}2Cells,The Journal of Physical Chemistry C,112,10.1021/jp805122z,15576--15585,39,,01/01/2008,Hayashi_2008,,,Cc1cc(C)c(c(c1)C)/C/1=C/2\C=CC(=N2)/C(=c/2\n3[Zn]n4c1cc1c4/c(=C\4/C=CC(=N4)/C(=c\3/cc2)/c2c(C)cc(cc2C)C)/c2c3c1cccc3c(cc2)C(=O)O)/c1c(C)cc(cc1C)C,porphyrin,682,766,dichloromethane
595,10.66,0.732,4.64,iodide/triiodide,0.25,-,-,TiO2 film (12 um thick),-,-,"AM 1.5G, 100 mW/cm2",-,Ludovic Favereau and Julien Warnan and Fr{\'{e}}d{\'{e}}ric B. Anne and Yann Pellegrin and Errol Blart and Denis Jacquemin and Fabrice Odobel,"Diketopyrrolopyrrole-zinc porphyrin, a tuned panchromatic association for dye-sensitized solar cells",Journal of Materials Chemistry A,1,10.1039/c3ta11380a,7572,26,,01/01/2013,Favereau_2013,,,CCCCCCCCCCCCOc1cccc(c1/C/1=C/2\C=CC(=N2)/C(=c/2\n3[Zn]n4c1ccc4/C(=C\1/C=CC(=N1)/C(=c\3/cc2)/c1c(OCCCCCCCCCCCC)cccc1OCCCCCCCCCCCC)/n1c2ccc(cc2c2c1ccc(c2)CCCCCC)CCCCCC)/C#Cc1ccc(cc1)C(=O)O)OCCCCCCCCCCCC,porphyrin,626,,dichloromethane
675,5.9,0.763,3.04,"iodide/triiodide, 0.5 M TBP",0.25,0.8 mM CDCA,-,TiO2 film (12 um thick),-,-,"AM 1.5G, 100 mW/cm2",-,Ludovic Favereau and Julien Warnan and Fr{\'{e}}d{\'{e}}ric B. Anne and Yann Pellegrin and Errol Blart and Denis Jacquemin and Fabrice Odobel,"Diketopyrrolopyrrole-zinc porphyrin, a tuned panchromatic association for dye-sensitized solar cells",Journal of Materials Chemistry A,1,10.1039/c3ta11380a,7572,26,,01/01/2013,Favereau_2013,,,CCCCCCCCCCCCOc1cccc(c1/C/1=c/2\cc/c/3=C(\C#Cc4ccc(cc4)c4n(CC(CCCC)CC)c(=O)c5c4c(=O)n(c5c4ccc(cc4)c4ccc(s4)/C=C(/C(=O)O)\C#N)CC(CCCC)CC)/C4=N/C(=C(\c5n([Zn]n23)c(/C(=C/2\N=C1C=C2)/n1c2ccc(cc2c2c1ccc(c2)CCCCCC)CCCCCC)cc5)/c1c(OCCCCCCCCCCCC)cccc1OCCCCCCCCCCCC)/C=C4)OCCCCCCCCCCCC,porphyrin,628,,dichloromethane
420,0.84,0.579,0.2,"0.6 M DMPII, 0.05 M I2, and 0.5 M TBP in a mixture solution of acetonitrile and valeronitrile (85:15, v/v)",0.16,-,-,TiO2 film (15 um thick),-,-,"AM 1.5G, 100 mW/cm2",-,Faliang Gou and Xu Jiang and Bo Li and Huanwang Jing and Zhenping Zhu,Salicylic Acid As a Tridentate Anchoring Group forazo-Bridged Zinc Porphyrin in Dye-Sensitized Solar Cells,{ACS} Applied Materials {\&} Interfaces,5,10.1021/am403987b,12631--12637,23,,01/01/2013,Gou_2013,,,OC(=O)c1ccc(cc1)/C/1=C/2\C=CC(=N2)/C(=c/2\n3[Zn]n4c1ccc4/C(=C\1/C=CC(=N1)/C(=c\3/cc2)/c1ccc(cc1)C(=O)O)/c1ccc(cc1)C(=O)O)/c1ccc(cc1)C(=O)O,porphyrin,425,,ethanol
550,1.73,0.595,0.56,"0.6 M DMPII, 0.05 M I2, and 0.5 M TBP in a mixture solution of acetonitrile and valeronitrile (85:15, v/v)",0.16,-,-,TiO2 film (15 um thick),-,-,"AM 1.5G, 100 mW/cm2",-,Faliang Gou and Xu Jiang and Bo Li and Huanwang Jing and Zhenping Zhu,Salicylic Acid As a Tridentate Anchoring Group forazo-Bridged Zinc Porphyrin in Dye-Sensitized Solar Cells,{ACS} Applied Materials {\&} Interfaces,5,10.1021/am403987b,12631--12637,23,,01/01/2013,Gou_2013,,,Oc1ccc(c(c1)C(=O)O)/N=N/c1ccc(cc1)/C/1=C/2\C=CC(=N2)/C(=c/2\n3[Zn]n4c1ccc4/C(=C\1/C=CC(=N1)/C(=c\3/cc2)/c1ccc(cc1)/N=N/c1ccc(cc1C(=O)O)O)/c1ccc(cc1)/N=N/c1ccc(cc1C(=O)O)O)/c1ccc(cc1)/N=N\c1ccc(cc1C(=O)O)O,porphyrin,565,625,EtOH/DMSO (10:1)
560,5.14,0.708,2.04,"0.6 M DMPII, 0.05 M I2, and 0.5 M TBP in a mixture solution of acetonitrile and valeronitrile (85:15, v/v)",0.16,-,-,TiO2 film (15 um thick),-,-,"AM 1.5G, 100 mW/cm2",-,Faliang Gou and Xu Jiang and Bo Li and Huanwang Jing and Zhenping Zhu,Salicylic Acid As a Tridentate Anchoring Group forazo-Bridged Zinc Porphyrin in Dye-Sensitized Solar Cells,{ACS} Applied Materials {\&} Interfaces,5,10.1021/am403987b,12631--12637,23,,01/01/2013,Gou_2013,,,OC(=O)c1cc(/N=N\c2ccc(cc2)/C/2=C/3\C=CC(=N3)/C(=c/3\n4[Zn]n5c2ccc5/C(=C\2/C=CC(=N2)/C(=c\4/cc3)/c2ccc(cc2)/N=N/c2ccc(c(c2)C(=O)O)O)/c2ccc(cc2)/N=N\c2ccc(c(c2)C(=O)O)O)/c2ccc(cc2)/N=N\c2ccc(c(c2)C(=O)O)O)ccc1O,porphyrin,606,624,EtOH/DMSO (10:1)
600,5.95,0.632,2.26,"0.6 M DMPII, 0.05 M I2, and 0.5 M TBP in a mixture solution of acetonitrile and valeronitrile (85:15, v/v)",0.16,-,-,TiO2 film (15 um thick),-,-,"AM 1.5G, 100 mW/cm2",-,Faliang Gou and Xu Jiang and Ran Fang and Huanwang Jing and Zhenping Zhu,Strategy to Improve Photovoltaic Performance of {DSSC} Sensitized by Zinc Prophyrin Using Salicylic Acid as a Tridentate Anchoring Group,{ACS} Applied Materials {\&} Interfaces,6,10.1021/am500391w,6697--6703,9,,01/01/2014,Gou_2014,,,OC(=O)c1ccc(cc1)C#C/C/1=C/2\C=CC(=N2)/C(=c/2\n3[Zn]n4c1ccc4/C(=C\1/C=CC(=N1)/C=c\3/cc2)/c1ccccc1)/c1ccccc1,porphyrin,615,677,THF
550,1.83,0.637,0.64,"0.6 M DMPII, 0.05 M I2, and 0.5 M TBP in a mixture solution of acetonitrile and valeronitrile (85:15, v/v)",0.16,-,-,TiO2 film (15 um thick),-,-,"AM 1.5G, 100 mW/cm2",-,Faliang Gou and Xu Jiang and Ran Fang and Huanwang Jing and Zhenping Zhu,Strategy to Improve Photovoltaic Performance of {DSSC} Sensitized by Zinc Prophyrin Using Salicylic Acid as a Tridentate Anchoring Group,{ACS} Applied Materials {\&} Interfaces,6,10.1021/am500391w,6697--6703,9,,01/01/2014,Gou_2014,,,OC(=O)c1cccc(c1)C#C/C/1=C/2\C=CC(=N2)/C(=c/2\n3[Zn]n4c1ccc4/C(=C\1/C=CC(=N1)/C=c\3/cc2)/c1ccccc1)/c1ccccc1,porphyrin,612,671,THF
630,11.14,0.649,4.55,"0.6 M DMPII, 0.05 M I2, and 0.5 M TBP in a mixture solution of acetonitrile and valeronitrile (85:15, v/v)",0.16,-,-,TiO2 film (15 um thick),-,-,"AM 1.5G, 100 mW/cm2",-,Faliang Gou and Xu Jiang and Ran Fang and Huanwang Jing and Zhenping Zhu,Strategy to Improve Photovoltaic Performance of {DSSC} Sensitized by Zinc Prophyrin Using Salicylic Acid as a Tridentate Anchoring Group,{ACS} Applied Materials {\&} Interfaces,6,10.1021/am500391w,6697--6703,9,,01/01/2014,Gou_2014,,,OC(=O)c1ccc(cc1O)C#C/C/1=C/2\C=CC(=N2)/C(=c/2\n3[Zn]n4c1ccc4/C(=C\1/C=CC(=N1)/C=c\3/cc2)/c1ccccc1)/c1ccccc1,porphyrin,616,677,THF
560,3.55,0.619,1.22,"0.6 M DMPII, 0.05 M I2, and 0.5 M TBP in a mixture solution of acetonitrile and valeronitrile (85:15, v/v)",0.16,-,-,TiO2 film (15 um thick),-,-,"AM 1.5G, 100 mW/cm2",-,Faliang Gou and Xu Jiang and Ran Fang and Huanwang Jing and Zhenping Zhu,Strategy to Improve Photovoltaic Performance of {DSSC} Sensitized by Zinc Prophyrin Using Salicylic Acid as a Tridentate Anchoring Group,{ACS} Applied Materials {\&} Interfaces,6,10.1021/am500391w,6697--6703,9,,01/01/2014,Gou_2014,,,OC(=O)c1cc(ccc1O)C#C/C/1=C/2\C=CC(=N2)/C(=c/2\n3[Zn]n4c1ccc4/C(=C\1/C=CC(=N1)/C=c\3/cc2)/c1ccccc1)/c1ccccc1,porphyrin,614,677,THF
660,5.92,0.77,3.01,"0.06 M LiI, 0.03 M I2, 0.6 M 1,2-dimethyl-3-propylimidazolium iodide (DMPII), 0.5 M 4-tertbutylpyridine (TBP) in acetonitrile",0.159,-,-,TiO2 film (15 um thick),67 nmol/cm2,-,"AM 1.5G, 100 mW/cm2",-,Yongzhu Zhou and Nicholas A. Lee and Ken T. Ngo and Xiao Peng and Yaqing Feng and Jonathan Rochford,Rigid triarylamine donor{\textendash}$\uppi${\textendash}acceptor porphyrin dyes and their application in dye-sensitized solar cells,{RSC} Adv.,5,10.1039/c5ra04862a,41193--41202,51,,01/01/2015,Zhou_2015,,,OC(=O)c1ccc(cc1)/C/1=C/2\C=CC(=N2)/C(=c/2\n3[Zn]n4c1ccc4/C(=C\1/C=CC(=N1)/C=c\3/cc2)/c1ccccc1)/c1ccccc1,porphyrin,542,649,dichloromethane
680,7,0.729,3.47,"0.06 M LiI, 0.03 M I2, 0.6 M 1,2-dimethyl-3-propylimidazolium iodide (DMPII), 0.5 M 4-tertbutylpyridine (TBP) in acetonitrile",0.159,-,-,TiO2 film (15 um thick),52 nmol/cm2,-,"AM 1.5G, 100 mW/cm2",-,Yongzhu Zhou and Nicholas A. Lee and Ken T. Ngo and Xiao Peng and Yaqing Feng and Jonathan Rochford,Rigid triarylamine donor{\textendash}$\uppi${\textendash}acceptor porphyrin dyes and their application in dye-sensitized solar cells,{RSC} Adv.,5,10.1039/c5ra04862a,41193--41202,51,,01/01/2015,Zhou_2015,,,OC(=O)c1ccc(cc1)/C/1=C/2\C=CC(=N2)/C(=c/2\n3[Zn]n4c1ccc4/C(=C\1/C=CC(=N1)/C(=c\3/cc2)/c1ccc(cc1)n1c2ccccc2c2c1cccc2)/c1ccccc1)/c1ccccc1,porphyrin,586,658,dichloromethane
670,6.93,0.78,3.62,"0.06 M LiI, 0.03 M I2, 0.6 M 1,2-dimethyl-3-propylimidazolium iodide (DMPII), 0.5 M 4-tertbutylpyridine (TBP) in acetonitrile",0.159,-,-,TiO2 film (15 um thick),57 nmol/cm2,-,"AM 1.5G, 100 mW/cm2",-,Yongzhu Zhou and Nicholas A. Lee and Ken T. Ngo and Xiao Peng and Yaqing Feng and Jonathan Rochford,Rigid triarylamine donor{\textendash}$\uppi${\textendash}acceptor porphyrin dyes and their application in dye-sensitized solar cells,{RSC} Adv.,5,10.1039/c5ra04862a,41193--41202,51,,01/01/2015,Zhou_2015,,,OC(=O)c1ccc(cc1)/C/1=C/2\C=CC(=N2)/C(=c/2\n3[Zn]n4c1ccc4/C(=C\1/C=CC(=N1)/C(=c\3/cc2)/c1ccc(cc1)N1c2ccccc2CCc2c1cccc2)/c1ccccc1)/c1ccccc1,porphyrin,593,663,dichloromethane
640,5.2,0.767,2.55,"0.06 M LiI, 0.03 M I2, 0.6 M 1,2-dimethyl-3-propylimidazolium iodide (DMPII), 0.5 M 4-tertbutylpyridine (TBP) in acetonitrile",0.159,-,-,TiO2 film (15 um thick),35 nmol/cm2,-,"AM 1.5G, 100 mW/cm2",-,Yongzhu Zhou and Nicholas A. Lee and Ken T. Ngo and Xiao Peng and Yaqing Feng and Jonathan Rochford,Rigid triarylamine donor{\textendash}$\uppi${\textendash}acceptor porphyrin dyes and their application in dye-sensitized solar cells,{RSC} Adv.,5,10.1039/c5ra04862a,41193--41202,51,,01/01/2015,Zhou_2015,,,OC(=O)c1ccc(cc1)/C/1=C/2\C=CC(=N2)/C(=c/2\n3[Zn]n4c1ccc4/C(=C\1/C=CC(=N1)/C(=c\3/cc2)/c1ccc(cc1)N1c2ccccc2C=Cc2c1cccc2)/c1ccccc1)/c1ccccc1,porphyrin,592,664,dichloromethane
