Repository: PaulC61/Cheminformatics

# Cheminformatics
Repository for:
Cheminformatics Masters students of University of Strasbourg 2020 - 2022
+ My own projects related to the course

File: InternshipM2_BIU/rawDSSCDBdata.csv (part 60 of 77)
VOC,JSC,FF,PCE,Electrolyte,Active area,Co-adsorbent,Co-sensitizer,Semiconductor,Dye loading,Exposure time,Solar simulator,Performance comment,Article author,Article title,Article journal,Article volume,Article DOI,Article pages,Article issue nr,Article EID,Article year,Article year,Article electronic id,Article keywords,Molecule SMILE,Molecule keywords,Molecule spectrum absorption maxima,Molecule spectrum emission maxima,Molecule spectrum solvent
590,14.11,0.66,5.46,"0.5 M LiI, 0.05 M I2, and 0.5 M 4-tert-butylpyridine (TBP) in 3-methoxypropionitrile",0.196,-,-,TiO2 film (10-15 transparent + 4-6 scattering layer um thick),24 nmol/cm2,-,"AM 1.5G, 100 mW/cm2",-,Weiping Zhou and Zhencai Cao and Shenghui Jiang and Hongyan Huang and Lijun Deng and Yijiang Liu and Ping Shen and Bin Zhao and Songting Tan and Xianxi Zhang,Porphyrins modified with a low-band-gap chromophore for dye-sensitized solar cells,Organic Electronics,13,10.1016/j.orgel.2011.12.014,560--569,4,,01/01/2012,Zhou_2012,,,N#C/C(=C\c1sc(cc1C)c1ccc(c2c1nsn2)c1sc(c(c1)C)/C/1=C/2\C=CC(=N2)/C(=c/2\n3[Zn]n4c1ccc4/C(=C\1/C=CC(=N1)/C(=c\3/cc2)/c1ccc(cc1)C)/c1ccc(cc1)C)/c1ccc(cc1)C)/C(=O)O,porphyrin,571,726,chloroform
610,10.86,0.71,4.67,"0.5 M LiI, 0.05 M I2, and 0.5 M 4-tert-butylpyridine (TBP) in 3-methoxypropionitrile",0.196,-,-,TiO2 film (10-15 transparent + 4-6 scattering layer um thick),8.5 nmol/cm2,-,"AM 1.5G, 100 mW/cm2",-,Weiping Zhou and Zhencai Cao and Shenghui Jiang and Hongyan Huang and Lijun Deng and Yijiang Liu and Ping Shen and Bin Zhao and Songting Tan and Xianxi Zhang,Porphyrins modified with a low-band-gap chromophore for dye-sensitized solar cells,Organic Electronics,13,10.1016/j.orgel.2011.12.014,560--569,4,,01/01/2012,Zhou_2012,,,CCCCCCc1cc(sc1/C/1=C/2\C=CC(=N2)/C(=c/2\n3[Zn]n4c1ccc4/C(=C\1/C=CC(=N1)/C(=c\3/cc2)/c1ccc(cc1)C)/c1ccc(cc1)C)/c1ccc(cc1)C)c1ccc(c2c1nsn2)c1sc(c(c1)CCCCCC)/C=C(/C(=O)O)\C#N,porphyrin,552,656,chloroform
640,11.5,0.6,4.4,"0.1 M LiI, 0.05 M I2, 0.6 M 2,3-dimethyl-1-propylimidazolium iodide, and 0.5 M 4-t-butylpyridine in acetonitrile",-,-,Zn-3,TiO2 film 10 um thick,-,30 minutes,"AM 1.5G, 100 mW/cm2",01:02,Shinya Hayashi and Masanobu Tanaka and Hironobu Hayashi and Seunghun Eu and Tomokazu Umeyama and Yoshihiro Matano and Yasuyuki Araki and Hiroshi Imahori,Naphthyl-Fused $\uppi$-Elongated Porphyrins for Dye-Sensitized {TiO}2Cells,The Journal of Physical Chemistry C,112,10.1021/jp805122z,15576--15585,39,,01/01/2008,Hayashi_2008,,,Cc1cc(C)c(c(c1)C)/C/1=C/2\C=CC(=N2)/C(=c/2\n3[Zn]n4c1cc1c4/c(=C\4/C=CC(=N4)/C(=c\3/cc2)/c2c(C)cc(cc2C)C)/c2c3c1cccc3c(cc2)C(=O)O)/c1c(C)cc(cc1C)C,porphyrin,682,766,dichloromethane
650,11.6,0.6,4.5,"0.1 M LiI, 0.05 M I2, 0.6 M 2,3-dimethyl-1-propylimidazolium iodide, and 0.5 M 4-t-butylpyridine in acetonitrile",-,-,Zn-3,TiO2 film 10 um thick,-,30 minutes,"AM 1.5G, 100 mW/cm2",01:03,Shinya Hayashi and Masanobu Tanaka and Hironobu Hayashi and Seunghun Eu and Tomokazu Umeyama and Yoshihiro Matano and Yasuyuki Araki and Hiroshi Imahori,Naphthyl-Fused $\uppi$-Elongated Porphyrins for Dye-Sensitized {TiO}2Cells,The Journal of Physical Chemistry C,112,10.1021/jp805122z,15576--15585,39,,01/01/2008,Hayashi_2008,,,Cc1cc(C)c(c(c1)C)/C/1=C/2\C=CC(=N2)/C(=c/2\n3[Zn]n4c1cc1c4/c(=C\4/C=CC(=N4)/C(=c\3/cc2)/c2c(C)cc(cc2C)C)/c2c3c1cccc3c(cc2)C(=O)O)/c1c(C)cc(cc1C)C,porphyrin,682,766,dichloromethane
660,11.6,0.64,4.9,"0.1 M LiI, 0.05 M I2, 0.6 M 2,3-dimethyl-1-propylimidazolium iodide, and 0.5 M 4-t-butylpyridine in acetonitrile",-,-,Zn-3,TiO2 film 10 um thick,-,30 minutes,"AM 1.5G, 100 mW/cm2",01:04,Shinya Hayashi and Masanobu Tanaka and Hironobu Hayashi and Seunghun Eu and Tomokazu Umeyama and Yoshihiro Matano and Yasuyuki Araki and Hiroshi Imahori,Naphthyl-Fused $\uppi$-Elongated Porphyrins for Dye-Sensitized {TiO}2Cells,The Journal of Physical Chemistry C,112,10.1021/jp805122z,15576--15585,39,,01/01/2008,Hayashi_2008,,,Cc1cc(C)c(c(c1)C)/C/1=C/2\C=CC(=N2)/C(=c/2\n3[Zn]n4c1cc1c4/c(=C\4/C=CC(=N4)/C(=c\3/cc2)/c2c(C)cc(cc2C)C)/c2c3c1cccc3c(cc2)C(=O)O)/c1c(C)cc(cc1C)C,porphyrin,682,766,dichloromethane
560,12.13,0.65,4.44,"0.5MLiI, 0.05M I2, and 0.5 M 4-tert-butylpyridine (TBP) in 3-methoxypropionitrile",-,-,-,TiO2 film,29 nmol/cm2,-,"AM 1.5G, 100 mW/cm2",-,Weiping Zhou and Bin Zhao and Ping Shen and Shenghui Jiang and Hongduan Huang and Lijun Deng and Songting Tan,Multi-alkylthienyl appended porphyrins for efficient dye-sensitized solar cells,Dyes and Pigments,91,10.1016/j.dyepig.2011.05.017,404--412,3,,01/01/2011,Zhou_2011,,,CCCCCCc1ccc(s1)/C/1=c/2\cc/c/3=C(/C4=N/C(=C(\c5n([Zn]n23)c(/C(=C/2\N=C1C=C2)/c1ccc(s1)CCCCCC)cc5)/c1ccc(s1)/C=C(/C(=O)O)\C#N)/C=C4)\c1ccc(s1)CCCCCC,porphyrin,560,695,chloroform
590,14.18,0.68,5.71,"0.5MLiI, 0.05M I2, and 0.5 M 4-tert-butylpyridine (TBP) in 3-methoxypropionitrile",-,-,-,TiO2 film,48.4 nmol/cm2,-,"AM 1.5G, 100 mW/cm2",-,Weiping Zhou and Bin Zhao and Ping Shen and Shenghui Jiang and Hongduan Huang and Lijun Deng and Songting Tan,Multi-alkylthienyl appended porphyrins for efficient dye-sensitized solar cells,Dyes and Pigments,91,10.1016/j.dyepig.2011.05.017,404--412,3,,01/01/2011,Zhou_2011,,,N#C/C(=C\c1ccc(s1)/C/1=C/2\C=CC(=N2)/C(=c/2\n3[Zn]n4c1ccc4/C(=C\1/C=CC(=N1)/C(=c\3/cc2)/c1ccc(s1)C)/c1ccc(s1)C)/c1ccc(s1)C)/C(=O)O,porphyrin,560,692,chloroform
570,11.37,0.7,4.54,"0.5MLiI, 0.05M I2, and 0.5 M 4-tert-butylpyridine (TBP) in 3-methoxypropionitrile",-,-,-,TiO2 film,38.3 nmol/cm2,-,"AM 1.5G, 100 mW/cm2",-,Weiping Zhou and Bin Zhao and Ping Shen and Shenghui Jiang and Hongduan Huang and Lijun Deng and Songting Tan,Multi-alkylthienyl appended porphyrins for efficient dye-sensitized solar cells,Dyes and Pigments,91,10.1016/j.dyepig.2011.05.017,404--412,3,,01/01/2011,Zhou_2011,,,CCCCCCc1cc(sc1/C/1=C/2\C=CC(=N2)/C(=c/2\n3[Zn]n4c1ccc4/C(=C\1/C=CC(=N1)/C(=c\3/cc2)/c1ccc(s1)C)/c1ccc(s1)C)/c1ccc(s1)C)/C=C(/C(=O)O)\C#N,porphyrin,558,656,chloroform
670,11.7,0.64,5,"0.1 M LiI, 0.05 M I2, 0.6 M 2,3-dimethyl-1-propylimidazolium iodide, and 0.5 M 4-t-butylpyridine in acetonitrile",-,-,Zn-3,TiO2 film 10 um thick,-,30 minutes,"AM 1.5G, 100 mW/cm2",01:08,Shinya Hayashi and Masanobu Tanaka and Hironobu Hayashi and Seunghun Eu and Tomokazu Umeyama and Yoshihiro Matano and Yasuyuki Araki and Hiroshi Imahori,Naphthyl-Fused $\uppi$-Elongated Porphyrins for Dye-Sensitized {TiO}2Cells,The Journal of Physical Chemistry C,112,10.1021/jp805122z,15576--15585,39,,01/01/2008,Hayashi_2008,,,Cc1cc(C)c(c(c1)C)/C/1=C/2\C=CC(=N2)/C(=c/2\n3[Zn]n4c1cc1c4/c(=C\4/C=CC(=N4)/C(=c\3/cc2)/c2c(C)cc(cc2C)C)/c2c3c1cccc3c(cc2)C(=O)O)/c1c(C)cc(cc1C)C,porphyrin,682,766,dichloromethane
670,10.8,0.64,4.6,"0.1 M LiI, 0.05 M I2, 0.6 M 2,3-dimethyl-1-propylimidazolium iodide, and 0.5 M 4-t-butylpyridine in acetonitrile",-,-,Zn-3,TiO2 film 10 um thick,-,30 minutes,"AM 1.5G, 100 mW/cm2",01:10,Shinya Hayashi and Masanobu Tanaka and Hironobu Hayashi and Seunghun Eu and Tomokazu Umeyama and Yoshihiro Matano and Yasuyuki Araki and Hiroshi Imahori,Naphthyl-Fused $\uppi$-Elongated Porphyrins for Dye-Sensitized {TiO}2Cells,The Journal of Physical Chemistry C,112,10.1021/jp805122z,15576--15585,39,,01/01/2008,Hayashi_2008,,,Cc1cc(C)c(c(c1)C)/C/1=C/2\C=CC(=N2)/C(=c/2\n3[Zn]n4c1cc1c4/c(=C\4/C=CC(=N4)/C(=c\3/cc2)/c2c(C)cc(cc2C)C)/c2c3c1cccc3c(cc2)C(=O)O)/c1c(C)cc(cc1C)C,porphyrin,682,766,dichloromethane
760,9.4,0.64,4.6,"0.1 M LiI, 0.05 M I2, 0.6 M 2,3-dimethyl-1-propylimidazolium iodide, and 0.5 M 4-t-butylpyridine in acetonitrile",-,-,Zn-3,TiO2 film 10 um thick,-,30 minutes,"AM 1.5G, 100 mW/cm2",00:01,Shinya Hayashi and Masanobu Tanaka and Hironobu Hayashi and Seunghun Eu and Tomokazu Umeyama and Yoshihiro Matano and Yasuyuki Araki and Hiroshi Imahori,Naphthyl-Fused $\uppi$-Elongated Porphyrins for Dye-Sensitized {TiO}2Cells,The Journal of Physical Chemistry C,112,10.1021/jp805122z,15576--15585,39,,01/01/2008,Hayashi_2008,,,Cc1cc(C)c(c(c1)C)/C/1=C/2\C=CC(=N2)/C(=c/2\n3[Zn]n4c1cc1c4/c(=C\4/C=CC(=N4)/C(=c\3/cc2)/c2c(C)cc(cc2C)C)/c2c3c1cccc3c(cc2)C(=O)O)/c1c(C)cc(cc1C)C,porphyrin,682,766,dichloromethane
701,12.79,0.7163,6.42,"0.1 M LiI, 0.05 M I2, 0.6 M 1-methyl-3-propylimidazolium iodide, and 0.5 M 4-tert-butylpyridine in acetonitrile",-,-,-,TiO2 film (12 um + 5 um scattering layer),-,10 hours,"AM 1.5G, 100mW/cm2",-,Guosheng Yang and Yunyu Tang and Xin Li and Hans {\AA}gren and Yongshu Xie,Efficient Solar Cells Based on Porphyrin Dyes with Flexible Chains Attached to the Auxiliary Benzothiadiazole Acceptor: Suppression of Dye Aggregation and the Effect of Distortion,{ACS} Applied Materials {\&} Interfaces,,10.1021/acsami.7b12066,,,,01/01/2017,Yang_2017,,,CCCCCCCCCCCCOc1cccc(c1/C/1=C/2\C=CC(=N2)/C(=c/2\n3[Zn]n4c1ccc4/C(=C\1/C=CC(=N1)/C(=c\3/cc2)/c1c(OCCCCCCCCCCCC)cccc1OCCCCCCCCCCCC)/C#Cc1ccc2c(c1)Sc1c(N2CCCCCC)ccc(c1)c1ccc(cc1)OCCCCCC)/C#Cc1c(OCCCCCCC)c(OCCCCCCC)c(c2c1nsn2)c1ccc(cc1)C(=O)O)OCCCCCCCCCCCC,"porphyrin, phenothiazine",678,696,THF
650,13.3,0.73,6.3,"BMII (1-butyl-3-methylimidazolium iodide) (0.6 M), I2 (0.06 M), NaI (0.1 M), tBP (4-tert-butylpyridine) (0.5 M), GuSCN (guanidinium thiocyanate) (0.1 M) in MeCN",0.13,-,-,TiO2 film (12 um thick + 3 um scattering layer),-,16 hours,"AM 1.5G, 100 mW/cm2",-,Paolo G. Bomben and Terry J. Gordon and Eduardo Schott and Curtis P. Berlinguette,A Trisheteroleptic Cyclometalated {RuII} Sensitizer that Enables High Power Output in a Dye-Sensitized Solar Cell,Angewandte Chemie International Edition,50,10.1002/anie.201104275,10682--10685,45,,01/01/2011,Bomben_2011,,,S=C=N[Ru]12(N=C=S)(N3C=C[C@H](C=C3C3=C[C@@H](C=CN23)C(=O)O)C(=O)O)N2C=C[C@H](C=C2C2=C[C@@H](C=CN12)C(=O)O)C(=O)O,"N3, Ruthenium",,,-
765,8.52,0.77,9.48,"0.60 M butylmethylimidazolium iodide (BMII), 0.03 M I2, 0.10 M guanidinium thiocyanate and 0.50 M tert-butylpyridine in a mixture of acetonitrile and valeronitrile (volume ratio:85:15",-,-,-,TiO2 film (14 um thick + 4 um scattering layer),-,-,"AM 1.5G, 51.3 mw/cm2",-,Md. K. Nazeeruddin and T. Bessho and Le Cevey and S. Ito and C. Klein and F. De Angelis and S. Fantacci and P. Comte and P. Liska and H. Imai and M. Graetzel,A high molar extinction coefficient charge transfer sensitizer and its application in dye-sensitized solar cell,Journal of Photochemistry and Photobiology A: Chemistry,185,10.1016/j.jphotochem.2006.06.028,331--337,02-Mar,,01/01/2007,Nazeeruddin_2007,,,S=C=N[Ru]12(N=C=S)(N3CCC(CC3C3N2CCC(C3)C(=O)[O-])C(=O)O)N2CCC(CC2C2N1CCC(C2)C(=O)[O-])C(=O)O.CCCC[N+](CCCC)(CCCC)CCCC.CCCC[N+](CCCC)(CCCC)CCCC,"N719, Ruthenium",,,-
785,15.82,0.75,9.31,"0.60 M butylmethylimidazolium iodide (BMII), 0.03 M I2, 0.10 M guanidinium thiocyanate and 0.50 M tert-butylpyridine in a mixture of acetonitrile and valeronitrile (volume ratio:85:15",-,-,-,TiO2 film (14 um thick + 4 um scattering layer),-,-,"AM 1.5G, 100 mw/cm2",-,Md. K. Nazeeruddin and T. Bessho and Le Cevey and S. Ito and C. Klein and F. De Angelis and S. Fantacci and P. Comte and P. Liska and H. Imai and M. Graetzel,A high molar extinction coefficient charge transfer sensitizer and its application in dye-sensitized solar cell,Journal of Photochemistry and Photobiology A: Chemistry,185,10.1016/j.jphotochem.2006.06.028,331--337,02-Mar,,01/01/2007,Nazeeruddin_2007,,,S=C=N[Ru]12(N=C=S)(N3CCC(CC3C3N2CCC(C3)C(=O)[O-])C(=O)O)N2CCC(CC2C2N1CCC(C2)C(=O)[O-])C(=O)O.CCCC[N+](CCCC)(CCCC)CCCC.CCCC[N+](CCCC)(CCCC)CCCC,"N719, Ruthenium",,,-
819,7.27,0.76,4.56,"0.60 M butylmethylimidazolium iodide (BMII), 0.03 M I2, 0.10 M guanidinium thiocyanate and 0.50 M tert-butylpyridine in a mixture of acetonitrile and valeronitrile (volume ratio:85:15",-,-,-,TiO2 film 2 um thick,-,-,"AM 1.5G, 99 mw/cm2",-,Md. K. Nazeeruddin and T. Bessho and Le Cevey and S. Ito and C. Klein and F. De Angelis and S. Fantacci and P. Comte and P. Liska and H. Imai and M. Graetzel,A high molar extinction coefficient charge transfer sensitizer and its application in dye-sensitized solar cell,Journal of Photochemistry and Photobiology A: Chemistry,185,10.1016/j.jphotochem.2006.06.028,331--337,02-Mar,,01/01/2007,Nazeeruddin_2007,,,S=C=N[Ru]12(N=C=S)(N3CCC(CC3C3N2CCC(C3)C(=O)[O-])C(=O)O)N2CCC(CC2C2N1CCC(C2)C(=O)[O-])C(=O)O.CCCC[N+](CCCC)(CCCC)CCCC.CCCC[N+](CCCC)(CCCC)CCCC,"N719, Ruthenium",,,-
810,9.94,0.77,6.19,"0.60 M butylmethylimidazolium iodide (BMII), 0.03 M I2, 0.10 M guanidinium thiocyanate and 0.50 M tert-butylpyridine in a mixture of acetonitrile and valeronitrile (volume ratio:85:15",-,-,-,TiO2 film 5 um thick,-,-,"AM 1.5G, 99 mw/cm2",-,Md. K. Nazeeruddin and T. Bessho and Le Cevey and S. Ito and C. Klein and F. De Angelis and S. Fantacci and P. Comte and P. Liska and H. Imai and M. Graetzel,A high molar extinction coefficient charge transfer sensitizer and its application in dye-sensitized solar cell,Journal of Photochemistry and Photobiology A: Chemistry,185,10.1016/j.jphotochem.2006.06.028,331--337,02-Mar,,01/01/2007,Nazeeruddin_2007,,,S=C=N[Ru]12(N=C=S)(N3CCC(CC3C3N2CCC(C3)C(=O)[O-])C(=O)O)N2CCC(CC2C2N1CCC(C2)C(=O)[O-])C(=O)O.CCCC[N+](CCCC)(CCCC)CCCC.CCCC[N+](CCCC)(CCCC)CCCC,"N719, Ruthenium",,,-
718,17.34,0.65,8,"0.1 M LiI, 0.05 M I2, 0.6 M 1-methyl-3-propyl-imidazolium iodide (PMII), and 0.5 M 4-tert-butylpyridine (TBP) in acetonitrile",-,-,XW4,TiO2 film (6 um transparent + 8 um scattering layer),-,0.5 hours,AM 1.5G,-,Jingchuan Liu and Bo Liu and Yunyu Tang and Weiwei Zhang and Wenjun Wu and Yongshu Xie and Wei-Hong Zhu,Highly efficient cosensitization of D{\textendash}A{\textendash}$\uppi${\textendash}A benzotriazole organic dyes with porphyrin for panchromatic dye-sensitized solar cells,J. Mater. Chem. C,3,10.1039/c5tc02522b,11144--11150,42,,01/01/2015,Liu_2015,,,CCCCCCCCn1nc2c(n1)c(ccc2c1ccc(s1)/C=C(/C(=O)O)\C#N)c1ccc2c(c1)c1ccccc1n2c1ccc(cc1)C.CCCCCCCCCCCCOc1cccc(c1/C/1=C/2\C=CC(=N2)/C(=c/2\n3[Zn]n4c1ccc4/C(=C\1/C=CC(=N1)/C(=c\3/cc2)/c1c(OCCCCCCCCCCCC)cccc1OCCCCCCCCCCCC)/C#Cc1cc(OCCCCCC)c(cc1OCCCCCC)n1c2ccccc2c2c1cccc2)/C#Cc1ccc(cc1)C(=O)O)OCCCCCCCCCCCC,porphyrin,,,-
750,16.3,0.67,8.35,"0.1 M LiI, 0.05 M I2, 0.6 M 1-methyl-3-propyl-imidazolium iodide (PMII), and 0.5 M 4-tert-butylpyridine (TBP) in acetonitrile",-,-,XW4,TiO2 film (6 um transparent + 8 um scattering layer),-,1 hours,AM 1.5G,-,Jingchuan Liu and Bo Liu and Yunyu Tang and Weiwei Zhang and Wenjun Wu and Yongshu Xie and Wei-Hong Zhu,Highly efficient cosensitization of D{\textendash}A{\textendash}$\uppi${\textendash}A benzotriazole organic dyes with porphyrin for panchromatic dye-sensitized solar cells,J. Mater. Chem. C,3,10.1039/c5tc02522b,11144--11150,42,,01/01/2015,Liu_2015,,,CCCCCCCCn1nc2c(n1)c(ccc2c1ccc(s1)/C=C(/C(=O)O)\C#N)c1ccc2c(c1)c1ccccc1n2c1ccc(cc1)C.CCCCCCCCCCCCOc1cccc(c1/C/1=C/2\C=CC(=N2)/C(=c/2\n3[Zn]n4c1ccc4/C(=C\1/C=CC(=N1)/C(=c\3/cc2)/c1c(OCCCCCCCCCCCC)cccc1OCCCCCCCCCCCC)/C#Cc1cc(OCCCCCC)c(cc1OCCCCCC)n1c2ccccc2c2c1cccc2)/C#Cc1ccc(cc1)C(=O)O)OCCCCCCCCCCCC,porphyrin,,,-
750,15.66,0.69,8.08,"0.1 M LiI, 0.05 M I2, 0.6 M 1-methyl-3-propyl-imidazolium iodide (PMII), and 0.5 M 4-tert-butylpyridine (TBP) in acetonitrile",-,-,XW4,TiO2 film (6 um transparent + 8 um scattering layer),-,2 hours,AM 1.5G,-,Jingchuan Liu and Bo Liu and Yunyu Tang and Weiwei Zhang and Wenjun Wu and Yongshu Xie and Wei-Hong Zhu,Highly efficient cosensitization of D{\textendash}A{\textendash}$\uppi${\textendash}A benzotriazole organic dyes with porphyrin for panchromatic dye-sensitized solar cells,J. Mater. Chem. C,3,10.1039/c5tc02522b,11144--11150,42,,01/01/2015,Liu_2015,,,CCCCCCCCn1nc2c(n1)c(ccc2c1ccc(s1)/C=C(/C(=O)O)\C#N)c1ccc2c(c1)c1ccccc1n2c1ccc(cc1)C.CCCCCCCCCCCCOc1cccc(c1/C/1=C/2\C=CC(=N2)/C(=c/2\n3[Zn]n4c1ccc4/C(=C\1/C=CC(=N1)/C(=c\3/cc2)/c1c(OCCCCCCCCCCCC)cccc1OCCCCCCCCCCCC)/C#Cc1cc(OCCCCCC)c(cc1OCCCCCC)n1c2ccccc2c2c1cccc2)/C#Cc1ccc(cc1)C(=O)O)OCCCCCCCCCCCC,porphyrin,,,-
560,11.56,0.7,4.54,"0.5MLiI, 0.05M I2, and 0.5 M 4-tert-butylpyridine (TBP) in 3-methoxypropionitrile",-,-,-,TiO2 film,42.7 nmol/cm2,-,"AM 1.5G, 100 mW/cm2",-,Weiping Zhou and Bin Zhao and Ping Shen and Shenghui Jiang and Hongduan Huang and Lijun Deng and Songting Tan,Multi-alkylthienyl appended porphyrins for efficient dye-sensitized solar cells,Dyes and Pigments,91,10.1016/j.dyepig.2011.05.017,404--412,3,,01/01/2011,Zhou_2011,,,N#C/C(=C\c1sc(c2c1OCCO2)/C/1=C/2\C=CC(=N2)/C(=c/2\n3[Zn]n4c1ccc4/C(=C\1/C=CC(=N1)/C(=c\3/cc2)/c1ccc(s1)C)/c1ccc(s1)C)/c1ccc(s1)C)/C(=O)O,porphyrin,559,641,chloroform
690,6.06,0.63,2.61,"0.6 M 1,2-dimethyl-3-propylimidazolium iodide (DMPII), 0.1 M LiI, 0.05 M I2, 0.5 M tert-butylpyridine in acetonitrile:valeronitrile 85:15 (vol).",0.16,2 mM CDCA,-,TiO2 film 2.2 um thick,-,-,"AM 1.5G, 100 mW/cm2",-,Long Zhao and Pawel Wagner and Anastasia B. S. Elliott and Matthew J. Griffith and Tracey M. Clarke and Keith C. Gordon and Shogo Mori and Attila J. Mozer,Enhanced performance of dye-sensitized solar cells using carbazole-substituted di-chromophoric porphyrin dyes,J. Mater. Chem. A,2,10.1039/c4ta03226h,16963--16977,40,,01/01/2014,Zhao_2014,,,N#C/C(=C\c1ccc(cc1)/C/1=c/2\cc/c/3=C(/C4=N/C(=C(\c5n([Zn]n23)c(/C(=C/2\N=C1C=C2)/c1c(C)cc(cc1C)C)cc5)/c1ccc(cc1)C)/C=C4)\c1c(C)cc(cc1C)C)/C(=O)O,porphyrin,,,-
770,7.37,0.57,3.26,"0.6 M 1,2-dimethyl-3-propylimidazolium iodide (DMPII), 0.1 M LiI, 0.05 M I2, 0.5 M tert-butylpyridine in acetonitrile:valeronitrile 85:15 (vol).",0.16,2 mM CDCA,-,TiO2 film 2.2 um thick,-,-,"AM 1.5G, 100 mW/cm2",-,Long Zhao and Pawel Wagner and Anastasia B. S. Elliott and Matthew J. Griffith and Tracey M. Clarke and Keith C. Gordon and Shogo Mori and Attila J. Mozer,Enhanced performance of dye-sensitized solar cells using carbazole-substituted di-chromophoric porphyrin dyes,J. Mater. Chem. A,2,10.1039/c4ta03226h,16963--16977,40,,01/01/2014,Zhao_2014,,,N#C/C(=C\c1ccc(cc1)/C/1=c/2\cc/c/3=C(/C4=N/C(=C(\c5n([Zn]n23)c(/C(=C/2\N=C1C=C2)/c1c(C)cc(cc1C)C)cc5)/c1ccc(cc1)/C=C/c1ccc(cc1)/C=C/c1ccc2c(c1)c1cc(ccc1n2CCC(CCCC(C)C)C)c1ccc(cc1)N(c1ccccc1)c1ccccc1)/C=C4)\c1c(C)cc(cc1C)C)/C(=O)O,porphyrin,,,-
735,7.28,0.6,3.22,"0.6 M 1,2-dimethyl-3-propylimidazolium iodide (DMPII), 0.1 M LiI, 0.05 M I2, 0.5 M tert-butylpyridine in acetonitrile:valeronitrile 85:15 (vol).",0.16,2 mM CDCA,-,TiO2 film 2.2 um thick,-,-,"AM 1.5G, 100 mW/cm2",-,Long Zhao and Pawel Wagner and Anastasia B. S. Elliott and Matthew J. Griffith and Tracey M. Clarke and Keith C. Gordon and Shogo Mori and Attila J. Mozer,Enhanced performance of dye-sensitized solar cells using carbazole-substituted di-chromophoric porphyrin dyes,J. Mater. Chem. A,2,10.1039/c4ta03226h,16963--16977,40,,01/01/2014,Zhao_2014,,,N#C/C(=C\c1ccc(cc1)/C/1=c/2\cc/c/3=C(/C4=N/C(=C(\c5n([Zn]n23)c(/C(=C/2\N=C1C=C2)/c1c(C)cc(cc1C)C)cc5)/c1ccc(cc1)/C=C/c1ccc(cc1)/C=C/c1ccc2c(c1)c1cc(ccc1n2CCC(CCCC(C)C)C)c1ccc(cc1)C(F)(F)F)/C=C4)\c1c(C)cc(cc1C)C)/C(=O)O,porphyrin,,,-
745,6.76,0.65,3.28,"0.6 M 1,2-dimethyl-3-propylimidazolium iodide (DMPII), 0.1 M LiI, 0.05 M I2, 0.5 M tert-butylpyridine in acetonitrile:valeronitrile 85:15 (vol).",0.16,2 mM CDCA,-,TiO2 film 2.2 um thick,-,-,"AM 1.5G, 100 mW/cm2",-,Long Zhao and Pawel Wagner and Anastasia B. S. Elliott and Matthew J. Griffith and Tracey M. Clarke and Keith C. Gordon and Shogo Mori and Attila J. Mozer,Enhanced performance of dye-sensitized solar cells using carbazole-substituted di-chromophoric porphyrin dyes,J. Mater. Chem. A,2,10.1039/c4ta03226h,16963--16977,40,,01/01/2014,Zhao_2014,,,N#C/C(=C\c1ccc(cc1)/C/1=c/2\cc/c/3=C(/C4=N/C(=C(\c5n([Zn]n23)c(/C(=C/2\N=C1C=C2)/c1c(C)cc(cc1C)C)cc5)/c1ccc(cc1)/C=C/c1ccc2c(c1)c1cc(ccc1n2CC[C@@H](CCCC(C)C)C)c1ccc(cc1)C)/C=C4)\c1c(C)cc(cc1C)C)/C(=O)O,porphyrin,,,-
740,7.27,0.62,3.35,"0.6 M 1,2-dimethyl-3-propylimidazolium iodide (DMPII), 0.1 M LiI, 0.05 M I2, 0.5 M tert-butylpyridine in acetonitrile:valeronitrile 85:15 (vol).",0.16,2 mM CDCA,-,TiO2 film 2.2 um thick,-,-,"AM 1.5G, 100 mW/cm2",-,Long Zhao and Pawel Wagner and Anastasia B. S. Elliott and Matthew J. Griffith and Tracey M. Clarke and Keith C. Gordon and Shogo Mori and Attila J. Mozer,Enhanced performance of dye-sensitized solar cells using carbazole-substituted di-chromophoric porphyrin dyes,J. Mater. Chem. A,2,10.1039/c4ta03226h,16963--16977,40,,01/01/2014,Zhao_2014,,,COc1ccc(cc1)c1ccc2c(c1)c1cc(/C=C/c3ccc(cc3)/C=C/c3ccc(cc3)/C/3=C/4\C=CC(=N4)/C(=c/4\n5[Zn]n6c3ccc6/C(=C\3/C=CC(=N3)/C(=c\5/cc4)/c3ccc(cc3)/C=C(/C(=O)O)\C#N)/c3c(C)cc(cc3C)C)/c3c(C)cc(cc3C)C)ccc1n2CCC(CCCC(C)C)C,porphyrin,,,-
745,7.26,0.63,3.42,"0.6 M 1,2-dimethyl-3-propylimidazolium iodide (DMPII), 0.1 M LiI, 0.05 M I2, 0.5 M tert-butylpyridine in acetonitrile:valeronitrile 85:15 (vol).",0.16,2 mM CDCA,-,TiO2 film 2.2 um thick,-,-,"AM 1.5G, 100 mW/cm2",-,Long Zhao and Pawel Wagner and Anastasia B. S. Elliott and Matthew J. Griffith and Tracey M. Clarke and Keith C. Gordon and Shogo Mori and Attila J. Mozer,Enhanced performance of dye-sensitized solar cells using carbazole-substituted di-chromophoric porphyrin dyes,J. Mater. Chem. A,2,10.1039/c4ta03226h,16963--16977,40,,01/01/2014,Zhao_2014,,,N#C/C(=C\c1ccc(cc1)/C/1=c/2\cc/c/3=C(/C4=N/C(=C(\c5n([Zn]n23)c(/C(=C/2\N=C1C=C2)/c1c(C)cc(cc1C)C)cc5)/c1ccc(cc1)/C=C/c1ccc(cc1)/C=C/c1ccc2c(c1)c1cc(ccc1n2CCC(CCCC(C)C)C)c1cccc(c1)C(F)(F)F)/C=C4)\c1c(C)cc(cc1C)C)/C(=O)O,porphyrin,,,-
605,10.81,0.68,4.44,"0.6 M 1,2-dimethyl-3-propylimidazolium iodide (DMPII), 0.1 M LiI, 0.05 M I2, 0.5 M tert-butylpyridine in acetonitrile:valeronitrile 85:15 (vol).",0.16,2 mM CDCA,-,TiO2 film (12 um transparent + 5.5 um scattering layer),-,-,"AM 1.5G, 100 mW/cm2",-,Long Zhao and Pawel Wagner and Anastasia B. S. Elliott and Matthew J. Griffith and Tracey M. Clarke and Keith C. Gordon and Shogo Mori and Attila J. Mozer,Enhanced performance of dye-sensitized solar cells using carbazole-substituted di-chromophoric porphyrin dyes,J. Mater. Chem. A,2,10.1039/c4ta03226h,16963--16977,40,,01/01/2014,Zhao_2014,,,N#C/C(=C\c1ccc(cc1)/C/1=c/2\cc/c/3=C(/C4=N/C(=C(\c5n([Zn]n23)c(/C(=C/2\N=C1C=C2)/c1c(C)cc(cc1C)C)cc5)/c1ccc(cc1)C)/C=C4)\c1c(C)cc(cc1C)C)/C(=O)O,porphyrin,,,-
710,13.76,0.64,6.23,"0.6 M 1,2-dimethyl-3-propylimidazolium iodide (DMPII), 0.1 M LiI, 0.05 M I2, 0.5 M tert-butylpyridine in acetonitrile:valeronitrile 85:15 (vol).",0.16,2 mM CDCA,-,TiO2 film (12 um transparent + 5.5 um scattering layer),-,-,"AM 1.5G, 100 mW/cm2",-,Long Zhao and Pawel Wagner and Anastasia B. S. Elliott and Matthew J. Griffith and Tracey M. Clarke and Keith C. Gordon and Shogo Mori and Attila J. Mozer,Enhanced performance of dye-sensitized solar cells using carbazole-substituted di-chromophoric porphyrin dyes,J. Mater. Chem. A,2,10.1039/c4ta03226h,16963--16977,40,,01/01/2014,Zhao_2014,,,N#C/C(=C\c1ccc(cc1)/C/1=c/2\cc/c/3=C(/C4=N/C(=C(\c5n([Zn]n23)c(/C(=C/2\N=C1C=C2)/c1c(C)cc(cc1C)C)cc5)/c1ccc(cc1)/C=C/c1ccc(cc1)/C=C/c1ccc2c(c1)c1cc(ccc1n2CCC(CCCC(C)C)C)c1ccc(cc1)N(c1ccccc1)c1ccccc1)/C=C4)\c1c(C)cc(cc1C)C)/C(=O)O,porphyrin,,,-
710,12.94,0.66,6.05,"0.6 M 1,2-dimethyl-3-propylimidazolium iodide (DMPII), 0.1 M LiI, 0.05 M I2, 0.5 M tert-butylpyridine in acetonitrile:valeronitrile 85:15 (vol).",0.16,2 mM CDCA,-,TiO2 film (12 um transparent + 5.5 um scattering layer),-,-,"AM 1.5G, 100 mW/cm2",-,Long Zhao and Pawel Wagner and Anastasia B. S. Elliott and Matthew J. Griffith and Tracey M. Clarke and Keith C. Gordon and Shogo Mori and Attila J. Mozer,Enhanced performance of dye-sensitized solar cells using carbazole-substituted di-chromophoric porphyrin dyes,J. Mater. Chem. A,2,10.1039/c4ta03226h,16963--16977,40,,01/01/2014,Zhao_2014,,,N#C/C(=C\c1ccc(cc1)/C/1=c/2\cc/c/3=C(/C4=N/C(=C(\c5n([Zn]n23)c(/C(=C/2\N=C1C=C2)/c1c(C)cc(cc1C)C)cc5)/c1ccc(cc1)/C=C/c1ccc(cc1)/C=C/c1ccc2c(c1)c1cc(ccc1n2CCC(CCCC(C)C)C)c1ccc(cc1)C(F)(F)F)/C=C4)\c1c(C)cc(cc1C)C)/C(=O)O,porphyrin,,,-
675,12.7,0.65,5.59,"0.6 M 1,2-dimethyl-3-propylimidazolium iodide (DMPII), 0.1 M LiI, 0.05 M I2, 0.5 M tert-butylpyridine in acetonitrile:valeronitrile 85:15 (vol).",0.16,2 mM CDCA,-,TiO2 film (12 um transparent + 5.5 um scattering layer),-,-,"AM 1.5G, 100 mW/cm2",-,Long Zhao and Pawel Wagner and Anastasia B. S. Elliott and Matthew J. Griffith and Tracey M. Clarke and Keith C. Gordon and Shogo Mori and Attila J. Mozer,Enhanced performance of dye-sensitized solar cells using carbazole-substituted di-chromophoric porphyrin dyes,J. Mater. Chem. A,2,10.1039/c4ta03226h,16963--16977,40,,01/01/2014,Zhao_2014,,,N#C/C(=C\c1ccc(cc1)/C/1=c/2\cc/c/3=C(/C4=N/C(=C(\c5n([Zn]n23)c(/C(=C/2\N=C1C=C2)/c1c(C)cc(cc1C)C)cc5)/c1ccc(cc1)/C=C/c1ccc2c(c1)c1cc(ccc1n2CC[C@@H](CCCC(C)C)C)c1ccc(cc1)C)/C=C4)\c1c(C)cc(cc1C)C)/C(=O)O,porphyrin,,,-
685,12.23,0.65,5.46,"0.6 M 1,2-dimethyl-3-propylimidazolium iodide (DMPII), 0.1 M LiI, 0.05 M I2, 0.5 M tert-butylpyridine in acetonitrile:valeronitrile 85:15 (vol).",0.16,2 mM CDCA,-,TiO2 film (12 um transparent + 5.5 um scattering layer),-,-,"AM 1.5G, 100 mW/cm2",-,Long Zhao and Pawel Wagner and Anastasia B. S. Elliott and Matthew J. Griffith and Tracey M. Clarke and Keith C. Gordon and Shogo Mori and Attila J. Mozer,Enhanced performance of dye-sensitized solar cells using carbazole-substituted di-chromophoric porphyrin dyes,J. Mater. Chem. A,2,10.1039/c4ta03226h,16963--16977,40,,01/01/2014,Zhao_2014,,,COc1ccc(cc1)c1ccc2c(c1)c1cc(/C=C/c3ccc(cc3)/C=C/c3ccc(cc3)/C/3=C/4\C=CC(=N4)/C(=c/4\n5[Zn]n6c3ccc6/C(=C\3/C=CC(=N3)/C(=c\5/cc4)/c3ccc(cc3)/C=C(/C(=O)O)\C#N)/c3c(C)cc(cc3C)C)/c3c(C)cc(cc3C)C)ccc1n2CCC(CCCC(C)C)C,porphyrin,,,-
685,12.42,0.67,5.69,"0.6 M 1,2-dimethyl-3-propylimidazolium iodide (DMPII), 0.1 M LiI, 0.05 M I2, 0.5 M tert-butylpyridine in acetonitrile:valeronitrile 85:15 (vol).",0.16,2 mM CDCA,-,TiO2 film (12 um transparent + 5.5 um scattering layer),-,-,"AM 1.5G, 100 mW/cm2",-,Long Zhao and Pawel Wagner and Anastasia B. S. Elliott and Matthew J. Griffith and Tracey M. Clarke and Keith C. Gordon and Shogo Mori and Attila J. Mozer,Enhanced performance of dye-sensitized solar cells using carbazole-substituted di-chromophoric porphyrin dyes,J. Mater. Chem. A,2,10.1039/c4ta03226h,16963--16977,40,,01/01/2014,Zhao_2014,,,N#C/C(=C\c1ccc(cc1)/C/1=c/2\cc/c/3=C(/C4=N/C(=C(\c5n([Zn]n23)c(/C(=C/2\N=C1C=C2)/c1c(C)cc(cc1C)C)cc5)/c1ccc(cc1)/C=C/c1ccc(cc1)/C=C/c1ccc2c(c1)c1cc(ccc1n2CCC(CCCC(C)C)C)c1cccc(c1)C(F)(F)F)/C=C4)\c1c(C)cc(cc1C)C)/C(=O)O,porphyrin,,,-
605,11.25,0.63,4.26,"0.6 M 1,2-dimethyl-3-propylimidazolium iodide (DMPII), 0.1 M LiI, 0.05 M I2, 0.5 M tert-butylpyridine in acetonitrile:valeronitrile 85:15 (vol).",0.16,2 mM CDCA,-,TiO2 film 16.6 um thick,-,-,"AM 1.5G, 100 mW/cm2",-,Long Zhao and Pawel Wagner and Anastasia B. S. Elliott and Matthew J. Griffith and Tracey M. Clarke and Keith C. Gordon and Shogo Mori and Attila J. Mozer,Enhanced performance of dye-sensitized solar cells using carbazole-substituted di-chromophoric porphyrin dyes,J. Mater. Chem. A,2,10.1039/c4ta03226h,16963--16977,40,,01/01/2014,Zhao_2014,,,N#C/C(=C\c1ccc(cc1)/C/1=c/2\cc/c/3=C(/C4=N/C(=C(\c5n([Zn]n23)c(/C(=C/2\N=C1C=C2)/c1c(C)cc(cc1C)C)cc5)/c1ccc(cc1)C)/C=C4)\c1c(C)cc(cc1C)C)/C(=O)O,porphyrin,,,-
705,12.56,0.65,5.72,"0.6 M 1,2-dimethyl-3-propylimidazolium iodide (DMPII), 0.1 M LiI, 0.05 M I2, 0.5 M tert-butylpyridine in acetonitrile:valeronitrile 85:15 (vol).",0.16,2 mM CDCA,-,TiO2 film 16.7 um thick,-,-,"AM 1.5G, 100 mW/cm2",-,Long Zhao and Pawel Wagner and Anastasia B. S. Elliott and Matthew J. Griffith and Tracey M. Clarke and Keith C. Gordon and Shogo Mori and Attila J. Mozer,Enhanced performance of dye-sensitized solar cells using carbazole-substituted di-chromophoric porphyrin dyes,J. Mater. Chem. A,2,10.1039/c4ta03226h,16963--16977,40,,01/01/2014,Zhao_2014,,,N#C/C(=C\c1ccc(cc1)/C/1=c/2\cc/c/3=C(/C4=N/C(=C(\c5n([Zn]n23)c(/C(=C/2\N=C1C=C2)/c1c(C)cc(cc1C)C)cc5)/c1ccc(cc1)/C=C/c1ccc(cc1)/C=C/c1ccc2c(c1)c1cc(ccc1n2CCC(CCCC(C)C)C)c1ccc(cc1)N(c1ccccc1)c1ccccc1)/C=C4)\c1c(C)cc(cc1C)C)/C(=O)O,porphyrin,,,-
714,13.01,0.7,6.42,"0.1 M LiI, 0.05 M I2, 0.6 M 1-methyl-3-propyl-imidazolium iodide (PMII), and 0.5 M 4-tert-butylpyridine (TBP) in acetonitrile",-,-,WS-5,TiO2 film (6 um transparent + 8 um scattering layer),-,0 hours,AM 1.5G,-,Jingchuan Liu and Bo Liu and Yunyu Tang and Weiwei Zhang and Wenjun Wu and Yongshu Xie and Wei-Hong Zhu,Highly efficient cosensitization of D{\textendash}A{\textendash}$\uppi${\textendash}A benzotriazole organic dyes with porphyrin for panchromatic dye-sensitized solar cells,J. Mater. Chem. C,3,10.1039/c5tc02522b,11144--11150,42,,01/01/2015,Liu_2015,,,CCCCCCCCn1nc2c(n1)c(ccc2c1ccc(s1)/C=C(/C(=O)O)\C#N)c1ccc2c(c1)c1ccccc1n2c1ccc(cc1)C.CCCCCCCCCCCCOc1cccc(c1/C/1=C/2\C=CC(=N2)/C(=c/2\n3[Zn]n4c1ccc4/C(=C\1/C=CC(=N1)/C(=c\3/cc2)/c1c(OCCCCCCCCCCCC)cccc1OCCCCCCCCCCCC)/C#Cc1cc(OCCCCCC)c(cc1OCCCCCC)n1c2ccccc2c2c1cccc2)/C#Cc1ccc(cc1)C(=O)O)OCCCCCCCCCCCC,porphyrin,,,-
733,19.36,0.73,10.27,"0.1 M LiI, 0.05 M I2, 0.6 M 1-methyl-3-propyl-imidazolium iodide (PMII), and 0.5 M 4-tert-butylpyridine (TBP) in acetonitrile",-,-,WS-5,TiO2 film (6 um transparent + 8 um scattering layer),-,0.5 hours,AM 1.5G,-,Jingchuan Liu and Bo Liu and Yunyu Tang and Weiwei Zhang and Wenjun Wu and Yongshu Xie and Wei-Hong Zhu,Highly efficient cosensitization of D{\textendash}A{\textendash}$\uppi${\textendash}A benzotriazole organic dyes with porphyrin for panchromatic dye-sensitized solar cells,J. Mater. Chem. C,3,10.1039/c5tc02522b,11144--11150,42,,01/01/2015,Liu_2015,,,CCCCCCCCn1nc2c(n1)c(ccc2c1ccc(s1)/C=C(/C(=O)O)\C#N)c1ccc2c(c1)c1ccccc1n2c1ccc(cc1)C.CCCCCCCCCCCCOc1cccc(c1/C/1=C/2\C=CC(=N2)/C(=c/2\n3[Zn]n4c1ccc4/C(=C\1/C=CC(=N1)/C(=c\3/cc2)/c1c(OCCCCCCCCCCCC)cccc1OCCCCCCCCCCCC)/C#Cc1cc(OCCCCCC)c(cc1OCCCCCC)n1c2ccccc2c2c1cccc2)/C#Cc1ccc(cc1)C(=O)O)OCCCCCCCCCCCC,porphyrin,,,-
797,11.73,0.77,7.21,"0.60 M butylmethylimidazolium iodide (BMII), 0.03 M I2, 0.10 M guanidinium thiocyanate and 0.50 M tert-butylpyridine in a mixture of acetonitrile and valeronitrile (volume ratio:85:15",-,-,-,TiO2 film 7 um thick,-,-,"AM 1.5G, 99 mw/cm2",-,Md. K. Nazeeruddin and T. Bessho and Le Cevey and S. Ito and C. Klein and F. De Angelis and S. Fantacci and P. Comte and P. Liska and H. Imai and M. Graetzel,A high molar extinction coefficient charge transfer sensitizer and its application in dye-sensitized solar cell,Journal of Photochemistry and Photobiology A: Chemistry,185,10.1016/j.jphotochem.2006.06.028,331--337,02-Mar,,01/01/2007,Nazeeruddin_2007,,,S=C=N[Ru]12(N=C=S)(N3CCC(CC3C3N2CCC(C3)C(=O)[O-])C(=O)O)N2CCC(CC2C2N1CCC(C2)C(=O)[O-])C(=O)O.CCCC[N+](CCCC)(CCCC)CCCC.CCCC[N+](CCCC)(CCCC)CCCC,"N719, Ruthenium",,,-
788,12.86,0.76,7.78,"0.60 M butylmethylimidazolium iodide (BMII), 0.03 M I2, 0.10 M guanidinium thiocyanate and 0.50 M tert-butylpyridine in a mixture of acetonitrile and valeronitrile (volume ratio:85:15",-,-,-,TiO2 film 9 um thick,-,-,"AM 1.5G, 99 mw/cm2",-,Md. K. Nazeeruddin and T. Bessho and Le Cevey and S. Ito and C. Klein and F. De Angelis and S. Fantacci and P. Comte and P. Liska and H. Imai and M. Graetzel,A high molar extinction coefficient charge transfer sensitizer and its application in dye-sensitized solar cell,Journal of Photochemistry and Photobiology A: Chemistry,185,10.1016/j.jphotochem.2006.06.028,331--337,02-Mar,,01/01/2007,Nazeeruddin_2007,,,S=C=N[Ru]12(N=C=S)(N3CCC(CC3C3N2CCC(C3)C(=O)[O-])C(=O)O)N2CCC(CC2C2N1CCC(C2)C(=O)[O-])C(=O)O.CCCC[N+](CCCC)(CCCC)CCCC.CCCC[N+](CCCC)(CCCC)CCCC,"N719, Ruthenium",,,-
580,1.26,0.62,4.54,"0.5 M tetrabutylammonium iodide (TBAI), 0.02 M lithium iodide (LiI), 0.05 M iodine (I2), and 0.5 M 4-tert-butylpyridine in acetonitrile",1,-,-,TiO2 film,-,-,"AM 1.5G, 10 mw/cm2",-,Ying-Chan Hsu and Hegen Zheng and Jiann T{\textquotesingle}suen Lin and Kuo-Chuan Ho,On the structural variations of Ru({II}) complexes for dye-sensitized solar cells,Solar Energy Materials and Solar Cells,87,10.1016/j.solmat.2004.07.027,357--367,01-Apr,,01/01/2005,Hsu_2005,,,S=C=N[Ru]12(N=C=S)(N3C=C[C@H](C=C3C3=C[C@@H](C=CN23)C(=O)O)C(=O)O)N2C=C[C@H](C=C2C2=C[C@@H](C=CN12)C(=O)O)C(=O)O,"N3, Ruthenium",,,-
700,14.8,0.71,7.5,"1.0 M 1,3-dimethylimidazolium iodide, 0.15 M iodine, 0.5 M N-butyl benzimidazole, 0.1 M guanidinium thiocyanate in 3-methoxy propionitrile",-,-,-,TiO2 film (7 um thick + 5 um scattering layer),-,16 hours,"AM 1.5G, 100 mw/cm2",-,Amaresh Mishra and Nuttapol Pootrakulchote and Mingkui Wang and Soo-Jin Moon and Shaik M. Zakeeruddin and Michael Grätzel and Peter Bäuerle,A Thiophene-Based Anchoring Ligand and Its Heteroleptic Ru({II})-Complex for Efficient Thin-Film Dye-Sensitized Solar Cells,Advanced Functional Materials,21,10.1002/adfm.201001863,963--970,5,,01/01/2011,Mishra_2011,,,CCCCCCCCCC1CCN2C(C1)C1CC(CCCCCCCCC)CCN1[Ru]12(N=C=S)(N=C=S)N2CCC(CC2C2N1CCC(C2)C(=O)O)C(=O)O,"Z907, Ruthenium",525,,DMF
810,8.9,0.74,5.4,"1.0 M 1,3-dimethylimidazolium iodide, 0.15 M iodine, 0.5 M N-butyl benzimidazole, 0.1 M guanidinium thiocyanate in 3-methoxy propionitrile",-,"4-guanidino
butyric acid",-,TiO2 film 3 um thick,-,16 hours,"AM 1.5G, 100 mw/cm2",-,Amaresh Mishra and Nuttapol Pootrakulchote and Mingkui Wang and Soo-Jin Moon and Shaik M. Zakeeruddin and Michael Grätzel and Peter Bäuerle,A Thiophene-Based Anchoring Ligand and Its Heteroleptic Ru({II})-Complex for Efficient Thin-Film Dye-Sensitized Solar Cells,Advanced Functional Materials,21,10.1002/adfm.201001863,963--970,5,,01/01/2011,Mishra_2011,,,CCCCCCCCCC1CCN2C(C1)C1CC(CCCCCCCCC)CCN1[Ru]12(N=C=S)(N=C=S)N2CCC(CC2C2N1CCC(C2)C(=O)O)C(=O)O,"Z907, Ruthenium",525,,DMF
800,11.1,0.74,6.6,"1.0 M 1,3-dimethylimidazolium iodide, 0.15 M iodine, 0.5 M N-butyl benzimidazole, 0.1 M guanidinium thiocyanate in 3-methoxy propionitrile",-,"4-guanidino
butyric acid",-,TiO2 film 5 um thick,-,16 hours,"AM 1.5G, 100 mw/cm2",-,Amaresh Mishra and Nuttapol Pootrakulchote and Mingkui Wang and Soo-Jin Moon and Shaik M. Zakeeruddin and Michael Grätzel and Peter Bäuerle,A Thiophene-Based Anchoring Ligand and Its Heteroleptic Ru({II})-Complex for Efficient Thin-Film Dye-Sensitized Solar Cells,Advanced Functional Materials,21,10.1002/adfm.201001863,963--970,5,,01/01/2011,Mishra_2011,,,CCCCCCCCCC1CCN2C(C1)C1CC(CCCCCCCCC)CCN1[Ru]12(N=C=S)(N=C=S)N2CCC(CC2C2N1CCC(C2)C(=O)O)C(=O)O,"Z907, Ruthenium",525,,DMF
820,6,0.6,3.1,Spiro-MeOTAD as hole transport,-,"4-guanidino
butyric acid",-,TiO2 film 2 um thick,-,-,"AM 1.5G, 100 mw/cm2",solid state DSSC,Amaresh Mishra and Nuttapol Pootrakulchote and Mingkui Wang and Soo-Jin Moon and Shaik M. Zakeeruddin and Michael Grätzel and Peter Bäuerle,A Thiophene-Based Anchoring Ligand and Its Heteroleptic Ru({II})-Complex for Efficient Thin-Film Dye-Sensitized Solar Cells,Advanced Functional Materials,21,10.1002/adfm.201001863,963--970,5,,01/01/2011,Mishra_2011,,,CCCCCCCCCC1CCN2C(C1)C1CC(CCCCCCCCC)CCN1[Ru]12(N=C=S)(N=C=S)N2CCC(CC2C2N1CCC(C2)C(=O)O)C(=O)O,"Z907, Ruthenium",525,,DMF
650,15.9,0.58,6.01,"0.05 M I2, 0.1 M LiI, 0.5 M t-butylpyridine, 0.6 M butylmethylimidazolium iodide (BMII) in 1:1 methylcyanide (acetonitrile)/1-butyl cyanide (valeronitrile) solvent and 10% 3-methyl-2-oxazolidinone (NMO)",0.25,-,-,TiO2 film 15 um thick,110 nmol/cm2,-,"AM 1.5G, 100 mw/cm2",-,K.-S. Chen and W.-H. Liu and Y.-H. Wang and C.-H. Lai and P.-T. Chou and G.-H. Lee and K. Chen and H.-Y. Chen and Y. Chi and F.-C. Tung,New Family of Ruthenium-Dye- Sensitized Nanocrystalline {TiO}2 Solar Cells with a High Solar-Energy-Conversion Efficiency,Advanced Functional Materials,17,10.1002/adfm.200600985,2964--2974,15,,01/01/2007,Chen_2007,,,S=C=N[Ru]12(N=C=S)(N3C=C[C@H](C=C3C3=C[C@@H](C=CN23)C(=O)O)C(=O)O)N2C=C[C@H](C=C2C2=C[C@@H](C=CN12)C(=O)O)C(=O)O,"N3, Ruthenium",,,-
765,15.7,0.668,8.02,"0.6 M 1-butyl-3-methylimidazolium iodide (BMII), 0.1 M guanidinium thiocyanate, 0.03 M I2, and 0.5 M 4-tert-butylpyridine (TBP) in acetonitrile and valeronitrile solution (volume ratio: 85:15)",0.16,0.3 DCA,-,TiO2 film (12 um thick + 4 um scattering layer),118 nmol/cm2,-,"AM 1.5G, 100 mw/cm2",-,Kellen Chen and Yi-Huan Hong and Yun Chi and Wei-Hsin Liu and Bo-So Chen and Pi-Tai Chou,Strategic design and synthesis of novel tridentate bipyridine pyrazolate coupled Ru(ii) complexes to achieve superior solar conversion efficiency,Journal of Materials Chemistry,19,10.1039/b822813b,5329,30,,01/01/2009,Chen_2009,,,S=C=N[Ru]12(N=C=S)(N3CCC(CC3C3N2CCC(C3)C(=O)[O-])C(=O)O)N2CCC(CC2C2N1CCC(C2)C(=O)[O-])C(=O)O.CCCC[N+](CCCC)(CCCC)CCCC.CCCC[N+](CCCC)(CCCC)CCCC,"N719, Ruthenium",,,-
760,15.64,0.72,8.56,"0.60M butylmethylimidazolium iodide (BMII), 0.03 M I2, 0.10 M guanidinium thiocycanate, and 0.50 M tert-butylpyridine in acetonitrile and valeronitrile (volume ratio of 85:15)",0.144,-,-,TiO2 film (12 um thick + 5 um scattering layer),-,18 hours,"AM 1.5G, 100 mw/cm2",-,Kuan-Lin Wu and Hui-Chu Hsu and Kellen Chen and Yun Chi and Min-Wen Chung and Wei-Hsin Liu and Pi-Tai Chou,"Development of thiocyanate-free, charge-neutral Ru(ii) sensitizers for dye-sensitized solar cells",Chemical Communications,46,10.1039/c002220a,5124,28,,01/01/2010,Wu_2010,,,S=C=N[Ru]12(N=C=S)(N3CCC(CC3C3N2CCC(C3)C(=O)[O-])C(=O)O)N2CCC(CC2C2N1CCC(C2)C(=O)[O-])C(=O)O.CCCC[N+](CCCC)(CCCC)CCCC.CCCC[N+](CCCC)(CCCC)CCCC,"N719, Ruthenium",,,-
783,14.157,0.7,7.8,"1-butyl- 3-methyl-imidazolium iodide (BMII, 1.0 M), guanidinium thiocyanate (0.1 M), LiI (0.05 M), I2 (0.03 M) and 4-t-butylpyridine (TBP, 0.5 M) in acetonitrile and valeronitrile (volume ratio 85:15)",0.16,0.3 mM CDCA,-,TiO2 film (12 um thick + 3 um scattering layer),-,-,"AM 1.5G, 100 mw/cm2",-,Wei-Kai Huang and Chi-Wen Cheng and Shu-Mei Chang and Yuan-Pern Lee and Eric Wei-Guang Diau,Synthesis and electron-transfer properties of benzimidazole-functionalized ruthenium complexes for highly efficient dye-sensitized solar cells,Chemical Communications,46,10.1039/c0cc03517c,8992,47,,01/01/2010,Huang_2010,,,S=C=N[Ru]12(N=C=S)(N3CCC(CC3C3N2CCC(C3)C(=O)[O-])C(=O)O)N2CCC(CC2C2N1CCC(C2)C(=O)[O-])C(=O)O.CCCC[N+](CCCC)(CCCC)CCCC.CCCC[N+](CCCC)(CCCC)CCCC,"N719, Ruthenium",,,-
810,10.656,0.74,6.4,"1-butyl- 3-methyl-imidazolium iodide (BMII, 1.0 M), guanidinium thiocyanate (0.1 M), LiI (0.05 M), I2 (0.03 M) and 4-t-butylpyridine (TBP, 0.5 M) in acetonitrile and valeronitrile (volume ratio 85:15)",0.16,0.3 mM CDCA,-,TiO2 film (3 um thick + 3 um scattering layer),-,-,"AM 1.5G, 100 mw/cm2",-,Wei-Kai Huang and Chi-Wen Cheng and Shu-Mei Chang and Yuan-Pern Lee and Eric Wei-Guang Diau,Synthesis and electron-transfer properties of benzimidazole-functionalized ruthenium complexes for highly efficient dye-sensitized solar cells,Chemical Communications,46,10.1039/c0cc03517c,8992,47,,01/01/2010,Huang_2010,,,S=C=N[Ru]12(N=C=S)(N3CCC(CC3C3N2CCC(C3)C(=O)[O-])C(=O)O)N2CCC(CC2C2N1CCC(C2)C(=O)[O-])C(=O)O.CCCC[N+](CCCC)(CCCC)CCCC.CCCC[N+](CCCC)(CCCC)CCCC,"N719, Ruthenium",,,-
790,13.064,0.72,7.4,"1-butyl- 3-methyl-imidazolium iodide (BMII, 1.0 M), guanidinium thiocyanate (0.1 M), LiI (0.05 M), I2 (0.03 M) and 4-t-butylpyridine (TBP, 0.5 M) in acetonitrile and valeronitrile (volume ratio 85:15)",0.16,0.3 mM CDCA,-,TiO2 film (9 um thick + 3 um scattering layer),-,-,"AM 1.5G, 100 mw/cm2",-,Wei-Kai Huang and Chi-Wen Cheng and Shu-Mei Chang and Yuan-Pern Lee and Eric Wei-Guang Diau,Synthesis and electron-transfer properties of benzimidazole-functionalized ruthenium complexes for highly efficient dye-sensitized solar cells,Chemical Communications,46,10.1039/c0cc03517c,8992,47,,01/01/2010,Huang_2010,,,S=C=N[Ru]12(N=C=S)(N3CCC(CC3C3N2CCC(C3)C(=O)[O-])C(=O)O)N2CCC(CC2C2N1CCC(C2)C(=O)[O-])C(=O)O.CCCC[N+](CCCC)(CCCC)CCCC.CCCC[N+](CCCC)(CCCC)CCCC,"N719, Ruthenium",,,-
699,14.56,0.735,7.5,"1-ethyl-3-methylimidazolium thiocyanate (EMISCN), 0.15 M K(SeCN)3, 10 0.1 M guanidinium thiocyanate, and 0.5 M N-methylbenzimidazole",0.152,0.3 mM 3-phenylpropionic acid,-,TiO2 film (8 um + 4 um scattering layer),-,12 hours,"AM 1.5G, 99.7mW/cm2",-,Peng Wang and Shaik M. Zakeeruddin and Jacques-E. Moser and Robin Humphry-Baker and Michael Grätzel,"A Solvent-Free, {SeCN}-/({SeCN})3-Based Ionic Liquid Electrolyte for High-Efficiency Dye-Sensitized Nanocrystalline Solar Cells",Journal of the American Chemical Society,126,10.1021/ja048472r,7164--7165,23,,01/01/2004,Wang_2004,,,CCCCCCCCCC1CCN2C(C1)C1CC(CCCCCCCCC)CCN1[Ru]12(N=C=S)(N=C=S)N2CCC(CC2C2N1CCC(C2)C(=O)O)C(=O)O,"Z907, Ruthenium",525,,DMF
