Repository: PaulC61/Cheminformatics

# Cheminformatics
Repository for:
Cheminformatics Masters students of University of Strasbourg 2020 - 2022
+ My own projects related to the course

File: InternshipM2_BIU/rawDSSCDBdata.csv (part 61 of 77)
VOC,JSC,FF,PCE,Electrolyte,Active area,Co-adsorbent,Co-sensitizer,Semiconductor,Dye loading,Exposure time,Solar simulator,Performance comment,Article author,Article title,Article journal,Article volume,Article DOI,Article pages,Article issue nr,Article EID,Article year,Article year,Article electronic id,Article keywords,Molecule SMILE,Molecule keywords,Molecule spectrum absorption maxima,Molecule spectrum emission maxima,Molecule spectrum solvent
610,10.66,0.69,4.53,"0.5 M LiI, 0.05 M I2, and 0.5 M 4-tertbutylpyridine (TBP) in 3-methoxypropionitrile",0.196,10 mM CDCA,-,TiO2 film (10-15 um transparent + 4-6 um scattering layer),8.19 nmol/cm2,-,AM 1.5G,-,Huifang Zhao and Jun Long and Xi Luo and Bin Zhao and Songting Tan,"2-Ethynyl-6-methylthieno[3,2- b ]thiophene as an efficient $\uppi$ spacer for porphyrin-based dyes",Dyes and Pigments,122,10.1016/j.dyepig.2015.06.024,168--176,,,01/01/2015,Zhao_2015,,,CCCCCCCCOc1cccc(c1/C/1=C/2\C=CC(=N2)/C(=c/2\n3[Zn]n4c1ccc4/C(=C\1/C=CC(=N1)/C(=c\3/cc2)/c1c(OCCCCCCCC)cccc1OCCCCCCCC)/c1ccc(cc1)N(C)C)/C#Cc1cc2c(s1)c(c(s2)C(=O)O)C)OCCCCCCCC,porphyrin,625,640,chloroform
620,9.41,0.68,3.98,"0.5 M LiI, 0.05 M I2, and 0.5 M 4-tertbutylpyridine (TBP) in 3-methoxypropionitrile",0.196,10 mM CDCA,-,TiO2 film (10-15 um transparent + 4-6 um scattering layer),1.58 nmol/cm2,-,AM 1.5G,-,Huifang Zhao and Jun Long and Xi Luo and Bin Zhao and Songting Tan,"2-Ethynyl-6-methylthieno[3,2- b ]thiophene as an efficient $\uppi$ spacer for porphyrin-based dyes",Dyes and Pigments,122,10.1016/j.dyepig.2015.06.024,168--176,,,01/01/2015,Zhao_2015,,,CCCCCCCCOc1cccc(c1/C/1=C/2\C=CC(=N2)/C(=c/2\n3[Zn]n4c1ccc4/C(=C\1/C=CC(=N1)/C(=c\3/cc2)/c1c(OCCCCCCCC)cccc1OCCCCCCCC)/c1ccc(cc1)N(c1ccccc1)c1ccccc1)/C#Cc1ccc(s1)C(=O)O)OCCCCCCCC,porphyrin,649,623,chloroform
750,7.07,0.743,3.94,"0.06 M LiI, 0.03 M I2, 0.6 M 1,2-dimethyl-3-propylimidazolium iodide, and 0.5 M 4-tert-butylpyridine in acetonitrile",0.159,-,-,TiO2 film 10 um thick,63 nmol/cm2,2 hours,"AM 1.5G, 100 mW/cm2",-,Nuonuo Zhang and Bao Zhang and Jiaying Yan and Xiaodong Xue and Xiao Peng and Yuanchao Li and Yanbo Yang and Chenggong Ju and Chencheng Fan and Yaqing Feng,Synthesis of $\uppi$-A-porphyrins and their photoelectric performance for dye-sensitized solar cells,Renewable Energy,77,10.1016/j.renene.2014.12.066,579--585,,,01/01/2015,Zhang_2015,,,CCCCCCOc1cccc(c1/C/1=C/2\C=CC(=N2)/C(=c/2\n3[Zn]n4c1ccc4/C=C\1/C=CC(=N1)/C(=c\3/cc2)/c1c(OCCCCCC)cccc1OCCCCCC)/c1ccc(cc1)C(=O)O)OCCCCCC,porphyrin,591,647,dichloromethane
680,6.01,0.718,2.93,"0.06 M LiI, 0.03 M I2, 0.6 M 1,2-dimethyl-3-propylimidazolium iodide, and 0.5 M 4-tert-butylpyridine in acetonitrile",0.159,-,-,TiO2 film 10 um thick,37.4 nmol/cm2,2 hours,"AM 1.5G, 100 mW/cm2",-,Nuonuo Zhang and Bao Zhang and Jiaying Yan and Xiaodong Xue and Xiao Peng and Yuanchao Li and Yanbo Yang and Chenggong Ju and Chencheng Fan and Yaqing Feng,Synthesis of $\uppi$-A-porphyrins and their photoelectric performance for dye-sensitized solar cells,Renewable Energy,77,10.1016/j.renene.2014.12.066,579--585,,,01/01/2015,Zhang_2015,,,CCCCCCOc1cccc(c1/C/1=C/2\C=CC(=N2)/C(=c/2\n3[Zn]n4c1ccc4/C(=C\1/C=CC(=N1)/C(=c\3/cc2)/c1c(OCCCCCC)cccc1OCCCCCC)/c1ccc(cc1)C(=O)O)/c1ccc(cc1)C(=O)O)OCCCCCC,porphyrin,594,655,dichloromethane
710,8.01,0.732,4.16,"0.06 M LiI, 0.03 M I2, 0.6 M 1,2-dimethyl-3-propylimidazolium iodide, and 0.5 M 4-tert-butylpyridine in acetonitrile",0.159,-,-,TiO2 film 10 um thick,56.1 nmol/cm2,2 hours,"AM 1.5G, 100 mW/cm2",-,Nuonuo Zhang and Bao Zhang and Jiaying Yan and Xiaodong Xue and Xiao Peng and Yuanchao Li and Yanbo Yang and Chenggong Ju and Chencheng Fan and Yaqing Feng,Synthesis of $\uppi$-A-porphyrins and their photoelectric performance for dye-sensitized solar cells,Renewable Energy,77,10.1016/j.renene.2014.12.066,579--585,,,01/01/2015,Zhang_2015,,,CCCCCCOc1cccc(c1/C/1=C/2\C=CC(=N2)/C(=c/2\n3[Zn]n4c1ccc4/C=C\1/C=CC(=N1)/C(=c\3/cc2)/c1c(OCCCCCC)cccc1OCCCCCC)/C=C/C(=O)O)OCCCCCC,porphyrin,611,626,dichloromethane
630,8.82,0.65,3.61,"0.05 M I2, 0.5 M LiI, 0.6 M dimethylpropyl-benzimidiazole iodide, 0.5 M 4-tert-butylpyridine in acetonitrile",-,20 mM CDCA,-,TiO2 film 10 um thick,2420 nmol/cm2,12 hours,"AM 1.5G, 100 mW/cm2",-,Galateia E. Zervaki and Mahesh S. Roy and Manas K. Panda and Panagiotis A. Angaridis and Emmanouel Chrissos and Ganesh D. Sharma and Athanassios G. Coutsolelos,Efficient Sensitization of Dye-Sensitized Solar Cells by Novel Triazine-Bridged Porphyrin{\textendash}Porphyrin Dyads,Inorganic Chemistry,52,10.1021/ic400774p,9813--9825,17,,01/01/2013,Zervaki_2013,,,OC(=O)CNc1nc(Nc2ccc(cc2)/C/2=C/3\C=CC(=N3)/C(=c/3\n4[Zn]n5c2ccc5/C(=C\2/C=CC(=N2)/C(=c\4/cc3)/c2ccccc2)/c2ccccc2)/c2ccccc2)nc(n1)Nc1ccc(cc1)/C/1=c/2\cc/c/3=C(\c4ccccc4)/C4=N/C(=C(\c5n([Zn]n23)c(/C(=C/2\N=C1C=C2)/c1ccccc1)cc5)/c1ccccc1)/C=C4,porphyrin,540,650,chloroform/ethanol
660,9.94,0.68,4.46,"0.05 M I2, 0.5 M LiI, 0.6 M dimethylpropyl-benzimidiazole iodide, 0.5 M 4-tert-butylpyridine in acetonitrile",-,20 mM CDCA,-,TiO2 film 10 um thick,2680 nmol/cm2,12 hours,"AM 1.5G, 100 mW/cm2",-,Galateia E. Zervaki and Mahesh S. Roy and Manas K. Panda and Panagiotis A. Angaridis and Emmanouel Chrissos and Ganesh D. Sharma and Athanassios G. Coutsolelos,Efficient Sensitization of Dye-Sensitized Solar Cells by Novel Triazine-Bridged Porphyrin{\textendash}Porphyrin Dyads,Inorganic Chemistry,52,10.1021/ic400774p,9813--9825,17,,01/01/2013,Zervaki_2013,,,OC(=O)CNc1nc(Nc2ccc(cc2)/C/2=C/3\C=CC(=N3)/C(=c\3/cc/c(=C(/C4=N/C(=C(\c5[nH]c2cc5)/c2ccccc2)/C=C4)\c2ccccc2)/[nH]3)/c2ccccc2)nc(n1)Nc1ccc(cc1)/C/1=c/2\cc/c/3=C(/C4=N/C(=C(\c5n([Zn]n23)c(/C(=C/2\N=C1C=C2)/c1ccccc1)cc5)/c1ccccc1)/C=C4)\c1ccccc1,porphyrin,552,655,chloroform/ethanol
620,7.06,0.7127,3.12,"0.06 M LiI, 0.03 M I2, 0.6 M 1,2-dimethyl-3-propylimidazolium iodide, and 0.5 M 4-tert-butylpyridine in acetonitrile",0.159,-,-,TiO2 film 15 um thick,64 nmol/cm2,2 hours,"AM 1.5G, 100 mW/cm2",-,Zhe Zeng and Bao Zhang and Chengjie Li and Xiao Peng and Xiujun Liu and Shuxian Meng and Yaqing Feng,A key point of porphyrin structure affect {DSSCs} performance based on porphyrin sensitizers,Dyes and Pigments,100,10.1016/j.dyepig.2013.07.037,278--285,,,01/01/2014,Zeng_2014,,,N#C/C(=C\C1=CC2=N/C/1=C(/c1ccccc1)\c1ccc3n1[Zn]n1/c(=C\2/c2ccccc2)/cc/c/1=C(\c1ccccc1)/C1=N/C(=C\3/c2ccccc2)/C=C1)/C(=O)O,porphyrin,620,652,dichloromethane
630,4.52,0.7444,2.12,"0.06 M LiI, 0.03 M I2, 0.6 M 1,2-dimethyl-3-propylimidazolium iodide, and 0.5 M 4-tert-butylpyridine in acetonitrile",0.159,-,-,TiO2 film 15 um thick,26.1 nmol/cm2,2 hours,"AM 1.5G, 100 mW/cm2",-,Zhe Zeng and Bao Zhang and Chengjie Li and Xiao Peng and Xiujun Liu and Shuxian Meng and Yaqing Feng,A key point of porphyrin structure affect {DSSCs} performance based on porphyrin sensitizers,Dyes and Pigments,100,10.1016/j.dyepig.2013.07.037,278--285,,,01/01/2014,Zeng_2014,,,N#C/C(=C\C1=CC2=N/C/1=C(/c1ccc(cc1)C)\c1ccc3n1[Zn]n1/c(=C\2/c2ccc(cc2)C)/cc/c/1=C(/C1=N/C(=C\3/c2ccc(cc2)C)/C=C1)\c1ccc(cc1)C)/C(=O)O,porphyrin,622,648,dichloromethane
600,3.54,0.7335,1.56,"0.06 M LiI, 0.03 M I2, 0.6 M 1,2-dimethyl-3-propylimidazolium iodide, and 0.5 M 4-tert-butylpyridine in acetonitrile",0.159,-,-,TiO2 film 15 um thick,13.2 nmol/cm2,2 hours,"AM 1.5G, 100 mW/cm2",-,Zhe Zeng and Bao Zhang and Chengjie Li and Xiao Peng and Xiujun Liu and Shuxian Meng and Yaqing Feng,A key point of porphyrin structure affect {DSSCs} performance based on porphyrin sensitizers,Dyes and Pigments,100,10.1016/j.dyepig.2013.07.037,278--285,,,01/01/2014,Zeng_2014,,,N#C/C(=C\C1=CC2=N/C/1=C(/c1ccc(cc1)CC(C)C)\c1ccc3n1[Zn]n1/c(=C\2/c2ccc(cc2)CC(C)C)/cc/c/1=C(\c1ccc(cc1)CC(C)C)/C1=N/C(=C\3/c2ccc(cc2)CC(C)C)/C=C1)/C(=O)O,porphyrin,623,650,dichloromethane
590,2.46,0.6986,1.01,"0.06 M LiI, 0.03 M I2, 0.6 M 1,2-dimethyl-3-propylimidazolium iodide, and 0.5 M 4-tert-butylpyridine in acetonitrile",0.159,-,-,TiO2 film 15 um thick,-,2 hours,"AM 1.5G, 100 mW/cm2",-,Zhe Zeng and Bao Zhang and Chengjie Li and Xiao Peng and Xiujun Liu and Shuxian Meng and Yaqing Feng,A key point of porphyrin structure affect {DSSCs} performance based on porphyrin sensitizers,Dyes and Pigments,100,10.1016/j.dyepig.2013.07.037,278--285,,,01/01/2014,Zeng_2014,,,N#C/C(=C\C1=CC2=N/C/1=C(/c1ccc(cc1)C(C)(C)C)\c1ccc3n1[Zn]n1/c(=C\2/c2ccc(cc2)C(C)(C)C)/cc/c/1=C(/C1=N/C(=C\3/c2ccc(cc2)C(C)(C)C)/C=C1)\c1ccc(cc1)C(C)(C)C)/C(=O)O,porphyrin,623,658,dichloromethane
620,7.92,0.7236,3.55,"0.06 M LiI, 0.03 M I2, 0.6 M 1,2-dimethyl-3-propylimidazolium iodide, and 0.5 M 4-tert-butylpyridine in acetonitrile",0.159,-,-,TiO2 film 15 um thick,275 nmol/cm2,2 hours,"AM 1.5G, 100 mW/cm2",-,Zhe Zeng and Bao Zhang and Chengjie Li and Xiao Peng and Xiujun Liu and Shuxian Meng and Yaqing Feng,A key point of porphyrin structure affect {DSSCs} performance based on porphyrin sensitizers,Dyes and Pigments,100,10.1016/j.dyepig.2013.07.037,278--285,,,01/01/2014,Zeng_2014,,,OC(=O)c1ccc(cc1)C#CC1=CC2=N/C/1=C(/c1ccccc1)\c1ccc3n1[Zn]n1/c(=C\2/c2ccccc2)/cc/c/1=C(\c1ccccc1)/C1=N/C(=C\3/c2ccccc2)/C=C1,porphyrin,604,617,dichloromethane
690,18.8,0.68,8.82,"0.1 M lithium iodide, 0.6 M DMPII, 0.05 M iodine, and 0.5 M 4-tert-butylpyridine in 3-methoxypropionitrile/acetonitrile (volume ratio of 1:1)",0.16,,-,TiO2 film (12 um thick + 4 um scattering layer),-,-,"AM 1.5G, 100mW/cm2",,Sie-Rong Li and Chuan-Pei Lee and Po-Fan Yang and Chia-Wei Liao and Mandy M. Lee and Wei-Lin Su and Chun-Ting Li and Hao-Wu Lin and Kuo-Chuan Ho and Shih-Sheng Sun,Structure-Performance Correlations of Organic Dyes with an Electron-Deficient Diphenylquinoxaline Moiety for Dye-Sensitized Solar Cells,Chemistry - A European Journal,20,10.1002/chem.201402342,10052--10064,32,,01/01/2014,Li_2014,,,S=C=N[Ru]12(N=C=S)(N3CCC(CC3C3N2CCC(C3)C(=O)[O-])C(=O)O)N2CCC(CC2C2N1CCC(C2)C(=O)[O-])C(=O)O.CCCC[N+](CCCC)(CCCC)CCCC.CCCC[N+](CCCC)(CCCC)CCCC,"N719, Ruthenium",,,-
520,6.09,0.67,2.1,"0.5 M LiI, 0.05 M I2, and 0.5 M 4-tertbutylpyridine (TBP) in 3-methoxypropionitrile",0.196,10 mM CDCA,-,TiO2 film (10-15 um transparent + 4-6 um scattering layer),7.72 nmol/cm2,-,AM 1.5G,-,Huifang Zhao and Jun Long and Xi Luo and Bin Zhao and Songting Tan,"2-Ethynyl-6-methylthieno[3,2- b ]thiophene as an efficient $\uppi$ spacer for porphyrin-based dyes",Dyes and Pigments,122,10.1016/j.dyepig.2015.06.024,168--176,,,01/01/2015,Zhao_2015,,,CCCCCCCCOc1cccc(c1/C/1=C/2\C=CC(=N2)/C(=c/2\n3[Zn]n4c1ccc4/C(=C\1/C=CC(=N1)/C(=c\3/cc2)/c1c(OCCCCCCCC)cccc1OCCCCCCCC)/c1ccc(cc1)N(c1ccccc1)c1ccccc1)/C#Cc1cc2c(s1)c(c(s2)C(=O)O)C)OCCCCCCCC,porphyrin,621,636,chloroform
690,8.17,0.7418,4.18,"0.06 M LiI, 0.03 M I2, 0.6 M 1,2-dimethyl-3-propylimidazolium iodide, and 0.5 M 4-tert-butylpyridine in acetonitrile",0.159,-,-,TiO2 film 15 um thick,201 nmol/cm2,2 hours,"AM 1.5G, 100 mW/cm2",-,Zhe Zeng and Bao Zhang and Chengjie Li and Xiao Peng and Xiujun Liu and Shuxian Meng and Yaqing Feng,A key point of porphyrin structure affect {DSSCs} performance based on porphyrin sensitizers,Dyes and Pigments,100,10.1016/j.dyepig.2013.07.037,278--285,,,01/01/2014,Zeng_2014,,,Cc1ccc(cc1)/C/1=C\2/N=C(C=C2C#Cc2ccc(cc2)C(=O)O)/C(=c/2\n3[Zn]n4c1ccc4/C(=C\1/C=CC(=N1)/C(=c\3/cc2)/c1ccc(cc1)C)/c1ccc(cc1)C)/c1ccc(cc1)C,porphyrin,605,620,dichloromethane
730,9.09,0.7216,4.79,"0.06 M LiI, 0.03 M I2, 0.6 M 1,2-dimethyl-3-propylimidazolium iodide, and 0.5 M 4-tert-butylpyridine in acetonitrile",0.159,-,-,TiO2 film 15 um thick,139 nmol/cm2,2 hours,"AM 1.5G, 100 mW/cm2",-,Zhe Zeng and Bao Zhang and Chengjie Li and Xiao Peng and Xiujun Liu and Shuxian Meng and Yaqing Feng,A key point of porphyrin structure affect {DSSCs} performance based on porphyrin sensitizers,Dyes and Pigments,100,10.1016/j.dyepig.2013.07.037,278--285,,,01/01/2014,Zeng_2014,,,CC(Cc1ccc(cc1)/C/1=C\2/N=C(C=C2C#Cc2ccc(cc2)C(=O)O)/C(=c/2\n3[Zn]n4c1ccc4/C(=C\1/C=CC(=N1)/C(=c\3/cc2)/c1ccc(cc1)CC(C)C)/c1ccc(cc1)CC(C)C)/c1ccc(cc1)CC(C)C)C,porphyrin,606,620,dichloromethane
710,9.75,0.7344,5.08,"0.06 M LiI, 0.03 M I2, 0.6 M 1,2-dimethyl-3-propylimidazolium iodide, and 0.5 M 4-tert-butylpyridine in acetonitrile",0.159,-,-,TiO2 film 15 um thick,115 nmol/cm2,2 hours,"AM 1.5G, 100 mW/cm2",-,Zhe Zeng and Bao Zhang and Chengjie Li and Xiao Peng and Xiujun Liu and Shuxian Meng and Yaqing Feng,A key point of porphyrin structure affect {DSSCs} performance based on porphyrin sensitizers,Dyes and Pigments,100,10.1016/j.dyepig.2013.07.037,278--285,,,01/01/2014,Zeng_2014,,,OC(=O)c1ccc(cc1)C#CC1=CC2=N/C/1=C(/c1ccc(cc1)C(C)(C)C)\c1ccc3n1[Zn]n1/c(=C\2/c2ccc(cc2)C(C)(C)C)/cc/c/1=C(/C1=N/C(=C\3/c2ccc(cc2)C(C)(C)C)/C=C1)\c1ccc(cc1)C(C)(C)C,porphyrin,606,622,dichloromethane
493,2.8,0.69,0.95,"0.1 M LiI, 0.03 M I2, 0.6 M 1-methyl-3-propylimidazolium iodide, and 0.5 M t-butylpyridine in acetonitrile",0.2,-,-,TiO2 film,-,14 hours,"AM 1.5G, 100 mW/cm2",-,Gloria Zanotti and Nicola Angelini and Giuseppe Mattioli and Anna Maria Paoletti and Giovanna Pennesi and Gentilina Rossi and Daniela Caschera and Luisa de Marco and Giuseppe Gigli,Metal{\textendash}organic green dye: chemical and physical insight into a modified Zn-benzoporphyrin for dye-sensitized solar cells,{RSC} Adv.,6,10.1039/c5ra20945e,5123--5133,6,,01/01/2016,Zanotti_2016,,,OC(=O)c1ccc(cc1)C#C/C/1=C\2/N=C(c3c2cccc3)/C(=c/2\n3[Zn]n4c1c1ccccc1c4/C(=C/1\N=C(/C(=c\3/c3c2cccc3)/c2ccccc2)c2c1cccc2)/c1ccccc1)/c1ccccc1,porphyrin,655,663,acetonitrile
551,3.33,0.69,1.27,"0.1 M LiI, 0.03 M I2, 0.6 M 1-methyl-3-propylimidazolium iodide, and 0.5 M t-butylpyridine in acetonitrile",0.2,5 mM CDCA,-,TiO2 film,-,14 hours,"AM 1.5G, 100 mW/cm2",-,Gloria Zanotti and Nicola Angelini and Giuseppe Mattioli and Anna Maria Paoletti and Giovanna Pennesi and Gentilina Rossi and Daniela Caschera and Luisa de Marco and Giuseppe Gigli,Metal{\textendash}organic green dye: chemical and physical insight into a modified Zn-benzoporphyrin for dye-sensitized solar cells,{RSC} Adv.,6,10.1039/c5ra20945e,5123--5133,6,,01/01/2016,Zanotti_2016,,,OC(=O)c1ccc(cc1)C#C/C/1=C\2/N=C(c3c2cccc3)/C(=c/2\n3[Zn]n4c1c1ccccc1c4/C(=C/1\N=C(/C(=c\3/c3c2cccc3)/c2ccccc2)c2c1cccc2)/c1ccccc1)/c1ccccc1,porphyrin,655,663,acetonitrile
577,5.83,0.66,2.22,"0.1 M LiI, 0.03 M I2, 0.6 M 1-methyl-3-propylimidazolium iodide, and 0.5 M t-butylpyridine in acetonitrile",0.2,10 mM CDCA,-,TiO2 film,-,14 hours,"AM 1.5G, 100 mW/cm2",-,Gloria Zanotti and Nicola Angelini and Giuseppe Mattioli and Anna Maria Paoletti and Giovanna Pennesi and Gentilina Rossi and Daniela Caschera and Luisa de Marco and Giuseppe Gigli,Metal{\textendash}organic green dye: chemical and physical insight into a modified Zn-benzoporphyrin for dye-sensitized solar cells,{RSC} Adv.,6,10.1039/c5ra20945e,5123--5133,6,,01/01/2016,Zanotti_2016,,,OC(=O)c1ccc(cc1)C#C/C/1=C\2/N=C(c3c2cccc3)/C(=c/2\n3[Zn]n4c1c1ccccc1c4/C(=C/1\N=C(/C(=c\3/c3c2cccc3)/c2ccccc2)c2c1cccc2)/c1ccccc1)/c1ccccc1,porphyrin,655,663,acetonitrile
568,5.56,0.597,1.89,"0.1 mol/L iodine, 0.6 mol/L methylhexylimidazolium iodide, 0.5 mol/L tertbutylpyridine, and 0.1 mol/L lithium iodide in 3-methoxypropionitrile",0.36,-,-,TiO2 film,-,24 hours,"AM 1.5G, 100 mW/cm2",-,Yongsheng Mi and Pengxia Liang and Zhou Yang and Dong Wang and Hui Cao and Wanli He and Huai Yang,Effects of donor and acceptor on optoelectronic performance for porphyrin derivatives: Nonlinear optical properties and dye-sensitized solar cells,Chemical Research in Chinese Universities,31,10.1007/s40242-015-5241-9,992--996,6,,01/01/2015,Mi_2015,,,CCCCCCCCCCCCOc1ccc(cc1)/C/1=C/2\C=CC(=N2)/C(=c/2\n3[Zn]n4c1ccc4/C(=C\1/C=CC(=N1)/C(=c\3/cc2)/c1ccc(cc1)OCCCCCCCCCCCC)/C#Cc1ccc(cc1)N(CCCCCCCCCCCC)CCCCCCCCCCCC)/c1ccc(cc1)C(=O)O,porphyrin,640,,dichloromethane
346,0.25,0.464,0.38,"0.1 mol/L iodine, 0.6 mol/L methylhexylimidazolium iodide, 0.5 mol/L tertbutylpyridine, and 0.1 mol/L lithium iodide in 3-methoxypropionitrile",0.36,-,-,TiO2 film,-,24 hours,"AM 1.5G, 100 mW/cm2",-,Yongsheng Mi and Pengxia Liang and Zhou Yang and Dong Wang and Hui Cao and Wanli He and Huai Yang,Effects of donor and acceptor on optoelectronic performance for porphyrin derivatives: Nonlinear optical properties and dye-sensitized solar cells,Chemical Research in Chinese Universities,31,10.1007/s40242-015-5241-9,992--996,6,,01/01/2015,Mi_2015,,,CCCCCCCCCCCCOc1ccc(cc1)/C/1=C/2\C=CC(=N2)/C(=c/2\n3[Zn]n4c1ccc4/C(=C\1/C=CC(=N1)/C(=c\3/cc2)/c1ccc(cc1)OCCCCCCCCCCCC)/C(=C(C#N)C#N)C(=C(C#N)C#N)c1ccc(cc1)N(CCCCCCCCCCCC)CCCCCCCCCCCC)/c1ccc(cc1)C(=O)O,porphyrin,610,,dichloromethane
750,13.2,0.641,6.35,"0.6 mol/L 1-butyl-3-methylimidazolium iodide (BMII), 0.05 mol/L LiI, 0.03 mol/L I2, 0.5 mol/L 4-tert-butylpyridine, and 0.1 mol/L guanidinium thiocyanate in acetonitrile and valeronitrile (85/15, V/V)",0.16,-,-,TiO2 film 15 um thick,-,-,"AM 1.5G, 100mW/cm2",-,Yongjian Jia and Faliang Gou and Ran Fang and Huanwang Jing and Zhenping Zhu,{SalenZn}-bridged D-$\uppi$-A Dyes For Dye-Sensitized Solar Cells,Chinese Journal of Chemistry,32,10.1002/cjoc.201300924,513--520,6,,01/01/2014,Jia_2014,,,S=C=N[Ru]12(N=C=S)(N3CCC(CC3C3N2CCC(C3)C(=O)[O-])C(=O)O)N2CCC(CC2C2N1CCC(C2)C(=O)[O-])C(=O)O.CCCC[N+](CCCC)(CCCC)CCCC.CCCC[N+](CCCC)(CCCC)CCCC,"N719, Ruthenium",,,-
710,7.74,0.6,3.3,EL141 dyesol,0.2,-,-,TiO2 film 6 um thick,-,-,"AM 1.5G, 100mW/cm2",-,Dong-Wan Seo and Subrata Sarker and Narayan Chandra Deb Nath and Seung-Woo Choi and A.J. Saleh Ahammad and Jae-Joon Lee and Whan-Gi Kim,Synthesis of a novel imidazolium-based electrolytes and application for dye-sensitized solar cells,Electrochimica Acta,55,10.1016/j.electacta.2009.05.007,1483--1488,4,,01/01/2010,Seo_2010,,,S=C=N[Ru]12(N=C=S)(N3C=C[C@H](C=C3C3=C[C@@H](C=CN23)C(=O)O)C(=O)O)N2C=C[C@H](C=C2C2=C[C@@H](C=CN12)C(=O)O)C(=O)O,"N3, Ruthenium",,,-
720,5.74,0.65,2.65,"0.5 M 1-propyl-3-methylimidazolium iodide (PMII), 0.05 M iodine and 0.5 M 4-tert-butylpyrindine (TBP) in 3-methoxypropionitrile (MPN)",0.2,-,-,TiO2 film 6 um thick,-,-,"AM 1.5G, 100mW/cm2",-,Dong-Wan Seo and Subrata Sarker and Narayan Chandra Deb Nath and Seung-Woo Choi and A.J. Saleh Ahammad and Jae-Joon Lee and Whan-Gi Kim,Synthesis of a novel imidazolium-based electrolytes and application for dye-sensitized solar cells,Electrochimica Acta,55,10.1016/j.electacta.2009.05.007,1483--1488,4,,01/01/2010,Seo_2010,,,S=C=N[Ru]12(N=C=S)(N3C=C[C@H](C=C3C3=C[C@@H](C=CN23)C(=O)O)C(=O)O)N2C=C[C@H](C=C2C2=C[C@@H](C=CN12)C(=O)O)C(=O)O,"N3, Ruthenium",,,-
670,5.86,0.6,2.34,"0.25 M di-imidazole iodide polyethyleneglycol (PEG 100 mol wt), 0.05 M iodine and 0.5 M 4-tert-butylpyrindine (TBP), 0.1 M tetrabutylammonium perchlorate (TBAP) in 3-methoxypropionitrile (MPN)",0.2,-,-,TiO2 film 6 um thick,-,-,"AM 1.5G, 100mW/cm2",-,Dong-Wan Seo and Subrata Sarker and Narayan Chandra Deb Nath and Seung-Woo Choi and A.J. Saleh Ahammad and Jae-Joon Lee and Whan-Gi Kim,Synthesis of a novel imidazolium-based electrolytes and application for dye-sensitized solar cells,Electrochimica Acta,55,10.1016/j.electacta.2009.05.007,1483--1488,4,,01/01/2010,Seo_2010,,,S=C=N[Ru]12(N=C=S)(N3C=C[C@H](C=C3C3=C[C@@H](C=CN23)C(=O)O)C(=O)O)N2C=C[C@H](C=C2C2=C[C@@H](C=CN12)C(=O)O)C(=O)O,"N3, Ruthenium",,,-
670,2.07,0.58,0.81,"0.25 M di-imidazole iodide polyethyleneglycol (PEG 200 mol wt), 0.05 M iodine and 0.5 M 4-tert-butylpyrindine (TBP), 0.1 M tetrabutylammonium perchlorate (TBAP) in 3-methoxypropionitrile (MPN)",0.2,-,-,TiO2 film 6 um thick,-,-,"AM 1.5G, 100mW/cm2",-,Dong-Wan Seo and Subrata Sarker and Narayan Chandra Deb Nath and Seung-Woo Choi and A.J. Saleh Ahammad and Jae-Joon Lee and Whan-Gi Kim,Synthesis of a novel imidazolium-based electrolytes and application for dye-sensitized solar cells,Electrochimica Acta,55,10.1016/j.electacta.2009.05.007,1483--1488,4,,01/01/2010,Seo_2010,,,S=C=N[Ru]12(N=C=S)(N3C=C[C@H](C=C3C3=C[C@@H](C=CN23)C(=O)O)C(=O)O)N2C=C[C@H](C=C2C2=C[C@@H](C=CN12)C(=O)O)C(=O)O,"N3, Ruthenium",,,-
713,14.36,0.69,7.09,"0.1 M LiI, 0.05 M I2, 0.6 M 1-methyl-3-propyl-imidazolium iodide (PMII), and 0.5 M 4-tert-butylpyridine (TBP) in a mixture of acetonitrile and valeronitrile (volume ratio of 85:15)",0.12,-,-,TiO2 film (12 um transparent + 5 um scattering layer),-,10 hours,"AM 1.5G, 100 mW/cm2",-,Tiantian Wei and Xi Sun and Xin Li and Hans {\AA}gren and Yongshu Xie,Systematic Investigations on the Roles of the Electron Acceptor and Neighboring Ethynylene Moiety in Porphyrins for Dye-Sensitized Solar Cells,{ACS} Applied Materials {\&} Interfaces,7,10.1021/acsami.5b06610,21956--21965,39,,01/01/2015,Wei_2015,,,CCCCCCCCCCCCOc1cccc(c1/C/1=C/2\C=CC(=N2)/C(=c/2\n3[Zn]n4c1ccc4/C(=C\1/C=CC(=N1)/C(=c\3/cc2)/c1c(OCCCCCCCCCCCC)cccc1OCCCCCCCCCCCC)/c1ccc(cc1)n1c2ccccc2c2c1cccc2)/C#Cc1ccc(cc1)C(=O)O)OCCCCCCCCCCCC,porphyrin,599,657,THF
648,10.65,0.69,4.77,"0.1 M LiI, 0.05 M I2, 0.6 M 1-methyl-3-propyl-imidazolium iodide (PMII), and 0.5 M 4-tert-butylpyridine (TBP) in a mixture of acetonitrile and valeronitrile (volume ratio of 85:15)",0.12,-,-,TiO2 film (12 um transparent + 5 um scattering layer),-,10 hours,"AM 1.5G, 100 mW/cm2",-,Tiantian Wei and Xi Sun and Xin Li and Hans {\AA}gren and Yongshu Xie,Systematic Investigations on the Roles of the Electron Acceptor and Neighboring Ethynylene Moiety in Porphyrins for Dye-Sensitized Solar Cells,{ACS} Applied Materials {\&} Interfaces,7,10.1021/acsami.5b06610,21956--21965,39,,01/01/2015,Wei_2015,,,CCCCCCCCCCCCOc1cccc(c1/C/1=C/2\C=CC(=N2)/C(=c/2\n3[Zn]n4c1ccc4/C(=C\1/C=CC(=N1)/C(=c\3/cc2)/c1c(OCCCCCCCCCCCC)cccc1OCCCCCCCCCCCC)/c1ccc(cc1)n1c2ccccc2c2c1cccc2)/c1ccc(cc1)C(=O)O)OCCCCCCCCCCCC,porphyrin,604,617,THF
689,12.19,0.7,5.92,"0.1 M LiI, 0.05 M I2, 0.6 M 1-methyl-3-propyl-imidazolium iodide (PMII), and 0.5 M 4-tert-butylpyridine (TBP) in a mixture of acetonitrile and valeronitrile (volume ratio of 85:15)",0.12,-,-,TiO2 film (12 um transparent + 5 um scattering layer),-,10 hours,"AM 1.5G, 100 mW/cm2",-,Tiantian Wei and Xi Sun and Xin Li and Hans {\AA}gren and Yongshu Xie,Systematic Investigations on the Roles of the Electron Acceptor and Neighboring Ethynylene Moiety in Porphyrins for Dye-Sensitized Solar Cells,{ACS} Applied Materials {\&} Interfaces,7,10.1021/acsami.5b06610,21956--21965,39,,01/01/2015,Wei_2015,,,CCCCCCCCCCCCOc1cccc(c1/C/1=C/2\C=CC(=N2)/C(=c/2\n3[Zn]n4c1ccc4/C(=C\1/C=CC(=N1)/C(=c\3/cc2)/c1c(OCCCCCCCCCCCC)cccc1OCCCCCCCCCCCC)/c1ccc(cc1)n1c2ccccc2c2c1cccc2)/c1ccc(cc1)/C=C(/C(=O)O)\C#N)OCCCCCCCCCCCC,porphyrin,636,648,THF
610,13.1,0.72,5.75,"0.1 M LiI, 0.05 M I2, 0.6 M 1-methyl-3-propyl-imidazolium iodide (PMII), and 0.5 M 4-tert-butylpyridine (TBP) in a mixture of acetonitrile and valeronitrile (volume ratio of 85:15)",0.12,-,-,TiO2 film (12 um transparent + 5 um scattering layer),-,10 hours,"AM 1.5G, 100 mW/cm2",-,Tiantian Wei and Xi Sun and Xin Li and Hans {\AA}gren and Yongshu Xie,Systematic Investigations on the Roles of the Electron Acceptor and Neighboring Ethynylene Moiety in Porphyrins for Dye-Sensitized Solar Cells,{ACS} Applied Materials {\&} Interfaces,7,10.1021/acsami.5b06610,21956--21965,39,,01/01/2015,Wei_2015,,,CCCCCCCCCCCCOc1cccc(c1/C/1=C/2\C=CC(=N2)/C(=c/2\n3[Zn]n4c1ccc4/C(=C\1/C=CC(=N1)/C(=c\3/cc2)/c1c(OCCCCCCCCCCCC)cccc1OCCCCCCCCCCCC)/c1ccc(cc1)n1c2ccccc2c2c1cccc2)/C#Cc1ccc(cc1)/C=C(/C(=O)O)\C#N)OCCCCCCCCCCCC,porphyrin,665,641,THF
700,15.72,0.69,7.59,"0.1 M LiI, 0.05 M I2, 0.6 M 1-methyl-3-propyl-imidazolium iodide (PMII), and 0.5 M 4-tert-butylpyridine (TBP) in a mixture of acetonitrile and valeronitrile (volume ratio of 85:15)",0.12,-,-,TiO2 film (12 um transparent + 5 um scattering layer),-,10 hours,"AM 1.5G, 100 mW/cm2",-,Tiantian Wei and Xi Sun and Xin Li and Hans {\AA}gren and Yongshu Xie,Systematic Investigations on the Roles of the Electron Acceptor and Neighboring Ethynylene Moiety in Porphyrins for Dye-Sensitized Solar Cells,{ACS} Applied Materials {\&} Interfaces,7,10.1021/acsami.5b06610,21956--21965,39,,01/01/2015,Wei_2015,,,CCCCCCCCCCCCOc1cccc(c1/C/1=C/2\C=CC(=N2)/C(=c/2\n3[Zn]n4c1ccc4/C(=C\1/C=CC(=N1)/C(=c\3/cc2)/c1c(OCCCCCCCCCCCC)cccc1OCCCCCCCCCCCC)/c1ccc(cc1)n1c2ccccc2c2c1cccc2)/C#Cc1ccc(c(c1)C#N)C(=O)O)OCCCCCCCCCCCC,porphyrin,627,638,THF
723,17.17,0.7,8.75,"0.1 M LiI, 0.05 M I2, 0.6 M 1-methyl-3-propyl-imidazolium iodide (PMII), and 0.5 M 4-tert-butylpyridine (TBP) in a mixture of acetonitrile and valeronitrile (volume ratio of 85:15)",0.12,-,XS-3,TiO2 film (12 um transparent + 5 um scattering layer),-,10 hours,"AM 1.5G, 100 mW/cm2",cosensitizer,Tiantian Wei and Xi Sun and Xin Li and Hans {\AA}gren and Yongshu Xie,Systematic Investigations on the Roles of the Electron Acceptor and Neighboring Ethynylene Moiety in Porphyrins for Dye-Sensitized Solar Cells,{ACS} Applied Materials {\&} Interfaces,7,10.1021/acsami.5b06610,21956--21965,39,,01/01/2015,Wei_2015,,,CCCCCCCCCCCCOc1cccc(c1/C/1=C/2\C=CC(=N2)/C(=c/2\n3[Zn]n4c1ccc4/C(=C\1/C=CC(=N1)/C(=c\3/cc2)/c1c(OCCCCCCCCCCCC)cccc1OCCCCCCCCCCCC)/c1ccc(cc1)n1c2ccccc2c2c1cccc2)/C#Cc1ccc(cc1)C(=O)O)OCCCCCCCCCCCC,porphyrin,599,657,THF
705,18.23,0.73,9.31,"0.1 M LiI, 0.05 M I2, 0.6 M 1-methyl-3-propyl-imidazolium iodide (PMII), and 0.5 M 4-tert-butylpyridine (TBP) in a mixture of acetonitrile and valeronitrile (volume ratio of 85:15)",0.12,-,XS-3,TiO2 film (12 um transparent + 5 um scattering layer),-,10 hours,"AM 1.5G, 100 mW/cm2",cosensitizer,Tiantian Wei and Xi Sun and Xin Li and Hans {\AA}gren and Yongshu Xie,Systematic Investigations on the Roles of the Electron Acceptor and Neighboring Ethynylene Moiety in Porphyrins for Dye-Sensitized Solar Cells,{ACS} Applied Materials {\&} Interfaces,7,10.1021/acsami.5b06610,21956--21965,39,,01/01/2015,Wei_2015,,,CCCCCCCCCCCCOc1cccc(c1/C/1=C/2\C=CC(=N2)/C(=c/2\n3[Zn]n4c1ccc4/C(=C\1/C=CC(=N1)/C(=c\3/cc2)/c1c(OCCCCCCCCCCCC)cccc1OCCCCCCCCCCCC)/c1ccc(cc1)n1c2ccccc2c2c1cccc2)/C#Cc1ccc(c(c1)C#N)C(=O)O)OCCCCCCCCCCCC,porphyrin,627,638,THF
570,5.43,0.72,2.22,"0.1 M LiI, 0.05 M I2, 0.6 M 1-butyl-3-methyl imidazolium iodide (BMII), and 0.5 M 4-tert-butylpyridine (TBP) in a mixture of acetonitrile and valeronitrile (volume ratio 1:1)",0.25,-,-,TiO2 film (10 um transparent + 4 um scattering layer),-,12 hours,"AM 1.5G, 100 mW/cm2",-,Yueqiang Wang and Xin Li and Bo Liu and Wenjun Wu and Weihong Zhu and Yongshu Xie,Porphyrins bearing long alkoxyl chains and carbazole for dye-sensitized solar cells: tuning cell performance through an ethynylene bridge,{RSC} Advances,3,10.1039/c3ra40788h,14780,34,,01/01/2013,Wang_2013,,,CCCCCCCCCCCCOc1ccc(cc1)/C/1=C/2\C=CC(=N2)/C(=c/2\n3[Zn]n4c1ccc4/C(=C\1/C=CC(=N1)/C(=c\3/cc2)/c1ccc(cc1)OCCCCCCCCCCCC)/C#Cc1ccc(cc1)C(=O)O)/C#Cc1ccc(cc1)n1c2ccccc2c2c1cccc2,porphyrin,660,,THF
680,11.3,0.71,5.51,"0.1 M LiI, 0.05 M I2, 0.6 M 1-butyl-3-methyl imidazolium iodide (BMII), and 0.5 M 4-tert-butylpyridine (TBP) in a mixture of acetonitrile and valeronitrile (volume ratio 1:1)",0.25,-,-,TiO2 film (10 um transparent + 4 um scattering layer),-,12 hours,"AM 1.5G, 100 mW/cm2",-,Yueqiang Wang and Xin Li and Bo Liu and Wenjun Wu and Weihong Zhu and Yongshu Xie,Porphyrins bearing long alkoxyl chains and carbazole for dye-sensitized solar cells: tuning cell performance through an ethynylene bridge,{RSC} Advances,3,10.1039/c3ra40788h,14780,34,,01/01/2013,Wang_2013,,,CCCCCCCCCCCCOc1ccc(cc1)/C/1=C/2\C=CC(=N2)/C(=c/2\n3[Zn]n4c1ccc4/C(=C\1/C=CC(=N1)/C(=c\3/cc2)/c1ccc(cc1)OCCCCCCCCCCCC)/C#Cc1ccc(cc1)C(=O)O)/c1ccc(cc1)n1c2ccccc2c2c1cccc2,porphyrin,628,,THF
650,18.58,0.47,5.64,"0.6 M 1-butyl-3-methy-imidazolium iodide (BMII), 0.1 M lithium iodide (LiI), 0.05 M iodine (I 2 ) and 0,5 M tert-butyl pyridine (TBP) in 3-methoxy propyonitrile (MPN)",1,-,-,TiO2 film 10 um thick,-,3 hours,"AM 1.5G, 100mW/cm2",-,Ceylan Zafer and Kasim Ocakoglu and Cihan Ozsoy and Siddik Icli,Dicationic bis-imidazolium molten salts for efficient dye sensitized solar cells: Synthesis and photovoltaic properties,Electrochimica Acta,54,10.1016/j.electacta.2009.05.016,5709--5714,24,,01/01/2009,Zafer_2009,,,CCCCCCCCCC1CCN2C(C1)C1CC(CCCCCCCCC)CCN1[Ru]12(N=C=S)(N=C=S)N2CCC(CC2C2N1CCC(C2)C(=O)O)C(=O)O,"Z907, Ruthenium",525,,DMF
640,17.11,0.51,5.6,"0.6 M butyl-bis(3-methylimidazolium)diiodide (K34), 0.1 M lithium iodide (LiI), 0.05 M iodine (I 2 ) and 0,5 M tert-butyl pyridine (TBP) in 3-methoxy propyonitrile (MPN)",1,-,-,TiO2 film 10 um thick,-,3 hours,"AM 1.5G, 100mW/cm2",-,Ceylan Zafer and Kasim Ocakoglu and Cihan Ozsoy and Siddik Icli,Dicationic bis-imidazolium molten salts for efficient dye sensitized solar cells: Synthesis and photovoltaic properties,Electrochimica Acta,54,10.1016/j.electacta.2009.05.016,5709--5714,24,,01/01/2009,Zafer_2009,,,CCCCCCCCCC1CCN2C(C1)C1CC(CCCCCCCCC)CCN1[Ru]12(N=C=S)(N=C=S)N2CCC(CC2C2N1CCC(C2)C(=O)O)C(=O)O,"Z907, Ruthenium",525,,DMF
630,15.87,0.44,4.45,"0.6 M octyl-bis(3-methylimidazolium)diiodide (K35), 0.1 M lithium iodide (LiI), 0.05 M iodine (I 2 ) and 0,5 M tert-butyl pyridine (TBP) in 3-methoxy propyonitrile (MPN)",1,-,-,TiO2 film 10 um thick,-,3 hours,"AM 1.5G, 100mW/cm2",-,Ceylan Zafer and Kasim Ocakoglu and Cihan Ozsoy and Siddik Icli,Dicationic bis-imidazolium molten salts for efficient dye sensitized solar cells: Synthesis and photovoltaic properties,Electrochimica Acta,54,10.1016/j.electacta.2009.05.016,5709--5714,24,,01/01/2009,Zafer_2009,,,CCCCCCCCCC1CCN2C(C1)C1CC(CCCCCCCCC)CCN1[Ru]12(N=C=S)(N=C=S)N2CCC(CC2C2N1CCC(C2)C(=O)O)C(=O)O,"Z907, Ruthenium",525,,DMF
640,12.83,0.68,5.55,"0.5 M LiI, 0.05 M I2 , and 0.5 M 4-tert-butylpyridine (TBP) in 3-methoxypropionitrile",0.196,-,-,TiO2 film (10-15 um transparent + 4-6 um scattering layer),-,-,"AM 1.5G, 100 mW/cm2",-,Na Xiang and Xianwei Huang and Xiaoming Feng and Yijiang Liu and Bin Zhao and Lijun Deng and Ping Shen and Junjie Fei and Songting Tan,The structural modification of thiophene-linked porphyrin sensitizers for dye-sensitized solar cells,Dyes and Pigments,88,10.1016/j.dyepig.2010.05.003,75--83,1,,01/01/2011,Xiang_2011,,,N#C/C(=C/c1sc(cc1C)c1ccc(cc1)/C/1=c/2\cc/c/3=C(\c4ccc(cc4)C)/C4=N/C(=C(\c5n([Zn]n23)c(/C(=C/2\N=C1C=C2)/c1ccc(cc1)C)cc5)/c1ccc(cc1)C)/C=C4)/C(=O)O,porphyrin,559,648,chloroform
630,13.71,0.67,5.8,"0.5 M LiI, 0.05 M I2 , and 0.5 M 4-tert-butylpyridine (TBP) in 3-methoxypropionitrile",0.196,-,-,TiO2 film (10-15 um transparent + 4-6 um scattering layer),-,-,"AM 1.5G, 100 mW/cm2",-,Na Xiang and Xianwei Huang and Xiaoming Feng and Yijiang Liu and Bin Zhao and Lijun Deng and Ping Shen and Junjie Fei and Songting Tan,The structural modification of thiophene-linked porphyrin sensitizers for dye-sensitized solar cells,Dyes and Pigments,88,10.1016/j.dyepig.2010.05.003,75--83,1,,01/01/2011,Xiang_2011,,,CCCCCCc1cc(sc1/C=C(\C(=O)O)/C#N)c1ccc(cc1)/C/1=c/2\cc/c/3=C(\c4ccc(cc4)C)/C4=N/C(=C(\c5n([Zn]n23)c(/C(=C/2\N=C1C=C2)/c1ccc(cc1)C)cc5)/c1ccc(cc1)C)/C=C4,porphyrin,565,646,chloroform
640,15.59,0.65,6.47,"0.5 M LiI, 0.05 M I2 , and 0.5 M 4-tert-butylpyridine (TBP) in 3-methoxypropionitrile",0.196,-,-,TiO2 film (10-15 um transparent + 4-6 um scattering layer),-,-,"AM 1.5G, 100 mW/cm2",-,Na Xiang and Xianwei Huang and Xiaoming Feng and Yijiang Liu and Bin Zhao and Lijun Deng and Ping Shen and Junjie Fei and Songting Tan,The structural modification of thiophene-linked porphyrin sensitizers for dye-sensitized solar cells,Dyes and Pigments,88,10.1016/j.dyepig.2010.05.003,75--83,1,,01/01/2011,Xiang_2011,,,N#C/C(=C/c1sc(c2c1OCCO2)c1ccc(cc1)/C/1=c/2\cc/c/3=C(\c4ccc(cc4)C)/C4=N/C(=C(\c5n([Zn]n23)c(/C(=C/2\N=C1C=C2)/c1ccc(cc1)C)cc5)/c1ccc(cc1)C)/C=C4)/C(=O)O,porphyrin,567,654,chloroform
730,17.77,0.75,9.73,"0.6 M 1-methyl-3-propylimidazolium iodide (PMII), 0.1 M LiI, 0.05 M I2, and 0.5 M4-tert-butylpyridine (4-TBP) in a mixture of acetonitrile-valeronitrile (85:15, v/v)",0.096,-,-,TiO2 film (12 um transparent + 4 um scattering layer),165 nmol/cm2,9 hours,"AM 1.5G, 100 mW/cm2",-,Cheng-Hua Wu and Ming-Che Chen and Pin-Chang Su and Hshin-Hui Kuo and Chin-Li Wang and Chun-Yang Lu and Chih-Hung Tsai and Chung-Chih Wu and Ching-Yao Lin,Porphyrins for efficient dye-sensitized solar cells covering the near-{IR} region,J. Mater. Chem. A,2,10.1039/c3ta14208f,991--999,4,,01/01/2014,Wu_2014,,,CCCCCCCCCCCCOc1cccc(c1/C/1=C/2\C=CC(=N2)/C(=c/2\n3[Zn]n4c1ccc4/C(=C\1/C=CC(=N1)/C(=c\3/cc2)/c1c(OCCCCCCCCCCCC)cccc1OCCCCCCCCCCCC)/C#Cc1c2ccccc2c(c2c1cccc2)C#Cc1ccc(cc1)C(=O)O)/C#Cc1ccc(cc1)N(C)C)OCCCCCCCCCCCC,porphyrin,697,724,THF
680,14.17,0.72,6.97,"0.6 M 1-methyl-3-propylimidazolium iodide (PMII), 0.1 M LiI, 0.05 M I2, and 0.5 M4-tert-butylpyridine (4-TBP) in a mixture of acetonitrile-valeronitrile (85:15, v/v)",0.096,-,-,TiO2 film (12 um transparent + 4 um scattering layer),161 nmol/cm2,9 hours,"AM 1.5G, 100 mW/cm2",-,Cheng-Hua Wu and Ming-Che Chen and Pin-Chang Su and Hshin-Hui Kuo and Chin-Li Wang and Chun-Yang Lu and Chih-Hung Tsai and Chung-Chih Wu and Ching-Yao Lin,Porphyrins for efficient dye-sensitized solar cells covering the near-{IR} region,J. Mater. Chem. A,2,10.1039/c3ta14208f,991--999,4,,01/01/2014,Wu_2014,,,CCCCCCCCCCCCOc1cccc(c1/C/1=C/2\C=CC(=N2)/C(=c/2\n3[Zn]n4c1ccc4/C(=C\1/C=CC(=N1)/C(=c\3/cc2)/c1c(OCCCCCCCCCCCC)cccc1OCCCCCCCCCCCC)/C#Cc1c2ccccc2c(c2c1cccc2)C#Cc1ccc(cc1)C(=O)O)/C#Cc1ccc2c3c1ccc1c3c(cc2)ccc1)OCCCCCCCCCCCC,porphyrin,699,720,THF
579,12.94,0.712,5.37,Z-50 (Solaronix),0.22,0.3 mM CDCA,-,TiO2 film (8 um thick + 4 um scattering layer),94 nmol/cm2,12 hours,AM 1.5G  100 mW/cm2,-,Vellimalai Punitharasu and Munavvar Fairoos Mele Kavungathodi and Jayaraj Nithyanandhan,Interplay between $\uppi$-Bridges and Positions of Branched Alkyl Groups of Unsymmetrical D{\textendash}A{\textendash}D-$\uppi${\textendash}A Squaraines in Dye-Sensitized Solar Cells: Mode of Dye Anchoring and the Charge Transfer Process at the {TiO}2/Dye/Electrolyte Interface,{ACS} Applied Materials {\&} Interfaces,9,10.1021/acsami.7b08346,32698--32712,38,,01/01/2017,Punitharasu_2017,,,CCCCCCCCCCC1(CCCCCCCC)c2cc(ccc2N(/C/1=C\C1=C([O-])/C(=C\C2=[N+](C)c3c(C2(C)C)cccc3)/C1=O)CCCCCCC)c1ccc(cc1)C=C(C(=O)O)C#N,"squaraine,indoline",654,664,chloroform
720,17.76,0.74,9.51,"0.6 M 1-methyl-3-propylimidazolium iodide (PMII), 0.1 M LiI, 0.05 M I2, and 0.5 M4-tert-butylpyridine (4-TBP) in a mixture of acetonitrile-valeronitrile (85:15, v/v)",0.096,-,-,TiO2 film (12 um transparent + 4 um scattering layer),120  nmol/cm2,9 hours,"AM 1.5G, 100 mW/cm2",-,Cheng-Hua Wu and Ming-Che Chen and Pin-Chang Su and Hshin-Hui Kuo and Chin-Li Wang and Chun-Yang Lu and Chih-Hung Tsai and Chung-Chih Wu and Ching-Yao Lin,Porphyrins for efficient dye-sensitized solar cells covering the near-{IR} region,J. Mater. Chem. A,2,10.1039/c3ta14208f,991--999,4,,01/01/2014,Wu_2014,,,CCCCCCCCCCCCOc1cccc(c1/C/1=C/2\C=CC(=N2)/C(=c/2\n3[Zn]n4c1ccc4/C(=C\1/C=CC(=N1)/C(=c\3/cc2)/c1c(OCCCCCCCCCCCC)cccc1OCCCCCCCCCCCC)/C#Cc1ccc(cc1)C(=O)O)/C#Cc1c2ccccc2c(c2c1cccc2)C#Cc1ccc(cc1)N(C)C)OCCCCCCCCCCCC,porphyrin,690,710,THF
680,14.2,0.69,6.7,"0.6 M 1-methyl-3-propylimidazolium iodide (PMII), 0.1 M LiI, 0.05 M I2, and 0.5 M4-tert-butylpyridine (4-TBP) in a mixture of acetonitrile-valeronitrile (85:15, v/v)",0.096,-,-,TiO2 film (12 um transparent + 4 um scattering layer),114  nmol/cm2,9 hours,"AM 1.5G, 100 mW/cm2",-,Cheng-Hua Wu and Ming-Che Chen and Pin-Chang Su and Hshin-Hui Kuo and Chin-Li Wang and Chun-Yang Lu and Chih-Hung Tsai and Chung-Chih Wu and Ching-Yao Lin,Porphyrins for efficient dye-sensitized solar cells covering the near-{IR} region,J. Mater. Chem. A,2,10.1039/c3ta14208f,991--999,4,,01/01/2014,Wu_2014,,,CCCCCCCCCCCCOc1cccc(c1/C/1=C/2\C=CC(=N2)/C(=c/2\n3[Zn]n4c1ccc4/C(=C\1/C=CC(=N1)/C(=c\3/cc2)/c1c(OCCCCCCCCCCCC)cccc1OCCCCCCCCCCCC)/C#Cc1ccc(cc1)C(=O)O)/C#Cc1c2ccccc2c(c2c1cccc2)C#Cc1ccc2c3c1ccc1c3c(cc2)ccc1)OCCCCCCCCCCCC,porphyrin,690,713,THF
720,18.82,0.74,10.03,"0.6 M 1-methyl-3-propylimidazolium iodide (PMII), 0.1 M LiI, 0.05 M I2, and 0.5 M4-tert-butylpyridine (4-TBP) in a mixture of acetonitrile-valeronitrile (85:15, v/v)",0.096,-,-,TiO2 film (12 um transparent + 4 um scattering layer),133  nmol/cm2,9 hours,"AM 1.5G, 100 mW/cm2",-,Cheng-Hua Wu and Ming-Che Chen and Pin-Chang Su and Hshin-Hui Kuo and Chin-Li Wang and Chun-Yang Lu and Chih-Hung Tsai and Chung-Chih Wu and Ching-Yao Lin,Porphyrins for efficient dye-sensitized solar cells covering the near-{IR} region,J. Mater. Chem. A,2,10.1039/c3ta14208f,991--999,4,,01/01/2014,Wu_2014,,,CCCCCCCCCCCCOc1cccc(c1/C/1=C/2\C=CC(=N2)/C(=c/2\n3[Zn]n4c1ccc4/C(=C\1/C=CC(=N1)/C(=c\3/cc2)/c1c(OCCCCCCCCCCCC)cccc1OCCCCCCCCCCCC)/C#Cc1ccc(cc1)N(C)C)/C#CC(=O)O)OCCCCCCCCCCCC,porphyrin,667,677,THF
697,10.42,0.69,5,"LiI (0.1 M), I2 (0.05 M), 1-methyl-3-propylimidazolium iodide (PMII, 0.6 M), 4-tert-butylpyridine (TBP, 0.5 M) in a mixture of acetonitrile and valeronitrile (volume ratio 1:1)",0.16,0.4 mM CDCA,-,TiO2 film (10 um transparent + 4 um scattering layer),140 nmol/cm2,6 hours,"AM 1.5G, 100 mW/cm2",-,Sung-Lin Wu and Hsueh-Pei Lu and Han-Ting Yu and Shu-Han Chuang and Chien-Lan Chiu and Cheng-Wei Lee and Eric Wei-Guang Diau and Chen-Yu Yeh,Design and characterization of porphyrin sensitizers with a push-pull framework for highly efficient dye-sensitized solar cells,Energy {\&} Environmental Science,3,10.1039/c003872p,949,7,,01/01/2010,Wu_2010,,,OC(=O)c1ccc(cc1)C#C/C/1=C/2\C=CC(=N2)/C(=c/2\n3[Zn]n4c1ccc4/C(=C\1/C=CC(=N1)/C(=c\3/cc2)/c1cc(cc(c1)C(C)(C)C)C(C)(C)C)/c1cc(cc(c1)C(C)(C)C)C(C)(C)C)/c1cc(cc(c1)C(C)(C)C)C(C)(C)C,porphyrin,,,-
714,14.8,0.67,7.1,"LiI (0.1 M), I2 (0.05 M), 1-methyl-3-propylimidazolium iodide (PMII, 0.6 M), 4-tert-butylpyridine (TBP, 0.5 M) in a mixture of acetonitrile and valeronitrile (volume ratio 1:1)",0.16,0.4 mM CDCA,-,TiO2 film (10 um transparent + 4 um scattering layer),148 nmol/cm2,6 hours,"AM 1.5G, 100 mW/cm2",-,Sung-Lin Wu and Hsueh-Pei Lu and Han-Ting Yu and Shu-Han Chuang and Chien-Lan Chiu and Cheng-Wei Lee and Eric Wei-Guang Diau and Chen-Yu Yeh,Design and characterization of porphyrin sensitizers with a push-pull framework for highly efficient dye-sensitized solar cells,Energy {\&} Environmental Science,3,10.1039/c003872p,949,7,,01/01/2010,Wu_2010,,,CCCCCCc1ccc(cc1)N(/C/1=c/2\cc/c/3=C(/C4=N/C(=C(\c5n([Zn]n23)c(/C(=C/2\N=C1C=C2)/c1cc(cc(c1)C(C)(C)C)C(C)(C)C)cc5)/C#Cc1ccc(cc1)C(=O)O)/C=C4)\c1cc(cc(c1)C(C)(C)C)C(C)(C)C)c1ccc(cc1)CCCCCC,porphyrin,645,671,ethanol
712,14.27,0.67,6.8,"LiI (0.1 M), I2 (0.05 M), 1-methyl-3-propylimidazolium iodide (PMII, 0.6 M), 4-tert-butylpyridine (TBP, 0.5 M) in a mixture of acetonitrile and valeronitrile (volume ratio 1:1)",0.16,0.4 mM CDCA,-,TiO2 film (10 um transparent + 4 um scattering layer),131 nmol/cm2,6 hours,"AM 1.5G, 100 mW/cm2",-,Sung-Lin Wu and Hsueh-Pei Lu and Han-Ting Yu and Shu-Han Chuang and Chien-Lan Chiu and Cheng-Wei Lee and Eric Wei-Guang Diau and Chen-Yu Yeh,Design and characterization of porphyrin sensitizers with a push-pull framework for highly efficient dye-sensitized solar cells,Energy {\&} Environmental Science,3,10.1039/c003872p,949,7,,01/01/2010,Wu_2010,,,CCCCCCc1ccc(cc1)N(/C/1=c/2\cc/c/3=C(\C#Cc4ccc(cc4)C(=O)O)/C4=N/C(=C(\c5n([Zn]n23)c(/C(=C/2\N=C1C=C2)/c1cc(cc(c1)C(C)(C)C)C(C)(C)C)cc5)/N(c1cccc(c1)CCCCCC)c1cccc(c1)CCCCCC)/C=C4)c1ccc(cc1)CCCCCC,porphyrin,660,697,THF
623,9.42,0.71,4.2,"LiI (0.1 M), I2 (0.05 M), 1-methyl-3-propylimidazolium iodide (PMII, 0.6 M), 4-tert-butylpyridine (TBP, 0.5 M) in a mixture of acetonitrile and valeronitrile (volume ratio 1:1)",0.16,0.4 mM CDCA,-,TiO2 film (10 um transparent + 4 um scattering layer),128 nmol/cm2,6 hours,"AM 1.5G, 100 mW/cm2",-,Sung-Lin Wu and Hsueh-Pei Lu and Han-Ting Yu and Shu-Han Chuang and Chien-Lan Chiu and Cheng-Wei Lee and Eric Wei-Guang Diau and Chen-Yu Yeh,Design and characterization of porphyrin sensitizers with a push-pull framework for highly efficient dye-sensitized solar cells,Energy {\&} Environmental Science,3,10.1039/c003872p,949,7,,01/01/2010,Wu_2010,,,CCCCCCc1cccc(c1)N(/C/1=C/2\C=CC(=N2)/C(=c/2\n3[Zn]n4c1ccc4/C(=C\1/C=CC(=N1)/C(=c\3/cc2)/N(c1ccc(cc1)CCCCCC)c1ccc(cc1)CCCCCC)/C#Cc1ccc(cc1)N(c1cccc(c1)OC)c1ccc(cc1)OC)/C#Cc1ccc(cc1)C(=O)O)c1cccc(c1)CCCCCC,porphyrin,707,750,THF
