Repository: PaulC61/Cheminformatics

# Cheminformatics
Repository for:
Cheminformatics Masters students of University of Strasbourg 2020 - 2022
+ My own projects related to the course

File: InternshipM2_BIU/rawDSSCDBdata.csv (part 62 of 77)
VOC,JSC,FF,PCE,Electrolyte,Active area,Co-adsorbent,Co-sensitizer,Semiconductor,Dye loading,Exposure time,Solar simulator,Performance comment,Article author,Article title,Article journal,Article volume,Article DOI,Article pages,Article issue nr,Article EID,Article year,Article year,Article electronic id,Article keywords,Molecule SMILE,Molecule keywords,Molecule spectrum absorption maxima,Molecule spectrum emission maxima,Molecule spectrum solvent
704,12.21,0.64,5.5,"LiI (0.1 M), I2 (0.05 M), 1-methyl-3-propylimidazolium iodide (PMII, 0.6 M), 4-tert-butylpyridine (TBP, 0.5 M) in a mixture of acetonitrile and valeronitrile (volume ratio 1:1)",0.16,0.4 mM CDCA,-,TiO2 film (10 um transparent + 4 um scattering layer),111 nmol/cm2,6 hours,"AM 1.5G, 100 mW/cm2",-,Sung-Lin Wu and Hsueh-Pei Lu and Han-Ting Yu and Shu-Han Chuang and Chien-Lan Chiu and Cheng-Wei Lee and Eric Wei-Guang Diau and Chen-Yu Yeh,Design and characterization of porphyrin sensitizers with a push-pull framework for highly efficient dye-sensitized solar cells,Energy {\&} Environmental Science,3,10.1039/c003872p,949,7,,01/01/2010,Wu_2010,,,CCCCCCCCc1ccc(cc1)N(/C/1=C/2\C=CC(=N2)/C(=c/2\n3[Zn]n4c1ccc4/C(=C\1/C=CC(=N1)/C(=c\3/cc2)/C#Cc1ccc(cc1)C(=O)O)/c1ccc(cc1)N(c1ccc(cc1)C(C)(C)C)c1ccc(cc1)C(C)(C)C)/c1ccc(cc1)N(c1ccc(cc1)C(C)(C)C)c1ccc(cc1)C(C)(C)C)c1ccc(cc1)CCCCCCCC,porphyrin,666,687,THF
722,13.99,0.69,7,"LiI (0.1 M), I2 (0.05 M), 1-methyl-3-propylimidazolium iodide (PMII, 0.6 M), 4-tert-butylpyridine (TBP, 0.5 M) in a mixture of acetonitrile and valeronitrile (volume ratio 1:1)",0.16,0.4 mM CDCA,-,TiO2 film (10 um transparent + 4 um scattering layer),142 nmol/cm2,6 hours,"AM 1.5G, 100 mW/cm2",-,Sung-Lin Wu and Hsueh-Pei Lu and Han-Ting Yu and Shu-Han Chuang and Chien-Lan Chiu and Cheng-Wei Lee and Eric Wei-Guang Diau and Chen-Yu Yeh,Design and characterization of porphyrin sensitizers with a push-pull framework for highly efficient dye-sensitized solar cells,Energy {\&} Environmental Science,3,10.1039/c003872p,949,7,,01/01/2010,Wu_2010,,,CCCCCCCCc1ccc(cc1)N(/C/1=C/2\C=CC(=N2)/C(=c/2\n3[Zn]n4c1ccc4/C(=C\1/C=CC(=N1)/C(=c\3/cc2)/C#Cc1ccc(cc1)C(=O)O)/c1cc(c(c(c1)C(C)(C)C)OC)C(C)(C)C)/c1cc(c(c(c1)C(C)(C)C)OC)C(C)(C)C)c1ccc(cc1)CCCCCCCC,porphyrin,662,679,THF
682,12.92,0.717,6.3,"LiI (0.05 M), I2 (0.05 M), DMPII (1.0 M), 4-tert-butylpyridine (0.5 M) in acetonitrile and valeronitrile (volume ratio 85:15)",0.16,-,-,TiO2 film (17 um transparent + 5 um scattering layer),-,1.5 hours,"AM 1.5G, 100 mW/cm2",-,Cheng-Hua Wu and Tsung-Yu Pan and Shang-Hao Hong and Chin-Li Wang and Hshin-Hui Kuo and Yang-Yun Chu and Eric Wei-Guang Diau and Ching-Yao Lin,A fluorene-modified porphyrin for efficient dye-sensitized solar cells,Chemical Communications,48,10.1039/c2cc30892d,4329,36,,01/01/2012,Wu_2012,,,OC(=O)c1ccc(cc1)C#C/C/1=C/2\C=CC(=N2)/C(=c/2\n3[Zn]n4c1ccc4/C(=C\1/C=CC(=N1)/C(=c\3/cc2)/C#Cc1ccc(cc1)c1ccccc1)/c1cc(cc(c1)C(C)(C)C)C(C)(C)C)/c1cc(cc(c1)C(C)(C)C)C(C)(C)C,porphyrin,660,731,THF
689,17.26,0.681,8.1,"LiI (0.05 M), I2 (0.05 M), DMPII (1.0 M), 4-tert-butylpyridine (0.5 M) in acetonitrile and valeronitrile (volume ratio 85:15)",0.16,-,-,TiO2 film (17 um transparent + 5 um scattering layer),-,1.5 hours,"AM 1.5G, 100 mW/cm2",-,Cheng-Hua Wu and Tsung-Yu Pan and Shang-Hao Hong and Chin-Li Wang and Hshin-Hui Kuo and Yang-Yun Chu and Eric Wei-Guang Diau and Ching-Yao Lin,A fluorene-modified porphyrin for efficient dye-sensitized solar cells,Chemical Communications,48,10.1039/c2cc30892d,4329,36,,01/01/2012,Wu_2012,,,OC(=O)c1ccc(cc1)C#C/C/1=C/2\C=CC(=N2)/C(=c/2\n3[Zn]n4c1ccc4/C(=C\1/C=CC(=N1)/C(=c\3/cc2)/C#Cc1ccc2c(c1)Cc1c2cccc1)/c1cc(cc(c1)C(C)(C)C)C(C)(C)C)/c1cc(cc(c1)C(C)(C)C)C(C)(C)C,porphyrin,663,732,THF
685,15.51,0.7,7.4,"LiI (0.05 M), I2 (0.05 M), DMPII (1.0 M), 4-tert-butylpyridine (0.5 M) in acetonitrile and valeronitrile (volume ratio 85:15)",0.16,-,-,TiO2 film (17 um transparent + 5 um scattering layer),-,1.5 hours,"AM 1.5G, 100 mW/cm2",-,Cheng-Hua Wu and Tsung-Yu Pan and Shang-Hao Hong and Chin-Li Wang and Hshin-Hui Kuo and Yang-Yun Chu and Eric Wei-Guang Diau and Ching-Yao Lin,A fluorene-modified porphyrin for efficient dye-sensitized solar cells,Chemical Communications,48,10.1039/c2cc30892d,4329,36,,01/01/2012,Wu_2012,,,OC(=O)c1ccc(cc1)C#C/C/1=C/2\C=CC(=N2)/C(=c/2\n3[Zn]n4c1ccc4/C(=C\1/C=CC(=N1)/C(=c\3/cc2)/C#Cc1ccc2c3c1cccc3CC2)/c1cc(cc(c1)C(C)(C)C)C(C)(C)C)/c1cc(cc(c1)C(C)(C)C)C(C)(C)C,porphyrin,664,734,THF
644,11.78,0.708,5.4,"LiI (0.05 M), I2 (0.05 M), DMPII (1.0 M), 4-tert-butylpyridine (0.5 M) in acetonitrile and valeronitrile (volume ratio 85:15)",0.16,-,-,TiO2 film (17 um transparent + 5 um scattering layer),-,1.5 hours,"AM 1.5G, 100 mW/cm2",-,Cheng-Hua Wu and Tsung-Yu Pan and Shang-Hao Hong and Chin-Li Wang and Hshin-Hui Kuo and Yang-Yun Chu and Eric Wei-Guang Diau and Ching-Yao Lin,A fluorene-modified porphyrin for efficient dye-sensitized solar cells,Chemical Communications,48,10.1039/c2cc30892d,4329,36,,01/01/2012,Wu_2012,,,OC(=O)c1ccc(cc1)C#C/C/1=C/2\C=CC(=N2)/C(=c/2\n3[Zn]n4c1ccc4/C(=C\1/C=CC(=N1)/C(=c\3/cc2)/C#Cc1cncnc1)/c1cc(cc(c1)C(C)(C)C)C(C)(C)C)/c1cc(cc(c1)C(C)(C)C)C(C)(C)C,porphyrin,656,725,THF
624,9.07,0.727,4.1,"LiI (0.05 M), I2 (0.05 M), DMPII (1.0 M), 4-tert-butylpyridine (0.5 M) in acetonitrile and valeronitrile (volume ratio 85:15)",0.16,-,-,TiO2 film (17 um transparent + 5 um scattering layer),-,1.5 hours,"AM 1.5G, 100 mW/cm2",-,Cheng-Hua Wu and Tsung-Yu Pan and Shang-Hao Hong and Chin-Li Wang and Hshin-Hui Kuo and Yang-Yun Chu and Eric Wei-Guang Diau and Ching-Yao Lin,A fluorene-modified porphyrin for efficient dye-sensitized solar cells,Chemical Communications,48,10.1039/c2cc30892d,4329,36,,01/01/2012,Wu_2012,,,OC(=O)c1ccc(cc1)C#C/C/1=C/2\C=CC(=N2)/C(=c/2\n3[Zn]n4c1ccc4/C(=C\1/C=CC(=N1)/C(=c\3/cc2)/C#Cc1ncccn1)/c1cc(cc(c1)C(C)(C)C)C(C)(C)C)/c1cc(cc(c1)C(C)(C)C)C(C)(C)C,porphyrin,656,728,THF
640,15.94,0.45,4.65,"0.6 M tetraethyleneglycol-bis(3-methylimidazolium)diiodide (TEGDI), 0.1 M lithium iodide (LiI), 0.05 M iodine (I 2 ) and 0,5 M tert-butyl pyridine (TBP) in 3-methoxy propyonitrile (MPN)",1,-,-,TiO2 film 10 um thick,-,3 hours,"AM 1.5G, 100mW/cm2",-,Ceylan Zafer and Kasim Ocakoglu and Cihan Ozsoy and Siddik Icli,Dicationic bis-imidazolium molten salts for efficient dye sensitized solar cells: Synthesis and photovoltaic properties,Electrochimica Acta,54,10.1016/j.electacta.2009.05.016,5709--5714,24,,01/01/2009,Zafer_2009,,,CCCCCCCCCC1CCN2C(C1)C1CC(CCCCCCCCC)CCN1[Ru]12(N=C=S)(N=C=S)N2CCC(CC2C2N1CCC(C2)C(=O)O)C(=O)O,"Z907, Ruthenium",525,,DMF
680,14.27,0.62,6.01,"0.1 M LiI, 0.05 M I2, 0.6 M 1-methyl-3-propylimidazolium iodide (PMII), and 0.5 M 4-tert-butylpyridine (TBP) in acetonitrile",0.25,-,-,TiO2 film (12-14 um transparent + 4-5 um scattering layer),-,10 hours,"AM 1.5G, 100 mW/cm2",-,Yueqiang Wang and Lu Xu and Xiaodong Wei and Xin Li and Hans {\AA}gren and Wenjun Wu and Yongshu Xie,2-Diphenylaminothiophene as the donor of porphyrin sensitizers for dye-sensitized solar cells,New J. Chem.,38,10.1039/c4nj00651h,3227--3235,7,,01/01/2014,Wang_2014,,,CCCCCCCCCCCCOc1cccc(c1/C/1=C/2\C=CC(=N2)/C(=c/2\n3[Zn]n4c1ccc4/C(=C\1/C=CC(=N1)/C(=c\3/cc2)/c1c(OCCCCCCCCCCCC)cccc1OCCCCCCCCCCCC)/C#Cc1ccc(cc1)C(=O)O)/c1ccc(s1)N(c1ccccc1)c1ccccc1)OCCCCCCCCCCCC,porphyrin,632,644,THF
630,12.51,0.54,4.23,"0.1 M LiI, 0.05 M I2, 0.6 M 1-methyl-3-propylimidazolium iodide (PMII), and 0.5 M 4-tert-butylpyridine (TBP) in acetonitrile",0.25,-,-,TiO2 film (12-14 um transparent + 4-5 um scattering layer),-,10 hours,"AM 1.5G, 100 mW/cm2",-,Yueqiang Wang and Lu Xu and Xiaodong Wei and Xin Li and Hans {\AA}gren and Wenjun Wu and Yongshu Xie,2-Diphenylaminothiophene as the donor of porphyrin sensitizers for dye-sensitized solar cells,New J. Chem.,38,10.1039/c4nj00651h,3227--3235,7,,01/01/2014,Wang_2014,,,CCCCCCCCCCCCOc1cccc(c1/C/1=C/2\C=CC(=N2)/C(=c/2\n3[Zn]n4c1ccc4/C(=C\1/C=CC(=N1)/C(=c\3/cc2)/c1c(OCCCCCCCCCCCC)cccc1OCCCCCCCCCCCC)/C#Cc1ccc(cc1)/C=C(/C(=O)O)\C#N)/c1ccc(s1)N(c1ccccc1)c1ccccc1)OCCCCCCCCCCCC,porphyrin,637,653,THF
580,12.76,0.59,4.38,"0.1 M LiI, 0.05 M I2, 0.6 M 1-methyl-3-propylimidazolium iodide (PMII), and 0.5 M 4-tert-butylpyridine (TBP) in acetonitrile",0.25,-,-,TiO2 film (12-14 um transparent + 4-5 um scattering layer),-,10 hours,"AM 1.5G, 100 mW/cm2",-,Yueqiang Wang and Lu Xu and Xiaodong Wei and Xin Li and Hans {\AA}gren and Wenjun Wu and Yongshu Xie,2-Diphenylaminothiophene as the donor of porphyrin sensitizers for dye-sensitized solar cells,New J. Chem.,38,10.1039/c4nj00651h,3227--3235,7,,01/01/2014,Wang_2014,,,CCCCCCCCCCCCOc1cccc(c1/C/1=C/2\C=CC(=N2)/C(=c/2\n3[Zn]n4c1ccc4/C(=C\1/C=CC(=N1)/C(=c\3/cc2)/c1c(OCCCCCCCCCCCC)cccc1OCCCCCCCCCCCC)/C#Cc1ccc(s1)/C=C(\C(=O)O)/C#C)/c1ccc(s1)N(c1ccccc1)c1ccccc1)OCCCCCCCCCCCC,porphyrin,653,673,THF
600,13.61,0.62,5,"0.1 M LiI, 0.05 M I2, 0.6 M 1-methyl-3-propylimidazolium iodide (PMII), and 0.5 M 4-tert-butylpyridine (TBP) in acetonitrile",0.25,-,-,TiO2 film (12-14 um transparent + 4-5 um scattering layer),-,10 hours,"AM 1.5G, 100 mW/cm2",-,Yueqiang Wang and Lu Xu and Xiaodong Wei and Xin Li and Hans {\AA}gren and Wenjun Wu and Yongshu Xie,2-Diphenylaminothiophene as the donor of porphyrin sensitizers for dye-sensitized solar cells,New J. Chem.,38,10.1039/c4nj00651h,3227--3235,7,,01/01/2014,Wang_2014,,,CCCCCCCCCCCCOc1cccc(c1/C/1=C/2\C=CC(=N2)/C(=c/2\n3[Zn]n4c1ccc4/C(=C\1/C=CC(=N1)/C(=c\3/cc2)/c1c(OCCCCCCCCCCCC)cccc1OCCCCCCCCCCCC)/C#Cc1sc(c(c1)CCCCCC)/C=C(\C(=O)O)/C#C)/c1ccc(s1)N(c1ccccc1)c1ccccc1)OCCCCCCCCCCCC,porphyrin,653,671,THF
727,18.035,0.7061,9.25,"I2 (0.05 M), LiI (0.1 M), 1-methyl-3-propylimidazolium iodide (PMII) (1.0 M), and 4-tert-butylpyridine (0.5 M) in acetonitrile and valeronitrile with a volume ratio of 85/15",0.16,-,-,TiO2 film (12 um transparent + 5 um scattering layer),-,-,"AM 1.5G, 100 mW/cm2",-,Chin-Li Wang and Jia-Wei Shiu and Yen-Ni Hsiao and Pei-Shang Chao and Eric Wei-Guang Diau and Ching-Yao Lin,Co-Sensitization of Zinc and Free-Base Porphyrins with an Organic Dye for Efficient Dye-Sensitized Solar Cells,The Journal of Physical Chemistry C,118,10.1021/jp510057b,27801--27807,48,,01/01/2014,Wang_2014,,,CCCCCCCCCCCCOc1cccc(c1/C/1=C/2\C=CC(=N2)/C(=c/2\n3[Zn]n4c1ccc4/C(=C\1/C=CC(=N1)/C(=c\3/cc2)/c1c(OCCCCCCCCCCCC)cccc1OCCCCCCCCCCCC)/C#Cc1ccc(cc1)N(C)C)/C#Cc1ccc(cc1)C(=O)O)OCCCCCCCCCCCC,porphyrin,667,682,THF
668,11.389,0.7386,5.62,"I2 (0.05 M), LiI (0.1 M), 1-methyl-3-propylimidazolium iodide (PMII) (1.0 M), and 4-tert-butylpyridine (0.5 M) in acetonitrile and valeronitrile with a volume ratio of 85/15",0.16,-,-,TiO2 film (12 um transparent + 5 um scattering layer),-,-,"AM 1.5G, 100 mW/cm2",-,Chin-Li Wang and Jia-Wei Shiu and Yen-Ni Hsiao and Pei-Shang Chao and Eric Wei-Guang Diau and Ching-Yao Lin,Co-Sensitization of Zinc and Free-Base Porphyrins with an Organic Dye for Efficient Dye-Sensitized Solar Cells,The Journal of Physical Chemistry C,118,10.1021/jp510057b,27801--27807,48,,01/01/2014,Wang_2014,,,CCCCCCCCCCCCOc1cccc(c1/C/1=C/2\C=CC(=N2)/C(=c\2/cc/c(=C(/C3=N/C(=C(\c4[nH]c1cc4)/C#Cc1ccc(cc1)N(C)C)/C=C3)\c1c(OCCCCCCCCCCCC)cccc1OCCCCCCCCCCCC)/[nH]2)/C#Cc1ccc(cc1)C(=O)O)OCCCCCCCCCCCC,porphyrin,703,710,THF
698,16.714,0.7127,8.31,"I2 (0.05 M), LiI (0.1 M), 1-methyl-3-propylimidazolium iodide (PMII) (1.0 M), and 4-tert-butylpyridine (0.5 M) in acetonitrile and valeronitrile with a volume ratio of 85/15",0.16,-,H2LD14,TiO2 film (12 um transparent + 5 um scattering layer),-,-,"AM 1.5G, 100 mW/cm2",cosensitizer,Chin-Li Wang and Jia-Wei Shiu and Yen-Ni Hsiao and Pei-Shang Chao and Eric Wei-Guang Diau and Ching-Yao Lin,Co-Sensitization of Zinc and Free-Base Porphyrins with an Organic Dye for Efficient Dye-Sensitized Solar Cells,The Journal of Physical Chemistry C,118,10.1021/jp510057b,27801--27807,48,,01/01/2014,Wang_2014,,,CCCCCCCCCCCCOc1cccc(c1/C/1=C/2\C=CC(=N2)/C(=c/2\n3[Zn]n4c1ccc4/C(=C\1/C=CC(=N1)/C(=c\3/cc2)/c1c(OCCCCCCCCCCCC)cccc1OCCCCCCCCCCCC)/C#Cc1ccc(cc1)N(C)C)/C#Cc1ccc(cc1)C(=O)O)OCCCCCCCCCCCC,porphyrin,667,682,THF
716,18.76,0.7229,9.72,"I2 (0.05 M), LiI (0.1 M), 1-methyl-3-propylimidazolium iodide (PMII) (1.0 M), and 4-tert-butylpyridine (0.5 M) in acetonitrile and valeronitrile with a volume ratio of 85/15",0.16,-,H2LD14+AN-3,TiO2 film (12 um transparent + 5 um scattering layer),-,-,"AM 1.5G, 100 mW/cm2",cosensitizer,Chin-Li Wang and Jia-Wei Shiu and Yen-Ni Hsiao and Pei-Shang Chao and Eric Wei-Guang Diau and Ching-Yao Lin,Co-Sensitization of Zinc and Free-Base Porphyrins with an Organic Dye for Efficient Dye-Sensitized Solar Cells,The Journal of Physical Chemistry C,118,10.1021/jp510057b,27801--27807,48,,01/01/2014,Wang_2014,,,CCCCCCCCCCCCOc1cccc(c1/C/1=C/2\C=CC(=N2)/C(=c/2\n3[Zn]n4c1ccc4/C(=C\1/C=CC(=N1)/C(=c\3/cc2)/c1c(OCCCCCCCCCCCC)cccc1OCCCCCCCCCCCC)/C#Cc1ccc(cc1)N(C)C)/C#Cc1ccc(cc1)C(=O)O)OCCCCCCCCCCCC,porphyrin,667,682,THF
676,17.432,0.7103,8.37,"LiI (0.05 M), I2 (0.05 M), DMPII (1.0 M), 4-tert-butylpyridine (0.5 M) in a mixture of acetonitrile and valeronitrile (volume ratio 85:15)",0.16,-,-,TiO2 film (17 um transparent + 5 um scattering layer),-,2 hours,"AM 1.5G, 100 mW/cm2",-,Chin-Li Wang and Chi-Ming Lan and Shang-Hao Hong and Yi-Fen Wang and Tsung-Yu Pan and Chia-Wei Chang and Hshin-Hui Kuo and Ming-Yu Kuo and Eric Wei-Guang Diau and Ching-Yao Lin,Enveloping porphyrins for efficient dye-sensitized solar cells,Energy {\&} Environmental Science,5,10.1039/c2ee03308a,6933,5,,01/01/2012,Wang_2012,,,CN(c1ccc(cc1)C#C/C/1=C/2\C=CC(=N2)/C(=c/2\n3[Zn]n4c1ccc4/C(=C\1/C=CC(=N1)/C(=c\3/cc2)/C#Cc1ccc(cc1)C(=O)O)/c1cc(cc(c1)C(C)(C)C)C(C)(C)C)/c1cc(cc(c1)C(C)(C)C)C(C)(C)C)C,porphyrin,672,747,THF
676,17.867,0.726,8.77,"LiI (0.05 M), I2 (0.05 M), DMPII (1.0 M), 4-tert-butylpyridine (0.5 M) in a mixture of acetonitrile and valeronitrile (volume ratio 85:15)",0.16,-,-,TiO2 film (17 um transparent + 5 um scattering layer),-,2 hours,"AM 1.5G, 100 mW/cm2",-,Chin-Li Wang and Chi-Ming Lan and Shang-Hao Hong and Yi-Fen Wang and Tsung-Yu Pan and Chia-Wei Chang and Hshin-Hui Kuo and Ming-Yu Kuo and Eric Wei-Guang Diau and Ching-Yao Lin,Enveloping porphyrins for efficient dye-sensitized solar cells,Energy {\&} Environmental Science,5,10.1039/c2ee03308a,6933,5,,01/01/2012,Wang_2012,,,CCCCCCCCN(c1ccc(cc1)C#C/C/1=C/2\C=CC(=N2)/C(=c/2\n3[Zn]n4c1ccc4/C(=C\1/C=CC(=N1)/C(=c\3/cc2)/C#Cc1ccc(cc1)C(=O)O)/c1cc(cc(c1)C(C)(C)C)C(C)(C)C)/c1cc(cc(c1)C(C)(C)C)C(C)(C)C)CCCCCCCC,porphyrin,677,695,THF
662,13.719,0.704,6.39,"LiI (0.05 M), I2 (0.05 M), DMPII (1.0 M), 4-tert-butylpyridine (0.5 M) in a mixture of acetonitrile and valeronitrile (volume ratio 85:15)",0.16,-,-,TiO2 film (17 um transparent + 5 um scattering layer),-,2 hours,"AM 1.5G, 100 mW/cm2",-,Chin-Li Wang and Chi-Ming Lan and Shang-Hao Hong and Yi-Fen Wang and Tsung-Yu Pan and Chia-Wei Chang and Hshin-Hui Kuo and Ming-Yu Kuo and Eric Wei-Guang Diau and Ching-Yao Lin,Enveloping porphyrins for efficient dye-sensitized solar cells,Energy {\&} Environmental Science,5,10.1039/c2ee03308a,6933,5,,01/01/2012,Wang_2012,,,CCCCCCCCOc1cccc(c1/C/1=C/2\C=CC(=N2)/C(=c/2\n3[Zn]n4c1ccc4/C(=C\1/C=CC(=N1)/C(=c\3/cc2)/c1c(OCCCCCCCC)cccc1OCCCCCCCC)/C#Cc1ccc(cc1)N(C)C)/C#Cc1ccc(cc1)C(=O)O)OCCCCCCCC,porphyrin,667,739,THF
632,17.019,0.7212,5.91,"LiI (0.05 M), I2 (0.05 M), DMPII (1.0 M), 4-tert-butylpyridine (0.5 M) in a mixture of acetonitrile and valeronitrile (volume ratio 85:15)",0.16,-,-,TiO2 film (17 um transparent + 5 um scattering layer),-,2 hours,"AM 1.5G, 100 mW/cm2",-,Chin-Li Wang and Chi-Ming Lan and Shang-Hao Hong and Yi-Fen Wang and Tsung-Yu Pan and Chia-Wei Chang and Hshin-Hui Kuo and Ming-Yu Kuo and Eric Wei-Guang Diau and Ching-Yao Lin,Enveloping porphyrins for efficient dye-sensitized solar cells,Energy {\&} Environmental Science,5,10.1039/c2ee03308a,6933,5,,01/01/2012,Wang_2012,,,CCCCOc1cccc(c1/C/1=C/2\C=CC(=N2)/C(=c/2\n3[Zn]n4c1ccc4/C(=C\1/C=CC(=N1)/C(=c\3/cc2)/c1c(OCCCC)cccc1OCCCC)/C#Cc1ccc(cc1)N(C)C)/C#Cc1ccc(cc1)C(=O)O)OCCCC,porphyrin,667,739,THF
710,20.397,0.694,10.05,"LiI (0.05 M), I2 (0.05 M), DMPII (1.0 M), 4-tert-butylpyridine (0.5 M) in a mixture of acetonitrile and valeronitrile (volume ratio 85:15)",0.16,-,-,TiO2 film (17 um transparent + 5 um scattering layer),-,2 hours,"AM 1.5G, 100 mW/cm2",-,Chin-Li Wang and Chi-Ming Lan and Shang-Hao Hong and Yi-Fen Wang and Tsung-Yu Pan and Chia-Wei Chang and Hshin-Hui Kuo and Ming-Yu Kuo and Eric Wei-Guang Diau and Ching-Yao Lin,Enveloping porphyrins for efficient dye-sensitized solar cells,Energy {\&} Environmental Science,5,10.1039/c2ee03308a,6933,5,,01/01/2012,Wang_2012,,,CCCCCCCCCCCCOc1cccc(c1/C/1=C/2\C=CC(=N2)/C(=c/2\n3[Zn]n4c1ccc4/C(=C\1/C=CC(=N1)/C(=c\3/cc2)/c1c(OCCCCCCCCCCCC)cccc1OCCCCCCCCCCCC)/C#Cc1ccc(cc1)N(C)C)/C#Cc1ccc(cc1)C(=O)O)OCCCCCCCCCCCC,porphyrin,667,682,THF
669,18.561,0.7183,8.92,"LiI (0.05 M), I2 (0.05 M), DMPII (1.0 M), 4-tert-butylpyridine (0.5 M) in a mixture of acetonitrile and valeronitrile (volume ratio 85:15)",0.16,-,-,TiO2 film (17 um transparent + 5 um scattering layer),-,2 hours,"AM 1.5G, 100 mW/cm2",-,Chin-Li Wang and Chi-Ming Lan and Shang-Hao Hong and Yi-Fen Wang and Tsung-Yu Pan and Chia-Wei Chang and Hshin-Hui Kuo and Ming-Yu Kuo and Eric Wei-Guang Diau and Ching-Yao Lin,Enveloping porphyrins for efficient dye-sensitized solar cells,Energy {\&} Environmental Science,5,10.1039/c2ee03308a,6933,5,,01/01/2012,Wang_2012,,,CCCCCCCCN(c1ccc(cc1)C#C/C/1=C/2\C=CC(=N2)/C(=c/2\n3[Zn]n4c1ccc4/C(=C\1/C=CC(=N1)/C(=c\3/cc2)/C#Cc1ccc(cc1)C(=O)O)/c1cc(cc(c1)C(C)(C)C)C(C)(C)C)/c1cc(cc(c1)C(C)(C)C)C(C)(C)C)CCCCCCCC,porphyrin,677,695,THF
707,20.587,0.7037,10.24,"LiI (0.05 M), I2 (0.05 M), DMPII (1.0 M), 4-tert-butylpyridine (0.5 M) in a mixture of acetonitrile and valeronitrile (volume ratio 85:15)",0.16,-,-,TiO2 film (17 um transparent + 5 um scattering layer),-,2 hours,"AM 1.5G, 100 mW/cm2",-,Chin-Li Wang and Chi-Ming Lan and Shang-Hao Hong and Yi-Fen Wang and Tsung-Yu Pan and Chia-Wei Chang and Hshin-Hui Kuo and Ming-Yu Kuo and Eric Wei-Guang Diau and Ching-Yao Lin,Enveloping porphyrins for efficient dye-sensitized solar cells,Energy {\&} Environmental Science,5,10.1039/c2ee03308a,6933,5,,01/01/2012,Wang_2012,,,CCCCCCCCCCCCOc1cccc(c1/C/1=C/2\C=CC(=N2)/C(=c/2\n3[Zn]n4c1ccc4/C(=C\1/C=CC(=N1)/C(=c\3/cc2)/c1c(OCCCCCCCCCCCC)cccc1OCCCCCCCCCCCC)/C#Cc1ccc(cc1)N(CCCCCCCC)CCCCCCCC)/C#Cc1ccc(cc1)C(=O)O)OCCCCCCCCCCCC,porphyrin,671,746,THF
714,18.33,0.6838,8.94,"LiI (0.05 M), I2 (0.05 M), DMPII (1.0 M), 4-tert-butylpyridine (0.5 M) in a mixture of acetonitrile and valeronitrile (volume ratio 85:15)",0.16,-,-,TiO2 film (17 um transparent + 5 um scattering layer),-,2 hours,"AM 1.5G, 100 mW/cm2",-,Chin-Li Wang and Chi-Ming Lan and Shang-Hao Hong and Yi-Fen Wang and Tsung-Yu Pan and Chia-Wei Chang and Hshin-Hui Kuo and Ming-Yu Kuo and Eric Wei-Guang Diau and Ching-Yao Lin,Enveloping porphyrins for efficient dye-sensitized solar cells,Energy {\&} Environmental Science,5,10.1039/c2ee03308a,6933,5,,01/01/2012,Wang_2012,,,CCCCCCCCOc1cccc(c1/C/1=C/2\C=CC(=N2)/C(=c/2\n3[Zn]n4c1ccc4/C(=C\1/C=CC(=N1)/C(=c\3/cc2)/c1c(OCCCCCCCC)cccc1OCCCCCCCC)/C#Cc1ccc(cc1)N(C)C)/C#Cc1ccc(cc1)C(=O)O)OCCCCCCCC,porphyrin,667,739,THF
660,10.562,0.733,5.11,"LiI (0.1 M), I2 (0.05 M), PMII (0.6 M), 4-tert-butyl-pyridine (0.5 M) in a mixture of acetonitrile and valeronitrile (volume ratio 85:15)",0.16,-,-,TiO2 film (14 um transparent + 5 um scattering layer),90 nmol/cm2,2 hours,"AM 1.5G, 100 mW/cm2",-,Chin-Li Wang and Yu-Cheng Chang and Chi-Ming Lan and Chen-Fu Lo and Eric Wei-Guang Diau and Ching-Yao Lin,Enhanced light harvesting with $\uppi$-conjugated cyclic aromatic hydrocarbons for porphyrin-sensitized solar cells,Energy {\&} Environmental Science,4,10.1039/c0ee00767f,1788,5,,01/01/2011,Wang_2011,,,OC(=O)c1ccc(cc1)C#C/C/1=C/2\C=CC(=N2)/C(=c/2\n3[Zn]n4c1ccc4/C(=C\1/C=CC(=N1)/C(=c\3/cc2)/C#Cc1ccccc1)/c1cc(cc(c1)C(C)(C)C)C(C)(C)C)/c1cc(cc(c1)C(C)(C)C)C(C)(C)C,porphyrin,656,728,THF
682,15.921,0.7208,7.83,"LiI (0.1 M), I2 (0.05 M), PMII (0.6 M), 4-tert-butyl-pyridine (0.5 M) in a mixture of acetonitrile and valeronitrile (volume ratio 85:15)",0.16,-,-,TiO2 film (14 um transparent + 5 um scattering layer),96 nmol/cm2,2 hours,"AM 1.5G, 100 mW/cm2",-,Chin-Li Wang and Yu-Cheng Chang and Chi-Ming Lan and Chen-Fu Lo and Eric Wei-Guang Diau and Ching-Yao Lin,Enhanced light harvesting with $\uppi$-conjugated cyclic aromatic hydrocarbons for porphyrin-sensitized solar cells,Energy {\&} Environmental Science,4,10.1039/c0ee00767f,1788,5,,01/01/2011,Wang_2011,,,OC(=O)c1ccc(cc1)C#C/C/1=C/2\C=CC(=N2)/C(=c/2\n3[Zn]n4c1ccc4/C(=C\1/C=CC(=N1)/C(=c\3/cc2)/C#Cc1cccc2c1cccc2)/c1cc(cc(c1)C(C)(C)C)C(C)(C)C)/c1cc(cc(c1)C(C)(C)C)C(C)(C)C,porphyrin,661,733,THF
654,14.044,0.7311,6.62,"LiI (0.1 M), I2 (0.05 M), PMII (0.6 M), 4-tert-butyl-pyridine (0.5 M) in a mixture of acetonitrile and valeronitrile (volume ratio 85:15)",0.16,-,-,TiO2 film (14 um transparent + 5 um scattering layer),107 nmol/cm2,2 hours,"AM 1.5G, 100 mW/cm2",-,Chin-Li Wang and Yu-Cheng Chang and Chi-Ming Lan and Chen-Fu Lo and Eric Wei-Guang Diau and Ching-Yao Lin,Enhanced light harvesting with $\uppi$-conjugated cyclic aromatic hydrocarbons for porphyrin-sensitized solar cells,Energy {\&} Environmental Science,4,10.1039/c0ee00767f,1788,5,,01/01/2011,Wang_2011,,,OC(=O)c1ccc(cc1)C#C/C/1=C/2\C=CC(=N2)/C(=c/2\n3[Zn]n4c1ccc4/C(=C\1/C=CC(=N1)/C(=c\3/cc2)/C#Cc1c2ccccc2cc2c1cccc2)/c1cc(cc(c1)C(C)(C)C)C(C)(C)C)/c1cc(cc(c1)C(C)(C)C)C(C)(C)C,porphyrin,671,751,THF
678,17.019,0.7162,8.26,"LiI (0.1 M), I2 (0.05 M), PMII (0.6 M), 4-tert-butyl-pyridine (0.5 M) in a mixture of acetonitrile and valeronitrile (volume ratio 85:15)",0.16,-,-,TiO2 film (14 um transparent + 5 um scattering layer),113 nmol/cm2,2 hours,"AM 1.5G, 100 mW/cm2",-,Chin-Li Wang and Yu-Cheng Chang and Chi-Ming Lan and Chen-Fu Lo and Eric Wei-Guang Diau and Ching-Yao Lin,Enhanced light harvesting with $\uppi$-conjugated cyclic aromatic hydrocarbons for porphyrin-sensitized solar cells,Energy {\&} Environmental Science,4,10.1039/c0ee00767f,1788,5,,01/01/2011,Wang_2011,,,OC(=O)c1ccc(cc1)C#C/C/1=C/2\C=CC(=N2)/C(=c/2\n3[Zn]n4c1ccc4/C(=C\1/C=CC(=N1)/C(=c\3/cc2)/C#Cc1cc2ccccc2c2c1cccc2)/c1cc(cc(c1)C(C)(C)C)C(C)(C)C)/c1cc(cc(c1)C(C)(C)C)C(C)(C)C,porphyrin,662,733,THF
711,19.627,0.7209,10.06,"LiI (0.1 M), I2 (0.05 M), PMII (0.6 M), 4-tert-butyl-pyridine (0.5 M) in a mixture of acetonitrile and valeronitrile (volume ratio 85:15)",0.16,-,-,TiO2 film (14 um transparent + 5 um scattering layer),109 nmol/cm2,2 hours,"AM 1.5G, 100 mW/cm2",-,Chin-Li Wang and Yu-Cheng Chang and Chi-Ming Lan and Chen-Fu Lo and Eric Wei-Guang Diau and Ching-Yao Lin,Enhanced light harvesting with $\uppi$-conjugated cyclic aromatic hydrocarbons for porphyrin-sensitized solar cells,Energy {\&} Environmental Science,4,10.1039/c0ee00767f,1788,5,,01/01/2011,Wang_2011,,,OC(=O)c1ccc(cc1)C#C/C/1=C/2\C=CC(=N2)/C(=c/2\n3[Zn]n4c1ccc4/C(=C\1/C=CC(=N1)/C(=c\3/cc2)/C#Cc1ccc2c3c1ccc1c3c(cc2)ccc1)/c1cc(cc(c1)C(C)(C)C)C(C)(C)C)/c1cc(cc(c1)C(C)(C)C)C(C)(C)C,porphyrin,672,748,THF
680,15.73,0.64,6.84,"0.1 M LiI, 0.05 M I2, 0.6 M 1-methyl-3-propyl-imidazolium iodide (PMII), and 0.5 M 4-tert-butylpyridine (TBP) in acetonitrile and valeronitrile (volume ratio of 85:15)",-,-,-,TiO2 film (12 um transparent + 5 um scattering layer),-,10 hours,"AM 1.5G, 100 mW/cm2",-,Yueqiang Wang and Bin Chen and Wenjun Wu and Xin Li and Weihong Zhu and He Tian and Yongshu Xie,Efficient Solar Cells Sensitized by Porphyrins with an Extended Conjugation Framework and a Carbazole Donor: From Molecular Design to Cosensitization,Angewandte Chemie International Edition,53,10.1002/anie.201406190,10779--10783,40,,01/01/2014,Wang_2014,,,CCCCCCCCCCCCOc1cccc(c1/C/1=C/2\C=CC(=N2)/C(=c/2\n3[Zn]n4c1ccc4/C(=C\1/C=CC(=N1)/C(=c\3/cc2)/c1c(OCCCCCCCCCCCC)cccc1OCCCCCCCCCCCC)/C#Cc1ccc(cc1)n1c2ccccc2c2c1cccc2)/C#Cc1ccc(cc1)C(=O)O)OCCCCCCCCCCCC,porphyrin,658,671,THF
670,11.98,0.45,3.63,iodide/triiodide,-,-,-,TiO2 film,-,-,"AM 1.5G, 100 mw/cm2",-,Lei Zhang and Jacqueline M. Cole,Can nitro groups really anchor onto {TiO}2? Case study of dye-to-{TiO}2adsorption using azo dyes with {NO}2substituents,Phys. Chem. Chem. Phys.,18,10.1039/c6cp02294d,19062--19069,28,,01/01/2016,Zhang_2016,,,S=C=N[Ru]12(N=C=S)(N3C=C[C@H](C=C3C3=C[C@@H](C=CN23)C(=O)O)C(=O)O)N2C=C[C@H](C=C2C2=C[C@@H](C=CN12)C(=O)O)C(=O)O,"N3, Ruthenium",,,-
740,12.6,0.7,6.54,"lithium iodide (LiI, 0.1 M), diiodine (I2, 0.05 M), PMII (0.6 M), and TBP (0.5 M) in a mixture of acetonitrile and methoxypropionitrile (v/v = 1:1)",0.3,-,-,TiO2 film 7 um,-,-,AM 1.5G 100mW/cm2,-,Eva M. Barea and Victoria Go{\'}nzalez-Pedro and Teresa Ripolle{\'}s-Sanchis and Hui-Ping Wu and Lu-Lin Li and Chen-Yu Yeh and Eric Wei-Guang Diau and Juan Bisquert,Porphyrin Dyes with High Injection and Low Recombination for Highly Efficient Mesoscopic Dye-Sensitized Solar Cells,The Journal of Physical Chemistry C,115,10.1021/jp2018378,10898--10902,21,,01/01/2011,Barea_2011,,,S=C=N[Ru]12(N=C=S)(N3CCC(CC3C3N2CCC(C3)C(=O)[O-])C(=O)O)N2CCC(CC2C2N1CCC(C2)C(=O)[O-])C(=O)O.CCCC[N+](CCCC)(CCCC)CCCC.CCCC[N+](CCCC)(CCCC)CCCC,"N719, Ruthenium",,,-
702,16.22,0.7,7.94,"0.1 M LiI, 0.05 M I2, 0.6 M 1-methyl-3-propyl-imidazolium iodide (PMII), and 0.5 M 4-tert-butylpyridine (TBP) in acetonitrile and valeronitrile (volume ratio of 85:15)",-,-,-,TiO2 film (12 um transparent + 5 um scattering layer),-,10 hours,"AM 1.5G, 100 mW/cm2",-,Yueqiang Wang and Bin Chen and Wenjun Wu and Xin Li and Weihong Zhu and He Tian and Yongshu Xie,Efficient Solar Cells Sensitized by Porphyrins with an Extended Conjugation Framework and a Carbazole Donor: From Molecular Design to Cosensitization,Angewandte Chemie International Edition,53,10.1002/anie.201406190,10779--10783,40,,01/01/2014,Wang_2014,,,CCCCCCCCCCCCOc1cccc(c1/C/1=C/2\C=CC(=N2)/C(=c/2\n3[Zn]n4c1ccc4/C(=C\1/C=CC(=N1)/C(=c\3/cc2)/c1c(OCCCCCCCCCCCC)cccc1OCCCCCCCCCCCC)/C#Cc1cc(OCCCCCC)c(cc1OCCCCCC)n1c2ccccc2c2c1cccc2)/C#Cc1ccc(cc1)C(=O)O)OCCCCCCCCCCCC,porphyrin,663,675,THF
746,17.53,0.71,9.24,"0.1 M LiI, 0.05 M I2, 0.6 M 1,2-dimethyl-3-propyl-imidazolium iodide (DMPII), and 0.5 M 4-tert-butylpyridine (TBP) in acetonitrile and valeronitrile (volume ratio of 85:15)",-,-,C1,TiO2 film (12 um transparent + 5 um scattering layer),-,10 h in XW1 + 1.5 h in C1,"AM 1.5G, 100 mW/cm2",cosensitizer,Yueqiang Wang and Bin Chen and Wenjun Wu and Xin Li and Weihong Zhu and He Tian and Yongshu Xie,Efficient Solar Cells Sensitized by Porphyrins with an Extended Conjugation Framework and a Carbazole Donor: From Molecular Design to Cosensitization,Angewandte Chemie International Edition,53,10.1002/anie.201406190,10779--10783,40,,01/01/2014,Wang_2014,,,CCCCCCCCCCCCOc1cccc(c1/C/1=C/2\C=CC(=N2)/C(=c/2\n3[Zn]n4c1ccc4/C(=C\1/C=CC(=N1)/C(=c\3/cc2)/c1c(OCCCCCCCCCCCC)cccc1OCCCCCCCCCCCC)/c1ccc(cc1)n1c2ccccc2c2c1cccc2)/C#Cc1ccc(cc1)C(=O)O)OCCCCCCCCCCCC,porphyrin,599,657,THF
753,17.4,0.68,8.92,"0.1 M LiI, 0.05 M I2, 0.6 M 1,2-dimethyl-3-propyl-imidazolium iodide (DMPII), and 0.5 M 4-tert-butylpyridine (TBP) in acetonitrile and valeronitrile (volume ratio of 85:15)",-,-,C1,TiO2 film (12 um transparent + 5 um scattering layer),-,10 h in XW1 + 3 h in C1,"AM 1.5G, 100 mW/cm2",cosensitizer,Yueqiang Wang and Bin Chen and Wenjun Wu and Xin Li and Weihong Zhu and He Tian and Yongshu Xie,Efficient Solar Cells Sensitized by Porphyrins with an Extended Conjugation Framework and a Carbazole Donor: From Molecular Design to Cosensitization,Angewandte Chemie International Edition,53,10.1002/anie.201406190,10779--10783,40,,01/01/2014,Wang_2014,,,CCCCCCCCCCCCOc1cccc(c1/C/1=C/2\C=CC(=N2)/C(=c/2\n3[Zn]n4c1ccc4/C(=C\1/C=CC(=N1)/C(=c\3/cc2)/c1c(OCCCCCCCCCCCC)cccc1OCCCCCCCCCCCC)/c1ccc(cc1)n1c2ccccc2c2c1cccc2)/C#Cc1ccc(cc1)C(=O)O)OCCCCCCCCCCCC,porphyrin,599,657,THF
693,17.9,0.68,8,"0.1 M LiI, 0.05 M I2, 0.6 M 1,2-dimethyl-3-propyl-imidazolium iodide (DMPII), and 0.5 M 4-tert-butylpyridine (TBP) in acetonitrile and valeronitrile (volume ratio of 85:15)",-,-,C1,TiO2 film (12 um transparent + 5 um scattering layer),-,10 h in XW2 + 0.5 h in C1,"AM 1.5G, 100 mW/cm2",cosensitizer,Yueqiang Wang and Bin Chen and Wenjun Wu and Xin Li and Weihong Zhu and He Tian and Yongshu Xie,Efficient Solar Cells Sensitized by Porphyrins with an Extended Conjugation Framework and a Carbazole Donor: From Molecular Design to Cosensitization,Angewandte Chemie International Edition,53,10.1002/anie.201406190,10779--10783,40,,01/01/2014,Wang_2014,,,CCCCCCCCCCCCOc1cccc(c1/C/1=C/2\C=CC(=N2)/C(=c/2\n3[Zn]n4c1ccc4/C(=C\1/C=CC(=N1)/C(=c\3/cc2)/c1c(OCCCCCCCCCCCC)cccc1OCCCCCCCCCCCC)/C#Cc1ccc(cc1)n1c2ccccc2c2c1cccc2)/C#Cc1ccc(cc1)C(=O)O)OCCCCCCCCCCCC,porphyrin,658,671,THF
697,18.22,0.7,8.96,"0.1 M LiI, 0.05 M I2, 0.6 M 1,2-dimethyl-3-propyl-imidazolium iodide (DMPII), and 0.5 M 4-tert-butylpyridine (TBP) in acetonitrile and valeronitrile (volume ratio of 85:15)",-,-,C1,TiO2 film (12 um transparent + 5 um scattering layer),-,10 h in XW2 + 1.5 h in C1,"AM 1.5G, 100 mW/cm2",cosensitizer,Yueqiang Wang and Bin Chen and Wenjun Wu and Xin Li and Weihong Zhu and He Tian and Yongshu Xie,Efficient Solar Cells Sensitized by Porphyrins with an Extended Conjugation Framework and a Carbazole Donor: From Molecular Design to Cosensitization,Angewandte Chemie International Edition,53,10.1002/anie.201406190,10779--10783,40,,01/01/2014,Wang_2014,,,CCCCCCCCCCCCOc1cccc(c1/C/1=C/2\C=CC(=N2)/C(=c/2\n3[Zn]n4c1ccc4/C(=C\1/C=CC(=N1)/C(=c\3/cc2)/c1c(OCCCCCCCCCCCC)cccc1OCCCCCCCCCCCC)/C#Cc1ccc(cc1)n1c2ccccc2c2c1cccc2)/C#Cc1ccc(cc1)C(=O)O)OCCCCCCCCCCCC,porphyrin,658,671,THF
704,18.18,0.69,8.77,"0.1 M LiI, 0.05 M I2, 0.6 M 1,2-dimethyl-3-propyl-imidazolium iodide (DMPII), and 0.5 M 4-tert-butylpyridine (TBP) in acetonitrile and valeronitrile (volume ratio of 85:15)",-,-,C1,TiO2 film (12 um transparent + 5 um scattering layer),-,10 h in XW2 + 3 h in C1,"AM 1.5G, 100 mW/cm2",cosensitizer,Yueqiang Wang and Bin Chen and Wenjun Wu and Xin Li and Weihong Zhu and He Tian and Yongshu Xie,Efficient Solar Cells Sensitized by Porphyrins with an Extended Conjugation Framework and a Carbazole Donor: From Molecular Design to Cosensitization,Angewandte Chemie International Edition,53,10.1002/anie.201406190,10779--10783,40,,01/01/2014,Wang_2014,,,CCCCCCCCCCCCOc1cccc(c1/C/1=C/2\C=CC(=N2)/C(=c/2\n3[Zn]n4c1ccc4/C(=C\1/C=CC(=N1)/C(=c\3/cc2)/c1c(OCCCCCCCCCCCC)cccc1OCCCCCCCCCCCC)/C#Cc1ccc(cc1)n1c2ccccc2c2c1cccc2)/C#Cc1ccc(cc1)C(=O)O)OCCCCCCCCCCCC,porphyrin,658,671,THF
698,17.6,0.7,8.59,"0.1 M LiI, 0.05 M I2, 0.6 M 1,2-dimethyl-3-propyl-imidazolium iodide (DMPII), and 0.5 M 4-tert-butylpyridine (TBP) in acetonitrile and valeronitrile (volume ratio of 85:15)",-,-,C1,TiO2 film (12 um transparent + 5 um scattering layer),-,10 h in XW3 + 0.5 h in C1,"AM 1.5G, 100 mW/cm2",cosensitizer,Yueqiang Wang and Bin Chen and Wenjun Wu and Xin Li and Weihong Zhu and He Tian and Yongshu Xie,Efficient Solar Cells Sensitized by Porphyrins with an Extended Conjugation Framework and a Carbazole Donor: From Molecular Design to Cosensitization,Angewandte Chemie International Edition,53,10.1002/anie.201406190,10779--10783,40,,01/01/2014,Wang_2014,,,CCCCCCCCCCCCOc1cccc(c1/C/1=C/2\C=CC(=N2)/C(=c/2\n3[Zn]n4c1ccc4/C(=C\1/C=CC(=N1)/C(=c\3/cc2)/c1c(OCCCCCCCCCCCC)cccc1OCCCCCCCCCCCC)/C#Cc1cc(OC)c(cc1OC)n1c2ccccc2c2c1cccc2)/C#Cc1ccc(cc1)C(=O)O)OCCCCCCCCCCCC,porphyrin,662,673,THF
590,5.38,0.66,2.09,"0.6 M 1,2-dimetyl-3-propyl imidazolium iodide, 0.05 M iodine, 0.1 M LiI, and 0.5 M tert-butylpyridine in acetonitrile",-,-,-,TiO2 film (9.5 um transparent + 4 um scattering layer),-,-,"AM 1.5G, 100 mW/cm2",-,Kang Deuk Seo and Myung Jun Lee and Hae Min Song and Hong Seok Kang and Hwan Kyu Kim,"Novel D-$\uppi$-A system based on zinc porphyrin dyes for dye-sensitized solar cells: Synthesis, electrochemical, and photovoltaic properties",Dyes and Pigments,94,10.1016/j.dyepig.2011.12.006,143--149,1,,01/01/2012,Seo_2012,,,OC(=O)c1ccc(cc1)/C/1=C/2\C=CC(=N2)/C(=c/2\n3[Zn]n4c1ccc4/C(=C\1/C=CC(=N1)/C(=c\3/cc2)/c1ccc(cc1)N(c1ccccc1)c1ccccc1)/c1ccccc1)/c1ccccc1,porphyrin,599,659,THF
705,18.42,0.7,9.05,"0.1 M LiI, 0.05 M I2, 0.6 M 1,2-dimethyl-3-propyl-imidazolium iodide (DMPII), and 0.5 M 4-tert-butylpyridine (TBP) in acetonitrile and valeronitrile (volume ratio of 85:15)",-,-,C1,TiO2 film (12 um transparent + 5 um scattering layer),-,10 h in XW3 + 1.5 h in C1,"AM 1.5G, 100 mW/cm2",cosensitizer,Yueqiang Wang and Bin Chen and Wenjun Wu and Xin Li and Weihong Zhu and He Tian and Yongshu Xie,Efficient Solar Cells Sensitized by Porphyrins with an Extended Conjugation Framework and a Carbazole Donor: From Molecular Design to Cosensitization,Angewandte Chemie International Edition,53,10.1002/anie.201406190,10779--10783,40,,01/01/2014,Wang_2014,,,CCCCCCCCCCCCOc1cccc(c1/C/1=C/2\C=CC(=N2)/C(=c/2\n3[Zn]n4c1ccc4/C(=C\1/C=CC(=N1)/C(=c\3/cc2)/c1c(OCCCCCCCCCCCC)cccc1OCCCCCCCCCCCC)/C#Cc1cc(OC)c(cc1OC)n1c2ccccc2c2c1cccc2)/C#Cc1ccc(cc1)C(=O)O)OCCCCCCCCCCCC,porphyrin,662,673,THF
711,17.9,0.71,8.91,"0.1 M LiI, 0.05 M I2, 0.6 M 1,2-dimethyl-3-propyl-imidazolium iodide (DMPII), and 0.5 M 4-tert-butylpyridine (TBP) in acetonitrile and valeronitrile (volume ratio of 85:15)",-,-,C1,TiO2 film (12 um transparent + 5 um scattering layer),-,10 h in XW3 + 3 h in C1,"AM 1.5G, 100 mW/cm2",cosensitizer,Yueqiang Wang and Bin Chen and Wenjun Wu and Xin Li and Weihong Zhu and He Tian and Yongshu Xie,Efficient Solar Cells Sensitized by Porphyrins with an Extended Conjugation Framework and a Carbazole Donor: From Molecular Design to Cosensitization,Angewandte Chemie International Edition,53,10.1002/anie.201406190,10779--10783,40,,01/01/2014,Wang_2014,,,CCCCCCCCCCCCOc1cccc(c1/C/1=C/2\C=CC(=N2)/C(=c/2\n3[Zn]n4c1ccc4/C(=C\1/C=CC(=N1)/C(=c\3/cc2)/c1c(OCCCCCCCCCCCC)cccc1OCCCCCCCCCCCC)/C#Cc1cc(OC)c(cc1OC)n1c2ccccc2c2c1cccc2)/C#Cc1ccc(cc1)C(=O)O)OCCCCCCCCCCCC,porphyrin,662,673,THF
725,18.2,0.69,9,"0.1 M LiI, 0.05 M I2, 0.6 M 1,2-dimethyl-3-propyl-imidazolium iodide (DMPII), and 0.5 M 4-tert-butylpyridine (TBP) in acetonitrile and valeronitrile (volume ratio of 85:15)",-,-,C1,TiO2 film (12 um transparent + 5 um scattering layer),-,10 h in XW4 + 0.5 h in C1,"AM 1.5G, 100 mW/cm2",cosensitizer,Yueqiang Wang and Bin Chen and Wenjun Wu and Xin Li and Weihong Zhu and He Tian and Yongshu Xie,Efficient Solar Cells Sensitized by Porphyrins with an Extended Conjugation Framework and a Carbazole Donor: From Molecular Design to Cosensitization,Angewandte Chemie International Edition,53,10.1002/anie.201406190,10779--10783,40,,01/01/2014,Wang_2014,,,CCCCCCCCCCCCOc1cccc(c1/C/1=C/2\C=CC(=N2)/C(=c/2\n3[Zn]n4c1ccc4/C(=C\1/C=CC(=N1)/C(=c\3/cc2)/c1c(OCCCCCCCCCCCC)cccc1OCCCCCCCCCCCC)/C#Cc1cc(OCCCCCC)c(cc1OCCCCCC)n1c2ccccc2c2c1cccc2)/C#Cc1ccc(cc1)C(=O)O)OCCCCCCCCCCCC,porphyrin,663,675,THF
736,20.15,0.71,10.45,"0.1 M LiI, 0.05 M I2, 0.6 M 1,2-dimethyl-3-propyl-imidazolium iodide (DMPII), and 0.5 M 4-tert-butylpyridine (TBP) in acetonitrile and valeronitrile (volume ratio of 85:15)",-,-,C1,TiO2 film (12 um transparent + 5 um scattering layer),-,10 h in XW4 + 1.5 h in C1,"AM 1.5G, 100 mW/cm2",cosensitizer,Yueqiang Wang and Bin Chen and Wenjun Wu and Xin Li and Weihong Zhu and He Tian and Yongshu Xie,Efficient Solar Cells Sensitized by Porphyrins with an Extended Conjugation Framework and a Carbazole Donor: From Molecular Design to Cosensitization,Angewandte Chemie International Edition,53,10.1002/anie.201406190,10779--10783,40,,01/01/2014,Wang_2014,,,CCCCCCCCCCCCOc1cccc(c1/C/1=C/2\C=CC(=N2)/C(=c/2\n3[Zn]n4c1ccc4/C(=C\1/C=CC(=N1)/C(=c\3/cc2)/c1c(OCCCCCCCCCCCC)cccc1OCCCCCCCCCCCC)/C#Cc1cc(OCCCCCC)c(cc1OCCCCCC)n1c2ccccc2c2c1cccc2)/C#Cc1ccc(cc1)C(=O)O)OCCCCCCCCCCCC,porphyrin,663,675,THF
740,19.97,0.69,10.09,"0.1 M LiI, 0.05 M I2, 0.6 M 1,2-dimethyl-3-propyl-imidazolium iodide (DMPII), and 0.5 M 4-tert-butylpyridine (TBP) in acetonitrile and valeronitrile (volume ratio of 85:15)",-,-,C1,TiO2 film (12 um transparent + 5 um scattering layer),-,10 h in XW4 + 3 h in C1,"AM 1.5G, 100 mW/cm2",cosensitizer,Yueqiang Wang and Bin Chen and Wenjun Wu and Xin Li and Weihong Zhu and He Tian and Yongshu Xie,Efficient Solar Cells Sensitized by Porphyrins with an Extended Conjugation Framework and a Carbazole Donor: From Molecular Design to Cosensitization,Angewandte Chemie International Edition,53,10.1002/anie.201406190,10779--10783,40,,01/01/2014,Wang_2014,,,CCCCCCCCCCCCOc1cccc(c1/C/1=C/2\C=CC(=N2)/C(=c/2\n3[Zn]n4c1ccc4/C(=C\1/C=CC(=N1)/C(=c\3/cc2)/c1c(OCCCCCCCCCCCC)cccc1OCCCCCCCCCCCC)/C#Cc1cc(OCCCCCC)c(cc1OCCCCCC)n1c2ccccc2c2c1cccc2)/C#Cc1ccc(cc1)C(=O)O)OCCCCCCCCCCCC,porphyrin,663,675,THF
490,5.5,0.65,1.75,"0.5 M LiI, 0.05 M I2 and 0.5 M 4-tert-butyl-pyridine (TBP) in 3-methoxypropionitrile",0.96,-,-,TiO2 film 10-15 um thick,183 nmol/cm2,-,"AM 1.5G, 100 mW/cm2",-,Qinglong Tan and Xuejun Zhang and Lijun Mao and Guanqiong Xin and Shuanfen Zhang,"Novel zinc porphyrin sensitizers for dye-sensitized solar cells: Synthesis and spectral, electrochemical, and photovoltaic properties",Journal of Molecular Structure,1035,10.1016/j.molstruc.2012.12.003,400--406,,,01/01/2013,Tan_2013,,,COc1cc(cc(c1OC)OC)/C/1=C/2\C=CC(=N2)/C(=c/2\n3[Zn]n4c1ccc4/C(=C\1/C=CC(=N1)/C(=c\3/cc2)/c1cc(OC)c(c(c1)OC)OC)/c1ccc(cc1)C(=O)O)/c1cc(OC)c(c(c1)OC)OC,porphyrin,606,660,DMF
400,4,0.66,1.06,"0.5 M LiI, 0.05 M I2 and 0.5 M 4-tert-butyl-pyridine (TBP) in 3-methoxypropionitrile",0.96,-,-,TiO2 film 10-15 um thick,126 nmol/cm2,-,"AM 1.5G, 100 mW/cm2",-,Qinglong Tan and Xuejun Zhang and Lijun Mao and Guanqiong Xin and Shuanfen Zhang,"Novel zinc porphyrin sensitizers for dye-sensitized solar cells: Synthesis and spectral, electrochemical, and photovoltaic properties",Journal of Molecular Structure,1035,10.1016/j.molstruc.2012.12.003,400--406,,,01/01/2013,Tan_2013,,,COc1cc(cc(c1OC)OC)/C/1=C/2\C=CC(=N2)/C(=c/2\n3[Zn]n4c1ccc4/C(=C\1/C=CC(=N1)/C(=c\3/cc2)/c1cc(OC)c(c(c1)OC)OC)/c1ccc(cc1)/N=C/c1ccc(cc1)C(=O)O)/c1cc(OC)c(c(c1)OC)OC,porphyrin,600,659,DMF
725,17.07,0.7,8.6,"0.1 M LiI, 0.05 M I2, 0.6 M 1-methyl-3-propyl-imidazoliumiodide (PMII), and 0.5 M 4-tert-butylpyridine (TBP) in acetonitrile",-,2 mM CDCA,-,TiO2 film (12 um transparent + 5 um scattering layer),-,10 hours,"AM 1.5G, 100 mW/cm2",-,Yunyu Tang and Yueqiang Wang and Xin Li and Hans {\AA}gren and Wei-Hong Zhu and Yongshu Xie,Porphyrins Containing a Triphenylamine Donor and up to Eight Alkoxy Chains for Dye-Sensitized Solar Cells: A High Efficiency of 10.9{\%},{ACS} Applied Materials {\&} Interfaces,7,10.1021/acsami.5b10624,27976--27985,50,,01/01/2015,Tang_2015,,,CCCCCCCCCCCCOc1cccc(c1/C/1=C/2\C=CC(=N2)/C(=c/2\n3[Zn]n4c1ccc4/C(=C\1/C=CC(=N1)/C(=c\3/cc2)/c1c(OCCCCCCCCCCCC)cccc1OCCCCCCCCCCCC)/C#Cc1ccc(cc1)C(=O)O)/C#Cc1cc(OCCCCCC)c(cc1OCCCCCC)N(c1ccccc1)c1ccccc1)OCCCCCCCCCCCC,porphyrin,668,680,THF
720,18.02,0.67,8.7,"0.1 M LiI, 0.05 M I2, 0.6 M 1-methyl-3-propyl-imidazoliumiodide (PMII), and 0.5 M 4-tert-butylpyridine (TBP) in acetonitrile",-,2 mM CDCA,-,TiO2 film (12 um transparent + 5 um scattering layer),-,10 hours,"AM 1.5G, 100 mW/cm2",-,Yunyu Tang and Yueqiang Wang and Xin Li and Hans {\AA}gren and Wei-Hong Zhu and Yongshu Xie,Porphyrins Containing a Triphenylamine Donor and up to Eight Alkoxy Chains for Dye-Sensitized Solar Cells: A High Efficiency of 10.9{\%},{ACS} Applied Materials {\&} Interfaces,7,10.1021/acsami.5b10624,27976--27985,50,,01/01/2015,Tang_2015,,,CCCCCCCCCCCCOc1cccc(c1/C/1=C/2\C=CC(=N2)/C(=c/2\n3[Zn]n4c1ccc4/C(=C\1/C=CC(=N1)/C(=c\3/cc2)/c1c(OCCCCCCCCCCCC)cccc1OCCCCCCCCCCCC)/C#Cc1cc(OCCCCCC)c(cc1OC)N(c1ccc(cc1)OCCCCCC)c1ccc(cc1)OC)/C#Cc1ccc(cc1)C(=O)O)OCCCCCCCCCCCC,porphyrin,673,689,THF
734,17.92,0.7,9.1,"0.1 M LiI, 0.05 M I2, 0.6 M 1-methyl-3-propyl-imidazoliumiodide (PMII), and 0.5 M 4-tert-butylpyridine (TBP) in acetonitrile",-,2 mM CDCA,-,TiO2 film (12 um transparent + 5 um scattering layer),-,10 hours,"AM 1.5G, 100 mW/cm2",-,Yunyu Tang and Yueqiang Wang and Xin Li and Hans {\AA}gren and Wei-Hong Zhu and Yongshu Xie,Porphyrins Containing a Triphenylamine Donor and up to Eight Alkoxy Chains for Dye-Sensitized Solar Cells: A High Efficiency of 10.9{\%},{ACS} Applied Materials {\&} Interfaces,7,10.1021/acsami.5b10624,27976--27985,50,,01/01/2015,Tang_2015,,,CCCCCCCCCCCCOc1cccc(c1/C/1=c/2\cc/c/3=C(\C#Cc4cc(OCCCCCC)c(cc4OCCCCCC)N(c4ccc(cc4)OCCCCCC)c4ccc(cc4)OCCCCCC)/C4=N/C(=C(\c5n([Zn]n23)c(/C(=C/2\N=C1C=C2)/C#Cc1ccc(cc1)C(=O)O)cc5)/c1c(OCCCCCCCCCCCC)cccc1OCCCCCCCCCCCC)/C=C4)OCCCCCCCCCCCC,porphyrin,674,690,THF
