Repository: PaulC61/Cheminformatics

# Cheminformatics
Repository for:
Cheminformatics Masters students of University of Strasbourg 2020 - 2022
+ My own projects related to the course

File: InternshipM2_BIU/rawDSSCDBdata.csv (part 63 of 77)
VOC,JSC,FF,PCE,Electrolyte,Active area,Co-adsorbent,Co-sensitizer,Semiconductor,Dye loading,Exposure time,Solar simulator,Performance comment,Article author,Article title,Article journal,Article volume,Article DOI,Article pages,Article issue nr,Article EID,Article year,Article year,Article electronic id,Article keywords,Molecule SMILE,Molecule keywords,Molecule spectrum absorption maxima,Molecule spectrum emission maxima,Molecule spectrum solvent
700,18.79,0.72,9.5,"0.1 M LiI, 0.05 M I2, 0.6 M 1-methyl-3-propyl-imidazoliumiodide (PMII), and 0.5 M 4-tert-butylpyridine (TBP) in acetonitrile",-,2 mM CDCA,-,TiO2 film (12 um transparent + 5 um scattering layer),-,10 hours,"AM 1.5G, 100 mW/cm2",-,Yunyu Tang and Yueqiang Wang and Xin Li and Hans {\AA}gren and Wei-Hong Zhu and Yongshu Xie,Porphyrins Containing a Triphenylamine Donor and up to Eight Alkoxy Chains for Dye-Sensitized Solar Cells: A High Efficiency of 10.9{\%},{ACS} Applied Materials {\&} Interfaces,7,10.1021/acsami.5b10624,27976--27985,50,,01/01/2015,Tang_2015,,,CCCCCCCCCCCCOc1cccc(c1/C/1=c/2\cc/c/3=C(\C#Cc4cc(OCCCCCC)c(cc4OCCCCCC)N(c4ccc(cc4)OCCCCCC)c4ccc(cc4)OCCCCCC)/C4=N/C(=C(\c5n([Zn]n23)c(/C(=C/2\N=C1C=C2)/C#Cc1ccc(c2c1nsn2)c1ccc(cc1)C(=O)O)cc5)/c1c(OCCCCCCCCCCCC)cccc1OCCCCCCCCCCCC)/C=C4)OCCCCCCCCCCCC,porphyrin,693,728,THF
765,18.54,0.7,9.9,"0.1 M LiI, 0.05 M I2, 0.6 M 1-methyl-3-propyl-imidazoliumiodide (PMII), and 0.5 M 4-tert-butylpyridine (TBP) in acetonitrile",-,2 mM CDCA,WS-5,TiO2 film (12 um transparent + 5 um scattering layer),-,1.5 hours in WS-5,"AM 1.5G, 100 mW/cm2",cosensitizer,Yunyu Tang and Yueqiang Wang and Xin Li and Hans {\AA}gren and Wei-Hong Zhu and Yongshu Xie,Porphyrins Containing a Triphenylamine Donor and up to Eight Alkoxy Chains for Dye-Sensitized Solar Cells: A High Efficiency of 10.9{\%},{ACS} Applied Materials {\&} Interfaces,7,10.1021/acsami.5b10624,27976--27985,50,,01/01/2015,Tang_2015,,,CCCCCCCCCCCCOc1cccc(c1/C/1=C/2\C=CC(=N2)/C(=c/2\n3[Zn]n4c1ccc4/C(=C\1/C=CC(=N1)/C(=c\3/cc2)/c1c(OCCCCCCCCCCCC)cccc1OCCCCCCCCCCCC)/C#Cc1ccc(cc1)C(=O)O)/C#Cc1cc(OCCCCCC)c(cc1OCCCCCC)N(c1ccccc1)c1ccccc1)OCCCCCCCCCCCC,porphyrin,668,680,THF
763,18.88,0.71,10.1,"0.1 M LiI, 0.05 M I2, 0.6 M 1-methyl-3-propyl-imidazoliumiodide (PMII), and 0.5 M 4-tert-butylpyridine (TBP) in acetonitrile",-,2 mM CDCA,WS-5,TiO2 film (12 um transparent + 5 um scattering layer),-,1.5 hours in WS-5,"AM 1.5G, 100 mW/cm2",cosensitizer,Yunyu Tang and Yueqiang Wang and Xin Li and Hans {\AA}gren and Wei-Hong Zhu and Yongshu Xie,Porphyrins Containing a Triphenylamine Donor and up to Eight Alkoxy Chains for Dye-Sensitized Solar Cells: A High Efficiency of 10.9{\%},{ACS} Applied Materials {\&} Interfaces,7,10.1021/acsami.5b10624,27976--27985,50,,01/01/2015,Tang_2015,,,CCCCCCCCCCCCOc1cccc(c1/C/1=C/2\C=CC(=N2)/C(=c/2\n3[Zn]n4c1ccc4/C(=C\1/C=CC(=N1)/C(=c\3/cc2)/c1c(OCCCCCCCCCCCC)cccc1OCCCCCCCCCCCC)/C#Cc1cc(OCCCCCC)c(cc1OC)N(c1ccc(cc1)OCCCCCC)c1ccc(cc1)OC)/C#Cc1ccc(cc1)C(=O)O)OCCCCCCCCCCCC,porphyrin,673,689,THF
773,19.01,0.72,10.4,"0.1 M LiI, 0.05 M I2, 0.6 M 1-methyl-3-propyl-imidazoliumiodide (PMII), and 0.5 M 4-tert-butylpyridine (TBP) in acetonitrile",-,2 mM CDCA,WS-5,TiO2 film (12 um transparent + 5 um scattering layer),-,1.5 hours in WS-5,"AM 1.5G, 100 mW/cm2",cosensitizer,Yunyu Tang and Yueqiang Wang and Xin Li and Hans {\AA}gren and Wei-Hong Zhu and Yongshu Xie,Porphyrins Containing a Triphenylamine Donor and up to Eight Alkoxy Chains for Dye-Sensitized Solar Cells: A High Efficiency of 10.9{\%},{ACS} Applied Materials {\&} Interfaces,7,10.1021/acsami.5b10624,27976--27985,50,,01/01/2015,Tang_2015,,,CCCCCCCCCCCCOc1cccc(c1/C/1=c/2\cc/c/3=C(\C#Cc4cc(OCCCCCC)c(cc4OCCCCCC)N(c4ccc(cc4)OCCCCCC)c4ccc(cc4)OCCCCCC)/C4=N/C(=C(\c5n([Zn]n23)c(/C(=C/2\N=C1C=C2)/C#Cc1ccc(cc1)C(=O)O)cc5)/c1c(OCCCCCCCCCCCC)cccc1OCCCCCCCCCCCC)/C=C4)OCCCCCCCCCCCC,porphyrin,674,690,THF
670,14.03,0.69,6.49,"0.6 M 1,2-dimethyl-3-n-propylimidazolium iodide (DMPII), 0.1 M LiI, 0.05 M I2 and 0.5 M tert-butylpyridine (TBP) in CH3CN",0.25,-,-,TiO2 film 12 um thick,-,-,"AM 1.5G, 100 mw/cm2",12 hours,Mao Mao and Jian-Bo Wang and Xiu-Lin Liu and Guo-Hua Wu and Xia-Qin Fang and Qin-Hua Song,Insight into the effects of modifying chromophores on the performance of quinoline-based dye-sensitized solar cells,Spectrochimica Acta Part A: Molecular and Biomolecular Spectroscopy,190,10.1016/j.saa.2017.09.002,23--32,,,01/01/2018,Mao_2018,,,S=C=N[Ru]12(N=C=S)(N3C=C[C@H](C=C3C3=C[C@@H](C=CN23)C(=O)O)C(=O)O)N2C=C[C@H](C=C2C2=C[C@@H](C=CN12)C(=O)O)C(=O)O,"N3, Ruthenium",,,-
716,14.99,0.66,7.13,"0.1 M LiI, 0.05 M I2, 0.6 M 1-methyl-3-propyl-imidazolium iodide (PMII), and 0.5 M 4-tert-butylpyridine (TBP) in acetonitrile and valeronitrile (volume ratio of 85:15)",-,-,-,TiO2 film (12 um transparent + 5 um scattering layer),-,10 hours,"AM 1.5G, 100 mW/cm2",-,Yueqiang Wang and Bin Chen and Wenjun Wu and Xin Li and Weihong Zhu and He Tian and Yongshu Xie,Efficient Solar Cells Sensitized by Porphyrins with an Extended Conjugation Framework and a Carbazole Donor: From Molecular Design to Cosensitization,Angewandte Chemie International Edition,53,10.1002/anie.201406190,10779--10783,40,,01/01/2014,Wang_2014,,,CCCCCCCCCCCCOc1cccc(c1/C/1=C/2\C=CC(=N2)/C(=c/2\n3[Zn]n4c1ccc4/C(=C\1/C=CC(=N1)/C(=c\3/cc2)/c1c(OCCCCCCCCCCCC)cccc1OCCCCCCCCCCCC)/c1ccc(cc1)n1c2ccccc2c2c1cccc2)/C#Cc1ccc(cc1)C(=O)O)OCCCCCCCCCCCC,porphyrin,599,657,THF
694,15.6,0.68,7.32,"0.1 M LiI, 0.05 M I2, 0.6 M 1-methyl-3-propyl-imidazolium iodide (PMII), and 0.5 M 4-tert-butylpyridine (TBP) in acetonitrile and valeronitrile (volume ratio of 85:15)",-,-,-,TiO2 film (12 um transparent + 5 um scattering layer),-,10 hours,"AM 1.5G, 100 mW/cm2",-,Yueqiang Wang and Bin Chen and Wenjun Wu and Xin Li and Weihong Zhu and He Tian and Yongshu Xie,Efficient Solar Cells Sensitized by Porphyrins with an Extended Conjugation Framework and a Carbazole Donor: From Molecular Design to Cosensitization,Angewandte Chemie International Edition,53,10.1002/anie.201406190,10779--10783,40,,01/01/2014,Wang_2014,,,CCCCCCCCCCCCOc1cccc(c1/C/1=C/2\C=CC(=N2)/C(=c/2\n3[Zn]n4c1ccc4/C(=C\1/C=CC(=N1)/C(=c\3/cc2)/c1c(OCCCCCCCCCCCC)cccc1OCCCCCCCCCCCC)/C#Cc1cc(OC)c(cc1OC)n1c2ccccc2c2c1cccc2)/C#Cc1ccc(cc1)C(=O)O)OCCCCCCCCCCCC,porphyrin,662,673,THF
729,16.9,0.7,8.67,"0.1 M LiI, 0.05 M I2, 0.6 M 1,2-dimethyl-3-propyl-imidazolium iodide (DMPII), and 0.5 M 4-tert-butylpyridine (TBP) in acetonitrile and valeronitrile (volume ratio of 85:15)",-,-,C1,TiO2 film (12 um transparent + 5 um scattering layer),-,10 h in XW1 + 0.5 h in C1,"AM 1.5G, 100 mW/cm2",cosensitizer,Yueqiang Wang and Bin Chen and Wenjun Wu and Xin Li and Weihong Zhu and He Tian and Yongshu Xie,Efficient Solar Cells Sensitized by Porphyrins with an Extended Conjugation Framework and a Carbazole Donor: From Molecular Design to Cosensitization,Angewandte Chemie International Edition,53,10.1002/anie.201406190,10779--10783,40,,01/01/2014,Wang_2014,,,CCCCCCCCCCCCOc1cccc(c1/C/1=C/2\C=CC(=N2)/C(=c/2\n3[Zn]n4c1ccc4/C(=C\1/C=CC(=N1)/C(=c\3/cc2)/c1c(OCCCCCCCCCCCC)cccc1OCCCCCCCCCCCC)/c1ccc(cc1)n1c2ccccc2c2c1cccc2)/C#Cc1ccc(cc1)C(=O)O)OCCCCCCCCCCCC,porphyrin,599,657,THF
748,20.3,0.72,10.9,"0.1 M LiI, 0.05 M I2, 0.6 M 1-methyl-3-propyl-imidazoliumiodide (PMII), and 0.5 M 4-tert-butylpyridine (TBP) in acetonitrile",-,2 mM CDCA,WS-5,TiO2 film (12 um transparent + 5 um scattering layer),-,1.5 hours in WS-5,"AM 1.5G, 100 mW/cm2",cosensitizer,Yunyu Tang and Yueqiang Wang and Xin Li and Hans {\AA}gren and Wei-Hong Zhu and Yongshu Xie,Porphyrins Containing a Triphenylamine Donor and up to Eight Alkoxy Chains for Dye-Sensitized Solar Cells: A High Efficiency of 10.9{\%},{ACS} Applied Materials {\&} Interfaces,7,10.1021/acsami.5b10624,27976--27985,50,,01/01/2015,Tang_2015,,,CCCCCCCCCCCCOc1cccc(c1/C/1=c/2\cc/c/3=C(\C#Cc4cc(OCCCCCC)c(cc4OCCCCCC)N(c4ccc(cc4)OCCCCCC)c4ccc(cc4)OCCCCCC)/C4=N/C(=C(\c5n([Zn]n23)c(/C(=C/2\N=C1C=C2)/C#Cc1ccc(c2c1nsn2)c1ccc(cc1)C(=O)O)cc5)/c1c(OCCCCCCCCCCCC)cccc1OCCCCCCCCCCCC)/C=C4)OCCCCCCCCCCCC,porphyrin,693,728,THF
676,16.59,0.7,7.88,"5 wt% poly(vinylidenefluoride-co-hexafluoropropylene) in a redox solution containing 0.1 M LiI, 0.05 M I2 , 0.6 M 1,2-dimethyl-3-n-propylimidazolium iodide (DMPImI) and 0.5 M 4-tert-butylpyridine (TBP) in 3-methoxypropionitrile (MPN)",0.25,0.4 mM DCA,-,TiO2 film 15 um thick,-,6 h in FNE57 + 12 h in FNE46,AM 1.5G,quasi-solid-state DSSC,Suhua Fan and Xuefeng Lu and Hong Sun and Gang Zhou and Yuan Jay Chang and Zhong-Sheng Wang,Effect of the co-sensitization sequence on the performance of dye-sensitized solar cells with porphyrin and organic dyes,Phys. Chem. Chem. Phys.,18,10.1039/c5cp05986k,932--938,2,,01/01/2016,Fan_2016,,,CCCCCCc1cc(sc1/C=C(/C(=O)O)\C#N)c1ccc(cc1)/C/1=c/2\cc/c/3=C(/C4=N/C(=C(\c5n([Zn]n23)c(/C(=C/2\N=C1C=C2)/c1ccccc1)cc5)/c1ccc(cc1)n1c2ccccc2c2c1cccc2)/C=C4)\c1ccccc1.CCCCCCCCOc1ccc(cc1)N(c1ccc(cc1)OCCCCCCCC)c1ccc(cc1)c1ccc(s1)c1ccc(c2c1nccn2)c1ccc(s1)/C=C(/C(=O)O)\C#N,porphyrin,,,-
683,17.03,0.7,8.14,"5 wt% poly(vinylidenefluoride-co-hexafluoropropylene) in a redox solution containing 0.1 M LiI, 0.05 M I2 , 0.6 M 1,2-dimethyl-3-n-propylimidazolium iodide (DMPImI) and 0.5 M 4-tert-butylpyridine (TBP) in 3-methoxypropionitrile (MPN)",0.25,0.4 mM DCA,FNE46 cosensitizer,TiO2 film 15 um thick,-,6 h in FNE59 + 12 h in FNE46,AM 1.5G,quasi-solid-state DSSC,Suhua Fan and Xuefeng Lu and Hong Sun and Gang Zhou and Yuan Jay Chang and Zhong-Sheng Wang,Effect of the co-sensitization sequence on the performance of dye-sensitized solar cells with porphyrin and organic dyes,Phys. Chem. Chem. Phys.,18,10.1039/c5cp05986k,932--938,2,,01/01/2016,Fan_2016,,,CCCCCCc1cc(sc1/C=C(/C(=O)O)\C#N)c1ccc(c2c1nc(c1ccccc1)c(n2)c1ccccc1)c1ccc(cc1)/C/1=c/2\cc/c/3=C(/C4=N/C(=C(\c5n([Zn]n23)c(/C(=C/2\N=C1C=C2)/c1ccccc1)cc5)/c1ccc(cc1)n1c2ccccc2c2c1cccc2)/C=C4)\c1ccccc1.CCCCCCCCOc1ccc(cc1)N(c1ccc(cc1)OCCCCCCCC)c1ccc(cc1)c1ccc(s1)c1ccc(c2c1nccn2)c1ccc(s1)/C=C(/C(=O)O)\C#N,porphyrin,,,-
678,16.6,0.7,7.88,"5 wt% poly(vinylidenefluoride-co-hexafluoropropylene) in a redox solution containing 0.1 M LiI, 0.05 M I2 , 0.6 M 1,2-dimethyl-3-n-propylimidazolium iodide (DMPImI) and 0.5 M 4-tert-butylpyridine (TBP) in 3-methoxypropionitrile (MPN)",0.25,0.4 mM DCA,FNE46 cosensitizer,TiO2 film 15 um thick,-,12 h in FNE46 + 6 h in FNE59,AM 1.5G,quasi-solid-state DSSC,Suhua Fan and Xuefeng Lu and Hong Sun and Gang Zhou and Yuan Jay Chang and Zhong-Sheng Wang,Effect of the co-sensitization sequence on the performance of dye-sensitized solar cells with porphyrin and organic dyes,Phys. Chem. Chem. Phys.,18,10.1039/c5cp05986k,932--938,2,,01/01/2016,Fan_2016,,,CCCCCCc1cc(sc1/C=C(/C(=O)O)\C#N)c1ccc(c2c1nc(c1ccccc1)c(n2)c1ccccc1)c1ccc(cc1)/C/1=c/2\cc/c/3=C(/C4=N/C(=C(\c5n([Zn]n23)c(/C(=C/2\N=C1C=C2)/c1ccccc1)cc5)/c1ccc(cc1)n1c2ccccc2c2c1cccc2)/C=C4)\c1ccccc1.CCCCCCCCOc1ccc(cc1)N(c1ccc(cc1)OCCCCCCCC)c1ccc(cc1)c1ccc(s1)c1ccc(c2c1nccn2)c1ccc(s1)/C=C(/C(=O)O)\C#N,porphyrin,,,-
540,7.57,0.67,2.74,"0.6 M 1,2-dimetyl-3-propyl imidazolium iodide, 0.05 M iodine, 0.1 M LiI, and 0.5 M tert-butylpyridine in acetonitrile",-,-,-,TiO2 film (9.5 um transparent + 4 um scattering layer),-,-,"AM 1.5G, 100 mW/cm2",-,Kang Deuk Seo and Myung Jun Lee and Hae Min Song and Hong Seok Kang and Hwan Kyu Kim,"Novel D-$\uppi$-A system based on zinc porphyrin dyes for dye-sensitized solar cells: Synthesis, electrochemical, and photovoltaic properties",Dyes and Pigments,94,10.1016/j.dyepig.2011.12.006,143--149,1,,01/01/2012,Seo_2012,,,Cc1cc(C)c(c(c1)C)/C/1=c/2\cc/c/3=C(\c4ccc(cc4)N(c4ccccc4)c4ccccc4)/C4=N/C(=C(\c5n([Zn]n23)c(/C(=C/2\N=C1C=C2)/c1ccc(cc1)C(=O)O)cc5)/c1c(C)cc(cc1C)C)/C=C4,porphyrin,600,660,THF
671,16.32,0.69,7.56,"5 wt% poly(vinylidenefluoride-co-hexafluoropropylene) in a redox solution containing 0.1 M LiI, 0.05 M I2 , 0.6 M 1,2-dimethyl-3-n-propylimidazolium iodide (DMPImI) and 0.5 M 4-tert-butylpyridine (TBP) in 3-methoxypropionitrile (MPN)",0.25,0.4 mM DCA,FNE46 cosensitizer,TiO2 film 15 um thick,-,18 h in (FNE46 + FNE59),AM 1.5G,quasi-solid-state DSSC,Suhua Fan and Xuefeng Lu and Hong Sun and Gang Zhou and Yuan Jay Chang and Zhong-Sheng Wang,Effect of the co-sensitization sequence on the performance of dye-sensitized solar cells with porphyrin and organic dyes,Phys. Chem. Chem. Phys.,18,10.1039/c5cp05986k,932--938,2,,01/01/2016,Fan_2016,,,CCCCCCc1cc(sc1/C=C(/C(=O)O)\C#N)c1ccc(c2c1nc(c1ccccc1)c(n2)c1ccccc1)c1ccc(cc1)/C/1=c/2\cc/c/3=C(/C4=N/C(=C(\c5n([Zn]n23)c(/C(=C/2\N=C1C=C2)/c1ccccc1)cc5)/c1ccc(cc1)n1c2ccccc2c2c1cccc2)/C=C4)\c1ccccc1.CCCCCCCCOc1ccc(cc1)N(c1ccc(cc1)OCCCCCCCC)c1ccc(cc1)c1ccc(s1)c1ccc(c2c1nccn2)c1ccc(s1)/C=C(/C(=O)O)\C#N,porphyrin,,,-
661,15.99,0.65,6.87,"5 wt% poly(vinylidenefluoride-co-hexafluoropropylene) in a redox solution containing 0.1 M LiI, 0.05 M I2 , 0.6 M 1,2-dimethyl-3-n-propylimidazolium iodide (DMPImI) and 0.5 M 4-tert-butylpyridine (TBP) in 3-methoxypropionitrile (MPN)",0.25,0.4 mM DCA,FNE46 cosensitizer,TiO2 film 15 um thick,-,18 hours,AM 1.5G,"quasi-solid-state DSSC, ratio 1:0",Suhua Fan and Xuefeng Lu and Hong Sun and Gang Zhou and Yuan Jay Chang and Zhong-Sheng Wang,Effect of the co-sensitization sequence on the performance of dye-sensitized solar cells with porphyrin and organic dyes,Phys. Chem. Chem. Phys.,18,10.1039/c5cp05986k,932--938,2,,01/01/2016,Fan_2016,,,CCCCCCc1cc(sc1/C=C(/C(=O)O)\C#N)c1ccc(c2c1nc(c1ccccc1)c(n2)c1ccccc1)c1ccc(cc1)/C/1=c/2\cc/c/3=C(/C4=N/C(=C(\c5n([Zn]n23)c(/C(=C/2\N=C1C=C2)/c1ccccc1)cc5)/c1ccc(cc1)n1c2ccccc2c2c1cccc2)/C=C4)\c1ccccc1.CCCCCCCCOc1ccc(cc1)N(c1ccc(cc1)OCCCCCCCC)c1ccc(cc1)c1ccc(s1)c1ccc(c2c1nccn2)c1ccc(s1)/C=C(/C(=O)O)\C#N,porphyrin,,,-
679,16.06,0.68,7.42,"5 wt% poly(vinylidenefluoride-co-hexafluoropropylene) in a redox solution containing 0.1 M LiI, 0.05 M I2 , 0.6 M 1,2-dimethyl-3-n-propylimidazolium iodide (DMPImI) and 0.5 M 4-tert-butylpyridine (TBP) in 3-methoxypropionitrile (MPN)",0.25,0.4 mM DCA,FNE46 cosensitizer,TiO2 film 15 um thick,-,18 hours,AM 1.5G,"quasi-solid-state DSSC, ratio 2:1",Suhua Fan and Xuefeng Lu and Hong Sun and Gang Zhou and Yuan Jay Chang and Zhong-Sheng Wang,Effect of the co-sensitization sequence on the performance of dye-sensitized solar cells with porphyrin and organic dyes,Phys. Chem. Chem. Phys.,18,10.1039/c5cp05986k,932--938,2,,01/01/2016,Fan_2016,,,CCCCCCc1cc(sc1/C=C(/C(=O)O)\C#N)c1ccc(c2c1nc(c1ccccc1)c(n2)c1ccccc1)c1ccc(cc1)/C/1=c/2\cc/c/3=C(/C4=N/C(=C(\c5n([Zn]n23)c(/C(=C/2\N=C1C=C2)/c1ccccc1)cc5)/c1ccc(cc1)n1c2ccccc2c2c1cccc2)/C=C4)\c1ccccc1.CCCCCCCCOc1ccc(cc1)N(c1ccc(cc1)OCCCCCCCC)c1ccc(cc1)c1ccc(s1)c1ccc(c2c1nccn2)c1ccc(s1)/C=C(/C(=O)O)\C#N,porphyrin,,,-
679,15.24,0.7,7.24,"5 wt% poly(vinylidenefluoride-co-hexafluoropropylene) in a redox solution containing 0.1 M LiI, 0.05 M I2 , 0.6 M 1,2-dimethyl-3-n-propylimidazolium iodide (DMPImI) and 0.5 M 4-tert-butylpyridine (TBP) in 3-methoxypropionitrile (MPN)",0.25,0.4 mM DCA,FNE46 cosensitizer,TiO2 film 15 um thick,-,18 hours,AM 1.5G,"quasi-solid-state DSSC, ratio 1:1",Suhua Fan and Xuefeng Lu and Hong Sun and Gang Zhou and Yuan Jay Chang and Zhong-Sheng Wang,Effect of the co-sensitization sequence on the performance of dye-sensitized solar cells with porphyrin and organic dyes,Phys. Chem. Chem. Phys.,18,10.1039/c5cp05986k,932--938,2,,01/01/2016,Fan_2016,,,CCCCCCc1cc(sc1/C=C(/C(=O)O)\C#N)c1ccc(c2c1nc(c1ccccc1)c(n2)c1ccccc1)c1ccc(cc1)/C/1=c/2\cc/c/3=C(/C4=N/C(=C(\c5n([Zn]n23)c(/C(=C/2\N=C1C=C2)/c1ccccc1)cc5)/c1ccc(cc1)n1c2ccccc2c2c1cccc2)/C=C4)\c1ccccc1.CCCCCCCCOc1ccc(cc1)N(c1ccc(cc1)OCCCCCCCC)c1ccc(cc1)c1ccc(s1)c1ccc(c2c1nccn2)c1ccc(s1)/C=C(/C(=O)O)\C#N,porphyrin,,,-
703,12.06,0.71,6.02,"5 wt% poly(vinylidenefluoride-co-hexafluoropropylene) in a redox solution containing 0.1 M LiI, 0.05 M I2 , 0.6 M 1,2-dimethyl-3-n-propylimidazolium iodide (DMPImI) and 0.5 M 4-tert-butylpyridine (TBP) in 3-methoxypropionitrile (MPN)",0.25,0.4 mM DCA,FNE46 cosensitizer,TiO2 film 15 um thick,-,18 hours,AM 1.5G,"quasi-solid-state DSSC, ratio 0:1",Suhua Fan and Xuefeng Lu and Hong Sun and Gang Zhou and Yuan Jay Chang and Zhong-Sheng Wang,Effect of the co-sensitization sequence on the performance of dye-sensitized solar cells with porphyrin and organic dyes,Phys. Chem. Chem. Phys.,18,10.1039/c5cp05986k,932--938,2,,01/01/2016,Fan_2016,,,CCCCCCc1cc(sc1/C=C(/C(=O)O)\C#N)c1ccc(c2c1nc(c1ccccc1)c(n2)c1ccccc1)c1ccc(cc1)/C/1=c/2\cc/c/3=C(/C4=N/C(=C(\c5n([Zn]n23)c(/C(=C/2\N=C1C=C2)/c1ccccc1)cc5)/c1ccc(cc1)n1c2ccccc2c2c1cccc2)/C=C4)\c1ccccc1.CCCCCCCCOc1ccc(cc1)N(c1ccc(cc1)OCCCCCCCC)c1ccc(cc1)c1ccc(s1)c1ccc(c2c1nccn2)c1ccc(s1)/C=C(/C(=O)O)\C#N,porphyrin,,,-
731,12.07,0.738,6.5,"0.5 M TBP, 0.25 M tris(2,2'-bipyridiene)-cobalt(II) di[bis(trifluoromethanesulfonyl)-imide], 0.05 M tris-(2,2'-bipyridiene)cobalt(III) tris[bis(trifluoromethanesulfonyl)imide], and 0.1 M LiTFSI in acetonitrile",0.16,10 mM CDCA,-,TiO2 film (4 um transparent + 5 um scattering layer),-,12 hours,"AM 1.5G, 100 mW/cm2",-,Chin-Li Wang and Min Zhang and Yu-Hsin Hsiao and Chuan-Kai Tseng and Chia-Lin Liu and Mingfei Xu and Peng Wang and Ching-Yao Lin,Porphyrins bearing a consolidated anthryl donor with dual functions for efficient dye-sensitized solar cells,Energy Environ. Sci.,9,10.1039/c5ee02505b,200--206,1,,01/01/2016,Wang_2016,,,CCCCCCCCCCCCOc1cccc(c1/C/1=c/2\cc/c/3=C(\C#Cc4c5ccccc5c(c5c4cccc5)C#Cc4ccc(cc4)N(CCCCCCCC)CCCCCCCC)/C4=N/C(=C(\c5n([Zn]n23)c(/C(=C/2\N=C1C=C2)/C#Cc1ccc(c2c1nsn2)c1ccc(cc1)C(=O)O)cc5)/c1c(OCCCCCCCCCCCC)cccc1OCCCCCCCCCCCC)/C=C4)OCCCCCCCCCCCC,porphyrin,709,736,THF
706,10.06,0.78,5.5,"0.5 M TBP, 0.25 M tris(2,2'-bipyridiene)-cobalt(II) di[bis(trifluoromethanesulfonyl)-imide], 0.05 M tris-(2,2'-bipyridiene)cobalt(III) tris[bis(trifluoromethanesulfonyl)imide], and 0.1 M LiTFSI in acetonitrile",0.16,10 mM CDCA,-,TiO2 film (4 um transparent + 5 um scattering layer),-,12 hours,"AM 1.5G, 100 mW/cm2",-,Chin-Li Wang and Min Zhang and Yu-Hsin Hsiao and Chuan-Kai Tseng and Chia-Lin Liu and Mingfei Xu and Peng Wang and Ching-Yao Lin,Porphyrins bearing a consolidated anthryl donor with dual functions for efficient dye-sensitized solar cells,Energy Environ. Sci.,9,10.1039/c5ee02505b,200--206,1,,01/01/2016,Wang_2016,,,CCCCCCCCCCCCOc1cccc(c1/C/1=C/2\C=CC(=N2)/C(=c/2\n3[Zn]n4c1ccc4/C(=C\1/C=CC(=N1)/C(=c\3/cc2)/c1c(OCCCCCCCCCCCC)cccc1OCCCCCCCCCCCC)/C#Cc1ccc(c2c1nsn2)c1ccc(cc1)C(=O)O)/C#Cc1c2ccccc2c(c2c1cccc2)N(CCCCCCCC)CCCCCCCC)OCCCCCCCCCCCC,porphyrin,694,720,THF
805,17.22,0.741,10.3,"0.5 M TBP, 0.25 M tris(2,2'-bipyridiene)-cobalt(II) di[bis(trifluoromethanesulfonyl)-imide], 0.05 M tris-(2,2'-bipyridiene)cobalt(III) tris[bis(trifluoromethanesulfonyl)imide], and 0.1 M LiTFSI in acetonitrile",0.16,10 mM CDCA,-,TiO2 film (4 um transparent + 5 um scattering layer),-,12 hours,"AM 1.5G, 100 mW/cm2",-,Chin-Li Wang and Min Zhang and Yu-Hsin Hsiao and Chuan-Kai Tseng and Chia-Lin Liu and Mingfei Xu and Peng Wang and Ching-Yao Lin,Porphyrins bearing a consolidated anthryl donor with dual functions for efficient dye-sensitized solar cells,Energy Environ. Sci.,9,10.1039/c5ee02505b,200--206,1,,01/01/2016,Wang_2016,,,CCCCCCCCCCCCOc1cccc(c1/C/1=c/2\cc/c/3=C(\C#Cc4c5ccccc5c(c5c4cccc5)N(c4ccc(cc4)CCCCCCCC)c4ccc(cc4)CCCCCCCC)/C4=N/C(=C(\c5n([Zn]n23)c(/C(=C/2\N=C1C=C2)/C#Cc1ccc(c2c1nsn2)c1ccc(cc1)C(=O)O)cc5)/c1c(OCCCCCCCCCCCC)cccc1OCCCCCCCCCCCC)/C=C4)OCCCCCCCCCCCC,porphyrin,696,722,THF
700,4.2,0.78,2.3,"1.0 M 1,3-dimethylimidazolium iodide (DMII), 0.5 M tert-butylpyridine (tBP), 0.1 M guanidiniumthiocyanate (GNCS), 0.1 M LiI and 0.03 M I2 in acetonitrile and valeronitrile (v/v, 85/15)",-,-,-,TiO2 film (8 um transparent + 5 um scattering layer),-,16 hours,"AM 1.5G, 100 mW/cm2",polymer film,Nuttapol Pootrakulchote and Chawanwit Reanprayoon and Jacek Gasiorowski and Niyazi Serdar Sariciftci and Patchanita Thamyongkit,A polydiacetylene{\textendash}nested porphyrin conjugate for dye-sensitized solar cells,New J. Chem.,39,10.1039/c5nj01583a,9228--9233,12,,01/01/2015,Pootrakulchote_2015,,,CCCCCCCCCCCCC#CC#CCCCCCCCCCNC(=O)c1ccc(cc1)/C/1=c/2\cc/c/3=C(\c4ccc(cc4)C(=O)NCCCCCCCCCC#CC#CCCCCCCCCCCCC)/C4=N/C(=C(\c5n([Zn]n23)c(/C(=C/2\N=C1C=C2)/c1ccc(cc1)C(=O)NCCCCCCCCCC#CC#CCCCCCCCCCCCC)cc5)/c1ccc(cc1)C(=O)O)/C=C4,porphyrin,598,620,toluene
630,8.58,0.66,3.57,"0.05 M I2, 0.5 M LiI, 0.5 M 1,2-dimethyl-3-n-propylimdazolium iodide and 0.5 M tert-butyl-pyridine (TBP) in CH3CN/valeronitrile (85/15 v/v)",0.2,0.4 mM CDCA,-,TiO2 film,-,12 hours,"AM 1.5G, 100 mW/cm2",-,Panagiotis A. Angaridis and Eleftherios Ferentinos and Georgios Charalambidis and Kalliopi Ladomenou and Vasilis Nikolaou and Sujit Biswas and Ganesh D. Sharma and Athanassios G. Coutsolelos,Pyridyl vs. bipyridyl anchoring groups of porphyrin sensitizers for dye sensitized solar cells,{RSC} Adv.,6,10.1039/c5ra23445j,22187--22203,26,,01/01/2016,Angaridis_2016,,,Br/C/1=C/2\C=CC(=N2)/C(=c/2\n3[Zn]n4c1ccc4/C(=C\1/C=CC(=N1)/C(=c\3/cc2)/Br)/c1ccc(cc1)C(C)(C)C)/c1ccncc1,porphyrin,625,,THF
690,10.52,0.7,5.08,"0.05 M I2, 0.5 M LiI, 0.5 M 1,2-dimethyl-3-n-propylimdazolium iodide and 0.5 M tert-butyl-pyridine (TBP) in CH3CN/valeronitrile (85/15 v/v)",0.2,0.4 mM CDCA,-,TiO2 film,-,12 hours,"AM 1.5G, 100 mW/cm2",-,Panagiotis A. Angaridis and Eleftherios Ferentinos and Georgios Charalambidis and Kalliopi Ladomenou and Vasilis Nikolaou and Sujit Biswas and Ganesh D. Sharma and Athanassios G. Coutsolelos,Pyridyl vs. bipyridyl anchoring groups of porphyrin sensitizers for dye sensitized solar cells,{RSC} Adv.,6,10.1039/c5ra23445j,22187--22203,26,,01/01/2016,Angaridis_2016,,,Br/C/1=c/2\cc/c/3=C(/C4=N/C(=C(\c5n([Zn]n23)c(/C(=C/2\N=C1C=C2)/c1ccc(cc1)C(C)(C)C)cc5)/Br)/C=C4)\c1ccnc(c1)c1ccccn1,porphyrin,620,,THF
700,14.43,0.73,7.35,"1.0 M 1,3-dimethylimidazolium iodide (DMII), 0.03 M I2, 0.05 M LiI, 0.1 M GuNCS, 0.5 M 4-t-butylpyridine in acetonitrile",0.16,0.2 mM CDCA,-,TiO2 film (10 um transparent + 3 um scattering layer),-,-,"AM 1.5G, 100 mW/cm2",-,Simon Mathew and Negar Ashari Astani and Basile F. E. Curchod and Jared H. Delcamp and Magdalena Marszalek and Julien Frey and Ursula Rothlisberger and Mohammad Khaja Nazeeruddin and Michael Grätzel,"Synthesis, characterization and ab initio investigation of a panchromatic ullazine{\textendash}porphyrin photosensitizer for dye-sensitized solar cells",J. Mater. Chem. A,4,10.1039/c5ta08728g,2332--2339,6,,01/01/2016,Mathew_2016,,,CCCCCCCCOc1cccc(c1/C/1=c/2\cc/c/3=C(\C#Cc4ccc5c6c4cc(c4ccc(cc4OCCCCCC)OCCCCCC)c4n6c(c(c5)c5ccc(cc5OCCCCCC)OCCCCCC)cc4)/C4=N/C(=C(\c5n([Zn]n23)c(/C(=C/2\N=C1C=C2)/C#Cc1ccc(cc1)C(=O)O)cc5)/c1c(OCCCCCCCC)cccc1OCCCCCCCC)/C=C4)OCCCCCCCC,porphyrin,693,724,THF
708,11.37,0.6913,5.57,"0.1 M LiI, 0.05 M I2, 0.6 M 1-methyl-3-propylimidazolium iodide, and 0.5 M 4-tert-butylpyridine in acetonitrile",-,2 mM CDCA,-,TiO2 film (12 um + 5 um scattering layer),-,10 hours,"AM 1.5G, 100mW/cm2",-,Guosheng Yang and Yunyu Tang and Xin Li and Hans {\AA}gren and Yongshu Xie,Efficient Solar Cells Based on Porphyrin Dyes with Flexible Chains Attached to the Auxiliary Benzothiadiazole Acceptor: Suppression of Dye Aggregation and the Effect of Distortion,{ACS} Applied Materials {\&} Interfaces,,10.1021/acsami.7b12066,,,,01/01/2017,Yang_2017,,,CCCCCCCCCCCCOc1cccc(c1/C/1=C/2\C=CC(=N2)/C(=c/2\n3[Zn]n4c1ccc4/C(=C\1/C=CC(=N1)/C(=c\3/cc2)/c1c(OCCCCCCCCCCCC)cccc1OCCCCCCCCCCCC)/C#Cc1ccc2c(c1)Sc1c(N2CCCCCC)ccc(c1)c1ccc(cc1)OCCCCCC)/C#Cc1c(CCCCCCC)c(CCCCCCC)c(c2c1nsn2)c1ccc(cc1)C(=O)O)OCCCCCCCCCCCC,"porphyrin, phenothiazine",675,691,THF
660,0.58,0.43,0.16,"0.25 M di-imidazole iodide polyethyleneglycol (PEG 1000 mol wt), 0.05 M iodine and 0.5 M 4-tert-butylpyrindine (TBP), 0.1 M tetrabutylammonium perchlorate (TBAP) in 3-methoxypropionitrile (MPN)",0.2,-,-,TiO2 film 6 um thick,-,-,"AM 1.5G, 100mW/cm2",-,Dong-Wan Seo and Subrata Sarker and Narayan Chandra Deb Nath and Seung-Woo Choi and A.J. Saleh Ahammad and Jae-Joon Lee and Whan-Gi Kim,Synthesis of a novel imidazolium-based electrolytes and application for dye-sensitized solar cells,Electrochimica Acta,55,10.1016/j.electacta.2009.05.007,1483--1488,4,,01/01/2010,Seo_2010,,,S=C=N[Ru]12(N=C=S)(N3C=C[C@H](C=C3C3=C[C@@H](C=CN23)C(=O)O)C(=O)O)N2C=C[C@H](C=C2C2=C[C@@H](C=CN12)C(=O)O)C(=O)O,"N3, Ruthenium",,,-
660,10.9,0.73,5.25,"1.0 M 1,3-dimethylimidazolium iodide (DMII), 0.03 M I2, 0.05 M LiI, 0.1 M GuNCS, 0.5 M 4-t-butylpyridine in acetonitrile",0.16,0.2 mM CDCA,-,TiO2 film (10 um transparent + 3 um scattering layer),-,30 min,"AM 1.5G, 100 mW/cm2",Solvent THF/EtOH (1:4),Simon Mathew and Negar Ashari Astani and Basile F. E. Curchod and Jared H. Delcamp and Magdalena Marszalek and Julien Frey and Ursula Rothlisberger and Mohammad Khaja Nazeeruddin and Michael Grätzel,"Synthesis, characterization and ab initio investigation of a panchromatic ullazine{\textendash}porphyrin photosensitizer for dye-sensitized solar cells",J. Mater. Chem. A,4,10.1039/c5ta08728g,2332--2339,6,,01/01/2016,Mathew_2016,,,CCCCCCCCOc1cccc(c1/C/1=C/2\C=CC(=N2)/C(=c/2\n3[Zn]n4c1ccc4/C(=C\1/C=CC(=N1)/C(=c\3/cc2)/c1c(OCCCCCCCC)cccc1OCCCCCCCC)/C#Cc1ccc(cc1)N(C)C)/C#Cc1ccc(cc1)C(=O)O)OCCCCCCCC,porphyrin,667,739,THF
660,10.4,0.53,3.65,"1.0 M 1,3-dimethylimidazolium iodide (DMII), 0.03 M I2, 0.05 M LiI, 0.1 M GuNCS, 0.5 M 4-t-butylpyridine in acetonitrile",0.16,0.2 mM CDCA,-,TiO2 film (10 um transparent + 3 um scattering layer),-,60 min,"AM 1.5G, 100 mW/cm2",Solvent THF/EtOH (1:4),Simon Mathew and Negar Ashari Astani and Basile F. E. Curchod and Jared H. Delcamp and Magdalena Marszalek and Julien Frey and Ursula Rothlisberger and Mohammad Khaja Nazeeruddin and Michael Grätzel,"Synthesis, characterization and ab initio investigation of a panchromatic ullazine{\textendash}porphyrin photosensitizer for dye-sensitized solar cells",J. Mater. Chem. A,4,10.1039/c5ta08728g,2332--2339,6,,01/01/2016,Mathew_2016,,,CCCCCCCCOc1cccc(c1/C/1=C/2\C=CC(=N2)/C(=c/2\n3[Zn]n4c1ccc4/C(=C\1/C=CC(=N1)/C(=c\3/cc2)/c1c(OCCCCCCCC)cccc1OCCCCCCCC)/C#Cc1ccc(cc1)N(C)C)/C#Cc1ccc(cc1)C(=O)O)OCCCCCCCC,porphyrin,667,739,THF
660,13.38,0.71,6.25,"1.0 M 1,3-dimethylimidazolium iodide (DMII), 0.1 M guanidinium thiocyanate (GuSCN), 0.03 M I2, 0.05 M LiI, and 0.5 M tert-butypyridine (4-TBP) in acetonitrile (CH3CN) and valeronitrile (VN) (85:15 v/v)",0.25,-,-,TiO2 film (9 um transparent + 5 um scattering layer),1.50+e17 molecules/cm2,-,"AM 1.5G, 100 mW/cm2",-,Kanokkorn Sirithip and Narid Prachumrak and Rattanawalee Rattanawan and Tinnagon Keawin and Taweesak Sudyoadsuk and Supawadee Namuangruk and Siriporn Jungsuttiwong and Vinich Promarak,Zinc-Porphyrin Dyes with Differentmeso-Aryl Substituents for Dye-Sensitized Solar Cells: Experimental and Theoretical Studies,Chemistry - An Asian Journal,10,10.1002/asia.201402766,882--893,4,,01/01/2014,Sirithip_2014,,,N#C/C(=C\c1ccc(s1)c1ccc(s1)/C/1=C/2\C=CC(=N2)/C(=c/2\n3[Zn]n4c1ccc4/C(=C\1/C=CC(=N1)/C(=c\3/cc2)/c1ccc(s1)n1c2ccc(cc2c2c1ccc(c2)C(C)(C)C)C(C)(C)C)/c1ccc(s1)n1c2ccc(cc2c2c1ccc(c2)C(C)(C)C)C(C)(C)C)/c1ccc(s1)n1c2ccc(cc2c2c1ccc(c2)C(C)(C)C)C(C)(C)C)/C(=O)O,porphyrin,597,614,dichloromethane
660,11.02,0.7,5.09,"1.0 M 1,3-dimethylimidazolium iodide (DMII), 0.1 M guanidinium thiocyanate (GuSCN), 0.03 M I2, 0.05 M LiI, and 0.5 M tert-butypyridine (4-TBP) in acetonitrile (CH3CN) and valeronitrile (VN) (85:15 v/v)",0.25,-,-,TiO2 film (9 um transparent + 5 um scattering layer),1.33+e17 molecules/cm2,-,"AM 1.5G, 100 mW/cm2",-,Kanokkorn Sirithip and Narid Prachumrak and Rattanawalee Rattanawan and Tinnagon Keawin and Taweesak Sudyoadsuk and Supawadee Namuangruk and Siriporn Jungsuttiwong and Vinich Promarak,Zinc-Porphyrin Dyes with Differentmeso-Aryl Substituents for Dye-Sensitized Solar Cells: Experimental and Theoretical Studies,Chemistry - An Asian Journal,10,10.1002/asia.201402766,882--893,4,,01/01/2014,Sirithip_2014,,,N#C/C(=C\c1ccc(s1)c1ccc(s1)/C/1=C/2\C=CC(=N2)/C(=c/2\n3[Zn]n4c1ccc4/C(=C\1/C=CC(=N1)/C(=c\3/cc2)/c1cc(cc(c1)C(C)(C)C)C(C)(C)C)/c1cc(cc(c1)C(C)(C)C)C(C)(C)C)/c1cc(cc(c1)C(C)(C)C)C(C)(C)C)/C(=O)O,porphyrin,609,626,dichloromethane
630,7.93,0.7,3.5,"1.0 M 1,3-dimethylimidazolium iodide (DMII), 0.1 M guanidinium thiocyanate (GuSCN), 0.03 M I2, 0.05 M LiI, and 0.5 M tert-butypyridine (4-TBP) in acetonitrile (CH3CN) and valeronitrile (VN) (85:15 v/v)",0.25,1:2 CDCA,-,TiO2 film (9 um transparent + 5 um scattering layer),1.97+e17 molecules/cm2,-,"AM 1.5G, 100 mW/cm2",-,Kanokkorn Sirithip and Narid Prachumrak and Rattanawalee Rattanawan and Tinnagon Keawin and Taweesak Sudyoadsuk and Supawadee Namuangruk and Siriporn Jungsuttiwong and Vinich Promarak,Zinc-Porphyrin Dyes with Differentmeso-Aryl Substituents for Dye-Sensitized Solar Cells: Experimental and Theoretical Studies,Chemistry - An Asian Journal,10,10.1002/asia.201402766,882--893,4,,01/01/2014,Sirithip_2014,,,N#C/C(=C\c1ccc(s1)c1ccc(s1)/C/1=C/2\C=CC(=N2)/C(=c/2\n3[Zn]n4c1ccc4/C(=C\1/C=CC(=N1)/C(=c\3/cc2)/c1ccc(cc1)n1c2ccc(cc2c2c1ccc(c2)C(C)(C)C)C(C)(C)C)/c1ccc(cc1)n1c2ccc(cc2c2c1ccc(c2)C(C)(C)C)C(C)(C)C)/c1ccc(cc1)n1c2ccc(cc2c2c1ccc(c2)C(C)(C)C)C(C)(C)C)/C(=O)O,porphyrin,590,607,dichloromethane
670,12.66,0.71,5.99,"1.0 M 1,3-dimethylimidazolium iodide (DMII), 0.1 M guanidinium thiocyanate (GuSCN), 0.03 M I2, 0.05 M LiI, and 0.5 M tert-butypyridine (4-TBP) in acetonitrile (CH3CN) and valeronitrile (VN) (85:15 v/v)",0.25,1:2 CDCA,-,TiO2 film (9 um transparent + 5 um scattering layer),1.02+e17 molecules/cm2,-,"AM 1.5G, 100 mW/cm2",-,Kanokkorn Sirithip and Narid Prachumrak and Rattanawalee Rattanawan and Tinnagon Keawin and Taweesak Sudyoadsuk and Supawadee Namuangruk and Siriporn Jungsuttiwong and Vinich Promarak,Zinc-Porphyrin Dyes with Differentmeso-Aryl Substituents for Dye-Sensitized Solar Cells: Experimental and Theoretical Studies,Chemistry - An Asian Journal,10,10.1002/asia.201402766,882--893,4,,01/01/2014,Sirithip_2014,,,N#C/C(=C\c1ccc(s1)c1ccc(s1)/C/1=C/2\C=CC(=N2)/C(=c/2\n3[Zn]n4c1ccc4/C(=C\1/C=CC(=N1)/C(=c\3/cc2)/c1ccc(s1)n1c2ccc(cc2c2c1ccc(c2)C(C)(C)C)C(C)(C)C)/c1ccc(s1)n1c2ccc(cc2c2c1ccc(c2)C(C)(C)C)C(C)(C)C)/c1ccc(s1)n1c2ccc(cc2c2c1ccc(c2)C(C)(C)C)C(C)(C)C)/C(=O)O,porphyrin,597,614,dichloromethane
660,11.99,0.69,5.51,"1.0 M 1,3-dimethylimidazolium iodide (DMII), 0.1 M guanidinium thiocyanate (GuSCN), 0.03 M I2, 0.05 M LiI, and 0.5 M tert-butypyridine (4-TBP) in acetonitrile (CH3CN) and valeronitrile (VN) (85:15 v/v)",0.25,1:5 CDCA,-,TiO2 film (9 um transparent + 5 um scattering layer),8.91+e16 molecules/cm2,-,"AM 1.5G, 100 mW/cm2",-,Kanokkorn Sirithip and Narid Prachumrak and Rattanawalee Rattanawan and Tinnagon Keawin and Taweesak Sudyoadsuk and Supawadee Namuangruk and Siriporn Jungsuttiwong and Vinich Promarak,Zinc-Porphyrin Dyes with Differentmeso-Aryl Substituents for Dye-Sensitized Solar Cells: Experimental and Theoretical Studies,Chemistry - An Asian Journal,10,10.1002/asia.201402766,882--893,4,,01/01/2014,Sirithip_2014,,,N#C/C(=C\c1ccc(s1)c1ccc(s1)/C/1=C/2\C=CC(=N2)/C(=c/2\n3[Zn]n4c1ccc4/C(=C\1/C=CC(=N1)/C(=c\3/cc2)/c1cc(cc(c1)C(C)(C)C)C(C)(C)C)/c1cc(cc(c1)C(C)(C)C)C(C)(C)C)/c1cc(cc(c1)C(C)(C)C)C(C)(C)C)/C(=O)O,porphyrin,609,626,dichloromethane
570,9.04,0.66,3.36,"0.6 M 1,2-dimetyl-3-propyl imidazolium iodide, 0.05 M iodine, 0.1 M LiI, and 0.5 M tert-butylpyridine in acetonitrile",-,-,-,TiO2 film (9.5 um transparent + 4 um scattering layer),-,-,"AM 1.5G, 100 mW/cm2",-,Kang Deuk Seo and Myung Jun Lee and Hae Min Song and Hong Seok Kang and Hwan Kyu Kim,"Novel D-$\uppi$-A system based on zinc porphyrin dyes for dye-sensitized solar cells: Synthesis, electrochemical, and photovoltaic properties",Dyes and Pigments,94,10.1016/j.dyepig.2011.12.006,143--149,1,,01/01/2012,Seo_2012,,,CCCCC(Cc1ccc(cc1)N(c1ccc(cc1)CC(CCCC)CC)c1ccc(cc1)/C/1=c/2\cc/c/3=C(/C4=N/C(=C(\c5n([Zn]n23)c(/C(=C/2\N=C1C=C2)/c1c(C)cc(cc1C)C)cc5)/c1ccc(cc1)C(=O)O)/C=C4)\c1c(C)cc(cc1C)C)CC,porphyrin,601,660,THF
965,17.3,0.71,11.9,"0.165 M [Co(bpy)3](B(CN)4)2, 0.045 M [Co(bpy)3](B(CN)4)3, 0.8M tert-butyl pyridine (TBP) and 0.1 M LiClO4 in acetonitrile",0.36,-,-,TiO2 film (5 um transparent + 5 um scattering layer),-,18 hours,"AM 1.5G, 100 mW/cm2",-,A. Yella and H.-W. Lee and H. N. Tsao and C. Yi and A. K. Chandiran and M. K. Nazeeruddin and E. W.-G. Diau and C.-Y. Yeh and S. M. Zakeeruddin and M. Gratzel,Porphyrin-Sensitized Solar Cells with Cobalt ({II}/{III})-Based Redox Electrolyte Exceed 12 Percent Efficiency,Science,334,10.1126/science.1209688,629--634,6056,,01/01/2011,Yella_2011,,,CCCCCCCCOc1cccc(c1/C/1=C/2\C=CC(=N2)/C(=c/2\n3[Zn]n4c1ccc4/C(=C\1/C=CC(=N1)/C(=c\3/cc2)/c1c(OCCCCCCCC)cccc1OCCCCCCCC)/N(c1ccc(cc1)CCCCCC)c1ccc(cc1)CCCCCC)/C#Cc1ccc(cc1)C(=O)O)OCCCCCCCC,porphyrin,,,-
772,15,0.66,7.6,"0.165 M 1,3-dimethylimidazolium iodide, 0.045 M I2, 0.8 M tert-butyl pyridine (TBP) and 0.1 M LiClO4 in acetonitrile",0.36,-,-,TiO2 film (5 um transparent + 5 um scattering layer),-,18 hours,"AM 1.5G, 100 mW/cm2",-,A. Yella and H.-W. Lee and H. N. Tsao and C. Yi and A. K. Chandiran and M. K. Nazeeruddin and E. W.-G. Diau and C.-Y. Yeh and S. M. Zakeeruddin and M. Gratzel,Porphyrin-Sensitized Solar Cells with Cobalt ({II}/{III})-Based Redox Electrolyte Exceed 12 Percent Efficiency,Science,334,10.1126/science.1209688,629--634,6056,,01/01/2011,Yella_2011,,,CCCCCCCCOc1cccc(c1/C/1=C/2\C=CC(=N2)/C(=c/2\n3[Zn]n4c1ccc4/C(=C\1/C=CC(=N1)/C(=c\3/cc2)/c1c(OCCCCCCCC)cccc1OCCCCCCCC)/N(c1ccc(cc1)CCCCCC)c1ccc(cc1)CCCCCC)/C#Cc1ccc(cc1)C(=O)O)OCCCCCCCC,porphyrin,,,-
832,15.8,0.71,9.4,"1.0 M 1,3-dimethylimidazolium iodide (DMII), 0.03 M iodine, 0.1 M guanidinium thiocyanate and 0.5 M tert-butylpyridine in valeronitrile/acetonitrile (15:85 v/v)",0.36,-,-,TiO2 film (5 um transparent + 5 um scattering layer),-,18 hours,"AM 1.5G, 100 mW/cm2",-,A. Yella and H.-W. Lee and H. N. Tsao and C. Yi and A. K. Chandiran and M. K. Nazeeruddin and E. W.-G. Diau and C.-Y. Yeh and S. M. Zakeeruddin and M. Gratzel,Porphyrin-Sensitized Solar Cells with Cobalt ({II}/{III})-Based Redox Electrolyte Exceed 12 Percent Efficiency,Science,334,10.1126/science.1209688,629--634,6056,,01/01/2011,Yella_2011,,,CCCCCCCCOc1cccc(c1/C/1=C/2\C=CC(=N2)/C(=c/2\n3[Zn]n4c1ccc4/C(=C\1/C=CC(=N1)/C(=c\3/cc2)/c1c(OCCCCCCCC)cccc1OCCCCCCCC)/N(c1ccc(cc1)CCCCCC)c1ccc(cc1)CCCCCC)/C#Cc1ccc(cc1)C(=O)O)OCCCCCCCC,porphyrin,,,-
843,1.843,0.841,13.07,"0.165 M [Co(bpy)3](B(CN)4)2, 0.045 M [Co(bpy)3](B(CN)4)3, 0.8M tert-butyl pyridine (TBP) and 0.1 M LiClO4 in acetonitrile",0.36,-,Y123,TiO2 film (5 um transparent + 5 um scattering layer),-,18 hours,"AM 1.5G, 10.4 mW/cm2",cosensitizer,A. Yella and H.-W. Lee and H. N. Tsao and C. Yi and A. K. Chandiran and M. K. Nazeeruddin and E. W.-G. Diau and C.-Y. Yeh and S. M. Zakeeruddin and M. Gratzel,Porphyrin-Sensitized Solar Cells with Cobalt ({II}/{III})-Based Redox Electrolyte Exceed 12 Percent Efficiency,Science,334,10.1126/science.1209688,629--634,6056,,01/01/2011,Yella_2011,,,CCCCCCCCOc1cccc(c1/C/1=C/2\C=CC(=N2)/C(=c/2\n3[Zn]n4c1ccc4/C(=C\1/C=CC(=N1)/C(=c\3/cc2)/c1c(OCCCCCCCC)cccc1OCCCCCCCC)/N(c1ccc(cc1)CCCCCC)c1ccc(cc1)CCCCCC)/C#Cc1ccc(cc1)C(=O)O)OCCCCCCCC,porphyrin,,,-
896,9.177,0.798,13.15,"0.165 M [Co(bpy)3](B(CN)4)2, 0.045 M [Co(bpy)3](B(CN)4)3, 0.8M tert-butyl pyridine (TBP) and 0.1 M LiClO4 in acetonitrile",0.36,-,Y123,TiO2 film (5 um transparent + 5 um scattering layer),-,18 hours,"AM 1.5G, 50.1 mW/cm2",cosensitizer,A. Yella and H.-W. Lee and H. N. Tsao and C. Yi and A. K. Chandiran and M. K. Nazeeruddin and E. W.-G. Diau and C.-Y. Yeh and S. M. Zakeeruddin and M. Gratzel,Porphyrin-Sensitized Solar Cells with Cobalt ({II}/{III})-Based Redox Electrolyte Exceed 12 Percent Efficiency,Science,334,10.1126/science.1209688,629--634,6056,,01/01/2011,Yella_2011,,,CCCCCCCCOc1cccc(c1/C/1=C/2\C=CC(=N2)/C(=c/2\n3[Zn]n4c1ccc4/C(=C\1/C=CC(=N1)/C(=c\3/cc2)/c1c(OCCCCCCCC)cccc1OCCCCCCCC)/N(c1ccc(cc1)CCCCCC)c1ccc(cc1)CCCCCC)/C#Cc1ccc(cc1)C(=O)O)OCCCCCCCC,porphyrin,,,-
927,17.053,0.779,12.29,"0.165 M [Co(bpy)3](B(CN)4)2, 0.045 M [Co(bpy)3](B(CN)4)3, 0.8M tert-butyl pyridine (TBP) and 0.1 M LiClO4 in acetonitrile",0.36,-,Y123,TiO2 film (5 um transparent + 5 um scattering layer),-,18 hours,"AM 1.5G, 99.5 mW/cm2",cosensitizer,A. Yella and H.-W. Lee and H. N. Tsao and C. Yi and A. K. Chandiran and M. K. Nazeeruddin and E. W.-G. Diau and C.-Y. Yeh and S. M. Zakeeruddin and M. Gratzel,Porphyrin-Sensitized Solar Cells with Cobalt ({II}/{III})-Based Redox Electrolyte Exceed 12 Percent Efficiency,Science,334,10.1126/science.1209688,629--634,6056,,01/01/2011,Yella_2011,,,CCCCCCCCOc1cccc(c1/C/1=C/2\C=CC(=N2)/C(=c/2\n3[Zn]n4c1ccc4/C(=C\1/C=CC(=N1)/C(=c\3/cc2)/c1c(OCCCCCCCC)cccc1OCCCCCCCC)/N(c1ccc(cc1)CCCCCC)c1ccc(cc1)CCCCCC)/C#Cc1ccc(cc1)C(=O)O)OCCCCCCCC,porphyrin,,,-
745,1.5,0.82,9.5,"0.165 M [Co(bpy)3](B(CN)4)2, 0.045 M [Co(bpy)3](B(CN)4)3, 0.8M tert-butyl pyridine (TBP) and 0.1 M LiClO4 in acetonitrile",0.36,-,-,TiO2 film (5 um transparent + 5 um scattering layer),-,18 hours,"AM 1.5G, 9.4  mW/cm2",-,A. Yella and H.-W. Lee and H. N. Tsao and C. Yi and A. K. Chandiran and M. K. Nazeeruddin and E. W.-G. Diau and C.-Y. Yeh and S. M. Zakeeruddin and M. Gratzel,Porphyrin-Sensitized Solar Cells with Cobalt ({II}/{III})-Based Redox Electrolyte Exceed 12 Percent Efficiency,Science,334,10.1126/science.1209688,629--634,6056,,01/01/2011,Yella_2011,,,CCCCCCc1ccc(cc1)N(/C/1=c/2\cc/c/3=C(/C4=N/C(=C(\c5n([Zn]n23)c(/C(=C/2\N=C1C=C2)/c1cc(cc(c1)C(C)(C)C)C(C)(C)C)cc5)/C#Cc1ccc(cc1)C(=O)O)/C=C4)\c1cc(cc(c1)C(C)(C)C)C(C)(C)C)c1ccc(cc1)CCCCCC,porphyrin,645,671,ethanol
805,8,0.76,9.5,"0.165 M [Co(bpy)3](B(CN)4)2, 0.045 M [Co(bpy)3](B(CN)4)3, 0.8M tert-butyl pyridine (TBP) and 0.1 M LiClO4 in acetonitrile",0.36,-,-,TiO2 film (5 um transparent + 5 um scattering layer),-,18 hours,"AM 1.5G, 51.3  mW/cm2",-,A. Yella and H.-W. Lee and H. N. Tsao and C. Yi and A. K. Chandiran and M. K. Nazeeruddin and E. W.-G. Diau and C.-Y. Yeh and S. M. Zakeeruddin and M. Gratzel,Porphyrin-Sensitized Solar Cells with Cobalt ({II}/{III})-Based Redox Electrolyte Exceed 12 Percent Efficiency,Science,334,10.1126/science.1209688,629--634,6056,,01/01/2011,Yella_2011,,,CCCCCCc1ccc(cc1)N(/C/1=c/2\cc/c/3=C(/C4=N/C(=C(\c5n([Zn]n23)c(/C(=C/2\N=C1C=C2)/c1cc(cc(c1)C(C)(C)C)C(C)(C)C)cc5)/C#Cc1ccc(cc1)C(=O)O)/C=C4)\c1cc(cc(c1)C(C)(C)C)C(C)(C)C)c1ccc(cc1)CCCCCC,porphyrin,645,671,ethanol
825,14.9,0.69,8.4,"0.165 M [Co(bpy)3](B(CN)4)2, 0.045 M [Co(bpy)3](B(CN)4)3, 0.8M tert-butyl pyridine (TBP) and 0.1 M LiClO4 in acetonitrile",0.36,-,-,TiO2 film (5 um transparent + 5 um scattering layer),-,18 hours,"AM 1.5G, 99.8  mW/cm2",-,A. Yella and H.-W. Lee and H. N. Tsao and C. Yi and A. K. Chandiran and M. K. Nazeeruddin and E. W.-G. Diau and C.-Y. Yeh and S. M. Zakeeruddin and M. Gratzel,Porphyrin-Sensitized Solar Cells with Cobalt ({II}/{III})-Based Redox Electrolyte Exceed 12 Percent Efficiency,Science,334,10.1126/science.1209688,629--634,6056,,01/01/2011,Yella_2011,,,CCCCCCc1ccc(cc1)N(/C/1=c/2\cc/c/3=C(/C4=N/C(=C(\c5n([Zn]n23)c(/C(=C/2\N=C1C=C2)/c1cc(cc(c1)C(C)(C)C)C(C)(C)C)cc5)/C#Cc1ccc(cc1)C(=O)O)/C=C4)\c1cc(cc(c1)C(C)(C)C)C(C)(C)C)c1ccc(cc1)CCCCCC,porphyrin,645,671,ethanol
792,1.77,0.809,12.2,"0.165 M [Co(bpy)3](B(CN)4)2, 0.045 M [Co(bpy)3](B(CN)4)3, 0.8M tert-butyl pyridine (TBP) and 0.1 M LiClO4 in acetonitrile",0.36,-,Y123,TiO2 film (5 um transparent + 5 um scattering layer),-,18 hours,"AM 1.5G, 9.3  mW/cm2",cosensitizer,A. Yella and H.-W. Lee and H. N. Tsao and C. Yi and A. K. Chandiran and M. K. Nazeeruddin and E. W.-G. Diau and C.-Y. Yeh and S. M. Zakeeruddin and M. Gratzel,Porphyrin-Sensitized Solar Cells with Cobalt ({II}/{III})-Based Redox Electrolyte Exceed 12 Percent Efficiency,Science,334,10.1126/science.1209688,629--634,6056,,01/01/2011,Yella_2011,,,CCCCCCCCOc1cccc(c1/C/1=C/2\C=CC(=N2)/C(=c/2\n3[Zn]n4c1ccc4/C(=C\1/C=CC(=N1)/C(=c\3/cc2)/c1c(OCCCCCCCC)cccc1OCCCCCCCC)/N(c1ccc(cc1)CCCCCC)c1ccc(cc1)CCCCCC)/C#Cc1ccc(cc1)C(=O)O)OCCCCCCCC,porphyrin,,,-
862,9.57,0.773,12.5,"0.165 M [Co(bpy)3](B(CN)4)2, 0.045 M [Co(bpy)3](B(CN)4)3, 0.8M tert-butyl pyridine (TBP) and 0.1 M LiClO4 in acetonitrile",0.36,-,Y123,TiO2 film (5 um transparent + 5 um scattering layer),-,18 hours,"AM 1.5G, 51.1  mW/cm2",cosensitizer,A. Yella and H.-W. Lee and H. N. Tsao and C. Yi and A. K. Chandiran and M. K. Nazeeruddin and E. W.-G. Diau and C.-Y. Yeh and S. M. Zakeeruddin and M. Gratzel,Porphyrin-Sensitized Solar Cells with Cobalt ({II}/{III})-Based Redox Electrolyte Exceed 12 Percent Efficiency,Science,334,10.1126/science.1209688,629--634,6056,,01/01/2011,Yella_2011,,,CCCCCCCCOc1cccc(c1/C/1=C/2\C=CC(=N2)/C(=c/2\n3[Zn]n4c1ccc4/C(=C\1/C=CC(=N1)/C(=c\3/cc2)/c1c(OCCCCCCCC)cccc1OCCCCCCCC)/N(c1ccc(cc1)CCCCCC)c1ccc(cc1)CCCCCC)/C#Cc1ccc(cc1)C(=O)O)OCCCCCCCC,porphyrin,,,-
