Repository: PaulC61/Cheminformatics

# Cheminformatics
Repository for:
Cheminformatics Masters students of University of Strasbourg 2020 - 2022
+ My own projects related to the course

File: InternshipM2_BIU/rawDSSCDBdata.csv (part 64 of 77)
VOC,JSC,FF,PCE,Electrolyte,Active area,Co-adsorbent,Co-sensitizer,Semiconductor,Dye loading,Exposure time,Solar simulator,Performance comment,Article author,Article title,Article journal,Article volume,Article DOI,Article pages,Article issue nr,Article EID,Article year,Article year,Article electronic id,Article keywords,Molecule SMILE,Molecule keywords,Molecule spectrum absorption maxima,Molecule spectrum emission maxima,Molecule spectrum solvent
891,18.21,0.746,12.2,"0.165 M [Co(bpy)3](B(CN)4)2, 0.045 M [Co(bpy)3](B(CN)4)3, 0.8M tert-butyl pyridine (TBP) and 0.1 M LiClO4 in acetonitrile",0.36,-,Y123,TiO2 film (5 um transparent + 5 um scattering layer),-,18 hours,"AM 1.5G, 99.7  mW/cm2",cosensitizer,A. Yella and H.-W. Lee and H. N. Tsao and C. Yi and A. K. Chandiran and M. K. Nazeeruddin and E. W.-G. Diau and C.-Y. Yeh and S. M. Zakeeruddin and M. Gratzel,Porphyrin-Sensitized Solar Cells with Cobalt ({II}/{III})-Based Redox Electrolyte Exceed 12 Percent Efficiency,Science,334,10.1126/science.1209688,629--634,6056,,01/01/2011,Yella_2011,,,CCCCCCCCOc1cccc(c1/C/1=C/2\C=CC(=N2)/C(=c/2\n3[Zn]n4c1ccc4/C(=C\1/C=CC(=N1)/C(=c\3/cc2)/c1c(OCCCCCCCC)cccc1OCCCCCCCC)/N(c1ccc(cc1)CCCCCC)c1ccc(cc1)CCCCCC)/C#Cc1ccc(cc1)C(=O)O)OCCCCCCCC,porphyrin,,,-
875,1.7,0.77,12.5,"0.165 M [Co(bpy)3](B(CN)4)2, 0.045 M [Co(bpy)3](B(CN)4)3, 0.8M tert-butyl pyridine (TBP) and 0.1 M LiClO4 in acetonitrile",0.36,-,-,TiO2 film (5 um transparent + 5 um scattering layer),-,18 hours,"AM 1.5G, 9.4  mW/cm2",-,A. Yella and H.-W. Lee and H. N. Tsao and C. Yi and A. K. Chandiran and M. K. Nazeeruddin and E. W.-G. Diau and C.-Y. Yeh and S. M. Zakeeruddin and M. Gratzel,Porphyrin-Sensitized Solar Cells with Cobalt ({II}/{III})-Based Redox Electrolyte Exceed 12 Percent Efficiency,Science,334,10.1126/science.1209688,629--634,6056,,01/01/2011,Yella_2011,,,CCCCCCCCOc1cccc(c1/C/1=C/2\C=CC(=N2)/C(=c/2\n3[Zn]n4c1ccc4/C(=C\1/C=CC(=N1)/C(=c\3/cc2)/c1c(OCCCCCCCC)cccc1OCCCCCCCC)/N(c1ccc(cc1)CCCCCC)c1ccc(cc1)CCCCCC)/C#Cc1ccc(cc1)C(=O)O)OCCCCCCCC,porphyrin,,,-
650,15.89,0.5,5.16,"0.6 M triethyleneglycol-bis(3-methylimidazolium)diiodide (K36), 0.1 M lithium iodide (LiI), 0.05 M iodine (I 2 ) and 0,5 M tert-butyl pyridine (TBP) in 3-methoxy propyonitrile (MPN)",1,-,-,TiO2 film 10 um thick,-,3 hours,"AM 1.5G, 100mW/cm2",-,Ceylan Zafer and Kasim Ocakoglu and Cihan Ozsoy and Siddik Icli,Dicationic bis-imidazolium molten salts for efficient dye sensitized solar cells: Synthesis and photovoltaic properties,Electrochimica Acta,54,10.1016/j.electacta.2009.05.016,5709--5714,24,,01/01/2009,Zafer_2009,,,CCCCCCCCCC1CCN2C(C1)C1CC(CCCCCCCCC)CCN1[Ru]12(N=C=S)(N=C=S)N2CCC(CC2C2N1CCC(C2)C(=O)O)C(=O)O,"Z907, Ruthenium",525,,DMF
570,6.28,0.7,2.51,"1.0 M 1,3-dimethylimidazolium iodide (DMII), 0.1 M guanidinium thiocyanate (GuSCN), 0.03 M I2, 0.05 M LiI, and 0.5 M tert-butypyridine (4-TBP) in acetonitrile (CH3CN) and valeronitrile (VN) (85:15 v/v)",0.25,-,-,TiO2 film (9 um transparent + 5 um scattering layer),2.35+e17 molecules/cm2,-,"AM 1.5G, 100 mW/cm2",-,Kanokkorn Sirithip and Narid Prachumrak and Rattanawalee Rattanawan and Tinnagon Keawin and Taweesak Sudyoadsuk and Supawadee Namuangruk and Siriporn Jungsuttiwong and Vinich Promarak,Zinc-Porphyrin Dyes with Differentmeso-Aryl Substituents for Dye-Sensitized Solar Cells: Experimental and Theoretical Studies,Chemistry - An Asian Journal,10,10.1002/asia.201402766,882--893,4,,01/01/2014,Sirithip_2014,,,N#C/C(=C\c1ccc(s1)c1ccc(s1)/C/1=C/2\C=CC(=N2)/C(=c/2\n3[Zn]n4c1ccc4/C(=C\1/C=CC(=N1)/C(=c\3/cc2)/c1ccc(cc1)n1c2ccc(cc2c2c1ccc(c2)C(C)(C)C)C(C)(C)C)/c1ccc(cc1)n1c2ccc(cc2c2c1ccc(c2)C(C)(C)C)C(C)(C)C)/c1ccc(cc1)n1c2ccc(cc2c2c1ccc(c2)C(C)(C)C)C(C)(C)C)/C(=O)O,porphyrin,590,607,dichloromethane
940,9.3,0.74,12.7,"0.165 M [Co(bpy)3](B(CN)4)2, 0.045 M [Co(bpy)3](B(CN)4)3, 0.8M tert-butyl pyridine (TBP) and 0.1 M LiClO4 in acetonitrile",0.36,-,-,TiO2 film (5 um transparent + 5 um scattering layer),-,18 hours,"AM 1.5G, 51.2  mW/cm2",-,A. Yella and H.-W. Lee and H. N. Tsao and C. Yi and A. K. Chandiran and M. K. Nazeeruddin and E. W.-G. Diau and C.-Y. Yeh and S. M. Zakeeruddin and M. Gratzel,Porphyrin-Sensitized Solar Cells with Cobalt ({II}/{III})-Based Redox Electrolyte Exceed 12 Percent Efficiency,Science,334,10.1126/science.1209688,629--634,6056,,01/01/2011,Yella_2011,,,CCCCCCCCOc1cccc(c1/C/1=C/2\C=CC(=N2)/C(=c/2\n3[Zn]n4c1ccc4/C(=C\1/C=CC(=N1)/C(=c\3/cc2)/c1c(OCCCCCCCC)cccc1OCCCCCCCC)/N(c1ccc(cc1)CCCCCC)c1ccc(cc1)CCCCCC)/C#Cc1ccc(cc1)C(=O)O)OCCCCCCCC,porphyrin,,,-
710,12.6,0.67,5.9,"1.0 M 1,3-dimethylimidazolium iodide (DMII), 0.03 M I2, 0.05 M LiI, 0.1 M GuNCS, 0.5 M 4-t-butylpyridine in acetonitrile",0.16,2 mM CDCA,-,TiO2 film (10 um transparent + 3 um scattering layer),-,60 min,"AM 1.5G, 100 mW/cm2",Solvent THF/EtOH (1:4),Simon Mathew and Negar Ashari Astani and Basile F. E. Curchod and Jared H. Delcamp and Magdalena Marszalek and Julien Frey and Ursula Rothlisberger and Mohammad Khaja Nazeeruddin and Michael Grätzel,"Synthesis, characterization and ab initio investigation of a panchromatic ullazine{\textendash}porphyrin photosensitizer for dye-sensitized solar cells",J. Mater. Chem. A,4,10.1039/c5ta08728g,2332--2339,6,,01/01/2016,Mathew_2016,,,CCCCCCCCOc1cccc(c1/C/1=C/2\C=CC(=N2)/C(=c/2\n3[Zn]n4c1ccc4/C(=C\1/C=CC(=N1)/C(=c\3/cc2)/c1c(OCCCCCCCC)cccc1OCCCCCCCC)/C#Cc1ccc(cc1)N(C)C)/C#Cc1ccc(cc1)C(=O)O)OCCCCCCCC,porphyrin,667,739,THF
676,17.43,0.686,8.1,"0.6 M propylmethylimidazolium iodide (PMII), 50 mM I2, 10 mM LiI, 0.1 M Guanidinium thiocianate (GuNCS), 0.5 M tert-butylpyridine (TBP) in acetonitrile:valeronitrile (85:15 vol)",0.16,-,-,TiO2 film 15 um thick,-,3 hours,"AM 1.5G, 100 mW/cm2",-,Teresa Ripolles-Sanchis and Bo-Cheng Guo and Hui-Ping Wu and Tsung-Yu Pan and Hsuan-Wei Lee and Sonia R. Raga and Francisco Fabregat-Santiago and Juan Bisquert and Chen-Yu Yeh and Eric Wei-Guang Diau,Design and characterization of alkoxy-wrapped push{\textendash}pull porphyrins for dye-sensitized solar cells,Chemical Communications,48,10.1039/c2cc31111a,4368,36,,01/01/2012,Ripolles_Sanchis_2012,,,CCCCCCCCOc1cccc(c1/C/1=c/2\cc/c/3=C(\C#Cc4ccc(cc4)N(c4ccc(cc4)OC)c4ccc(cc4)OC)/C4=N/C(=C(\c5n([Zn]n23)c(/C(=C/2\N=C1C=C2)/C#Cc1ccc(cc1)C(=O)O)cc5)/c1c(OCCCCCCCC)cccc1OCCCCCCCC)/C=C4)OCCCCCCCC,porphyrin,667,674,THF
631,12.05,0.721,5.5,"0.6 M propylmethylimidazolium iodide (PMII), 50 mM I2, 10 mM LiI, 0.1 M Guanidinium thiocianate (GuNCS), 0.5 M tert-butylpyridine (TBP) in acetonitrile:valeronitrile (85:15 vol)",0.16,-,-,TiO2 film 15 um thick,-,3 hours,"AM 1.5G, 100 mW/cm2",-,Teresa Ripolles-Sanchis and Bo-Cheng Guo and Hui-Ping Wu and Tsung-Yu Pan and Hsuan-Wei Lee and Sonia R. Raga and Francisco Fabregat-Santiago and Juan Bisquert and Chen-Yu Yeh and Eric Wei-Guang Diau,Design and characterization of alkoxy-wrapped push{\textendash}pull porphyrins for dye-sensitized solar cells,Chemical Communications,48,10.1039/c2cc31111a,4368,36,,01/01/2012,Ripolles_Sanchis_2012,,,CCCCCCCCOc1cccc(c1/C/1=c/2\cc/c/3=C(\C#Cc4ccc(cc4)N(c4ccc(cc4)OC)c4ccc(cc4)OC)/C4=N/C(=C(\c5n([Zn]n23)c(/C(=C/2\N=C1C=C2)/C#Cc1ccc(cc1)/C=C(/C(=O)O)\C#N)cc5)/c1c(OCCCCCCCC)cccc1OCCCCCCCC)/C=C4)OCCCCCCCC,porphyrin,677,703,THF
634,14.87,0.7,6.6,"0.6 M propylmethylimidazolium iodide (PMII), 50 mM I2, 10 mM LiI, 0.1 M Guanidinium thiocianate (GuNCS), 0.5 M tert-butylpyridine (TBP) in acetonitrile:valeronitrile (85:15 vol)",0.16,-,-,TiO2 film 15 um thick,-,3 hours,"AM 1.5G, 100 mW/cm2",-,Teresa Ripolles-Sanchis and Bo-Cheng Guo and Hui-Ping Wu and Tsung-Yu Pan and Hsuan-Wei Lee and Sonia R. Raga and Francisco Fabregat-Santiago and Juan Bisquert and Chen-Yu Yeh and Eric Wei-Guang Diau,Design and characterization of alkoxy-wrapped push{\textendash}pull porphyrins for dye-sensitized solar cells,Chemical Communications,48,10.1039/c2cc31111a,4368,36,,01/01/2012,Ripolles_Sanchis_2012,,,CCCCCCCCOc1cccc(c1/C/1=C/2\C=CC(=N2)/C(=c/2\n3[Zn]n4c1ccc4/C(=C\1/C=CC(=N1)/C(=c\3/cc2)/c1c(OCCCCCCCC)cccc1OCCCCCCCC)/C#Cc1ccc(cc1)C(=O)O)/C#Cc1ccc(cc1)N(CCCC)CCCC)OCCCCCCCC,porphyrin,671,676,THF
439,4.59,0.6715,1.35,"0.4 M LiI, 0.4 M tetrabutylammonium iodide (TBAI), and 0.04 M I2 dissolved in 0.3 M N-methylbenzimidazole (NMB) in acetonitrile (ACN) and 3-methoxypropionitrile (MPN) solvent mixture at a volume ratio of 1:1",0.25,-,-,TiO2 film,-,16 hours,"AM 1.5G, 100 mW/cm2",-,P. Silviya Reeta and L. Giribabu and S. Senthilarasu and Min-Hung Hsu and D. Kishore Kumar and Hari M. Upadhyaya and Neil Robertson and Tracy Hewat,Ethynyl thiophene-appended unsymmetrical zinc porphyrin sensitizers for dye-sensitized solar cells,{RSC} Adv.,4,10.1039/c3ra47948j,14165--14175,27,,01/01/2014,Reeta_2014,,,CCCCCOCc1c(OC)cc(cc1OC)/C/1=C/2\C=CC(=N2)/C(=c/2\n3[Zn]n4c1ccc4/C(=C\1/C=CC(=N1)/C(=c\3/cc2)/c1cc(OC)c(c(c1)OC)OCCCCCC)/c1cc2cccc3c2c2c1cccc2cc3)/C#Cc1ccc(s1)/C=C(\C(=O)O)/C#N,porphyrin,639,651,dichloromethane
525,8.19,0.7321,3.14,"0.4 M LiI, 0.4 M tetrabutylammonium iodide (TBAI), and 0.04 M I2 dissolved in 0.3 M N-methylbenzimidazole (NMB) in acetonitrile (ACN) and 3-methoxypropionitrile (MPN) solvent mixture at a volume ratio of 1:1",0.25,-,-,TiO2 film,-,16 hours,"AM 1.5G, 100 mW/cm2",-,P. Silviya Reeta and L. Giribabu and S. Senthilarasu and Min-Hung Hsu and D. Kishore Kumar and Hari M. Upadhyaya and Neil Robertson and Tracy Hewat,Ethynyl thiophene-appended unsymmetrical zinc porphyrin sensitizers for dye-sensitized solar cells,{RSC} Adv.,4,10.1039/c3ra47948j,14165--14175,27,,01/01/2014,Reeta_2014,,,CCCCCOCc1c(OC)cc(cc1OC)/C/1=C/2\C=CC(=N2)/C(=c/2\n3[Zn]n4c1ccc4/C(=C\1/C=CC(=N1)/C(=c\3/cc2)/c1cc(OC)c(c(c1)OC)OCCCCCC)/c1cc2cccc3c2c2c1cccc2cc3)/C#Cc1ccc(s1)C=C(C(=O)O)C(=O)O,porphyrin,654,688,dichloromethane
443,3.04,0.6892,0.92,"0.4 M LiI, 0.4 M tetrabutylammonium iodide (TBAI), and 0.04 M I2 dissolved in 0.3 M N-methylbenzimidazole (NMB) in acetonitrile (ACN) and 3-methoxypropionitrile (MPN) solvent mixture at a volume ratio of 1:1",0.25,-,-,TiO2 film,-,16 hours,"AM 1.5G, 100 mW/cm2",-,P. Silviya Reeta and L. Giribabu and S. Senthilarasu and Min-Hung Hsu and D. Kishore Kumar and Hari M. Upadhyaya and Neil Robertson and Tracy Hewat,Ethynyl thiophene-appended unsymmetrical zinc porphyrin sensitizers for dye-sensitized solar cells,{RSC} Adv.,4,10.1039/c3ra47948j,14165--14175,27,,01/01/2014,Reeta_2014,,,CCCCCOCc1c(OC)cc(cc1OC)/C/1=C/2\C=CC(=N2)/C(=c/2\n3[Zn]n4c1ccc4/C(=C\1/C=CC(=N1)/C(=c\3/cc2)/c1cc(OC)c(c(c1)OC)OCCCCCC)/c1ccc2c(c1)C(CCCCCC)(CCCCCC)c1c2cccc1)/C#Cc1ccc(s1)/C=C(\C(=O)O)/C#N,porphyrin,638,662,dichloromethane
570,5.7,0.7,2.27,AN-50,0.16,0.4 mM CDCA,-,TiO2 film (10 um transparent + 4 um scattering layer),-,20 hours,AM 1.5G 100mW/cm2,-,Kamal Prakash and Shweta Manchanda and Vediappan Sudhakar and Nidhi Sharma and Muniappan Sankar and Kothandam Krishnamoorthy,Facile synthesis of  $\upbeta$ -functionalized {\textquotedblleft}push-pull{\textquotedblright} Zn({II}) porphyrins for {DSSC} applications,Dyes and Pigments,147,10.1016/j.dyepig.2017.07.053,56--66,,,01/01/2017,Prakash_2017,,,COc1ccc(cc1)/C/1=C/2\C=CC(=N2)/C(=c/2\n3[Zn]n4c1ccc4/C(=C/1\N=C(/C(=c\3/cc2)/c2ccc(cc2)OC)C=C1/C=C(\C(=O)O)/C#N)/c1ccc(cc1)OC)/c1ccc(cc1)OC,porphyrin,619,682,DCM
424,4.21,0.7188,1.28,"0.4 M LiI, 0.4 M tetrabutylammonium iodide (TBAI), and 0.04 M I2 dissolved in 0.3 M N-methylbenzimidazole (NMB) in acetonitrile (ACN) and 3-methoxypropionitrile (MPN) solvent mixture at a volume ratio of 1:1",0.25,-,-,TiO2 film,-,16 hours,"AM 1.5G, 100 mW/cm2",-,P. Silviya Reeta and L. Giribabu and S. Senthilarasu and Min-Hung Hsu and D. Kishore Kumar and Hari M. Upadhyaya and Neil Robertson and Tracy Hewat,Ethynyl thiophene-appended unsymmetrical zinc porphyrin sensitizers for dye-sensitized solar cells,{RSC} Adv.,4,10.1039/c3ra47948j,14165--14175,27,,01/01/2014,Reeta_2014,,,CCCCCOCc1c(OC)cc(cc1OC)/C/1=C/2\C=CC(=N2)/C(=c/2\n3[Zn]n4c1ccc4/C(=C\1/C=CC(=N1)/C(=c\3/cc2)/c1cc(OC)c(c(c1)OC)OCCCCCC)/c1ccc2c(c1)C(CCCCCC)(CCCCCC)c1c2cccc1)/C#Cc1ccc(s1)C=C(C(=O)O)C(=O)O,porphyrin,632,639,dichloromethane
713,14.06,0.721,7.23,"LiI (0.1 M), I2 (0.05 M), PMII (1.0 M), 4-tert-butylpyridine (0.5 M) in a mixture of acetonitrile and valeronitrile (volume ratio 85:15)",-,10 mM CDCA,-,TiO2 film (10 um transparent + 4 um scattering layer),-,3 hours,"AM 1.5G, 100 mW/cm2",-,Nagannagari Masi Reddy and Tsung-Yu Pan and Yesudoss Christu Rajan and Bo-Cheng Guo and Chi-Ming Lan and Eric Wei-Guang Diau and Chen-Yu Yeh,Porphyrin sensitizers with $\uppi$-extended pull units for dye-sensitized solar cells,Physical Chemistry Chemical Physics,15,10.1039/c3cp51327k,8409,21,,01/01/2013,Masi_Reddy_2013,,,CCCCCCCCc1ccc(cc1)N(/C/1=C/2\C=CC(=N2)/C(=c/2\n3[Zn]n4c1ccc4/C(=C\1/C=CC(=N1)/C(=c\3/cc2)/C#Cc1ccc(c2c1cccc2)C(=O)O)/c1cc(cc(c1)C(C)(C)C)C(C)(C)C)/c1cc(cc(c1)C(C)(C)C)C(C)(C)C)c1ccc(cc1)CCCCCCCC,porphyrin,652,680,THF
679,5.09,0.743,2.57,"LiI (0.1 M), I2 (0.05 M), PMII (1.0 M), 4-tert-butylpyridine (0.5 M) in a mixture of acetonitrile and valeronitrile (volume ratio 85:15)",-,10 mM CDCA,-,TiO2 film (10 um transparent + 4 um scattering layer),-,3 hours,"AM 1.5G, 100 mW/cm2",-,Nagannagari Masi Reddy and Tsung-Yu Pan and Yesudoss Christu Rajan and Bo-Cheng Guo and Chi-Ming Lan and Eric Wei-Guang Diau and Chen-Yu Yeh,Porphyrin sensitizers with $\uppi$-extended pull units for dye-sensitized solar cells,Physical Chemistry Chemical Physics,15,10.1039/c3cp51327k,8409,21,,01/01/2013,Masi_Reddy_2013,,,CCCCCCCCc1ccc(cc1)N(/C/1=C/2\C=CC(=N2)/C(=c/2\n3[Zn]n4c1ccc4/C(=C\1/C=CC(=N1)/C(=c\3/cc2)/C#Cc1c2ccccc2c(c2c1cccc2)C(=O)O)/c1cc(cc(c1)C(C)(C)C)C(C)(C)C)/c1cc(cc(c1)C(C)(C)C)C(C)(C)C)c1ccc(cc1)CCCCCCCC,porphyrin,661,687,THF
651,8.79,0.748,4.28,"LiI (0.1 M), I2 (0.05 M), PMII (1.0 M), 4-tert-butylpyridine (0.5 M) in a mixture of acetonitrile and valeronitrile (volume ratio 85:15)",-,10 mM CDCA,-,TiO2 film (10 um transparent + 4 um scattering layer),-,3 hours,"AM 1.5G, 100 mW/cm2",-,Nagannagari Masi Reddy and Tsung-Yu Pan and Yesudoss Christu Rajan and Bo-Cheng Guo and Chi-Ming Lan and Eric Wei-Guang Diau and Chen-Yu Yeh,Porphyrin sensitizers with $\uppi$-extended pull units for dye-sensitized solar cells,Physical Chemistry Chemical Physics,15,10.1039/c3cp51327k,8409,21,,01/01/2013,Masi_Reddy_2013,,,CCCCCCCCc1ccc(cc1)N(/C/1=C/2\C=CC(=N2)/C(=c/2\n3[Zn]n4c1ccc4/C(=C\1/C=CC(=N1)/C(=c\3/cc2)/C#Cc1ccc(c2c1cccc2)/C=C(/C(=O)O)\C#N)/c1cc(cc(c1)C(C)(C)C)C(C)(C)C)/c1cc(cc(c1)C(C)(C)C)C(C)(C)C)c1ccc(cc1)CCCCCCCC,porphyrin,657,687,THF
632,6.03,0.752,2.86,"LiI (0.1 M), I2 (0.05 M), PMII (1.0 M), 4-tert-butylpyridine (0.5 M) in a mixture of acetonitrile and valeronitrile (volume ratio 85:15)",-,10 mM CDCA,-,TiO2 film (10 um transparent + 4 um scattering layer),-,3 hours,"AM 1.5G, 100 mW/cm2",-,Nagannagari Masi Reddy and Tsung-Yu Pan and Yesudoss Christu Rajan and Bo-Cheng Guo and Chi-Ming Lan and Eric Wei-Guang Diau and Chen-Yu Yeh,Porphyrin sensitizers with $\uppi$-extended pull units for dye-sensitized solar cells,Physical Chemistry Chemical Physics,15,10.1039/c3cp51327k,8409,21,,01/01/2013,Masi_Reddy_2013,,,CCCCCCCCc1ccc(cc1)N(/C/1=C/2\C=CC(=N2)/C(=c/2\n3[Zn]n4c1ccc4/C(=C\1/C=CC(=N1)/C(=c\3/cc2)/C#Cc1c2ccccc2c(c2c1cccc2)/C=C(/C(=O)O)\C#N)/c1cc(cc(c1)C(C)(C)C)C(C)(C)C)/c1cc(cc(c1)C(C)(C)C)C(C)(C)C)c1ccc(cc1)CCCCCCCC,porphyrin,661,695,THF
745,15.37,0.702,8.04,"LiI (0.1 M), I2 (0.05 M), PMII (1.0 M), 4-tert-butylpyridine (0.5 M) in a mixture of acetonitrile and valeronitrile (volume ratio 85:15)",-,10 mM CDCA,-,TiO2 film (10 um transparent + 4 um scattering layer),-,3 hours,"AM 1.5G, 100 mW/cm2",-,Nagannagari Masi Reddy and Tsung-Yu Pan and Yesudoss Christu Rajan and Bo-Cheng Guo and Chi-Ming Lan and Eric Wei-Guang Diau and Chen-Yu Yeh,Porphyrin sensitizers with $\uppi$-extended pull units for dye-sensitized solar cells,Physical Chemistry Chemical Physics,15,10.1039/c3cp51327k,8409,21,,01/01/2013,Masi_Reddy_2013,,,CCCCCCCCOc1cccc(c1/C/1=C/2\C=CC(=N2)/C(=c/2\n3[Zn]n4c1ccc4/C(=C\1/C=CC(=N1)/C(=c\3/cc2)/c1c(OCCCCCCCC)cccc1OCCCCCCCC)/N(c1ccc(cc1)CCCCCC)c1ccc(cc1)CCCCCC)/C#Cc1ccc(c2c1cccc2)C(=O)O)OCCCCCCCC,porphyrin,648,668,THF
720,11.59,0.723,6.03,"LiI (0.1 M), I2 (0.05 M), PMII (1.0 M), 4-tert-butylpyridine (0.5 M) in a mixture of acetonitrile and valeronitrile (volume ratio 85:15)",-,10 mM CDCA,-,TiO2 film (10 um transparent + 4 um scattering layer),-,3 hours,"AM 1.5G, 100 mW/cm2",-,Nagannagari Masi Reddy and Tsung-Yu Pan and Yesudoss Christu Rajan and Bo-Cheng Guo and Chi-Ming Lan and Eric Wei-Guang Diau and Chen-Yu Yeh,Porphyrin sensitizers with $\uppi$-extended pull units for dye-sensitized solar cells,Physical Chemistry Chemical Physics,15,10.1039/c3cp51327k,8409,21,,01/01/2013,Masi_Reddy_2013,,,CCCCCCCCOc1cccc(c1/C/1=C/2\C=CC(=N2)/C(=c/2\n3[Zn]n4c1ccc4/C(=C\1/C=CC(=N1)/C(=c\3/cc2)/c1c(OCCCCCCCC)cccc1OCCCCCCCC)/N(c1ccc(cc1)CCCCCC)c1ccc(cc1)CCCCCC)/C#Cc1c2ccccc2c(c2c1cccc2)C(=O)O)OCCCCCCCC,porphyrin,657,676,THF
696,11.3,0.737,5.8,"LiI (0.1 M), I2 (0.05 M), PMII (1.0 M), 4-tert-butylpyridine (0.5 M) in a mixture of acetonitrile and valeronitrile (volume ratio 85:15)",-,10 mM CDCA,-,TiO2 film (10 um transparent + 4 um scattering layer),-,3 hours,"AM 1.5G, 100 mW/cm2",-,Nagannagari Masi Reddy and Tsung-Yu Pan and Yesudoss Christu Rajan and Bo-Cheng Guo and Chi-Ming Lan and Eric Wei-Guang Diau and Chen-Yu Yeh,Porphyrin sensitizers with $\uppi$-extended pull units for dye-sensitized solar cells,Physical Chemistry Chemical Physics,15,10.1039/c3cp51327k,8409,21,,01/01/2013,Masi_Reddy_2013,,,CCCCCCCCOc1cccc(c1/C/1=C/2\C=CC(=N2)/C(=c/2\n3[Zn]n4c1ccc4/C(=C\1/C=CC(=N1)/C(=c\3/cc2)/c1c(OCCCCCCCC)cccc1OCCCCCCCC)/N(c1ccc(cc1)CCCCCC)c1ccc(cc1)CCCCCC)/C#Cc1ccc(c2c1cccc2)/C=C(/C(=O)O)\C#N)OCCCCCCCC,porphyrin,655,679,THF
673,7.17,0.755,3.64,"LiI (0.1 M), I2 (0.05 M), PMII (1.0 M), 4-tert-butylpyridine (0.5 M) in a mixture of acetonitrile and valeronitrile (volume ratio 85:15)",-,10 mM CDCA,-,TiO2 film (10 um transparent + 4 um scattering layer),-,3 hours,"AM 1.5G, 100 mW/cm2",-,Nagannagari Masi Reddy and Tsung-Yu Pan and Yesudoss Christu Rajan and Bo-Cheng Guo and Chi-Ming Lan and Eric Wei-Guang Diau and Chen-Yu Yeh,Porphyrin sensitizers with $\uppi$-extended pull units for dye-sensitized solar cells,Physical Chemistry Chemical Physics,15,10.1039/c3cp51327k,8409,21,,01/01/2013,Masi_Reddy_2013,,,CCCCCCCCOc1cccc(c1/C/1=C/2\C=CC(=N2)/C(=c/2\n3[Zn]n4c1ccc4/C(=C\1/C=CC(=N1)/C(=c\3/cc2)/c1c(OCCCCCCCC)cccc1OCCCCCCCC)/N(c1ccc(cc1)CCCCCC)c1ccc(cc1)CCCCCC)/C#Cc1c2ccccc2c(c2c1cccc2)/C=C(/C(=O)O)\C#N)OCCCCCCCC,porphyrin,660,689,THF
829,13.54,0.683,7.7,"0.25 M tris(2,2'-bipyridine) cobalt(II) di[bis(trifluoromethanesulfonyl)imide], 0.05 M tris(2,2'-bipyridine)cobalt(III) tris[bis(trifluoromethanesulfonyl)imide], 0.5 M 4-tert-butylpyridine (TBP) and 0.1 M lithium bis(tri-fluoromethanesulfonyl)imide (LiTFSI) in acetonitrile",-,-,-,TiO2 film (4.2 um transparent + 5 um scattering layer),11.8 nmol/cm2,-,"AM 1.5G, 100 mW/cm2",-,Qingbiao Qi and Renzhi Li and Jie Luo and Bin Zheng and Kuo-Wei Huang and Peng Wang and Jishan Wu,Push{\textendash}pull type porphyrin based sensitizers: The effect of donor structure on the light-harvesting ability and photovoltaic performance,Dyes and Pigments,122,10.1016/j.dyepig.2015.06.019,199--205,,,01/01/2015,Qi_2015,,,CCCCCCCCOc1cccc(c1/C/1=C/2\C=CC(=N2)/C(=c/2\n3[Zn]n4c1ccc4/C(=C\1/C=CC(=N1)/C(=c\3/cc2)/c1c(OCCCCCCCC)cccc1OCCCCCCCC)/C#Cc1c2ccccc2c(c2c1cccc2)N(c1ccc(cc1)OC)c1ccc(cc1)OC)/C#Cc1ccc(cc1)C(=O)O)OCCCCCCCC,porphyrin,664,,chloroform
749,8.15,0.76,4.6,"0.25 M tris(2,2'-bipyridine) cobalt(II) di[bis(trifluoromethanesulfonyl)imide], 0.05 M tris(2,2'-bipyridine)cobalt(III) tris[bis(trifluoromethanesulfonyl)imide], 0.5 M 4-tert-butylpyridine (TBP) and 0.1 M lithium bis(tri-fluoromethanesulfonyl)imide (LiTFSI) in acetonitrile",-,-,-,TiO2 film (4.2 um transparent + 5 um scattering layer),16.2 nmol/cm2,-,"AM 1.5G, 100 mW/cm2",-,Qingbiao Qi and Renzhi Li and Jie Luo and Bin Zheng and Kuo-Wei Huang and Peng Wang and Jishan Wu,Push{\textendash}pull type porphyrin based sensitizers: The effect of donor structure on the light-harvesting ability and photovoltaic performance,Dyes and Pigments,122,10.1016/j.dyepig.2015.06.019,199--205,,,01/01/2015,Qi_2015,,,CCCCCCCCOc1cccc(c1/C/1=C/2\C=CC(=N2)/C(=c/2\n3[Zn]n4c1ccc4/C(=C\1/C=CC(=N1)/C(=c\3/cc2)/c1c(OCCCCCCCC)cccc1OCCCCCCCC)/C#CC1=CC=C(CC1)n1c2ccc(cc2c2c1ccc(c2)C(C)(C)C)C(C)(C)C)/C#Cc1ccc(cc1)C(=O)O)OCCCCCCCC,porphyrin,620,,chloroform
774,12.93,0.657,6.6,"0.25 M tris(2,2'-bipyridine) cobalt(II) di[bis(trifluoromethanesulfonyl)imide], 0.05 M tris(2,2'-bipyridine)cobalt(III) tris[bis(trifluoromethanesulfonyl)imide], 0.5 M 4-tert-butylpyridine (TBP) and 0.1 M lithium bis(tri-fluoromethanesulfonyl)imide (LiTFSI) in acetonitrile",-,-,-,TiO2 film (4.2 um transparent + 5 um scattering layer),9.6 nmol/cm2,-,"AM 1.5G, 100 mW/cm2",-,Qingbiao Qi and Renzhi Li and Jie Luo and Bin Zheng and Kuo-Wei Huang and Peng Wang and Jishan Wu,Push{\textendash}pull type porphyrin based sensitizers: The effect of donor structure on the light-harvesting ability and photovoltaic performance,Dyes and Pigments,122,10.1016/j.dyepig.2015.06.019,199--205,,,01/01/2015,Qi_2015,,,CCCCCCCCOc1cccc(c1/C/1=c/2\cc/c/3=C(\C#Cc4ccc(cc4)N(c4ccc(cc4)OC)c4ccc(cc4)OC)/C4=N/C(=C(\c5n([Zn]n23)c(/C(=C/2\N=C1C=C2)/C#Cc1ccc(cc1)C(=O)O)cc5)/c1c(OCCCCCCCC)cccc1OCCCCCCCC)/C=C4)OCCCCCCCC,porphyrin,667,674,THF
689,9.88,0.72,4.9,"5 wt% poly(vinylidenefluoride-co-hexafluoropropylene) in a redox solution containing 0.1 M LiI, 0.05 M I2 , 0.6 M 1,2-dimethyl-3-n-propylimidazolium iodide (DMPImI) and 0.5 M 4-tert-butylpyridine (TBP) in 3-methoxypropionitrile (MPN)",0.25,0.4 mM DCA,-,TiO2 film 15 um thick,149 nmol/cm2,18 hours,AM 1.5G,quasi-solid-state DSSC,Suhua Fan and Xuefeng Lu and Hong Sun and Gang Zhou and Yuan Jay Chang and Zhong-Sheng Wang,Effect of the co-sensitization sequence on the performance of dye-sensitized solar cells with porphyrin and organic dyes,Phys. Chem. Chem. Phys.,18,10.1039/c5cp05986k,932--938,2,,01/01/2016,Fan_2016,,,CCCCCCc1cc(sc1/C=C(/C(=O)O)\C#N)c1ccc(cc1)/C/1=c/2\cc/c/3=C(/C4=N/C(=C(\c5n([Zn]n23)c(/C(=C/2\N=C1C=C2)/c1ccccc1)cc5)/c1ccc(cc1)n1c2ccccc2c2c1cccc2)/C=C4)\c1ccccc1,porphyrin,598,,THF
703,12.06,0.71,6.02,"5 wt% poly(vinylidenefluoride-co-hexafluoropropylene) in a redox solution containing 0.1 M LiI, 0.05 M I2 , 0.6 M 1,2-dimethyl-3-n-propylimidazolium iodide (DMPImI) and 0.5 M 4-tert-butylpyridine (TBP) in 3-methoxypropionitrile (MPN)",0.25,0.4 mM DCA,-,TiO2 film 15 um thick,123 nmol/cm2,18 hours,AM 1.5G,quasi-solid-state DSSC,Suhua Fan and Xuefeng Lu and Hong Sun and Gang Zhou and Yuan Jay Chang and Zhong-Sheng Wang,Effect of the co-sensitization sequence on the performance of dye-sensitized solar cells with porphyrin and organic dyes,Phys. Chem. Chem. Phys.,18,10.1039/c5cp05986k,932--938,2,,01/01/2016,Fan_2016,,,CCCCCCc1cc(sc1/C=C(/C(=O)O)\C#N)c1ccc(c2c1nc(c1ccccc1)c(n2)c1ccccc1)c1ccc(cc1)/C/1=c/2\cc/c/3=C(/C4=N/C(=C(\c5n([Zn]n23)c(/C(=C/2\N=C1C=C2)/c1ccccc1)cc5)/c1ccc(cc1)n1c2ccccc2c2c1cccc2)/C=C4)\c1ccccc1,porphyrin,597,,THF
730,15.72,0.74,8.45,"1.0 M 1,3-dimethylimidazolium iodide (DMII), 0.03 M I2, 0.05 M LiI, 0.1 M GuNCS, 0.5 M 4-t-butylpyridine in acetonitrile",0.16,0.2 mM CDCA,-,TiO2 film (10 um transparent + 3 um scattering layer),-,-,"AM 1.5G, 100 mW/cm2",-,Simon Mathew and Negar Ashari Astani and Basile F. E. Curchod and Jared H. Delcamp and Magdalena Marszalek and Julien Frey and Ursula Rothlisberger and Mohammad Khaja Nazeeruddin and Michael Grätzel,"Synthesis, characterization and ab initio investigation of a panchromatic ullazine{\textendash}porphyrin photosensitizer for dye-sensitized solar cells",J. Mater. Chem. A,4,10.1039/c5ta08728g,2332--2339,6,,01/01/2016,Mathew_2016,,,CCCCCCCCOc1cccc(c1/C/1=C/2\C=CC(=N2)/C(=c/2\n3[Zn]n4c1ccc4/C(=C\1/C=CC(=N1)/C(=c\3/cc2)/c1c(OCCCCCCCC)cccc1OCCCCCCCC)/C#Cc1ccc(cc1)N(C)C)/C#Cc1ccc(cc1)C(=O)O)OCCCCCCCC,porphyrin,667,739,THF
650,8.6,0.58,3.75,"1.0 M 1,3-dimethylimidazolium iodide (DMII), 0.03 M I2, 0.05 M LiI, 0.1 M GuNCS, 0.5 M 4-t-butylpyridine in acetonitrile",0.16,0.2 mM CDCA,-,TiO2 film (10 um transparent + 3 um scattering layer),-,90 min,"AM 1.5G, 100 mW/cm2",Solvent THF/EtOH (1:4),Simon Mathew and Negar Ashari Astani and Basile F. E. Curchod and Jared H. Delcamp and Magdalena Marszalek and Julien Frey and Ursula Rothlisberger and Mohammad Khaja Nazeeruddin and Michael Grätzel,"Synthesis, characterization and ab initio investigation of a panchromatic ullazine{\textendash}porphyrin photosensitizer for dye-sensitized solar cells",J. Mater. Chem. A,4,10.1039/c5ta08728g,2332--2339,6,,01/01/2016,Mathew_2016,,,CCCCCCCCOc1cccc(c1/C/1=C/2\C=CC(=N2)/C(=c/2\n3[Zn]n4c1ccc4/C(=C\1/C=CC(=N1)/C(=c\3/cc2)/c1c(OCCCCCCCC)cccc1OCCCCCCCC)/C#Cc1ccc(cc1)N(C)C)/C#Cc1ccc(cc1)C(=O)O)OCCCCCCCC,porphyrin,667,739,THF
700,15.8,0.7,7.7,"1.0 M 1,3-dimethylimidazolium iodide (DMII), 0.03 M I2, 0.05 M LiI, 0.1 M GuNCS, 0.5 M 4-t-butylpyridine in acetonitrile",0.16,2 mM CDCA,-,TiO2 film (10 um transparent + 3 um scattering layer),-,60 min,"AM 1.5G, 100 mW/cm2",Solvent Toluene/EtOH (1:1),Simon Mathew and Negar Ashari Astani and Basile F. E. Curchod and Jared H. Delcamp and Magdalena Marszalek and Julien Frey and Ursula Rothlisberger and Mohammad Khaja Nazeeruddin and Michael Grätzel,"Synthesis, characterization and ab initio investigation of a panchromatic ullazine{\textendash}porphyrin photosensitizer for dye-sensitized solar cells",J. Mater. Chem. A,4,10.1039/c5ta08728g,2332--2339,6,,01/01/2016,Mathew_2016,,,CCCCCCCCOc1cccc(c1/C/1=C/2\C=CC(=N2)/C(=c/2\n3[Zn]n4c1ccc4/C(=C\1/C=CC(=N1)/C(=c\3/cc2)/c1c(OCCCCCCCC)cccc1OCCCCCCCC)/C#Cc1ccc(cc1)N(C)C)/C#Cc1ccc(cc1)C(=O)O)OCCCCCCCC,porphyrin,667,739,THF
329,7.11,0.54,1.26,1.0 M LiI and 20 mM I2 in acetonitrile,0.158,0.6 mM CDCA,-,TiO2 film (7 um transparent + 6 um scattering layer),-,9 hours,"AM 1.5G, 100 mW/cm2",-,Chongjun Jiao and Ningning Zu and Kuo-Wei Huang and Peng Wang and Jishan Wu,Perylene Anhydride Fused Porphyrins as Near-Infrared Sensitizers for Dye-Sensitized Solar Cells,Organic Letters,13,10.1021/ol201303h,3652--3655,14,,01/01/2011,Jiao_2011,,,O=C1OC(=O)c2c3c1ccc1c3c(cc2)c2c3c1ccc1c3c(cc2)c2c3c1c/c/1=C(/C4=N/C(=C(\c5n([Ni]n31)c(/C(=C/1\N=C2C=C1)/c1cc(cc(c1)C(C)(C)C)C(C)(C)C)cc5)/c1cc(cc(c1)C(C)(C)C)C(C)(C)C)/C=C4)\c1cc(cc(c1)C(C)(C)C)C(C)(C)C,Nickel-Porphyrin,805,,chloroform
333,7.66,0.52,1.36,1.0 M LiI and 20 mM I2 in acetonitrile,0.158,0.6 mM CDCA,-,TiO2 film (7 um transparent + 6 um scattering layer),-,9 hours,"AM 1.5G, 100 mW/cm2",-,Chongjun Jiao and Ningning Zu and Kuo-Wei Huang and Peng Wang and Jishan Wu,Perylene Anhydride Fused Porphyrins as Near-Infrared Sensitizers for Dye-Sensitized Solar Cells,Organic Letters,13,10.1021/ol201303h,3652--3655,14,,01/01/2011,Jiao_2011,,,CN(c1ccc(cc1)C#C/C/1=C/2\C=CC(=N2)/C(=c/2\n3[Ni]n4c1ccc4/C(=C\1/C=CC(=N1)c1c3c(c2)c2ccc3c4c2c1ccc4c1c2c3ccc3c2c(cc1)C(=O)OC3=O)/c1cc(cc(c1)C(C)(C)C)C(C)(C)C)/c1cc(cc(c1)C(C)(C)C)C(C)(C)C)C,Nickel-Porphyrin,847,,chloroform
730,15.6,0.68,7.7,"1.0 M 1,3-dimethylimidazolium iodide, 0.03 M I2 , 0.05 M LiI, 0.1 M guanidinium thiocyanate and 0.50 M 4-tert-butylpyridine in 85:15 mixture of acetonitrile and valeronitrile",-,-,-,TiO2 film (12 um transparent + 4 um scattering layer),830 nmol/cm2,3 hours,"AM 1.5G, 100 mW/cm2",-,Tomohiro Higashino and Yamato Fujimori and Kenichi Sugiura and Yukihiro Tsuji and Seigo Ito and Hiroshi Imahori,Tropolone as a High-Performance Robust Anchoring Group for Dye-Sensitized Solar Cells,Angewandte Chemie International Edition,54,10.1002/anie.201502951,9052--9056,31,,01/01/2015,Higashino_2015,,,CCCCCCCCOc1cccc(c1/C/1=C/2\C=CC(=N2)/C(=c/2\n3[Zn]n4c1ccc4/C(=C\1/C=CC(=N1)/C(=c\3/cc2)/c1c(OCCCCCCCC)cccc1OCCCCCCCC)/N(c1ccc(cc1)CCCCCC)c1ccc(cc1)CCCCCC)/C#Cc1ccc(=O)c(cc1)O)OCCCCCCCC,porphyrin,660,690,THF
780,17.3,0.65,8.8,"1.0 M 1,3-dimethylimidazolium iodide, 0.03 M I2 , 0.05 M LiI, 0.1 M guanidinium thiocyanate and 0.50 M 4-tert-butylpyridine in 85:15 mixture of acetonitrile and valeronitrile",-,-,-,TiO2 film (12 um transparent + 4 um scattering layer),850 nmol/cm2,3 hours,"AM 1.5G, 100 mW/cm2",-,Tomohiro Higashino and Yamato Fujimori and Kenichi Sugiura and Yukihiro Tsuji and Seigo Ito and Hiroshi Imahori,Tropolone as a High-Performance Robust Anchoring Group for Dye-Sensitized Solar Cells,Angewandte Chemie International Edition,54,10.1002/anie.201502951,9052--9056,31,,01/01/2015,Higashino_2015,,,CCCCCCCCOc1cccc(c1/C/1=C/2\C=CC(=N2)/C(=c/2\n3[Zn]n4c1ccc4/C(=C\1/C=CC(=N1)/C(=c\3/cc2)/c1c(OCCCCCCCC)cccc1OCCCCCCCC)/N(c1ccc(cc1)CCCCCC)c1ccc(cc1)CCCCCC)/C#Cc1ccc(cc1)C(=O)O)OCCCCCCCC,porphyrin,,,-
917,14.46,0.784,10.4,"0.25 M tris(1,10-phenanthroline)cobalt(II) di[bis(trifluoromethanesulfonyl)imide], 0.05 M tris(1,10-phenanthroline) cobalt(III) tris[bis(trifluoromethanesulfonyl)imide], 0.7 M tert-butylpyridine (TBP), and 0.05 M lithium bis(trifluoromethanesulfonyl)imide in acetonitrile",0.16,-,-,TiO2 film (4.2 uM thick + 5 uM scattering layer),-,-,AM 1.5G 100mW/cm2,-,Zhaoyang Yao and Heng Wu and Yameng Ren and Yanchun Guo and Peng Wang,A structurally simple perylene dye with ethynylbenzothiadiazole-benzoic acid as the electron acceptor achieves an over 10{\%} power conversion efficiency,Energy Environ. Sci.,8,10.1039/c4ee03934c,1438--1442,5,,01/01/2015,Yao_2015,,,CCCCCCCCOc1cccc(c1/C/1=C/2\C=CC(=N2)/C(=c/2\n3[Zn]n4c1ccc4/C(=C\1/C=CC(=N1)/C(=c\3/cc2)/c1c(OCCCCCCCC)cccc1OCCCCCCCC)/N(c1ccc(cc1)CCCCCC)c1ccc(cc1)CCCCCC)/C#Cc1ccc(cc1)C(=O)O)OCCCCCCCC,porphyrin,,,-
575,7.8,0.7,3.13,AN-50,0.16,0.4 mM CDCA,-,TiO2 film (10 um transparent + 4 um scattering layer),-,20 hours,AM 1.5G 100mW/cm2,-,Kamal Prakash and Shweta Manchanda and Vediappan Sudhakar and Nidhi Sharma and Muniappan Sankar and Kothandam Krishnamoorthy,Facile synthesis of  $\upbeta$ -functionalized {\textquotedblleft}push-pull{\textquotedblright} Zn({II}) porphyrins for {DSSC} applications,Dyes and Pigments,147,10.1016/j.dyepig.2017.07.053,56--66,,,01/01/2017,Prakash_2017,,,N#C/C(=C/C1=CC2=N/C/1=C(/c1c(C)cc(cc1C)C)\c1ccc3n1[Zn]n1/c(=C\2/c2ccc(cc2)C(C)(C)C)/cc/c/1=C(/C1=N/C(=C\3/c2c(C)cc(cc2C)C)/C=C1)\c1c(C)cc(cc1C)C)/C(=O)O,porphyrin,612,666,DCM
530,2.26,0.61,0.73,"0.05 M LiI, 0.03 M I2, 0.5 M 4-tert-butylpyridine (TBP), 0.1 M guanidinium thiocyanate (GNCS), 1 M methyl-N-butylimidazolium iodide (BMII) in acetonitrile/valeronitrile (85:15 v/v)",0.16,-,-,TiO2 film (8-10 um transparent + 3-4 um scattering layer),-,12 hours,AM 1.5G,-,Luis Mart{\'{\i}}n-Gomis and Concepci{\'{o}}n Parejo and Julio C. {\'{A}}lvarez and Fernando Fern{\'{a}}ndez-L{\'{a}}zaro and {\'{A}}ngela Sastre-Santos,Dye sensitized solar cells ({DSSCs}) based on bulky  tert -octylphenoxy-carboxyphenyl substituted phthalocyanine without the presence of co-adsorbents,Inorganica Chimica Acta,468,10.1016/j.ica.2017.07.043,327--333,,,01/01/2017,Mart_n_Gomis_2017,,,OC(=O)c1ccc(cc1)c1ccc2c(c1)C1=N/C/2=N\c2n3[Zn]n4/c(=N\1)/c1cc(Oc5ccc(cc5)C(CC(C)(C)C)(C)C)c(cc1/c/4=N/C1=N/C(=N\c3c3c2cc(Oc2ccc(cc2)C(CC(C)(C)C)(C)C)c(c3)Oc2ccc(cc2)C(CC(C)(C)C)(C)C)/c2c1cc(c(c2)Oc1ccc(cc1)C(CC(C)(C)C)(C)C)Oc1ccc(cc1)C(CC(C)(C)C)(C)C)Oc1ccc(cc1)C(CC(C)(C)C)(C)C,porphyrin,678,,chloroform
550,3.98,0.7,1.54,"0.05 M LiI, 0.03 M I2, 0.5 M 4-tert-butylpyridine (TBP), 0.1 M guanidinium thiocyanate (GNCS), 1 M methyl-N-butylimidazolium iodide (BMII) in acetonitrile/valeronitrile (85:15 v/v)",0.16,-,-,TiO2 film (8-10 um transparent + 3-4 um scattering layer),-,12 hours,AM 1.5G,-,Luis Mart{\'{\i}}n-Gomis and Concepci{\'{o}}n Parejo and Julio C. {\'{A}}lvarez and Fernando Fern{\'{a}}ndez-L{\'{a}}zaro and {\'{A}}ngela Sastre-Santos,Dye sensitized solar cells ({DSSCs}) based on bulky  tert -octylphenoxy-carboxyphenyl substituted phthalocyanine without the presence of co-adsorbents,Inorganica Chimica Acta,468,10.1016/j.ica.2017.07.043,327--333,,,01/01/2017,Mart_n_Gomis_2017,,,OC(=O)c1ccc2c(c1)C1=N/C/2=N\c2c3cc(ccc3c3n2[Zn]n2/c(=N\1)/c1ccc(cc1/c/2=N/C1=N/C(=N\3)/c2c1ccc(c2)C(C)(C)C)C(C)(C)C)C(C)(C)C,porphyrin,,,-
590,4.04,0.74,1.75,"0.05 M LiI, 0.03 M I2, 0.5 M 4-tert-butylpyridine (TBP), 0.1 M guanidinium thiocyanate (GNCS), 1 M methyl-N-butylimidazolium iodide (BMII) in acetonitrile/valeronitrile (85:15 v/v)",0.16,10 mM CDCA,-,TiO2 film (8-10 um transparent + 3-4 um scattering layer),-,12 hours,AM 1.5G,-,Luis Mart{\'{\i}}n-Gomis and Concepci{\'{o}}n Parejo and Julio C. {\'{A}}lvarez and Fernando Fern{\'{a}}ndez-L{\'{a}}zaro and {\'{A}}ngela Sastre-Santos,Dye sensitized solar cells ({DSSCs}) based on bulky  tert -octylphenoxy-carboxyphenyl substituted phthalocyanine without the presence of co-adsorbents,Inorganica Chimica Acta,468,10.1016/j.ica.2017.07.043,327--333,,,01/01/2017,Mart_n_Gomis_2017,,,OC(=O)c1ccc2c(c1)C1=N/C/2=N\c2c3cc(ccc3c3n2[Zn]n2/c(=N\1)/c1ccc(cc1/c/2=N/C1=N/C(=N\3)/c2c1ccc(c2)C(C)(C)C)C(C)(C)C)C(C)(C)C,porphyrin,,,-
755,16.42,0.671,8.32,"0.1 M LiI, 0.05 M I2, 0.6 M 1-methyl-3-propyl-imidazolium iodide (PMII), and 0.5 M 4-tert-butylpyridine (TBP) in acetonitrile",-,-,-,TiO2 film,-,-,AM 1.5G 100mW/cm2,-,Heli Song and Xin Li and Hans {\AA}gren and Yongshu Xie,Branched and linear alkoxy chains-wrapped push-pull porphyrins for developing efficient dye-sensitized solar cells,Dyes and Pigments,137,10.1016/j.dyepig.2016.10.041,421--429,,,01/01/2017,Song_2017,,,CCCCCCCCOc1cccc(c1/C/1=C/2\C=CC(=N2)/C(=c/2\n3[Zn]N4C1C=CC4/C(=C\1/C=CC(=N1)/C(=c\3/cc2)/c1c(OCCCCCCCC)cccc1OCCCCCCCC)/C#Cc1ccc(cc1)C(=O)O)/C#Cc1ccc2c(c1)Sc1c(N2CCCCCC)ccc(c1)c1ccc(cc1)OCCCCCC)OCCCCCCCC,porphyrin,664,,THF
754,18.78,0.672,9.5,"0.1 M LiI, 0.05 M I2, 0.6 M 1-methyl-3-propyl-imidazolium iodide (PMII), and 0.5 M 4-tert-butylpyridine (TBP) in acetonitrile",-,8 mM CDCA,-,TiO2 film,-,-,AM 1.5G 100mW/cm2,-,Heli Song and Xin Li and Hans {\AA}gren and Yongshu Xie,Branched and linear alkoxy chains-wrapped push-pull porphyrins for developing efficient dye-sensitized solar cells,Dyes and Pigments,137,10.1016/j.dyepig.2016.10.041,421--429,,,01/01/2017,Song_2017,,,CCCCCCCCOc1cccc(c1/C/1=C/2\C=CC(=N2)/C(=c/2\n3[Zn]N4C1C=CC4/C(=C\1/C=CC(=N1)/C(=c\3/cc2)/c1c(OCCCCCCCC)cccc1OCCCCCCCC)/C#Cc1ccc(cc1)C(=O)O)/C#Cc1ccc2c(c1)Sc1c(N2CCCCCC)ccc(c1)c1ccc(cc1)OCCCCCC)OCCCCCCCC,porphyrin,664,,THF
755,16.9,0.649,8.28,"0.1 M LiI, 0.05 M I2, 0.6 M 1-methyl-3-propyl-imidazolium iodide (PMII), and 0.5 M 4-tert-butylpyridine (TBP) in acetonitrile",-,-,-,TiO2 film,-,-,AM 1.5G 100mW/cm2,-,Heli Song and Xin Li and Hans {\AA}gren and Yongshu Xie,Branched and linear alkoxy chains-wrapped push-pull porphyrins for developing efficient dye-sensitized solar cells,Dyes and Pigments,137,10.1016/j.dyepig.2016.10.041,421--429,,,01/01/2017,Song_2017,,,CCCCCCOc1ccc(cc1)c1ccc2c(c1)Sc1c(N2CCCCCC)ccc(c1)C#C/C/1=c/2\cc/c/3=C(/C4=N/C(=C(\C5N([Zn]n23)C(/C(=C/2\N=C1C=C2)/c1c(cccc1OCC(CCCC)CC)OCC(CCCC)CC)C=C5)/C#Cc1ccc(cc1)C(=O)O)/C=C4)\c1c(OCCC(CCC)CC)cccc1OCC(CCCC)CC,porphyrin,663,,THF
742,18.54,0.685,9.42,"0.1 M LiI, 0.05 M I2, 0.6 M 1-methyl-3-propyl-imidazolium iodide (PMII), and 0.5 M 4-tert-butylpyridine (TBP) in acetonitrile",-,8 mM CDCA,-,TiO2 film,-,-,AM 1.5G 100mW/cm2,-,Heli Song and Xin Li and Hans {\AA}gren and Yongshu Xie,Branched and linear alkoxy chains-wrapped push-pull porphyrins for developing efficient dye-sensitized solar cells,Dyes and Pigments,137,10.1016/j.dyepig.2016.10.041,421--429,,,01/01/2017,Song_2017,,,CCCCCCOc1ccc(cc1)c1ccc2c(c1)Sc1c(N2CCCCCC)ccc(c1)C#C/C/1=c/2\cc/c/3=C(/C4=N/C(=C(\C5N([Zn]n23)C(/C(=C/2\N=C1C=C2)/c1c(cccc1OCC(CCCC)CC)OCC(CCCC)CC)C=C5)/C#Cc1ccc(cc1)C(=O)O)/C=C4)\c1c(OCCC(CCC)CC)cccc1OCC(CCCC)CC,porphyrin,663,,THF
716,13.36,0.676,6.46,"0.1 M LiI, 0.05 M I2, 0.6 M 1-methyl-3-propyl-imidazolium iodide (PMII), and 0.5 M 4-tert-butylpyridine (TBP) in acetonitrile",-,-,-,TiO2 film,-,-,AM 1.5G 100mW/cm2,-,Heli Song and Xin Li and Hans {\AA}gren and Yongshu Xie,Branched and linear alkoxy chains-wrapped push-pull porphyrins for developing efficient dye-sensitized solar cells,Dyes and Pigments,137,10.1016/j.dyepig.2016.10.041,421--429,,,01/01/2017,Song_2017,,,CCCCCCCCOc1cccc(c1/C/1=C/2\C=CC(=N2)/C(=c/2\n3[Zn]N4C1C=CC4/C(=C\1/C=CC(=N1)/C(=c\3/cc2)/c1c(OCCCCCCCC)cccc1OCCCCCCCC)/C#Cc1ccc(c2c1nsn2)c1ccc(cc1)C(=O)O)/C#Cc1ccc2c(c1)Sc1c(N2CCCCCC)ccc(c1)c1ccc(cc1)OCCCCCC)OCCCCCCCC,porphyrin,682,,THF
737,18.09,0.654,8.72,"0.1 M LiI, 0.05 M I2, 0.6 M 1-methyl-3-propyl-imidazolium iodide (PMII), and 0.5 M 4-tert-butylpyridine (TBP) in acetonitrile",-,8 mM CDCA,-,TiO2 film,-,-,AM 1.5G 100mW/cm2,-,Heli Song and Xin Li and Hans {\AA}gren and Yongshu Xie,Branched and linear alkoxy chains-wrapped push-pull porphyrins for developing efficient dye-sensitized solar cells,Dyes and Pigments,137,10.1016/j.dyepig.2016.10.041,421--429,,,01/01/2017,Song_2017,,,CCCCCCCCOc1cccc(c1/C/1=C/2\C=CC(=N2)/C(=c/2\n3[Zn]N4C1C=CC4/C(=C\1/C=CC(=N1)/C(=c\3/cc2)/c1c(OCCCCCCCC)cccc1OCCCCCCCC)/C#Cc1ccc(c2c1nsn2)c1ccc(cc1)C(=O)O)/C#Cc1ccc2c(c1)Sc1c(N2CCCCCC)ccc(c1)c1ccc(cc1)OCCCCCC)OCCCCCCCC,porphyrin,682,,THF
723,15.66,0.663,7.5,"0.1 M LiI, 0.05 M I2, 0.6 M 1-methyl-3-propyl-imidazolium iodide (PMII), and 0.5 M 4-tert-butylpyridine (TBP) in acetonitrile",-,-,-,TiO2 film,-,-,AM 1.5G 100mW/cm2,-,Heli Song and Xin Li and Hans {\AA}gren and Yongshu Xie,Branched and linear alkoxy chains-wrapped push-pull porphyrins for developing efficient dye-sensitized solar cells,Dyes and Pigments,137,10.1016/j.dyepig.2016.10.041,421--429,,,01/01/2017,Song_2017,,,CCCCCCOc1ccc(cc1)c1ccc2c(c1)Sc1c(N2CCCCCC)ccc(c1)C#C/C/1=c/2\cc/c/3=C(/C4=N/C(=C(\C5N([Zn]n23)C(/C(=C/2\N=C1C=C2)/c1c(cccc1OCC(CCCC)CC)OCC(CCCC)CC)C=C5)/C#Cc1ccc(c2c1nsn2)c1ccc(cc1)C(=O)O)/C=C4)\c1c(OCCC(CCC)CC)cccc1OCC(CCCC)CC,porphyrin,681,,THF
734,19.62,0.668,9.62,"0.1 M LiI, 0.05 M I2, 0.6 M 1-methyl-3-propyl-imidazolium iodide (PMII), and 0.5 M 4-tert-butylpyridine (TBP) in acetonitrile",-,8 mM CDCA,-,TiO2 film,-,-,AM 1.5G 100mW/cm2,-,Heli Song and Xin Li and Hans {\AA}gren and Yongshu Xie,Branched and linear alkoxy chains-wrapped push-pull porphyrins for developing efficient dye-sensitized solar cells,Dyes and Pigments,137,10.1016/j.dyepig.2016.10.041,421--429,,,01/01/2017,Song_2017,,,CCCCCCOc1ccc(cc1)c1ccc2c(c1)Sc1c(N2CCCCCC)ccc(c1)C#C/C/1=c/2\cc/c/3=C(/C4=N/C(=C(\C5N([Zn]n23)C(/C(=C/2\N=C1C=C2)/c1c(cccc1OCC(CCCC)CC)OCC(CCCC)CC)C=C5)/C#Cc1ccc(c2c1nsn2)c1ccc(cc1)C(=O)O)/C=C4)\c1c(OCCC(CCC)CC)cccc1OCC(CCCC)CC,porphyrin,681,,THF
710,14.08,0.7226,7.17,"0.1 M LiI, 0.05 M I2, 0.6 M 1-methyl-3-propylimidazolium iodide, and 0.5 M 4-tert-butylpyridine in acetonitrile",-,2 mM CDCA,-,TiO2 film (12 um + 5 um scattering layer),-,10 hours,"AM 1.5G, 100mW/cm2",-,Guosheng Yang and Yunyu Tang and Xin Li and Hans {\AA}gren and Yongshu Xie,Efficient Solar Cells Based on Porphyrin Dyes with Flexible Chains Attached to the Auxiliary Benzothiadiazole Acceptor: Suppression of Dye Aggregation and the Effect of Distortion,{ACS} Applied Materials {\&} Interfaces,,10.1021/acsami.7b12066,,,,01/01/2017,Yang_2017,,,CCCCCCCCCCCCOc1cccc(c1/C/1=C/2\C=CC(=N2)/C(=c/2\n3[Zn]n4c1ccc4/C(=C\1/C=CC(=N1)/C(=c\3/cc2)/c1c(OCCCCCCCCCCCC)cccc1OCCCCCCCCCCCC)/C#Cc1ccc2c(c1)Sc1c(N2CCCCCC)ccc(c1)c1ccc(cc1)OCCCCCC)/C#Cc1c(OCCCCCCC)c(OCCCCCCC)c(c2c1nsn2)c1ccc(cc1)C(=O)O)OCCCCCCCCCCCC,"porphyrin, phenothiazine",678,696,THF
747,19.58,0.69,10.18,"0.1 M LiI, 0.05 M I2, 0.6 M 1-methyl-3-propyl-imidazolium iodide (PMII), and 0.5 M 4-tert-butylpyridine (TBP) in acetonitrile",-,-,WS-5,TiO2 film (6 um transparent + 8 um scattering layer),-,2 hours,AM 1.5G,-,Jingchuan Liu and Bo Liu and Yunyu Tang and Weiwei Zhang and Wenjun Wu and Yongshu Xie and Wei-Hong Zhu,Highly efficient cosensitization of D{\textendash}A{\textendash}$\uppi${\textendash}A benzotriazole organic dyes with porphyrin for panchromatic dye-sensitized solar cells,J. Mater. Chem. C,3,10.1039/c5tc02522b,11144--11150,42,,01/01/2015,Liu_2015,,,CCCCCCCCn1nc2c(n1)c(ccc2c1ccc(s1)/C=C(/C(=O)O)\C#N)c1ccc2c(c1)c1ccccc1n2c1ccc(cc1)C.CCCCCCCCCCCCOc1cccc(c1/C/1=C/2\C=CC(=N2)/C(=c/2\n3[Zn]n4c1ccc4/C(=C\1/C=CC(=N1)/C(=c\3/cc2)/c1c(OCCCCCCCCCCCC)cccc1OCCCCCCCCCCCC)/C#Cc1cc(OCCCCCC)c(cc1OCCCCCC)n1c2ccccc2c2c1cccc2)/C#Cc1ccc(cc1)C(=O)O)OCCCCCCCCCCCC,porphyrin,,,-
