Repository: PaulC61/Cheminformatics

# Cheminformatics
Repository for:
Cheminformatics Masters students of University of Strasbourg 2020 - 2022
+ My own projects related to the course

File: InternshipM2_BIU/rawDSSCDBdata.csv (part 65 of 77)
VOC,JSC,FF,PCE,Electrolyte,Active area,Co-adsorbent,Co-sensitizer,Semiconductor,Dye loading,Exposure time,Solar simulator,Performance comment,Article author,Article title,Article journal,Article volume,Article DOI,Article pages,Article issue nr,Article EID,Article year,Article year,Article electronic id,Article keywords,Molecule SMILE,Molecule keywords,Molecule spectrum absorption maxima,Molecule spectrum emission maxima,Molecule spectrum solvent
704,12.4,0.6,5.21,"0.3 M DMPII, 0.1 M LiI, 0.05 M I2, and 0.5 M 4-TBP in acetonitrile",0.196,-,-,TiO2 film (10 uM thick + 4 uM scattering layer),77 nmol/cm2,-,"AM 1.5G, 100 mW/cm2",-,Xing Qian and Lin Lu and Yi-Zhou Zhu and Huan-Huan Gao and Jian-Yu Zheng,Phenothiazine-functionalized push{\textendash}pull Zn porphyrin photosensitizers for efficient dye-sensitized solar cells,{RSC} Adv.,6,10.1039/c5ra26754d,9057--9065,11,,01/01/2016,Qian_2016,,,CCCC[C@@H](CN1c2ccc(cc2Sc2c1cccc2)/C/1=C/2\C=CC(=N2)/C(=c/2\n3[Zn]n4c1ccc4/C(=C\1/C=CC(=N1)/C(=c\3/cc2)/c1ccc(cc1)/C=C(\C(=O)O)/C#N)/c1cc(cc(c1)C(C)(C)C)C(C)(C)C)/c1cc(cc(c1)C(C)(C)C)C(C)(C)C)CC,porphyrin,593,602,dichloromethane
661,14.1,0.62,5.8,"0.3 M DMPII, 0.1 M LiI, 0.05 M I2, and 0.5 M 4-TBP in acetonitrile",0.196,-,-,TiO2 film (10 uM thick + 4 uM scattering layer),87.9 nmol/cm2,-,"AM 1.5G, 100 mW/cm2",-,Xing Qian and Lin Lu and Yi-Zhou Zhu and Huan-Huan Gao and Jian-Yu Zheng,Phenothiazine-functionalized push{\textendash}pull Zn porphyrin photosensitizers for efficient dye-sensitized solar cells,{RSC} Adv.,6,10.1039/c5ra26754d,9057--9065,11,,01/01/2016,Qian_2016,,,CCCC[C@@H](CN1c2ccc(cc2Sc2c1cccc2)/C/1=C/2\C=CC(=N2)/C(=c/2\n3[Zn]n4c1ccc4/C(=C\1/C=CC(=N1)/C(=c\3/cc2)/c1ccc(s1)/C=C(\C(=O)O)/C#N)/c1cc(cc(c1)C(C)(C)C)C(C)(C)C)/c1cc(cc(c1)C(C)(C)C)C(C)(C)C)CC,porphyrin,602,612,dichloromethane
677,15.3,0.6,6.25,"0.3 M DMPII, 0.1 M LiI, 0.05 M I2, and 0.5 M 4-TBP in acetonitrile",0.196,-,-,TiO2 film (10 uM thick + 4 uM scattering layer),91.3 nmol/cm2,-,"AM 1.5G, 100 mW/cm2",-,Xing Qian and Lin Lu and Yi-Zhou Zhu and Huan-Huan Gao and Jian-Yu Zheng,Phenothiazine-functionalized push{\textendash}pull Zn porphyrin photosensitizers for efficient dye-sensitized solar cells,{RSC} Adv.,6,10.1039/c5ra26754d,9057--9065,11,,01/01/2016,Qian_2016,,,CCCC[C@@H](CN1c2ccc(cc2Sc2c1cccc2)/C/1=C/2\C=CC(=N2)/C(=c/2\n3[Zn]n4c1ccc4/C(=C\1/C=CC(=N1)/C(=c\3/cc2)/C#Cc1ccc(cc1)/C=C(/C(=O)O)\C#N)/c1cc(cc(c1)C(C)(C)C)C(C)(C)C)/c1cc(cc(c1)C(C)(C)C)C(C)(C)C)CC,porphyrin,617,624,dichloromethane
670,12,0.61,4.91,"0.3 M DMPII, 0.1 M LiI, 0.05 M I2, and 0.5 M 4-TBP in acetonitrile",0.196,-,-,TiO2 film (10 uM thick + 4 uM scattering layer),-,-,"AM 1.5G, 100 mW/cm2",DCM dye bath,Xing Qian and Lin Lu and Yi-Zhou Zhu and Huan-Huan Gao and Jian-Yu Zheng,Phenothiazine-functionalized push{\textendash}pull Zn porphyrin photosensitizers for efficient dye-sensitized solar cells,{RSC} Adv.,6,10.1039/c5ra26754d,9057--9065,11,,01/01/2016,Qian_2016,,,CCCC[C@@H](CN1c2ccc(cc2Sc2c1cccc2)/C/1=C/2\C=CC(=N2)/C(=c/2\n3[Zn]n4c1ccc4/C(=C\1/C=CC(=N1)/C(=c\3/cc2)/c1ccc(cc1)/C=C(\C(=O)O)/C#N)/c1cc(cc(c1)C(C)(C)C)C(C)(C)C)/c1cc(cc(c1)C(C)(C)C)C(C)(C)C)CC,porphyrin,593,602,dichloromethane
622,12.2,0.6,4.53,"0.3 M DMPII, 0.1 M LiI, 0.05 M I2, and 0.5 M 4-TBP in acetonitrile",0.196,-,-,TiO2 film (10 uM thick + 4 uM scattering layer),-,-,"AM 1.5G, 100 mW/cm2",THF dye bath,Xing Qian and Lin Lu and Yi-Zhou Zhu and Huan-Huan Gao and Jian-Yu Zheng,Phenothiazine-functionalized push{\textendash}pull Zn porphyrin photosensitizers for efficient dye-sensitized solar cells,{RSC} Adv.,6,10.1039/c5ra26754d,9057--9065,11,,01/01/2016,Qian_2016,,,CCCC[C@@H](CN1c2ccc(cc2Sc2c1cccc2)/C/1=C/2\C=CC(=N2)/C(=c/2\n3[Zn]n4c1ccc4/C(=C\1/C=CC(=N1)/C(=c\3/cc2)/c1ccc(cc1)/C=C(\C(=O)O)/C#N)/c1cc(cc(c1)C(C)(C)C)C(C)(C)C)/c1cc(cc(c1)C(C)(C)C)C(C)(C)C)CC,porphyrin,593,602,dichloromethane
620,10.6,0.63,4.18,"0.3 M DMPII, 0.1 M LiI, 0.05 M I2, and 0.5 M 4-TBP in acetonitrile",0.196,-,-,TiO2 film (10 uM thick + 4 uM scattering layer),-,-,"AM 1.5G, 100 mW/cm2",DMF dye bath,Xing Qian and Lin Lu and Yi-Zhou Zhu and Huan-Huan Gao and Jian-Yu Zheng,Phenothiazine-functionalized push{\textendash}pull Zn porphyrin photosensitizers for efficient dye-sensitized solar cells,{RSC} Adv.,6,10.1039/c5ra26754d,9057--9065,11,,01/01/2016,Qian_2016,,,CCCC[C@@H](CN1c2ccc(cc2Sc2c1cccc2)/C/1=C/2\C=CC(=N2)/C(=c/2\n3[Zn]n4c1ccc4/C(=C\1/C=CC(=N1)/C(=c\3/cc2)/c1ccc(cc1)/C=C(\C(=O)O)/C#N)/c1cc(cc(c1)C(C)(C)C)C(C)(C)C)/c1cc(cc(c1)C(C)(C)C)C(C)(C)C)CC,porphyrin,593,602,dichloromethane
664,11.3,0.62,4.64,"0.3 M DMPII, 0.1 M LiI, 0.05 M I2, and 0.5 M 4-TBP in acetonitrile",0.196,-,-,TiO2 film (10 uM thick + 4 uM scattering layer),-,-,"AM 1.5G, 100 mW/cm2",Toluene/EtOH dye bath,Xing Qian and Lin Lu and Yi-Zhou Zhu and Huan-Huan Gao and Jian-Yu Zheng,Phenothiazine-functionalized push{\textendash}pull Zn porphyrin photosensitizers for efficient dye-sensitized solar cells,{RSC} Adv.,6,10.1039/c5ra26754d,9057--9065,11,,01/01/2016,Qian_2016,,,CCCC[C@@H](CN1c2ccc(cc2Sc2c1cccc2)/C/1=C/2\C=CC(=N2)/C(=c/2\n3[Zn]n4c1ccc4/C(=C\1/C=CC(=N1)/C(=c\3/cc2)/c1ccc(cc1)/C=C(\C(=O)O)/C#N)/c1cc(cc(c1)C(C)(C)C)C(C)(C)C)/c1cc(cc(c1)C(C)(C)C)C(C)(C)C)CC,porphyrin,593,602,dichloromethane
774,13.48,0.73,7.6,"0.5 M 1-butyl-3-methylimidazolium iodide (BMII), 0.1 M lithium iodide, 0.05 M iodine, and 0.5 M tert-butylpyridine in acetonitrile/valeronitrile (85:15)",0.16,0.5 mM CDCA,-,TiO2 film (13 um transparent + 4 um scattering layer),-,3 hours,"AM 1.5G, 100 mW/cm2",-,Laia Pellej{\`{a}} and Challuri Vijay Kumar and John N. Clifford and Emilio Palomares,D-$\uppi$-A Porphyrin Employing an Indoline Donor Group for High Efficiency Dye-Sensitized Solar Cells,The Journal of Physical Chemistry C,118,10.1021/jp411715n,16504--16509,30,,01/01/2014,Pellej__2014,,,CCCCCCCCOc1cccc(c1/C/1=C/2\C=CC(=N2)/C(=c/2\n3[Zn]n4c1ccc4/C(=C\1/C=CC(=N1)/C(=c\3/cc2)/c1c(OCCCCCCCC)cccc1OCCCCCCCC)/N(c1ccc(cc1)CCCCCC)c1ccc(cc1)CCCCCC)/C#Cc1ccc(cc1)C(=O)O)OCCCCCCCC,porphyrin,,,-
774,12.83,0.75,7.43,"0.5 M 1-butyl-3-methylimidazolium iodide (BMII), 0.1 M lithium iodide, 0.05 M iodine, and 0.5 M tert-butylpyridine in acetonitrile/valeronitrile (85:15)",0.16,0.5 mM CDCA,-,TiO2 film (13 um transparent + 4 um scattering layer),-,3 hours,"AM 1.5G, 100 mW/cm2",Recorded after 90 min continuous illumination,Laia Pellej{\`{a}} and Challuri Vijay Kumar and John N. Clifford and Emilio Palomares,D-$\uppi$-A Porphyrin Employing an Indoline Donor Group for High Efficiency Dye-Sensitized Solar Cells,The Journal of Physical Chemistry C,118,10.1021/jp411715n,16504--16509,30,,01/01/2014,Pellej__2014,,,CCCCCCCCOc1cccc(c1/C/1=C/2\C=CC(=N2)/C(=c/2\n3[Zn]n4c1ccc4/C(=C\1/C=CC(=N1)/C(=c\3/cc2)/c1c(OCCCCCCCC)cccc1OCCCCCCCC)/N(c1ccc(cc1)CCCCCC)c1ccc(cc1)CCCCCC)/C#Cc1ccc(cc1)C(=O)O)OCCCCCCCC,porphyrin,,,-
674,12.2,0.67,5.59,"0.5 M 1-butyl-3-methylimidazolium iodide (BMII), 0.1 M lithium iodide, 0.05 M iodine, and 0.5 M tert-butylpyridine in acetonitrile/valeronitrile (85:15)",0.16,0.5 mM CDCA,-,TiO2 film (13 um transparent + 4 um scattering layer),-,3 hours,"AM 1.5G, 100 mW/cm2",-,Laia Pellej{\`{a}} and Challuri Vijay Kumar and John N. Clifford and Emilio Palomares,D-$\uppi$-A Porphyrin Employing an Indoline Donor Group for High Efficiency Dye-Sensitized Solar Cells,The Journal of Physical Chemistry C,118,10.1021/jp411715n,16504--16509,30,,01/01/2014,Pellej__2014,,,Cc1ccc(cc1)N1c2ccc(cc2C2C1CCC2)/C/1=C/2\C=CC(=N2)/C(=c/2\n3[Zn]n4c1ccc4/C(=C\1/C=CC(=N1)/C(=c\3/cc2)/C#Cc1ccc(cc1)C(=O)O)/c1cc(cc(c1)C(C)(C)C)C(C)(C)C)/c1cc(cc(c1)C(C)(C)C)C(C)(C)C,porphyrin,630,653,THF
699,14.47,0.72,7.31,"0.5 M 1-butyl-3-methylimidazolium iodide (BMII), 0.1 M lithium iodide, 0.05 M iodine, and 0.5 M tert-butylpyridine in acetonitrile/valeronitrile (85:15)",0.16,0.5 mM CDCA,-,TiO2 film (13 um transparent + 4 um scattering layer),-,3 hours,"AM 1.5G, 100 mW/cm2",Recorded after 90 min continuous illumination,Laia Pellej{\`{a}} and Challuri Vijay Kumar and John N. Clifford and Emilio Palomares,D-$\uppi$-A Porphyrin Employing an Indoline Donor Group for High Efficiency Dye-Sensitized Solar Cells,The Journal of Physical Chemistry C,118,10.1021/jp411715n,16504--16509,30,,01/01/2014,Pellej__2014,,,Cc1ccc(cc1)N1c2ccc(cc2C2C1CCC2)/C/1=C/2\C=CC(=N2)/C(=c/2\n3[Zn]n4c1ccc4/C(=C\1/C=CC(=N1)/C(=c\3/cc2)/C#Cc1ccc(cc1)C(=O)O)/c1cc(cc(c1)C(C)(C)C)C(C)(C)C)/c1cc(cc(c1)C(C)(C)C)C(C)(C)C,porphyrin,630,653,THF
704,13.41,0.73,6.86,"0,5 M BMII, 0,05 M I2, 0,5 M TBP and 0,1 M LiI in ACN",0.16,0.4 mM CDCA,-,TiO2 film (8 um transparent + 4 um scattering layer),-,3 hours,"AM 1.5G, 100 mW/cm2",ethanol as solvent,Laia Pellej{\`{a}} and Challuri Vijay Kumar and John N. Clifford and Emilio Palomares,D-$\uppi$-A Porphyrin Employing an Indoline Donor Group for High Efficiency Dye-Sensitized Solar Cells,The Journal of Physical Chemistry C,118,10.1021/jp411715n,16504--16509,30,,01/01/2014,Pellej__2014,,,Cc1ccc(cc1)N1c2ccc(cc2C2C1CCC2)/C/1=C/2\C=CC(=N2)/C(=c/2\n3[Zn]n4c1ccc4/C(=C\1/C=CC(=N1)/C(=c\3/cc2)/C#Cc1ccc(cc1)C(=O)O)/c1cc(cc(c1)C(C)(C)C)C(C)(C)C)/c1cc(cc(c1)C(C)(C)C)C(C)(C)C,porphyrin,630,653,THF
739,14.72,0.67,7.31,"1 M BMII, 0.03 M I2, 0.5 M TBP, 0.1 M Guan and 0.05 M LiI in ACN/VAL (85:15)",0.16,0.4 mM CDCA,-,TiO2 film (8 um transparent + 4 um scattering layer),-,3 hours,"AM 1.5G, 100 mW/cm2",ethanol as solvent,Laia Pellej{\`{a}} and Challuri Vijay Kumar and John N. Clifford and Emilio Palomares,D-$\uppi$-A Porphyrin Employing an Indoline Donor Group for High Efficiency Dye-Sensitized Solar Cells,The Journal of Physical Chemistry C,118,10.1021/jp411715n,16504--16509,30,,01/01/2014,Pellej__2014,,,Cc1ccc(cc1)N1c2ccc(cc2C2C1CCC2)/C/1=C/2\C=CC(=N2)/C(=c/2\n3[Zn]n4c1ccc4/C(=C\1/C=CC(=N1)/C(=c\3/cc2)/C#Cc1ccc(cc1)C(=O)O)/c1cc(cc(c1)C(C)(C)C)C(C)(C)C)/c1cc(cc(c1)C(C)(C)C)C(C)(C)C,porphyrin,630,653,THF
680,12.9,0.73,6.39,"0,5 M BMII, 0,05 M I2, 0,5 M TBP and 0,1 M LiI in ACN",0.16,0.4 mM CDCA,-,TiO2 film (12 um transparent + 4 um scattering layer),-,3 hours,"AM 1.5G, 100 mW/cm2",ethanol as solvent,Laia Pellej{\`{a}} and Challuri Vijay Kumar and John N. Clifford and Emilio Palomares,D-$\uppi$-A Porphyrin Employing an Indoline Donor Group for High Efficiency Dye-Sensitized Solar Cells,The Journal of Physical Chemistry C,118,10.1021/jp411715n,16504--16509,30,,01/01/2014,Pellej__2014,,,Cc1ccc(cc1)N1c2ccc(cc2C2C1CCC2)/C/1=C/2\C=CC(=N2)/C(=c/2\n3[Zn]n4c1ccc4/C(=C\1/C=CC(=N1)/C(=c\3/cc2)/C#Cc1ccc(cc1)C(=O)O)/c1cc(cc(c1)C(C)(C)C)C(C)(C)C)/c1cc(cc(c1)C(C)(C)C)C(C)(C)C,porphyrin,630,653,THF
730,14,0.68,6.97,"1 M BMII, 0.03 M I2, 0.5 M TBP, 0.1 M Guan and 0.05 M LiI in ACN/VAL (85:15)",0.16,0.4 mM CDCA,-,TiO2 film (12 um transparent + 4 um scattering layer),-,3 hours,"AM 1.5G, 100 mW/cm2",ethanol as solvent,Laia Pellej{\`{a}} and Challuri Vijay Kumar and John N. Clifford and Emilio Palomares,D-$\uppi$-A Porphyrin Employing an Indoline Donor Group for High Efficiency Dye-Sensitized Solar Cells,The Journal of Physical Chemistry C,118,10.1021/jp411715n,16504--16509,30,,01/01/2014,Pellej__2014,,,Cc1ccc(cc1)N1c2ccc(cc2C2C1CCC2)/C/1=C/2\C=CC(=N2)/C(=c/2\n3[Zn]n4c1ccc4/C(=C\1/C=CC(=N1)/C(=c\3/cc2)/C#Cc1ccc(cc1)C(=O)O)/c1cc(cc(c1)C(C)(C)C)C(C)(C)C)/c1cc(cc(c1)C(C)(C)C)C(C)(C)C,porphyrin,630,653,THF
685,13.68,0.71,6.66,"0,5 M BMII, 0,05 M I2, 0,5 M TBP and 0,1 M LiI in ACN",0.16,0.4 mM CDCA,-,TiO2 film (8 um transparent + 4 um scattering layer),-,3 hours,"AM 1.5G, 100 mW/cm2",acetonitrile/t-butanol,Laia Pellej{\`{a}} and Challuri Vijay Kumar and John N. Clifford and Emilio Palomares,D-$\uppi$-A Porphyrin Employing an Indoline Donor Group for High Efficiency Dye-Sensitized Solar Cells,The Journal of Physical Chemistry C,118,10.1021/jp411715n,16504--16509,30,,01/01/2014,Pellej__2014,,,Cc1ccc(cc1)N1c2ccc(cc2C2C1CCC2)/C/1=C/2\C=CC(=N2)/C(=c/2\n3[Zn]n4c1ccc4/C(=C\1/C=CC(=N1)/C(=c\3/cc2)/C#Cc1ccc(cc1)C(=O)O)/c1cc(cc(c1)C(C)(C)C)C(C)(C)C)/c1cc(cc(c1)C(C)(C)C)C(C)(C)C,porphyrin,630,653,THF
734,14.97,0.65,7.1,"1 M BMII, 0.03 M I2, 0.5 M TBP, 0.1 M Guan and 0.05 M LiI in ACN/VAL (85:15)",0.16,0.4 mM CDCA,-,TiO2 film (8 um transparent + 4 um scattering layer),-,3 hours,"AM 1.5G, 100 mW/cm2",acetonitrile/t-butanol,Laia Pellej{\`{a}} and Challuri Vijay Kumar and John N. Clifford and Emilio Palomares,D-$\uppi$-A Porphyrin Employing an Indoline Donor Group for High Efficiency Dye-Sensitized Solar Cells,The Journal of Physical Chemistry C,118,10.1021/jp411715n,16504--16509,30,,01/01/2014,Pellej__2014,,,Cc1ccc(cc1)N1c2ccc(cc2C2C1CCC2)/C/1=C/2\C=CC(=N2)/C(=c/2\n3[Zn]n4c1ccc4/C(=C\1/C=CC(=N1)/C(=c\3/cc2)/C#Cc1ccc(cc1)C(=O)O)/c1cc(cc(c1)C(C)(C)C)C(C)(C)C)/c1cc(cc(c1)C(C)(C)C)C(C)(C)C,porphyrin,630,653,THF
675,14.17,0.72,6.91,"0,5 M BMII, 0,05 M I2, 0,5 M TBP and 0,1 M LiI in ACN",0.16,0.4 mM CDCA,-,TiO2 film (12 um transparent + 4 um scattering layer),-,3 hours,"AM 1.5G, 100 mW/cm2",acetonitrile/t-butanol,Laia Pellej{\`{a}} and Challuri Vijay Kumar and John N. Clifford and Emilio Palomares,D-$\uppi$-A Porphyrin Employing an Indoline Donor Group for High Efficiency Dye-Sensitized Solar Cells,The Journal of Physical Chemistry C,118,10.1021/jp411715n,16504--16509,30,,01/01/2014,Pellej__2014,,,Cc1ccc(cc1)N1c2ccc(cc2C2C1CCC2)/C/1=C/2\C=CC(=N2)/C(=c/2\n3[Zn]n4c1ccc4/C(=C\1/C=CC(=N1)/C(=c\3/cc2)/C#Cc1ccc(cc1)C(=O)O)/c1cc(cc(c1)C(C)(C)C)C(C)(C)C)/c1cc(cc(c1)C(C)(C)C)C(C)(C)C,porphyrin,630,653,THF
734,15.06,0.67,7.36,"1 M BMII, 0.03 M I2, 0.5 M TBP, 0.1 M Guan and 0.05 M LiI in ACN/VAL (85:15)",0.16,0.4 mM CDCA,-,TiO2 film (12 um transparent + 4 um scattering layer),-,3 hours,"AM 1.5G, 100 mW/cm2",acetonitrile/t-butanol,Laia Pellej{\`{a}} and Challuri Vijay Kumar and John N. Clifford and Emilio Palomares,D-$\uppi$-A Porphyrin Employing an Indoline Donor Group for High Efficiency Dye-Sensitized Solar Cells,The Journal of Physical Chemistry C,118,10.1021/jp411715n,16504--16509,30,,01/01/2014,Pellej__2014,,,Cc1ccc(cc1)N1c2ccc(cc2C2C1CCC2)/C/1=C/2\C=CC(=N2)/C(=c/2\n3[Zn]n4c1ccc4/C(=C\1/C=CC(=N1)/C(=c\3/cc2)/C#Cc1ccc(cc1)C(=O)O)/c1cc(cc(c1)C(C)(C)C)C(C)(C)C)/c1cc(cc(c1)C(C)(C)C)C(C)(C)C,porphyrin,630,653,THF
630,15.6,0.49,4.77,"LI (0.5 M), I2 (0.05) M, t-BPy (0.5 M) in methoxypropionitrile",0.25,-,-,TiO2 film,-,-,"AM 1.5G, 100 mW/cm2",-,Beatriz Pelado and Pilar de la Cruz and Victoria Gonz{\'{a}}lez-Pedro and Eva M. Barea and Fernando Langa,Effect of the bridge substitution on the efficiency of dye-sensitized solar cells,Tetrahedron Letters,53,10.1016/j.tetlet.2012.09.091,6665--6669,49,,01/01/2012,Pelado_2012,,,CCCCCCc1c(/C=C/c2ccc(cc2)/C/2=C/3\C=CC(=N3)/C(=c/3\n4[Zn]n5c2ccc5/C(=C\2/C=CC(=N2)/C(=c\4/cc3)/c2c(C)cc(cc2C)C)/c2c(C)cc(cc2C)C)/c2c(C)cc(cc2C)C)sc(c1CCCCCC)/C=C/c1sc(c(c1CCCCCC)CCCCCC)/C=C(/C(=O)O)\C#N,porphyrin,553,705,dichloromethane
438,7.28,0.514,1.64,"LI (0.5 M), I2 (0.05) M, t-BPy (0.5 M) in methoxypropionitrile",0.25,-,-,TiO2 film,-,-,"AM 1.5G, 100 mW/cm2",-,Beatriz Pelado and Pilar de la Cruz and Victoria Gonz{\'{a}}lez-Pedro and Eva M. Barea and Fernando Langa,Effect of the bridge substitution on the efficiency of dye-sensitized solar cells,Tetrahedron Letters,53,10.1016/j.tetlet.2012.09.091,6665--6669,49,,01/01/2012,Pelado_2012,,,N#C/C(=C\c1sc(c2c1OCCO2)/C=C/c1sc(c2c1OCCO2)/C=C/c1ccc(cc1)/C/1=C/2\C=CC(=N2)/C(=c/2\n3[Zn]n4c1ccc4/C(=C\1/C=CC(=N1)/C(=c\3/cc2)/c1c(C)cc(cc1C)C)/c1c(C)cc(cc1C)C)/c1c(C)cc(cc1C)C)/C(=O)O,porphyrin,595,712,dichloromethane
450,0.51,0.6,0.14,"0.05 M I2, 0.1 M LiI, 0.6 M butylmethylimidazolium iodide, 0.5 M 4-tert-butylpyridine in 4:1 acetonitrile/valeronitrile",-,-,-,TiO2 film 7-8 um thick,-,12 hours,"AM 1.5G, 100 mW/cm2",-,Jong Kang Park and Hye Ryun Lee and Jinping Chen and Hiroshi Shinokubo and Atsuhiro Osuka and Dongho Kim,Photoelectrochemical Properties of Doubly $\upbeta$-Functionalized Porphyrin Sensitizers for Dye-Sensitized Nanocrystalline-{TiO}2Solar Cells,The Journal of Physical Chemistry C,112,10.1021/jp804258q,16691--16699,42,,01/01/2008,Park_2008,,,OC(=O)CCC/C/1=C/2\C=CC(=N2)/C(=c/2\n3[Zn]n4c1ccc4/C(=C\1/C=CC(=N1)/C(=c\3/cc2)/CCCC(=O)O)/c1cc(cc(c1)C(C)(C)C)C(C)(C)C)/c1cc(cc(c1)C(C)(C)C)C(C)(C)C,porphyrin,603,664,ethanol
510,1.84,0.67,0.63,"0.05 M I2, 0.1 M LiI, 0.6 M butylmethylimidazolium iodide, 0.5 M 4-tert-butylpyridine in 4:1 acetonitrile/valeronitrile",-,-,-,TiO2 film 7-8 um thick,-,12 hours,"AM 1.5G, 100 mW/cm2",-,Jong Kang Park and Hye Ryun Lee and Jinping Chen and Hiroshi Shinokubo and Atsuhiro Osuka and Dongho Kim,Photoelectrochemical Properties of Doubly $\upbeta$-Functionalized Porphyrin Sensitizers for Dye-Sensitized Nanocrystalline-{TiO}2Solar Cells,The Journal of Physical Chemistry C,112,10.1021/jp804258q,16691--16699,42,,01/01/2008,Park_2008,,,OC(=O)/C=C/C1=CC2=N/C/1=C\c1[nH]c(cc1/C=C/C(=O)O)/C(=C\1/C=CC(=N1)/C(=c/1\[nH]/c(=C\2/c2cc(cc(c2)C(C)(C)C)C(C)(C)C)/cc1)/c1cc(cc(c1)C(C)(C)C)C(C)(C)C)/c1cc(cc(c1)C(C)(C)C)C(C)(C)C,porphyrin,662,736,ethanol
540,4.45,0.61,1.48,"0.05 M I2, 0.1 M LiI, 0.6 M butylmethylimidazolium iodide, 0.5 M 4-tert-butylpyridine in 4:1 acetonitrile/valeronitrile",-,-,-,TiO2 film 7-8 um thick,-,12 hours,"AM 1.5G, 100 mW/cm2",-,Jong Kang Park and Hye Ryun Lee and Jinping Chen and Hiroshi Shinokubo and Atsuhiro Osuka and Dongho Kim,Photoelectrochemical Properties of Doubly $\upbeta$-Functionalized Porphyrin Sensitizers for Dye-Sensitized Nanocrystalline-{TiO}2Solar Cells,The Journal of Physical Chemistry C,112,10.1021/jp804258q,16691--16699,42,,01/01/2008,Park_2008,,,OC(=O)/C=C/c1cc2n3c1/C=C/1\N=C(C=C1/C=C/C(=O)O)/C(=c/1\n([Zn]3)/c(=C(\C3=N/C(=C\2/c2cc(cc(c2)C(C)(C)C)C(C)(C)C)/C=C3)/c2cc(cc(c2)C(C)(C)C)C(C)(C)C)/cc1)/c1cc(cc(c1)C(C)(C)C)C(C)(C)C,porphyrin,618,684,ethanol
540,6.2,0.62,2.08,"0.05 M I2, 0.1 M LiI, 0.6 M butylmethylimidazolium iodide, 0.5 M 4-tert-butylpyridine in 4:1 acetonitrile/valeronitrile",-,-,-,TiO2 film 7-8 um thick,-,12 hours,"AM 1.5G, 100 mW/cm2",-,Jong Kang Park and Hye Ryun Lee and Jinping Chen and Hiroshi Shinokubo and Atsuhiro Osuka and Dongho Kim,Photoelectrochemical Properties of Doubly $\upbeta$-Functionalized Porphyrin Sensitizers for Dye-Sensitized Nanocrystalline-{TiO}2Solar Cells,The Journal of Physical Chemistry C,112,10.1021/jp804258q,16691--16699,42,,01/01/2008,Park_2008,,,OC(=O)/C=C/C=C/C1=CC2=N/C/1=C\c1ccc3n1[Zn]n1/c(=C\2/c2cc(cc(c2)C(C)(C)C)C(C)(C)C)/cc/c/1=C(/C1=N/C(=C\3/c2cc(cc(c2)C(C)(C)C)C(C)(C)C)/C=C1)\c1cc(cc(c1)C(C)(C)C)C(C)(C)C,porphyrin,599,672,ethanol
560,6.74,0.62,2.37,"0.05 M I2, 0.1 M LiI, 0.6 M butylmethylimidazolium iodide, 0.5 M 4-tert-butylpyridine in 4:1 acetonitrile/valeronitrile",-,-,-,TiO2 film 7-8 um thick,-,12 hours,"AM 1.5G, 100 mW/cm2",-,Jong Kang Park and Hye Ryun Lee and Jinping Chen and Hiroshi Shinokubo and Atsuhiro Osuka and Dongho Kim,Photoelectrochemical Properties of Doubly $\upbeta$-Functionalized Porphyrin Sensitizers for Dye-Sensitized Nanocrystalline-{TiO}2Solar Cells,The Journal of Physical Chemistry C,112,10.1021/jp804258q,16691--16699,42,,01/01/2008,Park_2008,,,OC(=O)/C=C/C=C/c1cc2n3c1/C=C/1\N=C(C=C1/C=C/C=C/C(=O)O)/C(=c/1\n([Zn]3)/c(=C(\C3=N/C(=C\2/c2cc(cc(c2)C(C)(C)C)C(C)(C)C)/C=C3)/c2cc(cc(c2)C(C)(C)C)C(C)(C)C)/cc1)/c1cc(cc(c1)C(C)(C)C)C(C)(C)C,porphyrin,607,698,ethanol
621,10.5,0.61,4.01,"0.3 M DMPII, 0.1 M LiI, 0.05 M I2, and 0.5 M 4-TBP in acetonitrile",0.196,-,-,TiO2 film (10 uM thick + 4 uM scattering layer),83.7 nmol/cm2,-,"AM 1.5G, 100 mW/cm2",-,Xing Qian and Lin Lu and Yi-Zhou Zhu and Huan-Huan Gao and Jian-Yu Zheng,Phenothiazine-functionalized push{\textendash}pull Zn porphyrin photosensitizers for efficient dye-sensitized solar cells,{RSC} Adv.,6,10.1039/c5ra26754d,9057--9065,11,,01/01/2016,Qian_2016,,,CCCC[C@H](CN1c2ccc(cc2Sc2c1cccc2)/C/1=C/2\C=CC(=N2)/C(=c/2\n3[Zn]n4c1ccc4/C(=C\1/C=CC(=N1)/C(=c\3/cc2)/c1ccc(cc1)C(=O)O)/c1cc(cc(c1)C(C)(C)C)C(C)(C)C)/c1cc(cc(c1)C(C)(C)C)C(C)(C)C)CC,porphyrin,592,597,dichloromethane
590,8.38,0.62,3.03,"0.05 M I2, 0.1 M LiI, 0.6 M butylmethylimidazolium iodide, 0.5 M 4-tert-butylpyridine in 4:1 acetonitrile/valeronitrile",-,-,-,TiO2 film 7-8 um thick,-,12 hours,"AM 1.5G, 100 mW/cm2",-,Jong Kang Park and Hye Ryun Lee and Jinping Chen and Hiroshi Shinokubo and Atsuhiro Osuka and Dongho Kim,Photoelectrochemical Properties of Doubly $\upbeta$-Functionalized Porphyrin Sensitizers for Dye-Sensitized Nanocrystalline-{TiO}2Solar Cells,The Journal of Physical Chemistry C,112,10.1021/jp804258q,16691--16699,42,,01/01/2008,Park_2008,,,OC(=O)C(=C/C=C/c1cc2n3c1/C=C/1\N=C(C=C1/C=C/C=C(C(=O)O)C(=O)O)/C(=c/1\n([Zn]3)/c(=C(\C3=N/C(=C\2/c2cc(cc(c2)C(C)(C)C)C(C)(C)C)/C=C3)/c2cc(cc(c2)C(C)(C)C)C(C)(C)C)/cc1)/c1cc(cc(c1)C(C)(C)C)C(C)(C)C)C(=O)O,porphyrin,621,700,ethanol
620,9.9,0.62,3.8,"LiI (0.05 M), I2 (0.5 M), dimethyl-propyl-benzimidiazole iodide (DPMII) (0.6 M), 4-tert-butylpyridine (TBP) (0.5 M) in acetonitrile",-,-,-,TiO2 film 15 um thick,-,12 hours,"AM 1.5G, 100 mW/cm2",-,Manas K. Panda and G. D. Sharma and K. R. Justin Thomas and A. G. Coutsolelos,"A new family of A2B2 type porphyrin derivatives: synthesis, physicochemical characterization and their application in dye-sensitized solar cells",Journal of Materials Chemistry,22,10.1039/c2jm15420j,8092,16,,01/01/2012,Panda_2012,,,CN(c1ccc(cc1)/C/1=C/2\C=CC(=N2)/C(=c\2/cc/c(=C(/C3=N/C(=C(\c4[nH]c1cc4)/c1ccc(cc1)C(=O)O)/C=C3)\c1ccc(cc1)N(C)C)/[nH]2)/c1ccc(cc1)C(=O)O)C,Porphyrin,520,680,DMF
660,11.1,0.66,4.83,"LiI (0.05 M), I2 (0.5 M), dimethyl-propyl-benzimidiazole iodide (DPMII) (0.6 M), 4-tert-butylpyridine (TBP) (0.5 M) in acetonitrile",-,-,-,TiO2 film 15 um thick,-,12 hours,"AM 1.5G, 100 mW/cm2",-,Manas K. Panda and G. D. Sharma and K. R. Justin Thomas and A. G. Coutsolelos,"A new family of A2B2 type porphyrin derivatives: synthesis, physicochemical characterization and their application in dye-sensitized solar cells",Journal of Materials Chemistry,22,10.1039/c2jm15420j,8092,16,,01/01/2012,Panda_2012,,,CN(c1ccc(cc1)/C/1=C/2\C=CC(=N2)/C(=c/2\n3[Zn]n4c1ccc4/C(=C\1/C=CC(=N1)/C(=c\3/cc2)/c1ccc(cc1)N(C)C)/c1ccc(cc1)C(=O)O)/c1ccc(cc1)C(=O)O)C,porphyrin,560,670,DMF
700,10.6,0.66,4.9,"LiI (0.05 M), I2 (0.5 M), dimethyl-propyl-benzimidiazole iodide (DPMII) (0.6 M), 4-tert-butylpyridine (TBP) (0.5 M) in acetonitrile",-,10 mM CDCA,-,TiO2 film 15 um thick,-,12 hours,"AM 1.5G, 100 mW/cm2",-,Manas K. Panda and G. D. Sharma and K. R. Justin Thomas and A. G. Coutsolelos,"A new family of A2B2 type porphyrin derivatives: synthesis, physicochemical characterization and their application in dye-sensitized solar cells",Journal of Materials Chemistry,22,10.1039/c2jm15420j,8092,16,,01/01/2012,Panda_2012,,,CN(c1ccc(cc1)/C/1=C/2\C=CC(=N2)/C(=c\2/cc/c(=C(/C3=N/C(=C(\c4[nH]c1cc4)/c1ccc(cc1)C(=O)O)/C=C3)\c1ccc(cc1)N(C)C)/[nH]2)/c1ccc(cc1)C(=O)O)C,Porphyrin,520,680,DMF
720,12.4,0.68,6.07,"LiI (0.05 M), I2 (0.5 M), dimethyl-propyl-benzimidiazole iodide (DPMII) (0.6 M), 4-tert-butylpyridine (TBP) (0.5 M) in acetonitrile",-,10 mM CDCA,-,TiO2 film 15 um thick,-,12 hours,"AM 1.5G, 100 mW/cm2",-,Manas K. Panda and G. D. Sharma and K. R. Justin Thomas and A. G. Coutsolelos,"A new family of A2B2 type porphyrin derivatives: synthesis, physicochemical characterization and their application in dye-sensitized solar cells",Journal of Materials Chemistry,22,10.1039/c2jm15420j,8092,16,,01/01/2012,Panda_2012,,,CN(c1ccc(cc1)/C/1=C/2\C=CC(=N2)/C(=c/2\n3[Zn]n4c1ccc4/C(=C\1/C=CC(=N1)/C(=c\3/cc2)/c1ccc(cc1)N(C)C)/c1ccc(cc1)C(=O)O)/c1ccc(cc1)C(=O)O)C,porphyrin,560,670,DMF
790,16.2,0.67,8.64,"0.1 M LiI, 0.05 M I2, 0.6 M 1-methyl-3-propyl-imidazolium iodide (PMII), and 0.5 M 4-tert-butylpyridine (TBP) in acetonitrile",-,-,XW4,TiO2 film (6 um transparent + 8 um scattering layer),-,0 hours,AM 1.5G,-,Jingchuan Liu and Bo Liu and Yunyu Tang and Weiwei Zhang and Wenjun Wu and Yongshu Xie and Wei-Hong Zhu,Highly efficient cosensitization of D{\textendash}A{\textendash}$\uppi${\textendash}A benzotriazole organic dyes with porphyrin for panchromatic dye-sensitized solar cells,J. Mater. Chem. C,3,10.1039/c5tc02522b,11144--11150,42,,01/01/2015,Liu_2015,,,CCCCCCCCn1nc2c(n1)c(ccc2c1ccc(s1)/C=C(/C(=O)O)\C#N)c1ccc2c(c1)c1ccccc1n2c1ccc(cc1)C.CCCCCCCCCCCCOc1cccc(c1/C/1=C/2\C=CC(=N2)/C(=c/2\n3[Zn]n4c1ccc4/C(=C\1/C=CC(=N1)/C(=c\3/cc2)/c1c(OCCCCCCCCCCCC)cccc1OCCCCCCCCCCCC)/C#Cc1cc(OCCCCCC)c(cc1OCCCCCC)n1c2ccccc2c2c1cccc2)/C#Cc1ccc(cc1)C(=O)O)OCCCCCCCCCCCC,porphyrin,,,-
741,19.52,0.71,10.28,"0.1 M LiI, 0.05 M I2, 0.6 M 1-methyl-3-propyl-imidazolium iodide (PMII), and 0.5 M 4-tert-butylpyridine (TBP) in acetonitrile",-,-,WS-5,TiO2 film (6 um transparent + 8 um scattering layer),-,1 hours,AM 1.5G,-,Jingchuan Liu and Bo Liu and Yunyu Tang and Weiwei Zhang and Wenjun Wu and Yongshu Xie and Wei-Hong Zhu,Highly efficient cosensitization of D{\textendash}A{\textendash}$\uppi${\textendash}A benzotriazole organic dyes with porphyrin for panchromatic dye-sensitized solar cells,J. Mater. Chem. C,3,10.1039/c5tc02522b,11144--11150,42,,01/01/2015,Liu_2015,,,CCCCCCCCn1nc2c(n1)c(ccc2c1ccc(s1)/C=C(/C(=O)O)\C#N)c1ccc2c(c1)c1ccccc1n2c1ccc(cc1)C.CCCCCCCCCCCCOc1cccc(c1/C/1=C/2\C=CC(=N2)/C(=c/2\n3[Zn]n4c1ccc4/C(=C\1/C=CC(=N1)/C(=c\3/cc2)/c1c(OCCCCCCCCCCCC)cccc1OCCCCCCCCCCCC)/C#Cc1cc(OCCCCCC)c(cc1OCCCCCC)n1c2ccccc2c2c1cccc2)/C#Cc1ccc(cc1)C(=O)O)OCCCCCCCCCCCC,porphyrin,,,-
774,18.79,0.72,10.41,"0.1 M LiI, 0.05 M I2, 0.6 M 1-methyl-3-propyl-imidazolium iodide (PMII), and 0.5 M 4-tert-butylpyridine (TBP) in acetonitrile",-,-,WS-5,TiO2 film (6 um transparent + 8 um scattering layer),-,2.5 hours,AM 1.5G,-,Jingchuan Liu and Bo Liu and Yunyu Tang and Weiwei Zhang and Wenjun Wu and Yongshu Xie and Wei-Hong Zhu,Highly efficient cosensitization of D{\textendash}A{\textendash}$\uppi${\textendash}A benzotriazole organic dyes with porphyrin for panchromatic dye-sensitized solar cells,J. Mater. Chem. C,3,10.1039/c5tc02522b,11144--11150,42,,01/01/2015,Liu_2015,,,CCCCCCCCn1nc2c(n1)c(ccc2c1ccc(s1)/C=C(/C(=O)O)\C#N)c1ccc2c(c1)c1ccccc1n2c1ccc(cc1)C.CCCCCCCCCCCCOc1cccc(c1/C/1=C/2\C=CC(=N2)/C(=c/2\n3[Zn]n4c1ccc4/C(=C\1/C=CC(=N1)/C(=c\3/cc2)/c1c(OCCCCCCCCCCCC)cccc1OCCCCCCCCCCCC)/C#Cc1cc(OCCCCCC)c(cc1OCCCCCC)n1c2ccccc2c2c1cccc2)/C#Cc1ccc(cc1)C(=O)O)OCCCCCCCCCCCC,porphyrin,,,-
803,16.03,0.7,9.02,"0.1 M LiI, 0.05 M I2, 0.6 M 1-methyl-3-propyl-imidazolium iodide (PMII), and 0.5 M 4-tert-butylpyridine (TBP) in acetonitrile",-,-,WS-5,TiO2 film (6 um transparent + 8 um scattering layer),-,4 hours,AM 1.5G,-,Jingchuan Liu and Bo Liu and Yunyu Tang and Weiwei Zhang and Wenjun Wu and Yongshu Xie and Wei-Hong Zhu,Highly efficient cosensitization of D{\textendash}A{\textendash}$\uppi${\textendash}A benzotriazole organic dyes with porphyrin for panchromatic dye-sensitized solar cells,J. Mater. Chem. C,3,10.1039/c5tc02522b,11144--11150,42,,01/01/2015,Liu_2015,,,CCCCCCCCn1nc2c(n1)c(ccc2c1ccc(s1)/C=C(/C(=O)O)\C#N)c1ccc2c(c1)c1ccccc1n2c1ccc(cc1)C.CCCCCCCCCCCCOc1cccc(c1/C/1=C/2\C=CC(=N2)/C(=c/2\n3[Zn]n4c1ccc4/C(=C\1/C=CC(=N1)/C(=c\3/cc2)/c1c(OCCCCCCCCCCCC)cccc1OCCCCCCCCCCCC)/C#Cc1cc(OCCCCCC)c(cc1OCCCCCC)n1c2ccccc2c2c1cccc2)/C#Cc1ccc(cc1)C(=O)O)OCCCCCCCCCCCC,porphyrin,,,-
645,12,0.7,5.42,"0.6 M of 1,3-dimethylimidazolium iodide, 0.1 M of lithium iodide, 0.05 M of I2, and 0.5 M 4-tert-butylpyridine in acetonitrile",0.16,1 mM CDCA,-,TiO2 film (12 um transparent + 4 um scattering layer),-,8 hours,"AM 1.5G, 100 mW/cm2",-,G. Magnano and D. Marinotto and M. P. Cipolla and V. Trifiletti and A. Listorti and P. R. Mussini and G. Di Carlo and F. Tessore and M. Manca and A. Orbelli Biroli and M. Pizzotti,Influence of alkoxy chain envelopes on the interfacial photoinduced processes in tetraarylporphyrin-sensitized solar cells,Phys. Chem. Chem. Phys.,18,10.1039/c6cp00129g,9577--9585,14,,01/01/2016,Magnano_2016,,,CCCCOc1ccccc1/C/1=C\2/N=C(C=C2C#Cc2ccc(cc2)/C=C(/C(=O)O)\C#N)/C(=c/2\n3[Zn]n4c1ccc4/C(=C\1/C=CC(=N1)/C(=c\3/cc2)/c1ccccc1OCCCC)/c1ccccc1OCCCC)/c1ccccc1OCCCC,porphyrin,607,673,THF
670,12.8,0.71,6.09,"0.6 M of 1,3-dimethylimidazolium iodide, 0.1 M of lithium iodide, 0.05 M of I2, and 0.5 M 4-tert-butylpyridine in acetonitrile",0.16,1 mM CDCA,-,TiO2 film (12 um transparent + 4 um scattering layer),-,8 hours,"AM 1.5G, 100 mW/cm2",-,G. Magnano and D. Marinotto and M. P. Cipolla and V. Trifiletti and A. Listorti and P. R. Mussini and G. Di Carlo and F. Tessore and M. Manca and A. Orbelli Biroli and M. Pizzotti,Influence of alkoxy chain envelopes on the interfacial photoinduced processes in tetraarylporphyrin-sensitized solar cells,Phys. Chem. Chem. Phys.,18,10.1039/c6cp00129g,9577--9585,14,,01/01/2016,Magnano_2016,,,CCCCCCOc1ccccc1/C/1=C\2/N=C(C=C2C#Cc2ccc(cc2)/C=C(/C(=O)O)\C#N)/C(=c/2\n3[Zn]n4c1ccc4/C(=C\1/C=CC(=N1)/C(=c\3/cc2)/c1ccccc1OCCCCCC)/c1ccccc1OCCCCCC)/c1ccccc1OCCCCCC,porphyrin,604,672,THF
690,12.9,0.69,6.14,"0.6 M of 1,3-dimethylimidazolium iodide, 0.1 M of lithium iodide, 0.05 M of I2, and 0.5 M 4-tert-butylpyridine in acetonitrile",0.16,1 mM CDCA,-,TiO2 film (12 um transparent + 4 um scattering layer),-,8 hours,"AM 1.5G, 100 mW/cm2",-,G. Magnano and D. Marinotto and M. P. Cipolla and V. Trifiletti and A. Listorti and P. R. Mussini and G. Di Carlo and F. Tessore and M. Manca and A. Orbelli Biroli and M. Pizzotti,Influence of alkoxy chain envelopes on the interfacial photoinduced processes in tetraarylporphyrin-sensitized solar cells,Phys. Chem. Chem. Phys.,18,10.1039/c6cp00129g,9577--9585,14,,01/01/2016,Magnano_2016,,,CCCCCCCCOc1ccccc1/C/1=C/2\C=CC(=N2)/C(=c/2\n3[Zn]n4c1ccc4/C(=C/1\N=C(/C(=c\3/cc2)/c2ccccc2OCCCCCCCC)C=C1C#Cc1ccc(cc1)/C=C(/C(=O)O)\C#N)/c1ccccc1OCCCCCCCC)/c1ccccc1OCCCCCCCC,porphyrin,605,672,THF
705,13.2,0.68,6.32,"0.6 M of 1,3-dimethylimidazolium iodide, 0.1 M of lithium iodide, 0.05 M of I2, and 0.5 M 4-tert-butylpyridine in acetonitrile",0.16,1 mM CDCA,-,TiO2 film (12 um transparent + 4 um scattering layer),-,8 hours,"AM 1.5G, 100 mW/cm2",-,G. Magnano and D. Marinotto and M. P. Cipolla and V. Trifiletti and A. Listorti and P. R. Mussini and G. Di Carlo and F. Tessore and M. Manca and A. Orbelli Biroli and M. Pizzotti,Influence of alkoxy chain envelopes on the interfacial photoinduced processes in tetraarylporphyrin-sensitized solar cells,Phys. Chem. Chem. Phys.,18,10.1039/c6cp00129g,9577--9585,14,,01/01/2016,Magnano_2016,,,CCCCCCCCCCCCOc1ccccc1/C/1=C/2\C=CC(=N2)/C(=c/2\n3[Zn]n4c1ccc4/C(=C/1\N=C(/C(=c\3/cc2)/c2ccccc2OCCCCCCCCCCCC)C=C1C#Cc1ccc(cc1)/C=C(/C(=O)O)\C#N)/c1ccccc1OCCCCCCCCCCCC)/c1ccccc1OCCCCCCCCCCCC,porphyrin,604,671,THF
645,12.5,0.71,5.72,"0.6 M of 1,3-dimethylimidazolium iodide, 0.1 M of lithium iodide, 0.05 M of I2, and 0.5 M 4-tert-butylpyridine in acetonitrile",0.16,1 mM CDCA,-,TiO2 film (12 um transparent + 4 um scattering layer),-,8 hours,"AM 1.5G, 100 mW/cm2",-,G. Magnano and D. Marinotto and M. P. Cipolla and V. Trifiletti and A. Listorti and P. R. Mussini and G. Di Carlo and F. Tessore and M. Manca and A. Orbelli Biroli and M. Pizzotti,Influence of alkoxy chain envelopes on the interfacial photoinduced processes in tetraarylporphyrin-sensitized solar cells,Phys. Chem. Chem. Phys.,18,10.1039/c6cp00129g,9577--9585,14,,01/01/2016,Magnano_2016,,,CCCCC(COc1ccccc1/C/1=C\2/N=C(C=C2C#Cc2ccc(cc2)/C=C(/C(=O)O)\C#N)/C(=c/2\n3[Zn]n4c1ccc4/C(=C\1/C=CC(=N1)/C(=c\3/cc2)/c1ccccc1OCC(CCCC)CC)/c1ccccc1OCC(CCCC)CC)/c1ccccc1OCC(CCCC)CC)CC,porphyrin,605,671,THF
655,12.2,0.7,5.59,"0.6 M of 1,3-dimethylimidazolium iodide, 0.1 M of lithium iodide, 0.05 M of I2, and 0.5 M 4-tert-butylpyridine in acetonitrile",0.16,1 mM CDCA,-,TiO2 film (12 um transparent + 4 um scattering layer),-,8 hours,"AM 1.5G, 100 mW/cm2",-,G. Magnano and D. Marinotto and M. P. Cipolla and V. Trifiletti and A. Listorti and P. R. Mussini and G. Di Carlo and F. Tessore and M. Manca and A. Orbelli Biroli and M. Pizzotti,Influence of alkoxy chain envelopes on the interfacial photoinduced processes in tetraarylporphyrin-sensitized solar cells,Phys. Chem. Chem. Phys.,18,10.1039/c6cp00129g,9577--9585,14,,01/01/2016,Magnano_2016,,,N#C/C(=C\c1ccc(cc1)C#CC1=CC2=N/C/1=C(/c1ccccc1OC1CCCCC1)\c1ccc3n1[Zn]n1/c(=C\2/c2ccccc2OC2CCCCC2)/cc/c/1=C(/C1=N/C(=C\3/c2ccccc2OC2CCCCC2)/C=C1)\c1ccccc1OC1CCCCC1)/C(=O)O,porphyrin,606,673,THF
635,5,0.66,2.1,"0.6 M of 1,3-dimethylimidazolium iodide, 0.1 M of lithium iodide, 0.05 M of I2, and 0.5 M 4-tert-butylpyridine in acetonitrile",0.16,,-,TiO2 film 8 um thick,-,8 hours,"AM 1.5G, 100 mW/cm2",-,G. Magnano and D. Marinotto and M. P. Cipolla and V. Trifiletti and A. Listorti and P. R. Mussini and G. Di Carlo and F. Tessore and M. Manca and A. Orbelli Biroli and M. Pizzotti,Influence of alkoxy chain envelopes on the interfacial photoinduced processes in tetraarylporphyrin-sensitized solar cells,Phys. Chem. Chem. Phys.,18,10.1039/c6cp00129g,9577--9585,14,,01/01/2016,Magnano_2016,,,CCCCCCCCCCCCOc1ccccc1/C/1=C/2\C=CC(=N2)/C(=c/2\n3[Zn]n4c1ccc4/C(=C/1\N=C(/C(=c\3/cc2)/c2ccccc2OCCCCCCCCCCCC)C=C1C#Cc1ccc(cc1)/C=C(/C(=O)O)\C#N)/c1ccccc1OCCCCCCCCCCCC)/c1ccccc1OCCCCCCCCCCCC,porphyrin,604,671,THF
582,12.35,0.715,5.14,Z-50 (Solaronix),0.22,0.2 mM CDCA,-,TiO2 film (8 um thick + 4 um scattering layer),98 nmol/cm2,12 hours,AM 1.5G  100 mW/cm2,-,Vellimalai Punitharasu and Munavvar Fairoos Mele Kavungathodi and Jayaraj Nithyanandhan,Interplay between $\uppi$-Bridges and Positions of Branched Alkyl Groups of Unsymmetrical D{\textendash}A{\textendash}D-$\uppi${\textendash}A Squaraines in Dye-Sensitized Solar Cells: Mode of Dye Anchoring and the Charge Transfer Process at the {TiO}2/Dye/Electrolyte Interface,{ACS} Applied Materials {\&} Interfaces,9,10.1021/acsami.7b08346,32698--32712,38,,01/01/2017,Punitharasu_2017,,,CCCCCCCCCCC1(CCCCCCCC)c2cc(ccc2N(/C/1=C\C1=C([O-])/C(=C\C2=[N+](C)c3c(C2(C)C)cccc3)/C1=O)CCCCCCC)c1ccc(cc1)C=C(C(=O)O)C#N,"squaraine,indoline",654,664,chloroform
680,5.9,0.62,2.5,"0.6 M of 1,3-dimethylimidazolium iodide, 0.1 M of lithium iodide, 0.05 M of I2, and 0.5 M 4-tert-butylpyridine in acetonitrile",0.16,0.2 mM CDCA,-,TiO2 film 8 um thick,-,8 hours,"AM 1.5G, 100 mW/cm2",-,G. Magnano and D. Marinotto and M. P. Cipolla and V. Trifiletti and A. Listorti and P. R. Mussini and G. Di Carlo and F. Tessore and M. Manca and A. Orbelli Biroli and M. Pizzotti,Influence of alkoxy chain envelopes on the interfacial photoinduced processes in tetraarylporphyrin-sensitized solar cells,Phys. Chem. Chem. Phys.,18,10.1039/c6cp00129g,9577--9585,14,,01/01/2016,Magnano_2016,,,CCCCCCCCCCCCOc1ccccc1/C/1=C/2\C=CC(=N2)/C(=c/2\n3[Zn]n4c1ccc4/C(=C/1\N=C(/C(=c\3/cc2)/c2ccccc2OCCCCCCCCCCCC)C=C1C#Cc1ccc(cc1)/C=C(/C(=O)O)\C#N)/c1ccccc1OCCCCCCCCCCCC)/c1ccccc1OCCCCCCCCCCCC,porphyrin,604,671,THF
685,6.8,0.62,2.9,"0.6 M of 1,3-dimethylimidazolium iodide, 0.1 M of lithium iodide, 0.05 M of I2, and 0.5 M 4-tert-butylpyridine in acetonitrile",0.16,0.4 mM CDCA,-,TiO2 film 8 um thick,-,8 hours,"AM 1.5G, 100 mW/cm2",-,G. Magnano and D. Marinotto and M. P. Cipolla and V. Trifiletti and A. Listorti and P. R. Mussini and G. Di Carlo and F. Tessore and M. Manca and A. Orbelli Biroli and M. Pizzotti,Influence of alkoxy chain envelopes on the interfacial photoinduced processes in tetraarylporphyrin-sensitized solar cells,Phys. Chem. Chem. Phys.,18,10.1039/c6cp00129g,9577--9585,14,,01/01/2016,Magnano_2016,,,CCCCCCCCCCCCOc1ccccc1/C/1=C/2\C=CC(=N2)/C(=c/2\n3[Zn]n4c1ccc4/C(=C/1\N=C(/C(=c\3/cc2)/c2ccccc2OCCCCCCCCCCCC)C=C1C#Cc1ccc(cc1)/C=C(/C(=O)O)\C#N)/c1ccccc1OCCCCCCCCCCCC)/c1ccccc1OCCCCCCCCCCCC,porphyrin,604,671,THF
680,7.7,0.63,3.3,"0.6 M of 1,3-dimethylimidazolium iodide, 0.1 M of lithium iodide, 0.05 M of I2, and 0.5 M 4-tert-butylpyridine in acetonitrile",0.16,1 mM CDCA,-,TiO2 film 8 um thick,-,8 hours,"AM 1.5G, 100 mW/cm2",-,G. Magnano and D. Marinotto and M. P. Cipolla and V. Trifiletti and A. Listorti and P. R. Mussini and G. Di Carlo and F. Tessore and M. Manca and A. Orbelli Biroli and M. Pizzotti,Influence of alkoxy chain envelopes on the interfacial photoinduced processes in tetraarylporphyrin-sensitized solar cells,Phys. Chem. Chem. Phys.,18,10.1039/c6cp00129g,9577--9585,14,,01/01/2016,Magnano_2016,,,CCCCCCCCCCCCOc1ccccc1/C/1=C/2\C=CC(=N2)/C(=c/2\n3[Zn]n4c1ccc4/C(=C/1\N=C(/C(=c\3/cc2)/c2ccccc2OCCCCCCCCCCCC)C=C1C#Cc1ccc(cc1)/C=C(/C(=O)O)\C#N)/c1ccccc1OCCCCCCCCCCCC)/c1ccccc1OCCCCCCCCCCCC,porphyrin,604,671,THF
713,16.85,0.712,8.55,"I2 (0.05 M), LiI (0.1 M), PMII (1.0 M), 4‐t‐butylpyridine (0.5 M) in acetonitrile and valeronitrile with a volume ratio 85/15",0.16,0.75 mM CDCA,-,TiO2 film 19 um thick,-,2-3 hours,"AM 1.5G, 100 mW/cm2",4NP/3SL,Chin-Li Wang and Jyun-Yu Hu and Cheng-Hua Wu and Hshin-Hui Kuo and Yu-Cheng Chang and Zih-Jian Lan and Hui-Ping Wu and Eric Wei-Guang Diau and Ching-Yao Lin,Highly efficient porphyrin-sensitized solar cells with enhanced light harvesting ability beyond 800 nm and efficiency exceeding 10{\%},Energy {\&} Environmental Science,7,10.1039/c3ee44168g,1392,4,,01/01/2014,Wang_2014,,,CCCCCCCCCCCCOc1cccc(c1/C/1=C/2\C=CC(=N2)/C(=c/2\n3[Zn]n4c1ccc4/C(=C\1/C=CC(=N1)/C(=c\3/cc2)/c1c(OCCCCCCCCCCCC)cccc1OCCCCCCCCCCCC)/C#Cc1ccc(cc1)N(C)C)/C#Cc1ccc(cc1)C(=O)O)OCCCCCCCCCCCC,porphyrin,667,682,THF
712,17.62,0.706,8.86,"I2 (0.05 M), LiI (0.1 M), PMII (1.0 M), 4‐t‐butylpyridine (0.5 M) in acetonitrile and valeronitrile with a volume ratio 85/15",0.16,0.75 mM CDCA,-,TiO2 film 23 um thick,-,2-3 hours,"AM 1.5G, 100 mW/cm2",1NP/3NR/3SL,Chin-Li Wang and Jyun-Yu Hu and Cheng-Hua Wu and Hshin-Hui Kuo and Yu-Cheng Chang and Zih-Jian Lan and Hui-Ping Wu and Eric Wei-Guang Diau and Ching-Yao Lin,Highly efficient porphyrin-sensitized solar cells with enhanced light harvesting ability beyond 800 nm and efficiency exceeding 10{\%},Energy {\&} Environmental Science,7,10.1039/c3ee44168g,1392,4,,01/01/2014,Wang_2014,,,CCCCCCCCCCCCOc1cccc(c1/C/1=C/2\C=CC(=N2)/C(=c/2\n3[Zn]n4c1ccc4/C(=C\1/C=CC(=N1)/C(=c\3/cc2)/c1c(OCCCCCCCCCCCC)cccc1OCCCCCCCCCCCC)/C#Cc1ccc(cc1)N(C)C)/C#Cc1ccc(cc1)C(=O)O)OCCCCCCCCCCCC,porphyrin,667,682,THF
724,17.75,0.715,9.19,"I2 (0.05 M), LiI (0.1 M), PMII (1.0 M), 4‐t‐butylpyridine (0.5 M) in acetonitrile and valeronitrile with a volume ratio 85/15",0.16,0.75 mM CDCA,-,TiO2 film 25 um thick,-,2-3 hours,"AM 1.5G, 100 mW/cm2",1NP/1HD1/1HD3/3SL,Chin-Li Wang and Jyun-Yu Hu and Cheng-Hua Wu and Hshin-Hui Kuo and Yu-Cheng Chang and Zih-Jian Lan and Hui-Ping Wu and Eric Wei-Guang Diau and Ching-Yao Lin,Highly efficient porphyrin-sensitized solar cells with enhanced light harvesting ability beyond 800 nm and efficiency exceeding 10{\%},Energy {\&} Environmental Science,7,10.1039/c3ee44168g,1392,4,,01/01/2014,Wang_2014,,,CCCCCCCCCCCCOc1cccc(c1/C/1=C/2\C=CC(=N2)/C(=c/2\n3[Zn]n4c1ccc4/C(=C\1/C=CC(=N1)/C(=c\3/cc2)/c1c(OCCCCCCCCCCCC)cccc1OCCCCCCCCCCCC)/C#Cc1ccc(cc1)N(C)C)/C#Cc1ccc(cc1)C(=O)O)OCCCCCCCCCCCC,porphyrin,667,682,THF
738,17.5,0.723,9.34,"I2 (0.05 M), LiI (0.1 M), PMII (1.0 M), 4‐t‐butylpyridine (0.5 M) in acetonitrile and valeronitrile with a volume ratio 85/15",0.16,0.75 mM CDCA,-,TiO2 film 26 um thick,-,2-3 hours,"AM 1.5G, 100 mW/cm2",5HD1/3SL,Chin-Li Wang and Jyun-Yu Hu and Cheng-Hua Wu and Hshin-Hui Kuo and Yu-Cheng Chang and Zih-Jian Lan and Hui-Ping Wu and Eric Wei-Guang Diau and Ching-Yao Lin,Highly efficient porphyrin-sensitized solar cells with enhanced light harvesting ability beyond 800 nm and efficiency exceeding 10{\%},Energy {\&} Environmental Science,7,10.1039/c3ee44168g,1392,4,,01/01/2014,Wang_2014,,,CCCCCCCCCCCCOc1cccc(c1/C/1=C/2\C=CC(=N2)/C(=c/2\n3[Zn]n4c1ccc4/C(=C\1/C=CC(=N1)/C(=c\3/cc2)/c1c(OCCCCCCCCCCCC)cccc1OCCCCCCCCCCCC)/C#Cc1ccc(cc1)N(C)C)/C#Cc1ccc(cc1)C(=O)O)OCCCCCCCCCCCC,porphyrin,667,682,THF
699,20.02,0.711,9.95,"I2 (0.05 M), LiI (0.1 M), PMII (1.0 M), 4‐t‐butylpyridine (0.5 M) in acetonitrile and valeronitrile with a volume ratio 85/15",0.16,0.75 mM CDCA,-,TiO2 film,-,2-3 hours,"AM 1.5G, 100 mW/cm2",-,Chin-Li Wang and Jyun-Yu Hu and Cheng-Hua Wu and Hshin-Hui Kuo and Yu-Cheng Chang and Zih-Jian Lan and Hui-Ping Wu and Eric Wei-Guang Diau and Ching-Yao Lin,Highly efficient porphyrin-sensitized solar cells with enhanced light harvesting ability beyond 800 nm and efficiency exceeding 10{\%},Energy {\&} Environmental Science,7,10.1039/c3ee44168g,1392,4,,01/01/2014,Wang_2014,,,CCCCCCCCCCCCOc1cccc(c1/C/1=C/2\C=CC(=N2)/C(=c/2\n3[Zn]n4c1ccc4/C(=C\1/C=CC(=N1)/C(=c\3/cc2)/c1c(OCCCCCCCCCCCC)cccc1OCCCCCCCCCCCC)/C#Cc1c2ccccc2c(c2c1cccc2)C#CN(CCCCCCCC)CCCCCCCC)/C#Cc1ccc(cc1)C(=O)O)OCCCCCCCCCCCC,porphyrin,691,713,THF
