Repository: PaulC61/Cheminformatics

# Cheminformatics
Repository for:
Cheminformatics Masters students of University of Strasbourg 2020 - 2022
+ My own projects related to the course

File: InternshipM2_BIU/rawDSSCDBdata.csv (part 66 of 77)
VOC,JSC,FF,PCE,Electrolyte,Active area,Co-adsorbent,Co-sensitizer,Semiconductor,Dye loading,Exposure time,Solar simulator,Performance comment,Article author,Article title,Article journal,Article volume,Article DOI,Article pages,Article issue nr,Article EID,Article year,Article year,Article electronic id,Article keywords,Molecule SMILE,Molecule keywords,Molecule spectrum absorption maxima,Molecule spectrum emission maxima,Molecule spectrum solvent
704,20.27,0.718,10.26,"I2 (0.05 M), LiI (0.1 M), PMII (1.0 M), 4‐t‐butylpyridine (0.5 M) in acetonitrile and valeronitrile with a volume ratio 85/15",0.16,0.75 mM CDCA,-,TiO2 film,-,2-3 hours,"AM 1.5G, 100 mW/cm2",-,Chin-Li Wang and Jyun-Yu Hu and Cheng-Hua Wu and Hshin-Hui Kuo and Yu-Cheng Chang and Zih-Jian Lan and Hui-Ping Wu and Eric Wei-Guang Diau and Ching-Yao Lin,Highly efficient porphyrin-sensitized solar cells with enhanced light harvesting ability beyond 800 nm and efficiency exceeding 10{\%},Energy {\&} Environmental Science,7,10.1039/c3ee44168g,1392,4,,01/01/2014,Wang_2014,,,CCCCCCCCCCCCc1cc(C#Cc2ccc(cc2)C(=O)O)c(cc1C#Cc1c2ccccc2c(c2c1cccc2)C#Cc1ccc(cc1)N(CCCCCCCC)CCCCCCCC)CCCCCCCCCCCC.CCCCCCCCCCCCOc1cccc(c1/C/1=C/2\C=CC(=N2)/C(=c/2\n3[Zn]n4c1ccc4/C(=C\1/C=CC(=N1)/C(=c\3/cc2)/c1c(OCCCCCCCCCCCC)cccc1OCCCCCCCCCCCC)/C#Cc1c2ccccc2c(c2c1cccc2)C#CN(CCCCCCCC)CCCCCCCC)/C#Cc1ccc(cc1)C(=O)O)OCCCCCCCCCCCC,"porphyrin,anthracene",,,-
635,6.5,0.74,3.05,"0.6 M 3-propyl-1,2-dimethylimidazolium iodide, 0.05 M I2, 0.1 M LiI, and 0.5 M TBP in a mixture of acetonitrile/valeronitrile (V/V:1/1)",0.159,-,-,TiO2 film (8 um transparent + 4 um scattering layer),-,18 hours,AM 1.5G 100mW/cm2,-,Ashis K. Sarker and Man Gu Kang and Jong-Dal Hong,A near-infrared dye for dye-sensitized solar cell: Catecholate-functionalized zinc phthalocyanine,Dyes and Pigments,92,10.1016/j.dyepig.2011.07.002,1160--1165,3,,01/01/2012,Sarker_2012,,,OC(=O)C(c1ccc2c(c1)C1=N/C/2=N\c2n3[Zn]n4/c(=N\1)/c1cc(ccc1/c/4=N/C1=N/C(=N\c3c3c2ccc(c3)C(C)(C)C)/c2c1cc(cc2)C(C)(C)C)C(C)(C)C)C(=O)O,porphyrin,,,-
518,4.05,0.74,1.56,"50 mM I2, 0.1 M LiI, 0.6 M 1-ethyl-2,3-dimethylimidazolium iodide and 0.25 M 4-tert-butylpyridine when mentioned, in dry distilled acetonitrile",0.25,-,-,TiO2 film 16 um  thick,-,-,AM 1.5G 100mW/cm2,-,Dmitry S. Andrianov and Yoann Farr{\'{e}} and Kathy J. Chen and Julien Warnan and Aurelien Planchat and Denis Jacquemin and Andrei V. Cheprakov and Fabrice Odobel,Trans -disubstituted benzodiazaporphyrin: A promising hybrid dye between porphyrin and phthalocyanine for application in dye-sensitized solar cells,Journal of Photochemistry and Photobiology A: Chemistry,330,10.1016/j.jphotochem.2016.07.026,186--194,,,01/01/2016,Andrianov_2016,,,OC(=O)c1ccc(cc1)/C/1=C/2\C=CC(=N2)/N=c/2\n3[Zn]N4C1C=CC4/N=C\1/C=CC(=N1)/C(=c\3/cc2)/c1cc(cc(c1)C(C)(C)C)C(C)(C)C,porphyrin,685,,dimethylformamide
620,7.19,0.755,3.37,"50 mM I2, 0.1 M LiI, 0.6 M 1-ethyl-2,3-dimethylimidazolium iodide and 0.25 M 4-tert-butylpyridine when mentioned, in dry distilled acetonitrile",0.25,5 mM CDCA,-,TiO2 film 16 um  thick,-,-,AM 1.5G 100mW/cm2,-,Dmitry S. Andrianov and Yoann Farr{\'{e}} and Kathy J. Chen and Julien Warnan and Aurelien Planchat and Denis Jacquemin and Andrei V. Cheprakov and Fabrice Odobel,Trans -disubstituted benzodiazaporphyrin: A promising hybrid dye between porphyrin and phthalocyanine for application in dye-sensitized solar cells,Journal of Photochemistry and Photobiology A: Chemistry,330,10.1016/j.jphotochem.2016.07.026,186--194,,,01/01/2016,Andrianov_2016,,,OC(=O)c1ccc(cc1)/C/1=C/2\C=CC(=N2)/N=c/2\n3[Zn]N4C1C=CC4/N=C\1/C=CC(=N1)/C(=c\3/cc2)/c1cc(cc(c1)C(C)(C)C)C(C)(C)C,porphyrin,685,,dimethylformamide
603,8.4,0.755,3.82,"50 mM I2, 0.1 M LiI, 0.6 M 1-ethyl-2,3-dimethylimidazolium iodide and 0.25 M 4-tert-butylpyridine when mentioned, in dry distilled acetonitrile",0.25,5 mM CDCA,bodipy,TiO2 film 16 um  thick,-,-,AM 1.5G 100mW/cm2,-,Dmitry S. Andrianov and Yoann Farr{\'{e}} and Kathy J. Chen and Julien Warnan and Aurelien Planchat and Denis Jacquemin and Andrei V. Cheprakov and Fabrice Odobel,Trans -disubstituted benzodiazaporphyrin: A promising hybrid dye between porphyrin and phthalocyanine for application in dye-sensitized solar cells,Journal of Photochemistry and Photobiology A: Chemistry,330,10.1016/j.jphotochem.2016.07.026,186--194,,,01/01/2016,Andrianov_2016,,,OC(=O)c1ccc(cc1)/C/1=C/2\C=CC(=N2)/N=c/2\n3[Zn]N4C1C=CC4/N=C\1/C=CC(=N1)/C(=c\3/cc2)/c1cc(cc(c1)C(C)(C)C)C(C)(C)C.CCC1=C(C)C2=C(c3ccc(cc3)C#CCn3ccnc3)c3n([B-]([N+]2=C1C)(F)F)c(c(c3C)CC)C,porphyrin,,,-
674,15.51,0.7015,7.37,"0.6 M 1-propyl-2,3-dimethylimidazolium iodide, 0.05 M I2, 0.1 M LiI, 0.1 M guanidine thiocyanate, and 0.5 M tert-butylpyridine in acetonitrile and valteronitrile in 85:15 vol ratio",0.09,-,-,TiO2 film (8 um transparent + 4 um scattering layer),105 nmol/cm2,2 hours,AM 1.5G 100mW/cm2,-,Futai Lu and Xuexiang Wang and Yanming Zhao and Guang Yang and Jie Zhang and Bao Zhang and Yaqing Feng,Studies on D-A-$\uppi$-A structured porphyrin sensitizers with different additional electron-withdrawing unit,Journal of Power Sources,333,10.1016/j.jpowsour.2016.09.149,1--9,,,01/01/2016,Lu_2016,,,CCCCCCCCOc1cccc(c1/C/1=C/2\C=CC(=N2)/C(=c/2\n3[Zn]N4C1C=CC4/C(=C\1/C=CC(=N1)/C(=c\3/cc2)/c1c(OCCCCCCCC)cccc1OCCCCCCCC)/C#Cc1ccc(c2c1nsn2)c1ccc(cc1)C(=O)O)/C#Cc1ccc(cc1)N(CCCCCCCC)CCCCCCCC)OCCCCCCCC,porphyrin,689,715,THF
525,0.584,0.3349,0.102,"0.05 M I2, 0.1 M LiI, 0.6 M 1-butyl-3-methylimidazoliumiodide and 0.5 M tertbutylpyridine in a 85:15 volume ratio of acetonitrile and valeronitrile",0.74,-,-,TiO2 film (9 um transparent + 6 um scattering layer),-,20 hours,"AM 1.5G, 100 mW/cm2",-,Vamsi K. Narra and Habib Ullah and Varun K. Singh and Lingamallu Giribabu and S. Senthilarasu and S.Zh. Karazhanov and Asif A. Tahir and Tapas K. Mallick and Hari M. Upadhyaya,D{\textendash}$\uppi${\textendash}A system based on zinc porphyrin dyes for dye-sensitized solar cells: Combined experimental and {DFT}{\textendash}{TDDFT} study,Polyhedron,100,10.1016/j.poly.2015.08.035,313--320,,,01/01/2015,Narra_2015,,,Cc1ccc(cc1)/C/1=c/2\cc/c/3=C(\c4ccc(cc4)C)/C4=N/C(=C(\c5n([Zn]n23)c(/C(=C/2\N=C1C(=C2)c1ccc(o1)C=C(C(=O)O)C(=O)O)/c1ccc(cc1)C)cc5)/c1ccc(cc1)C)/C=C4,porphyrin,607,660,THF
462,0.569,0.4042,0.106,"0.05 M I2, 0.1 M LiI, 0.6 M 1-butyl-3-methylimidazoliumiodide and 0.5 M tertbutylpyridine in a 85:15 volume ratio of acetonitrile and valeronitrile",0.74,-,-,TiO2 film (9 um transparent + 6 um scattering layer),-,20 hours,"AM 1.5G, 100 mW/cm2",-,Vamsi K. Narra and Habib Ullah and Varun K. Singh and Lingamallu Giribabu and S. Senthilarasu and S.Zh. Karazhanov and Asif A. Tahir and Tapas K. Mallick and Hari M. Upadhyaya,D{\textendash}$\uppi${\textendash}A system based on zinc porphyrin dyes for dye-sensitized solar cells: Combined experimental and {DFT}{\textendash}{TDDFT} study,Polyhedron,100,10.1016/j.poly.2015.08.035,313--320,,,01/01/2015,Narra_2015,,,N#C/C(=C\c1ccc(o1)c1ccc(cc1)/C/1=c/2\cc/c/3=C(\c4ccc(cc4)C)/C4=N/C(=C(\c5n([Zn]n23)c(/C(=C/2\N=C1C=C2)/c1ccc(cc1)C)cc5)/c1ccc(cc1)C)/C=C4)/C(=O)O,porphyrin,597,659,THF
391,0.013,0.2738,0.0013,"0.05 M I2, 0.1 M LiI, 0.6 M 1-butyl-3-methylimidazoliumiodide and 0.5 M tertbutylpyridine in a 85:15 volume ratio of acetonitrile and valeronitrile",0.74,-,-,TiO2 film (9 um transparent + 6 um scattering layer),-,20 hours,"AM 1.5G, 100 mW/cm2",-,Vamsi K. Narra and Habib Ullah and Varun K. Singh and Lingamallu Giribabu and S. Senthilarasu and S.Zh. Karazhanov and Asif A. Tahir and Tapas K. Mallick and Hari M. Upadhyaya,D{\textendash}$\uppi${\textendash}A system based on zinc porphyrin dyes for dye-sensitized solar cells: Combined experimental and {DFT}{\textendash}{TDDFT} study,Polyhedron,100,10.1016/j.poly.2015.08.035,313--320,,,01/01/2015,Narra_2015,,,Cc1ccc(cc1)/C/1=c/2\cc/c/3=C(\c4ccc(cc4)c4ccc(o4)C=C(C(=O)O)C(=O)O)/C4=N/C(=C(\c5n([Zn]n23)c(/C(=C/2\N=C1C=C2)/c1ccc(cc1)C)cc5)/c1ccc(cc1)C)/C=C4,porphyrin,598,657,THF
700,8.8,0.47,2.9,"polymer electrolyte containing 0.0383 g of P25 TiO2 powder, 0.1 g of LiI, 0.019 g of I2, 0.264 g of PEO, and 44 uL of 4-tert-butyl pyridine in 1:1 acetone/propylene carbonate",-,-,-,TiO2 film,-,12 hours,"AM 1.5G, 100 mW/cm2",quasi solid state polymer electrolyte,J.A. Mikroyannidis and G. Charalambidis and A.G. Coutsolelos and P. Balraju and G.D. Sharma,Novel zinc porphyrin with phenylenevinylene meso-substituents: Synthesis and application in dye-sensitized solar cells,Journal of Power Sources,196,10.1016/j.jpowsour.2011.03.023,6622--6628,15,,01/01/2011,Mikroyannidis_2011,,,N#C/C(=C\c1ccc(cc1)/C=C\C\1=C\2/C=CC(=N2)/C(=c/2\n3[Zn]n4c1ccc4/C(=C\1/C=CC(=N1)/C(=c\3/cc2)/C=C/c1ccc(cc1)/C=C(/c1ccc(cc1)[N+](=O)[O-])\C#N)/c1ccc(cc1)C(=O)O)/c1ccc(cc1)C(=O)O)/c1ccc(cc1)[N+](=O)[O-],porphyrin,606,,THF
760,10.3,0.54,4.22,"polymer electrolyte containing 0.0383 g of P25 TiO2 powder, 0.1 g of LiI, 0.019 g of I2, 0.264 g of PEO, and 44 uL of 4-tert-butyl pyridine in 1:1 acetone/propylene carbonate",-,40 mM DCA,-,TiO2 film,-,12 hours,"AM 1.5G, 100 mW/cm2",quasi solid state polymer electrolyte,J.A. Mikroyannidis and G. Charalambidis and A.G. Coutsolelos and P. Balraju and G.D. Sharma,Novel zinc porphyrin with phenylenevinylene meso-substituents: Synthesis and application in dye-sensitized solar cells,Journal of Power Sources,196,10.1016/j.jpowsour.2011.03.023,6622--6628,15,,01/01/2011,Mikroyannidis_2011,,,N#C/C(=C\c1ccc(cc1)/C=C\C\1=C\2/C=CC(=N2)/C(=c/2\n3[Zn]n4c1ccc4/C(=C\1/C=CC(=N1)/C(=c\3/cc2)/C=C/c1ccc(cc1)/C=C(/c1ccc(cc1)[N+](=O)[O-])\C#N)/c1ccc(cc1)C(=O)O)/c1ccc(cc1)C(=O)O)/c1ccc(cc1)[N+](=O)[O-],porphyrin,606,,THF
650,10.6,0.66,4.6,"0.60 M 2,3-dimethyl-1-propylimidazolium iodide, 0.05 M I2, 0.10 M LiI, and 0.50 M 4-tert-butylpyridine in an acetonitrile",-,0.5 mM CDCA,-,TiO2 film (12 um transparent + 4 um scattering layer),-,2 hours,"AM 1.5G, 100 mW/cm2",-,Simon Mathew and Hiroaki Iijima and Yuuki Toude and Tomokazu Umeyama and Yoshihiro Matano and Seigo Ito and Nikolai V. Tkachenko and Helge Lemmetyinen and Hiroshi Imahori,"Optical, Electrochemical, and Photovoltaic Effects of an Electron-Withdrawing Tetrafluorophenylene Bridge in a Push{\textendash}Pull Porphyrin Sensitizer Used for Dye-Sensitized Solar Cells",The Journal of Physical Chemistry C,115,10.1021/jp2030208,14415--14424,29,,01/01/2011,Mathew_2011,,,Cc1cc(C)c(c(c1)C)/C/1=c/2\cc/c/3=C(\C#Cc4c(F)c(F)c(c(c4F)F)C(=O)O)/C4=N/C(=C(\c5n([Zn]n23)c(/C(=C/2\N=C1C=C2)/N(c1ccc(cc1)C(C)(C)C)c1ccc(cc1)C(C)(C)C)cc5)/c1c(C)cc(cc1C)C)/C=C4,porphyrin,641,686,dichloromethane
660,16.2,0.65,6.9,"0.60 M 2,3-dimethyl-1-propylimidazolium iodide, 0.05 M I2, 0.10 M LiI, and 0.50 M 4-tert-butylpyridine in an acetonitrile",-,2 mM CDCA,-,TiO2 film (12 um transparent + 4 um scattering layer),-,2 hours,"AM 1.5G, 100 mW/cm2",-,Simon Mathew and Hiroaki Iijima and Yuuki Toude and Tomokazu Umeyama and Yoshihiro Matano and Seigo Ito and Nikolai V. Tkachenko and Helge Lemmetyinen and Hiroshi Imahori,"Optical, Electrochemical, and Photovoltaic Effects of an Electron-Withdrawing Tetrafluorophenylene Bridge in a Push{\textendash}Pull Porphyrin Sensitizer Used for Dye-Sensitized Solar Cells",The Journal of Physical Chemistry C,115,10.1021/jp2030208,14415--14424,29,,01/01/2011,Mathew_2011,,,Cc1cc(C)c(c(c1)C)/C/1=c/2\cc/c/3=C(\C#Cc4ccc(cc4)C(=O)O)/C4=N/C(=C(\c5n([Zn]n23)c(/C(=C/2\N=C1C=C2)/N(c1ccc(cc1)C(C)(C)C)c1ccc(cc1)C(C)(C)C)cc5)/c1c(C)cc(cc1C)C)/C=C4,porphyrin,634,683,dichloromethane
779,16.97,0.625,8.25,"1.0 M 1,3-dimethylimidazolium iodide (DMII), 0.03 M I2, 0.1 M guanidinium thiocyanate, 0.5 M TBP, and 0.05 M LiI in a mixture of acetonitrile−valeronitrile (85:15, v/v)",-,0.4 mM CDCA,-,TiO2 film,-,12 hours,"AM 1.5G, 97.7 mW/cm2",-,Chi-Lun Mai and Thomas Moehl and Chi-Hung Hsieh and Jean-David D{\'{e}}coppet and Shaik M. Zakeeruddin and Michael Grätzel and Chen-Yu Yeh,Porphyrin Sensitizers Bearing a Pyridine-Type Anchoring Group for Dye-Sensitized Solar Cells,{ACS} Applied Materials {\&} Interfaces,7,10.1021/acsami.5b03783,14975--14982,27,,01/01/2015,Mai_2015,,,CCCCCCCCOc1cccc(c1/C/1=C/2\C=CC(=N2)/C(=c/2\n3[Zn]n4c1ccc4/C(=C\1/C=CC(=N1)/C(=c\3/cc2)/c1c(OCCCCCCCC)cccc1OCCCCCCCC)/N(c1ccc(cc1)CCCCCC)c1ccc(cc1)CCCCCC)/C#Cc1ccc(cc1)C(=O)O)OCCCCCCCC,porphyrin,,,-
579,10.037,0.75,4.37,"0.6 M 1,2-dimethyl-3-propylimidazolium iodide (DMPII), and 0.1 M LiI, 0.05 M I2, 0.5 M 4-tert-butylpyridine (TBP) in dry acetonitrile",0.16,-,-,TiO2 film (12 um transparent + 8 um scattering layer),-,-,"AM 1.5G, 100 mW/cm2",-,Min Soo Kang and Sung Ho Kang and Sang Gyun Kim and In Taek Choi and Jung Ho Ryu and Myung Jong Ju and Daeheum Cho and Jin Yong Lee and Hwan Kyu Kim,"Novel D{\textendash}$\uppi${\textendash}A structured Zn(ii)-porphyrin dyes containing a bis(3,3-dimethylfluorenyl)amine moiety for dye-sensitised solar cells",Chemical Communications,48,10.1039/c2cc31384g,9349,75,,01/01/2012,Kang_2012,,,N#C/C(=C/c1ccc(cc1)/C/1=C/2\C=CC(=N2)/C(=c/2\n3[Zn]n4c1ccc4/C(=C\1/C=CC(=N1)/C(=c\3/cc2)/N(c1ccc2c(c1)C(C)(C)c1c2cccc1)c1ccc2c(c1)C(C)(C)c1c2cccc1)/c1ccccc1)/c1ccccc1)/C(=O)O,porphyrin,623,667,THF
615,5.03,0.798,2.52,cobalt tris(bipyridine) in acetonitrile,-,-,-,TiO2 film,-,-,"AM 1.5G, 97.8 mW/cm2",-,Aswani Yella and Chi-Lun Mai and Shaik M. Zakeeruddin and Shu-Nung Chang and Chi-Hung Hsieh and Chen-Yu Yeh and Michael Grätzel,Molecular Engineering of Push-Pull Porphyrin Dyes for Highly Efficient Dye-Sensitized Solar Cells: The Role of Benzene Spacers,Angewandte Chemie International Edition,53,10.1002/anie.201309343,2973--2977,11,,01/01/2014,Yella_2014,,,CCCCCCCCOc1cccc(c1/C/1=C/2\C=CC(=N2)/C(=c/2\n3[Zn]n4c1ccc4/C(=C\1/C=CC(=N1)/C(=c\3/cc2)/c1c(OCCCCCCCC)cccc1OCCCCCCCC)/N(c1ccc(cc1)CCCCCC)c1ccc(cc1)CCCCCC)/C#Cc1ccc(c2c1nsn2)C(=O)O)OCCCCCCCC,porphyrin,669,,THF
597,2.62,0.8,2.48,cobalt tris(bipyridine) in acetonitrile,-,-,-,TiO2 film,-,-,"AM 1.5G, 50.8 mW/cm2",-,Aswani Yella and Chi-Lun Mai and Shaik M. Zakeeruddin and Shu-Nung Chang and Chi-Hung Hsieh and Chen-Yu Yeh and Michael Grätzel,Molecular Engineering of Push-Pull Porphyrin Dyes for Highly Efficient Dye-Sensitized Solar Cells: The Role of Benzene Spacers,Angewandte Chemie International Edition,53,10.1002/anie.201309343,2973--2977,11,,01/01/2014,Yella_2014,,,CCCCCCCCOc1cccc(c1/C/1=C/2\C=CC(=N2)/C(=c/2\n3[Zn]n4c1ccc4/C(=C\1/C=CC(=N1)/C(=c\3/cc2)/c1c(OCCCCCCCC)cccc1OCCCCCCCC)/N(c1ccc(cc1)CCCCCC)c1ccc(cc1)CCCCCC)/C#Cc1ccc(c2c1nsn2)C(=O)O)OCCCCCCCC,porphyrin,669,,THF
549,0.47,0.797,2.17,cobalt tris(bipyridine) in acetonitrile,-,-,-,TiO2 film,-,-,"AM 1.5G, 9.5 mW/cm2",-,Aswani Yella and Chi-Lun Mai and Shaik M. Zakeeruddin and Shu-Nung Chang and Chi-Hung Hsieh and Chen-Yu Yeh and Michael Grätzel,Molecular Engineering of Push-Pull Porphyrin Dyes for Highly Efficient Dye-Sensitized Solar Cells: The Role of Benzene Spacers,Angewandte Chemie International Edition,53,10.1002/anie.201309343,2973--2977,11,,01/01/2014,Yella_2014,,,CCCCCCCCOc1cccc(c1/C/1=C/2\C=CC(=N2)/C(=c/2\n3[Zn]n4c1ccc4/C(=C\1/C=CC(=N1)/C(=c\3/cc2)/c1c(OCCCCCCCC)cccc1OCCCCCCCC)/N(c1ccc(cc1)CCCCCC)c1ccc(cc1)CCCCCC)/C#Cc1ccc(c2c1nsn2)C(=O)O)OCCCCCCCC,porphyrin,669,,THF
885,18.53,0.773,12.75,cobalt tris(bipyridine) in acetonitrile,-,-,-,TiO2 film,-,-,"AM 1.5G, 99.5 mW/cm2",-,Aswani Yella and Chi-Lun Mai and Shaik M. Zakeeruddin and Shu-Nung Chang and Chi-Hung Hsieh and Chen-Yu Yeh and Michael Grätzel,Molecular Engineering of Push-Pull Porphyrin Dyes for Highly Efficient Dye-Sensitized Solar Cells: The Role of Benzene Spacers,Angewandte Chemie International Edition,53,10.1002/anie.201309343,2973--2977,11,,01/01/2014,Yella_2014,,,CCCCCCCCOc1cccc(c1/C/1=c/2\cc/c/3=C(\C#Cc4ccc(c5c4nsn5)c4ccc(cc4)C(=O)O)/C4=N/C(=C(\c5n([Zn]n23)c(/C(=C/2\N=C1C=C2)/N(c1ccc(cc1)CCCCCC)c1ccc(cc1)CCCCCC)cc5)/c1c(OCCCCCCCC)cccc1OCCCCCCCC)/C=C4)OCCCCCCCC,porphyrin,665,,THF
865,9.78,0.795,13.15,cobalt tris(bipyridine) in acetonitrile,-,-,-,TiO2 film,-,-,"AM 1.5G, 51 mW/cm2",-,Aswani Yella and Chi-Lun Mai and Shaik M. Zakeeruddin and Shu-Nung Chang and Chi-Hung Hsieh and Chen-Yu Yeh and Michael Grätzel,Molecular Engineering of Push-Pull Porphyrin Dyes for Highly Efficient Dye-Sensitized Solar Cells: The Role of Benzene Spacers,Angewandte Chemie International Edition,53,10.1002/anie.201309343,2973--2977,11,,01/01/2014,Yella_2014,,,CCCCCCCCOc1cccc(c1/C/1=c/2\cc/c/3=C(\C#Cc4ccc(c5c4nsn5)c4ccc(cc4)C(=O)O)/C4=N/C(=C(\c5n([Zn]n23)c(/C(=C/2\N=C1C=C2)/N(c1ccc(cc1)CCCCCC)c1ccc(cc1)CCCCCC)cc5)/c1c(OCCCCCCCC)cccc1OCCCCCCCC)/C=C4)OCCCCCCCC,porphyrin,665,,THF
486,1.14,0.765,4.35,"1-methyl-3-propylimidazolium iodide (PMII, 1M), iodine (60 mM), 4-tert-butylpyridine (0.5 M), and lithium bis(trifluoromethanesulfonyl)imide (0.1 M) in acetonitrile",-,-,-,TiO2 film,-,-,"AM 1.5G, 9.7 mW/cm2",-,Aswani Yella and Chi-Lun Mai and Shaik M. Zakeeruddin and Shu-Nung Chang and Chi-Hung Hsieh and Chen-Yu Yeh and Michael Grätzel,Molecular Engineering of Push-Pull Porphyrin Dyes for Highly Efficient Dye-Sensitized Solar Cells: The Role of Benzene Spacers,Angewandte Chemie International Edition,53,10.1002/anie.201309343,2973--2977,11,,01/01/2014,Yella_2014,,,CCCCCCCCOc1cccc(c1/C/1=C/2\C=CC(=N2)/C(=c/2\n3[Zn]n4c1ccc4/C(=C\1/C=CC(=N1)/C(=c\3/cc2)/c1c(OCCCCCCCC)cccc1OCCCCCCCC)/N(c1ccc(cc1)CCCCCC)c1ccc(cc1)CCCCCC)/C#Cc1ccc(c2c1nsn2)C(=O)O)OCCCCCCCC,porphyrin,669,,THF
536,5.99,0.764,4.75,"1-methyl-3-propylimidazolium iodide (PMII, 1M), iodine (60 mM), 4-tert-butylpyridine (0.5 M), and lithium bis(trifluoromethanesulfonyl)imide (0.1 M) in acetonitrile",-,-,-,TiO2 film,-,-,"AM 1.5G, 51.6 mW/cm2",-,Aswani Yella and Chi-Lun Mai and Shaik M. Zakeeruddin and Shu-Nung Chang and Chi-Hung Hsieh and Chen-Yu Yeh and Michael Grätzel,Molecular Engineering of Push-Pull Porphyrin Dyes for Highly Efficient Dye-Sensitized Solar Cells: The Role of Benzene Spacers,Angewandte Chemie International Edition,53,10.1002/anie.201309343,2973--2977,11,,01/01/2014,Yella_2014,,,CCCCCCCCOc1cccc(c1/C/1=C/2\C=CC(=N2)/C(=c/2\n3[Zn]n4c1ccc4/C(=C\1/C=CC(=N1)/C(=c\3/cc2)/c1c(OCCCCCCCC)cccc1OCCCCCCCC)/N(c1ccc(cc1)CCCCCC)c1ccc(cc1)CCCCCC)/C#Cc1ccc(c2c1nsn2)C(=O)O)OCCCCCCCC,porphyrin,669,,THF
552,11.5,0.751,4.84,"1-methyl-3-propylimidazolium iodide (PMII, 1M), iodine (60 mM), 4-tert-butylpyridine (0.5 M), and lithium bis(trifluoromethanesulfonyl)imide (0.1 M) in acetonitrile",-,-,-,TiO2 film,-,-,"AM 1.5G, 98.8 mW/cm2",-,Aswani Yella and Chi-Lun Mai and Shaik M. Zakeeruddin and Shu-Nung Chang and Chi-Hung Hsieh and Chen-Yu Yeh and Michael Grätzel,Molecular Engineering of Push-Pull Porphyrin Dyes for Highly Efficient Dye-Sensitized Solar Cells: The Role of Benzene Spacers,Angewandte Chemie International Edition,53,10.1002/anie.201309343,2973--2977,11,,01/01/2014,Yella_2014,,,CCCCCCCCOc1cccc(c1/C/1=C/2\C=CC(=N2)/C(=c/2\n3[Zn]n4c1ccc4/C(=C\1/C=CC(=N1)/C(=c\3/cc2)/c1c(OCCCCCCCC)cccc1OCCCCCCCC)/N(c1ccc(cc1)CCCCCC)c1ccc(cc1)CCCCCC)/C#Cc1ccc(c2c1nsn2)C(=O)O)OCCCCCCCC,porphyrin,669,,THF
688,1.83,0.715,9.54,"1-methyl-3-propylimidazolium iodide (PMII, 1M), iodine (60 mM), 4-tert-butylpyridine (0.5 M), and lithium bis(trifluoromethanesulfonyl)imide (0.1 M) in acetonitrile",-,-,-,TiO2 film,-,-,"AM 1.5G, 9.5 mW/cm2",-,Aswani Yella and Chi-Lun Mai and Shaik M. Zakeeruddin and Shu-Nung Chang and Chi-Hung Hsieh and Chen-Yu Yeh and Michael Grätzel,Molecular Engineering of Push-Pull Porphyrin Dyes for Highly Efficient Dye-Sensitized Solar Cells: The Role of Benzene Spacers,Angewandte Chemie International Edition,53,10.1002/anie.201309343,2973--2977,11,,01/01/2014,Yella_2014,,,CCCCCCCCOc1cccc(c1/C/1=c/2\cc/c/3=C(\C#Cc4ccc(c5c4nsn5)c4ccc(cc4)C(=O)O)/C4=N/C(=C(\c5n([Zn]n23)c(/C(=C/2\N=C1C=C2)/N(c1ccc(cc1)CCCCCC)c1ccc(cc1)CCCCCC)cc5)/c1c(OCCCCCCCC)cccc1OCCCCCCCC)/C=C4)OCCCCCCCC,porphyrin,665,,THF
721,9.7,0.684,9.35,"1-methyl-3-propylimidazolium iodide (PMII, 1M), iodine (60 mM), 4-tert-butylpyridine (0.5 M), and lithium bis(trifluoromethanesulfonyl)imide (0.1 M) in acetonitrile",-,-,-,TiO2 film,-,-,"AM 1.5G, 51.2 mW/cm2",-,Aswani Yella and Chi-Lun Mai and Shaik M. Zakeeruddin and Shu-Nung Chang and Chi-Hung Hsieh and Chen-Yu Yeh and Michael Grätzel,Molecular Engineering of Push-Pull Porphyrin Dyes for Highly Efficient Dye-Sensitized Solar Cells: The Role of Benzene Spacers,Angewandte Chemie International Edition,53,10.1002/anie.201309343,2973--2977,11,,01/01/2014,Yella_2014,,,CCCCCCCCOc1cccc(c1/C/1=c/2\cc/c/3=C(\C#Cc4ccc(c5c4nsn5)c4ccc(cc4)C(=O)O)/C4=N/C(=C(\c5n([Zn]n23)c(/C(=C/2\N=C1C=C2)/N(c1ccc(cc1)CCCCCC)c1ccc(cc1)CCCCCC)cc5)/c1c(OCCCCCCCC)cccc1OCCCCCCCC)/C=C4)OCCCCCCCC,porphyrin,665,,THF
732,18.45,0.657,8.9,"1-methyl-3-propylimidazolium iodide (PMII, 1M), iodine (60 mM), 4-tert-butylpyridine (0.5 M), and lithium bis(trifluoromethanesulfonyl)imide (0.1 M) in acetonitrile",-,-,-,TiO2 film,-,-,"AM 1.5G, 99.7 mW/cm2",-,Aswani Yella and Chi-Lun Mai and Shaik M. Zakeeruddin and Shu-Nung Chang and Chi-Hung Hsieh and Chen-Yu Yeh and Michael Grätzel,Molecular Engineering of Push-Pull Porphyrin Dyes for Highly Efficient Dye-Sensitized Solar Cells: The Role of Benzene Spacers,Angewandte Chemie International Edition,53,10.1002/anie.201309343,2973--2977,11,,01/01/2014,Yella_2014,,,CCCCCCCCOc1cccc(c1/C/1=c/2\cc/c/3=C(\C#Cc4ccc(c5c4nsn5)c4ccc(cc4)C(=O)O)/C4=N/C(=C(\c5n([Zn]n23)c(/C(=C/2\N=C1C=C2)/N(c1ccc(cc1)CCCCCC)c1ccc(cc1)CCCCCC)cc5)/c1c(OCCCCCCCC)cccc1OCCCCCCCC)/C=C4)OCCCCCCCC,porphyrin,665,,THF
540,2.53,0.68,0.92,"0.6 M 3-propyl-1,2-dimethylimidazolium iodide, 0.05 M I2, 0.1 M LiI, and 0.5 M TBP in a mixture of acetonitrile/valeronitrile (V/V:1/1)",0.159,CDCA,-,TiO2 film (8 um transparent + 4 um scattering layer),-,18 hours,AM 1.5G 100mW/cm2,-,Ashis K. Sarker and Man Gu Kang and Jong-Dal Hong,A near-infrared dye for dye-sensitized solar cell: Catecholate-functionalized zinc phthalocyanine,Dyes and Pigments,92,10.1016/j.dyepig.2011.07.002,1160--1165,3,,01/01/2012,Sarker_2012,,,Oc1cc2/C/3=N/c4c5ccc(cc5c5n4[Zn]n4/c(=N\C(=N3)c2cc1O)/c1cc(ccc1/c/4=N/C1=N/C(=N\5)/c2ccc(cc12)C(C)(C)C)C(C)(C)C)C(C)(C)C,porphyrin,680,,ethanol
687,13.42,0.7004,6.46,"0.6 M 1-propyl-2,3-dimethylimidazolium iodide, 0.05 M I2, 0.1 M LiI, 0.1 M guanidine thiocyanate, and 0.5 M tert-butylpyridine in acetonitrile and valteronitrile in 85:15 vol ratio",0.09,-,-,TiO2 film (8 um transparent + 4 um scattering layer),113 nmol/cm2,2 hours,AM 1.5G 100mW/cm2,-,Futai Lu and Xuexiang Wang and Yanming Zhao and Guang Yang and Jie Zhang and Bao Zhang and Yaqing Feng,Studies on D-A-$\uppi$-A structured porphyrin sensitizers with different additional electron-withdrawing unit,Journal of Power Sources,333,10.1016/j.jpowsour.2016.09.149,1--9,,,01/01/2016,Lu_2016,,,CCCCCCCCOc1cccc(c1/C/1=C/2\C=CC(=N2)/C(=c/2\n3[Zn]N4C1C=CC4/C(=C\1/C=CC(=N1)/C(=c\3/cc2)/c1c(OCCCCCCCC)cccc1OCCCCCCCC)/C#Cc1ccc(c2c1nc(c1ccccc1)c(n2)c1ccccc1)c1ccc(cc1)C(=O)O)/C#Cc1ccc(cc1)N(CCCCCCCC)CCCCCCCC)OCCCCCCCC,porphyrin,682,699,THF
917,14.44,0.783,10.4,"0.25 M tris(1,10-phenanthroline)cobalt(II) di[bis(trifluoromethanesulfonyl)imide], 0.05 M tris(1,10-phenanthroline)cobalt(III) tris[bis(trifluoromethanesulfonyl)imide], 0.7 M TBP, and 0.05 M LiTFSI in acetonitrile",0.16,-,-,TiO2 film (5.2 um + 5 um scattering layer),-,18 hours,"AM 1.5G, 100mW/cm2",-,Zhaoyang Yao and Min Zhang and Heng Wu and Lin Yang and Renzhi Li and Peng Wang,Donor/Acceptor Indenoperylene Dye for Highly Efficient Organic Dye-Sensitized Solar Cells,Journal of the American Chemical Society,137,10.1021/jacs.5b01537,3799--3802,11,,01/01/2015,Yao_2015,,,CCCCCCCCOc1cccc(c1/C/1=C/2\C=CC(=N2)/C(=c/2\n3[Zn]n4c1ccc4/C(=C\1/C=CC(=N1)/C(=c\3/cc2)/c1c(OCCCCCCCC)cccc1OCCCCCCCC)/N(c1ccc(cc1)CCCCCC)c1ccc(cc1)CCCCCC)/C#Cc1ccc(cc1)C(=O)O)OCCCCCCCC,porphyrin,,,-
467,0.813,0.3524,0.133,"0.05 M I2, 0.1 M LiI, 0.6 M 1-butyl-3-methylimidazoliumiodide and 0.5 M tertbutylpyridine in a 85:15 volume ratio of acetonitrile and valeronitrile",0.74,-,-,TiO2 film (9 um transparent + 6 um scattering layer),-,20 hours,"AM 1.5G, 100 mW/cm2",-,Vamsi K. Narra and Habib Ullah and Varun K. Singh and Lingamallu Giribabu and S. Senthilarasu and S.Zh. Karazhanov and Asif A. Tahir and Tapas K. Mallick and Hari M. Upadhyaya,D{\textendash}$\uppi${\textendash}A system based on zinc porphyrin dyes for dye-sensitized solar cells: Combined experimental and {DFT}{\textendash}{TDDFT} study,Polyhedron,100,10.1016/j.poly.2015.08.035,313--320,,,01/01/2015,Narra_2015,,,N#C/C(=C\c1ccc(o1)C1=C/C/2=C(\c3ccc(cc3)C)/c3ccc4n3[Zn]n3/c(=C(\C1=N2)/c1ccc(cc1)C)/cc/c/3=C(\c1ccc(cc1)C)/C1=N/C(=C\4/c2ccc(cc2)C)/C=C1)/C(=O)O,porphyrin,607,664,THF
628,14.588,0.72,6.64,"0.6 M 1,2-dimethyl-3-propylimidazolium iodide (DMPII), and 0.1 M LiI, 0.05 M I2, 0.5 M 4-tert-butylpyridine (TBP) in dry acetonitrile",0.16,0.4 mM CDCA,-,TiO2 film (12 um transparent + 8 um scattering layer),-,-,"AM 1.5G, 100 mW/cm2",-,Min Soo Kang and Sung Ho Kang and Sang Gyun Kim and In Taek Choi and Jung Ho Ryu and Myung Jong Ju and Daeheum Cho and Jin Yong Lee and Hwan Kyu Kim,"Novel D{\textendash}$\uppi${\textendash}A structured Zn(ii)-porphyrin dyes containing a bis(3,3-dimethylfluorenyl)amine moiety for dye-sensitised solar cells",Chemical Communications,48,10.1039/c2cc31384g,9349,75,,01/01/2012,Kang_2012,,,N#C/C(=C/c1ccc(cc1)/C/1=C/2\C=CC(=N2)/C(=c/2\n3[Zn]n4c1ccc4/C(=C\1/C=CC(=N1)/C(=c\3/cc2)/N(c1ccc2c(c1)C(C)(C)c1c2cccc1)c1ccc2c(c1)C(C)(C)c1c2cccc1)/c1ccccc1)/c1ccccc1)/C(=O)O,porphyrin,623,667,THF
669,15.303,0.71,7.22,"0.6 M 1,2-dimethyl-3-propylimidazolium iodide (DMPII), and 0.1 M LiI, 0.05 M I2, 0.5 M 4-tert-butylpyridine (TBP) in dry acetonitrile",0.16,0.1 mM HC-A,-,TiO2 film (12 um transparent + 8 um scattering layer),-,-,"AM 1.5G, 100 mW/cm2",-,Min Soo Kang and Sung Ho Kang and Sang Gyun Kim and In Taek Choi and Jung Ho Ryu and Myung Jong Ju and Daeheum Cho and Jin Yong Lee and Hwan Kyu Kim,"Novel D{\textendash}$\uppi${\textendash}A structured Zn(ii)-porphyrin dyes containing a bis(3,3-dimethylfluorenyl)amine moiety for dye-sensitised solar cells",Chemical Communications,48,10.1039/c2cc31384g,9349,75,,01/01/2012,Kang_2012,,,N#C/C(=C/c1ccc(cc1)/C/1=C/2\C=CC(=N2)/C(=c/2\n3[Zn]n4c1ccc4/C(=C\1/C=CC(=N1)/C(=c\3/cc2)/N(c1ccc2c(c1)C(C)(C)c1c2cccc1)c1ccc2c(c1)C(C)(C)c1c2cccc1)/c1ccccc1)/c1ccccc1)/C(=O)O,porphyrin,623,667,THF
558,7.371,0.77,3.16,"0.6 M 1,2-dimethyl-3-propylimidazolium iodide (DMPII), and 0.1 M LiI, 0.05 M I2, 0.5 M 4-tert-butylpyridine (TBP) in dry acetonitrile",0.16,-,-,TiO2 film (12 um transparent + 8 um scattering layer),-,-,"AM 1.5G, 100 mW/cm2",-,Min Soo Kang and Sung Ho Kang and Sang Gyun Kim and In Taek Choi and Jung Ho Ryu and Myung Jong Ju and Daeheum Cho and Jin Yong Lee and Hwan Kyu Kim,"Novel D{\textendash}$\uppi${\textendash}A structured Zn(ii)-porphyrin dyes containing a bis(3,3-dimethylfluorenyl)amine moiety for dye-sensitised solar cells",Chemical Communications,48,10.1039/c2cc31384g,9349,75,,01/01/2012,Kang_2012,,,OC(=O)c1ccc(cc1)/C/1=C/2\C=CC(=N2)/C(=c/2\n3[Zn]n4c1ccc4/C(=C\1/C=CC(=N1)/C(=c\3/cc2)/N(c1ccc2c(c1)C(C)(C)c1c2cccc1)c1ccc2c(c1)C(C)(C)c1c2cccc1)/c1ccccc1)/c1ccccc1,porphyrin,625,671,THF
580,11.104,0.73,4.7,"0.6 M 1,2-dimethyl-3-propylimidazolium iodide (DMPII), and 0.1 M LiI, 0.05 M I2, 0.5 M 4-tert-butylpyridine (TBP) in dry acetonitrile",0.16,0.4 mM CDCA,-,TiO2 film (12 um transparent + 8 um scattering layer),-,-,"AM 1.5G, 100 mW/cm2",-,Min Soo Kang and Sung Ho Kang and Sang Gyun Kim and In Taek Choi and Jung Ho Ryu and Myung Jong Ju and Daeheum Cho and Jin Yong Lee and Hwan Kyu Kim,"Novel D{\textendash}$\uppi${\textendash}A structured Zn(ii)-porphyrin dyes containing a bis(3,3-dimethylfluorenyl)amine moiety for dye-sensitised solar cells",Chemical Communications,48,10.1039/c2cc31384g,9349,75,,01/01/2012,Kang_2012,,,OC(=O)c1ccc(cc1)/C/1=C/2\C=CC(=N2)/C(=c/2\n3[Zn]n4c1ccc4/C(=C\1/C=CC(=N1)/C(=c\3/cc2)/N(c1ccc2c(c1)C(C)(C)c1c2cccc1)c1ccc2c(c1)C(C)(C)c1c2cccc1)/c1ccccc1)/c1ccccc1,porphyrin,625,671,THF
680,8.31,0.63,3.6,"0.5 M TBP, 0.6 M DMPII, and 0.05 M I2 in acetonitrile",0.16,-,-,TiO2 film 15 um thick,165 nmol/cm2,-,"AM 1.5G, 100mW/cm2",-,Xiaofeng Zhang and Yongjian Jia and Dongning Zhao and Faliang Gou and Hong Gao and Cailing Xu and Fengjuan Chen and Zhenping Zhu and Huanwang Jing,Substituted and Anchoring Groups Improve the Efficiency of Dye-Sensitized Solar Cells,ChemistrySelect,2,10.1002/slct.201700494,4084--4091,14,,01/01/2017,Zhang_2017,,,OC(=O)c1ccc(cc1)C#C/C/1=c/2\cc/c/3=C(/C4=N/C(=C(\c5n([Zn]n23)c(/C(=C/2\N=C1C=C2)/c1ccccc1)cc5)/N(c1ccccc1)c1ccccc1)/C=C4)\c1ccccc1,porphyrin,640,668,THF
700,12.61,0.66,5.8,"0.5 M TBP, 0.6 M DMPII, and 0.05 M I2 in acetonitrile",0.16,-,-,TiO2 film 15 um thick,167 nmol/cm2,-,"AM 1.5G, 100mW/cm2",-,Xiaofeng Zhang and Yongjian Jia and Dongning Zhao and Faliang Gou and Hong Gao and Cailing Xu and Fengjuan Chen and Zhenping Zhu and Huanwang Jing,Substituted and Anchoring Groups Improve the Efficiency of Dye-Sensitized Solar Cells,ChemistrySelect,2,10.1002/slct.201700494,4084--4091,14,,01/01/2017,Zhang_2017,,,OC(=O)c1ccc(cc1O)C#C/C/1=c/2\cc/c/3=C(/C4=N/C(=C(\c5n([Zn]n23)c(/C(=C/2\N=C1C=C2)/c1ccccc1)cc5)/N(c1ccccc1)c1ccccc1)/C=C4)\c1ccccc1,porphyrin,640,667,THF
660,7.08,0.61,2.9,"0.5 M TBP, 0.6 M DMPII, and 0.05 M I2 in acetonitrile",0.16,-,-,TiO2 film 15 um thick,142 nmol/cm2,-,"AM 1.5G, 100mW/cm2",-,Xiaofeng Zhang and Yongjian Jia and Dongning Zhao and Faliang Gou and Hong Gao and Cailing Xu and Fengjuan Chen and Zhenping Zhu and Huanwang Jing,Substituted and Anchoring Groups Improve the Efficiency of Dye-Sensitized Solar Cells,ChemistrySelect,2,10.1002/slct.201700494,4084--4091,14,,01/01/2017,Zhang_2017,,,N#C/C(=C/c1ccc(cc1)C#C/C/1=c/2\cc/c/3=C(/C4=N/C(=C(\c5n([Zn]n23)c(/C(=C/2\N=C1C=C2)/c1ccccc1)cc5)/N(c1ccccc1)c1ccccc1)/C=C4)\c1ccccc1)/C(=O)O,porphyrin,644,676,THF
550,4.19,0.6,1.4,"0.5 M TBP, 0.6 M DMPII, and 0.05 M I2 in acetonitrile",0.16,-,-,TiO2 film 15 um thick,135 nmol/cm2,-,"AM 1.5G, 100mW/cm2",-,Xiaofeng Zhang and Yongjian Jia and Dongning Zhao and Faliang Gou and Hong Gao and Cailing Xu and Fengjuan Chen and Zhenping Zhu and Huanwang Jing,Substituted and Anchoring Groups Improve the Efficiency of Dye-Sensitized Solar Cells,ChemistrySelect,2,10.1002/slct.201700494,4084--4091,14,,01/01/2017,Zhang_2017,,,OC(=O)C(=Cc1ccc(cc1)C#C/C/1=c/2\cc/c/3=C(/C4=N/C(=C(\c5n([Zn]n23)c(/C(=C/2\N=C1C=C2)/c1ccccc1)cc5)/N(c1ccccc1)c1ccccc1)/C=C4)\c1ccccc1)C(=O)O,porphyrin,642,671,THF
720,15.74,0.68,7.7,"0.5 M TBP, 0.6 M DMPII, and 0.05 M I2 in acetonitrile",0.16,-,-,TiO2 film 15 um thick,128 nmol/cm2,-,"AM 1.5G, 100mW/cm2",-,Xiaofeng Zhang and Yongjian Jia and Dongning Zhao and Faliang Gou and Hong Gao and Cailing Xu and Fengjuan Chen and Zhenping Zhu and Huanwang Jing,Substituted and Anchoring Groups Improve the Efficiency of Dye-Sensitized Solar Cells,ChemistrySelect,2,10.1002/slct.201700494,4084--4091,14,,01/01/2017,Zhang_2017,,,CCCCCCCCOc1cccc(c1/C/1=C/2\C=CC(=N2)/C(=c/2\n3[Zn]n4c1ccc4/C(=C\1/C=CC(=N1)/C(=c\3/cc2)/c1c(OCCCCCCCC)cccc1OCCCCCCCC)/N(c1ccc(cc1)CCCCCC)c1ccc(cc1)CCCCCC)/C#Cc1ccc(cc1)C(=O)O)OCCCCCCCC,porphyrin,,,-
750,16.39,0.69,8.5,"0.5 M TBP, 0.6 M DMPII, and 0.05 M I2 in acetonitrile",0.16,-,-,TiO2 film 15 um thick,131 nmol/cm2,-,"AM 1.5G, 100mW/cm2",-,Xiaofeng Zhang and Yongjian Jia and Dongning Zhao and Faliang Gou and Hong Gao and Cailing Xu and Fengjuan Chen and Zhenping Zhu and Huanwang Jing,Substituted and Anchoring Groups Improve the Efficiency of Dye-Sensitized Solar Cells,ChemistrySelect,2,10.1002/slct.201700494,4084--4091,14,,01/01/2017,Zhang_2017,,,CCCCCCCCOc1cccc(c1/C/1=C/2\C=CC(=N2)/C(=c/2\n3[Zn]n4c1ccc4/C(=C\1/C=CC(=N1)/C(=c\3/cc2)/c1c(OCCCCCCCC)cccc1OCCCCCCCC)/N(c1ccc(cc1)CCCCCC)c1ccc(cc1)CCCCCC)/C#Cc1ccc(cc1)/C=C(\C(=O)O)/O)OCCCCCCCC,porphyrin,640,671,THF
650,7.57,0.61,3,"5 wt% poly(vinylidenefluoride-co-hexafluoropropylene) in 0.05 M LiI, 0.1 M I2, 0.6 M DMPImI and TBP in 3-methoxypropionitrile",0.16,-,-,TiO2 film 15 um thick,-,-,"AM 1.5G, 100mW/cm2",quasi-solid-state DSSC,Xiaofeng Zhang and Yongjian Jia and Dongning Zhao and Faliang Gou and Hong Gao and Cailing Xu and Fengjuan Chen and Zhenping Zhu and Huanwang Jing,Substituted and Anchoring Groups Improve the Efficiency of Dye-Sensitized Solar Cells,ChemistrySelect,2,10.1002/slct.201700494,4084--4091,14,,01/01/2017,Zhang_2017,,,OC(=O)c1ccc(cc1)C#C/C/1=c/2\cc/c/3=C(/C4=N/C(=C(\c5n([Zn]n23)c(/C(=C/2\N=C1C=C2)/c1ccccc1)cc5)/N(c1ccccc1)c1ccccc1)/C=C4)\c1ccccc1,porphyrin,640,668,THF
680,11.9,0.63,5.1,"5 wt% poly(vinylidenefluoride-co-hexafluoropropylene) in 0.05 M LiI, 0.1 M I2, 0.6 M DMPImI and TBP in 3-methoxypropionitrile",0.16,-,-,TiO2 film 15 um thick,-,-,"AM 1.5G, 100mW/cm2",quasi-solid-state DSSC,Xiaofeng Zhang and Yongjian Jia and Dongning Zhao and Faliang Gou and Hong Gao and Cailing Xu and Fengjuan Chen and Zhenping Zhu and Huanwang Jing,Substituted and Anchoring Groups Improve the Efficiency of Dye-Sensitized Solar Cells,ChemistrySelect,2,10.1002/slct.201700494,4084--4091,14,,01/01/2017,Zhang_2017,,,OC(=O)c1ccc(cc1O)C#C/C/1=c/2\cc/c/3=C(/C4=N/C(=C(\c5n([Zn]n23)c(/C(=C/2\N=C1C=C2)/c1ccccc1)cc5)/N(c1ccccc1)c1ccccc1)/C=C4)\c1ccccc1,porphyrin,640,667,THF
640,6.69,0.58,2.5,"5 wt% poly(vinylidenefluoride-co-hexafluoropropylene) in 0.05 M LiI, 0.1 M I2, 0.6 M DMPImI and TBP in 3-methoxypropionitrile",0.16,-,-,TiO2 film 15 um thick,-,-,"AM 1.5G, 100mW/cm2",quasi-solid-state DSSC,Xiaofeng Zhang and Yongjian Jia and Dongning Zhao and Faliang Gou and Hong Gao and Cailing Xu and Fengjuan Chen and Zhenping Zhu and Huanwang Jing,Substituted and Anchoring Groups Improve the Efficiency of Dye-Sensitized Solar Cells,ChemistrySelect,2,10.1002/slct.201700494,4084--4091,14,,01/01/2017,Zhang_2017,,,N#C/C(=C/c1ccc(cc1)C#C/C/1=c/2\cc/c/3=C(/C4=N/C(=C(\c5n([Zn]n23)c(/C(=C/2\N=C1C=C2)/c1ccccc1)cc5)/N(c1ccccc1)c1ccccc1)/C=C4)\c1ccccc1)/C(=O)O,porphyrin,644,676,THF
520,3.65,0.58,1.1,"5 wt% poly(vinylidenefluoride-co-hexafluoropropylene) in 0.05 M LiI, 0.1 M I2, 0.6 M DMPImI and TBP in 3-methoxypropionitrile",0.16,-,-,TiO2 film 15 um thick,-,-,"AM 1.5G, 100mW/cm2",quasi-solid-state DSSC,Xiaofeng Zhang and Yongjian Jia and Dongning Zhao and Faliang Gou and Hong Gao and Cailing Xu and Fengjuan Chen and Zhenping Zhu and Huanwang Jing,Substituted and Anchoring Groups Improve the Efficiency of Dye-Sensitized Solar Cells,ChemistrySelect,2,10.1002/slct.201700494,4084--4091,14,,01/01/2017,Zhang_2017,,,OC(=O)C(=Cc1ccc(cc1)C#C/C/1=c/2\cc/c/3=C(/C4=N/C(=C(\c5n([Zn]n23)c(/C(=C/2\N=C1C=C2)/c1ccccc1)cc5)/N(c1ccccc1)c1ccccc1)/C=C4)\c1ccccc1)C(=O)O,porphyrin,642,671,THF
730,15.91,0.68,7.9,"5 wt% poly(vinylidenefluoride-co-hexafluoropropylene) in 0.05 M LiI, 0.1 M I2, 0.6 M DMPImI and TBP in 3-methoxypropionitrile",0.16,-,-,TiO2 film 15 um thick,-,-,"AM 1.5G, 100mW/cm2",quasi-solid-state DSSC,Xiaofeng Zhang and Yongjian Jia and Dongning Zhao and Faliang Gou and Hong Gao and Cailing Xu and Fengjuan Chen and Zhenping Zhu and Huanwang Jing,Substituted and Anchoring Groups Improve the Efficiency of Dye-Sensitized Solar Cells,ChemistrySelect,2,10.1002/slct.201700494,4084--4091,14,,01/01/2017,Zhang_2017,,,CCCCCCCCOc1cccc(c1/C/1=C/2\C=CC(=N2)/C(=c/2\n3[Zn]n4c1ccc4/C(=C\1/C=CC(=N1)/C(=c\3/cc2)/c1c(OCCCCCCCC)cccc1OCCCCCCCC)/N(c1ccc(cc1)CCCCCC)c1ccc(cc1)CCCCCC)/C#Cc1ccc(cc1)/C=C(\C(=O)O)/O)OCCCCCCCC,porphyrin,640,671,THF
700,10.51,0.719,5.19,"0.1 M LiI, 0.05 M I2, 0.6 M 1-methyl-3-propylimidazolium iodide, and 0.5 M 4-tert-butylpyridine in acetonitrile",-,-,-,TiO2 film (12 um + 5 um scattering layer),-,10 hours,"AM 1.5G, 100mW/cm2",-,Guosheng Yang and Yunyu Tang and Xin Li and Hans {\AA}gren and Yongshu Xie,Efficient Solar Cells Based on Porphyrin Dyes with Flexible Chains Attached to the Auxiliary Benzothiadiazole Acceptor: Suppression of Dye Aggregation and the Effect of Distortion,{ACS} Applied Materials {\&} Interfaces,,10.1021/acsami.7b12066,,,,01/01/2017,Yang_2017,,,CCCCCCCCCCCCOc1cccc(c1/C/1=C/2\C=CC(=N2)/C(=c/2\n3[Zn]n4c1ccc4/C(=C\1/C=CC(=N1)/C(=c\3/cc2)/c1c(OCCCCCCCCCCCC)cccc1OCCCCCCCCCCCC)/C#Cc1ccc2c(c1)Sc1c(N2CCCCCC)ccc(c1)c1ccc(cc1)OCCCCCC)/C#Cc1c(CCCCCCC)c(CCCCCCC)c(c2c1nsn2)c1ccc(cc1)C(=O)O)OCCCCCCCCCCCC,"porphyrin, phenothiazine",675,691,THF
711,17.93,0.7154,9.12,"0.1 M LiI, 0.05 M I2, 0.6 M 1-methyl-3-propylimidazolium iodide, and 0.5 M 4-tert-butylpyridine in acetonitrile",-,-,-,TiO2 film (12 um + 5 um scattering layer),-,10 hours,"AM 1.5G, 100mW/cm2",-,Guosheng Yang and Yunyu Tang and Xin Li and Hans {\AA}gren and Yongshu Xie,Efficient Solar Cells Based on Porphyrin Dyes with Flexible Chains Attached to the Auxiliary Benzothiadiazole Acceptor: Suppression of Dye Aggregation and the Effect of Distortion,{ACS} Applied Materials {\&} Interfaces,,10.1021/acsami.7b12066,,,,01/01/2017,Yang_2017,,,CCCCCCCCCCCCOc1cccc(c1/C/1=C/2\C=CC(=N2)/C(=c/2\n3[Zn]n4c1ccc4/C(=C\1/C=CC(=N1)/C(=c\3/cc2)/c1c(OCCCCCCCCCCCC)cccc1OCCCCCCCCCCCC)/C#Cc1ccc2c(c1)Sc1c(N2CCCCCC)ccc(c1)c1ccc(cc1)OCCCCCC)/C#Cc1c(CCCCCC)cc(c2c1nsn2)c1ccc(cc1)C(=O)O)OCCCCCCCCCCCC,"porphyrin, phenothiazine",683,705,THF
715,19.38,0.7296,10.14,"0.1 M LiI, 0.05 M I2, 0.6 M 1-methyl-3-propylimidazolium iodide, and 0.5 M 4-tert-butylpyridine in acetonitrile",-,2 mM CDCA,-,TiO2 film (12 um + 5 um scattering layer),-,10 hours,"AM 1.5G, 100mW/cm2",-,Guosheng Yang and Yunyu Tang and Xin Li and Hans {\AA}gren and Yongshu Xie,Efficient Solar Cells Based on Porphyrin Dyes with Flexible Chains Attached to the Auxiliary Benzothiadiazole Acceptor: Suppression of Dye Aggregation and the Effect of Distortion,{ACS} Applied Materials {\&} Interfaces,,10.1021/acsami.7b12066,,,,01/01/2017,Yang_2017,,,CCCCCCCCCCCCOc1cccc(c1/C/1=C/2\C=CC(=N2)/C(=c/2\n3[Zn]n4c1ccc4/C(=C\1/C=CC(=N1)/C(=c\3/cc2)/c1c(OCCCCCCCCCCCC)cccc1OCCCCCCCCCCCC)/C#Cc1ccc2c(c1)Sc1c(N2CCCCCC)ccc(c1)c1ccc(cc1)OCCCCCC)/C#Cc1c(CCCCCC)cc(c2c1nsn2)c1ccc(cc1)C(=O)O)OCCCCCCCCCCCC,"porphyrin, phenothiazine",683,705,THF
625,12.56,0.69,5.4,"0.5 M LiI, 0.05 M I2, 0.6 M 4-tert-butylpyridine (TBP), and 0.6 M 1-methyl-3-hexylimidazolium iodide (HMII) in 3-methoxypropionitrile (MPN)",0.2,-,-,TiO2 film,-,24 hours,AM 1.5G 100mW/cm2,-,Jiang-Yang Shao and Nianqing Fu and Wen-Wen Yang and Chun-Yu Zhang and Yu-Wu Zhong and Yuan Lin and Jiannian Yao,Cyclometalated ruthenium(ii) complexes with bis(benzimidazolyl)benzene for dye-sensitized solar cells,{RSC} Adv.,5,10.1039/c5ra20294a,90001--90009,109,,01/01/2015,Shao_2015,,,S=C=N[Ru]12(N=C=S)(N3C=C[C@H](C=C3C3=C[C@@H](C=CN23)C(=O)O)C(=O)O)N2C=C[C@H](C=C2C2=C[C@@H](C=CN12)C(=O)O)C(=O)O,"N3, Ruthenium",,,-
730,16.22,0.59,7.02,"LiI (0.5 M), I2 (0.05 M) and TBP (0.5 M) in acetonitrile",0.25,-,-,TiO2 film (10-12 uM thick + 5 uM scattering layer),-,12 hours,AM 1.5G 100mW/cm2,-,Yih-Chun Chen and Yan-Zuo Lin and Yu-Ting Cheng and Yuan Jay Chang,Synthesis of novel isophorone-based dyes for dye-sensitized solar cells,{RSC} Adv.,5,10.1039/c5ra17898c,96428--96436,117,,01/01/2015,Chen_2015,,,S=C=N[Ru]12(N=C=S)(N3CCC(CC3C3N2CCC(C3)C(=O)[O-])C(=O)O)N2CCC(CC2C2N1CCC(C2)C(=O)[O-])C(=O)O.CCCC[N+](CCCC)(CCCC)CCCC.CCCC[N+](CCCC)(CCCC)CCCC,"N719, Ruthenium",,,-
750,16.32,0.6,7.34,"3-dimethylimidazolium iodide (1.0 M), LiI (0.05 M), I2 (0.03 M), guanidinium thiocyanate (0.1 M) and TBP (0.5 M) in MeCN:valeronitrile (85:15, v/v)",0.25,-,-,TiO2 film (10-12 uM thick + 5 uM scattering layer),-,12 hours,AM 1.5G 100mW/cm2,-,Yih-Chun Chen and Yan-Zuo Lin and Yu-Ting Cheng and Yuan Jay Chang,Synthesis of novel isophorone-based dyes for dye-sensitized solar cells,{RSC} Adv.,5,10.1039/c5ra17898c,96428--96436,117,,01/01/2015,Chen_2015,,,S=C=N[Ru]12(N=C=S)(N3CCC(CC3C3N2CCC(C3)C(=O)[O-])C(=O)O)N2CCC(CC2C2N1CCC(C2)C(=O)[O-])C(=O)O.CCCC[N+](CCCC)(CCCC)CCCC.CCCC[N+](CCCC)(CCCC)CCCC,"N719, Ruthenium",,,-
746,17.11,0.72,9.13,"1 M 1,3-dimethyl-imidazolium iodide (DMII), 100 mM LiI, 60 mM I2 , 0.5 M TBP and 0.1 M Guanidinium thiocyanate (GuNCS) in a solvent mixture of 85% acetonitrile with 15% valeronitrile",-,-,-,TiO2 film (20 um thick),220 nmol/cm2,16 hours,AM 1.5G 100mW/cm2,-,Wang-Chao Chen and Fan-Tai Kong and Zhao-Qian Li and Jia-Hong Pan and Xue-Peng Liu and Fu-Ling Guo and Li Zhou and Yang Huang and Ting Yu and Song-Yuan Dai,Superior Light-Harvesting Heteroleptic Ruthenium({II}) Complexes with Electron-Donating Antennas for High Performance Dye-Sensitized Solar Cells,{ACS} Applied Materials {\&} Interfaces,8,10.1021/acsami.6b04411,19410--19417,30,,01/01/2016,Chen_2016,,,CCCCCCCCCC1CCN2C(C1)C1CC(CCCCCCCCC)CCN1[Ru]12(N=C=S)(N=C=S)N2CCC(CC2C2N1CCC(C2)C(=O)O)C(=O)O,"Z907, Ruthenium",525,,DMF
