Repository: PaulC61/Cheminformatics

# Cheminformatics
Repository for:
Cheminformatics Masters students of University of Strasbourg 2020 - 2022
+ My own projects related to the course

File: InternshipM2_BIU/rawDSSCDBdata.csv (part 67 of 77)
VOC,JSC,FF,PCE,Electrolyte,Active area,Co-adsorbent,Co-sensitizer,Semiconductor,Dye loading,Exposure time,Solar simulator,Performance comment,Article author,Article title,Article journal,Article volume,Article DOI,Article pages,Article issue nr,Article EID,Article year,Article year,Article electronic id,Article keywords,Molecule SMILE,Molecule keywords,Molecule spectrum absorption maxima,Molecule spectrum emission maxima,Molecule spectrum solvent
752,17.39,0.74,9.67,"1 M 1,3-dimethyl-imidazolium iodide (DMII), 100 mM LiI, 60 mM I2 , 0.5 M TBP and 0.1 M Guanidinium thiocyanate (GuNCS) in a solvent mixture of 85% acetonitrile with 15% valeronitrile",-,"150 μM 1-decylphosphonic
Acid",-,TiO2 film (20 um thick),-,16 hours,AM 1.5G 100mW/cm2,-,Wang-Chao Chen and Fan-Tai Kong and Zhao-Qian Li and Jia-Hong Pan and Xue-Peng Liu and Fu-Ling Guo and Li Zhou and Yang Huang and Ting Yu and Song-Yuan Dai,Superior Light-Harvesting Heteroleptic Ruthenium({II}) Complexes with Electron-Donating Antennas for High Performance Dye-Sensitized Solar Cells,{ACS} Applied Materials {\&} Interfaces,8,10.1021/acsami.6b04411,19410--19417,30,,01/01/2016,Chen_2016,,,CCCCCCCCCC1CCN2C(C1)C1CC(CCCCCCCCC)CCN1[Ru]12(N=C=S)(N=C=S)N2CCC(CC2C2N1CCC(C2)C(=O)O)C(=O)O,"Z907, Ruthenium",525,,DMF
690,13.82,0.64,6.07,"0.6 M 1,2-dimetyl-3-propyl imidazolium iodide, 0.5 M lithium iodide, 0.05 M 4-tert-butylpyridine and 0.05 M iodine in acetonitrile",0.16,-,-,TiO2 film (12 um thick),-,-,AM 1.5G 100mW/cm2,-,Bin-Bin Ma and Yu-Xin Peng and Tao Tao and Jiao Geng and Wei Huang,"Ruthenium sensitizers with various 2-thiophenimidazo[4,5-f][1,10]phenanthroline based ancillary ligands and their performance for dye-sensitized solar cells",Dyes and Pigments,117,10.1016/j.dyepig.2015.02.008,100--107,,,01/01/2015,Ma_2015,,,S=C=N[Ru]12(N=C=S)(N3C=C[C@H](C=C3C3=C[C@@H](C=CN23)C(=O)O)C(=O)O)N2C=C[C@H](C=C2C2=C[C@@H](C=CN12)C(=O)O)C(=O)O,"N3, Ruthenium",,,-
713,16.48,0.74,8.65,"1.0 M 1,3-dimethylimidazolium iodide (DMII), 60 mM I2 , 0.5 M tert-butylpyridine, 0.05 M NaI and 0.1 M GuNCS in acetonitrile and valeronitrile (v/v, 85/15)",-,-,-,TiO2 film (15 um thick + 4.5 um scattering layer),-,18 hours,AM 1.5 G,-,Kiyoshi C. D. Robson and Bryan D. Koivisto and Aswani Yella and Barbora Sporinova and Mohammad K. Nazeeruddin and Thomas Baumgartner and Michael Grätzel and Curtis P. Berlinguette,Design and Development of Functionalized Cyclometalated Ruthenium Chromophores for Light-Harvesting Applications,Inorganic Chemistry,50,10.1021/ic200011m,5494--5508,12,,01/01/2011,Robson_2011,,,S=C=N[Ru]12(N=C=S)(N3C=C[C@H](C=C3C3=C[C@@H](C=CN23)C(=O)O)C(=O)O)N2C=C[C@H](C=C2C2=C[C@@H](C=CN12)C(=O)O)C(=O)O,"N3, Ruthenium",,,-
752,16.76,0.74,9.32,"1.0 M 1,3-dimethylimidazolium iodide, 0.03 M I2 , 0.05 M lithium iodide, 0.1 M guanidinium thiocyanate and 0.5 M tert-butylpyridine in acetonitrile and valeronitrile solvent mixture (85:15 v/v)",-,-,-,TiO2 film (15 um thick + 4.5 um scattering layer),-,18 hours,AM 1.5 G,-,Kiyoshi C. D. Robson and Bryan D. Koivisto and Aswani Yella and Barbora Sporinova and Mohammad K. Nazeeruddin and Thomas Baumgartner and Michael Grätzel and Curtis P. Berlinguette,Design and Development of Functionalized Cyclometalated Ruthenium Chromophores for Light-Harvesting Applications,Inorganic Chemistry,50,10.1021/ic200011m,5494--5508,12,,01/01/2011,Robson_2011,,,S=C=N[Ru]12(N=C=S)(N3C=C[C@H](C=C3C3=C[C@@H](C=CN23)C(=O)O)C(=O)O)N2C=C[C@H](C=C2C2=C[C@@H](C=CN12)C(=O)O)C(=O)O,"N3, Ruthenium",,,-
597,16.2,0.638,6.2,"0.6 M DMPII, 0.25 M LiI, 0.01 M I2, 0.1M TBP in CH3CN",0.12,-,-,TiO2 film,-,20 hours,AM 1.5G 100mW/cm2,-,Ming Cheng and Xichuan Yang and Cheng Chen and Jianghua Zhao and Qin Tan and Licheng Sun,Effect of the acceptor on the performance of dye-sensitized solar cells,Physical Chemistry Chemical Physics,15,10.1039/c3cp52314d,17452,40,,01/01/2013,Cheng_2013,,,S=C=N[Ru]12(N=C=S)(N3CCC(CC3C3N2CCC(C3)C(=O)[O-])C(=O)O)N2CCC(CC2C2N1CCC(C2)C(=O)[O-])C(=O)O.CCCC[N+](CCCC)(CCCC)CCCC.CCCC[N+](CCCC)(CCCC)CCCC,"N719, Ruthenium",,,-
670,15.85,0.689,7.3,"0.6 M DMPII, 0.25 M LiI, 0.01 M I2 0.1 M TBP in CH3CN",0.12,-,-,TiO2 film,-,20 hours,AM 1.5G 100mW/cm2,-,Ming Cheng and Xichuan Yang and Cheng Chen and Jianghua Zhao and Qin Tan and Licheng Sun,Effect of the acceptor on the performance of dye-sensitized solar cells,Physical Chemistry Chemical Physics,15,10.1039/c3cp52314d,17452,40,,01/01/2013,Cheng_2013,,,S=C=N[Ru]12(N=C=S)(N3CCC(CC3C3N2CCC(C3)C(=O)[O-])C(=O)O)N2CCC(CC2C2N1CCC(C2)C(=O)[O-])C(=O)O.CCCC[N+](CCCC)(CCCC)CCCC.CCCC[N+](CCCC)(CCCC)CCCC,"N719, Ruthenium",,,-
716,15.14,0.723,7.9,"0.6 M DMPII, 0.06 M LiI, 0.04 M I2 , 0.4 M TBP in CH3CN",0.12,-,-,TiO2 film,-,20 hours,AM 1.5G 100mW/cm2,-,Ming Cheng and Xichuan Yang and Cheng Chen and Jianghua Zhao and Qin Tan and Licheng Sun,Effect of the acceptor on the performance of dye-sensitized solar cells,Physical Chemistry Chemical Physics,15,10.1039/c3cp52314d,17452,40,,01/01/2013,Cheng_2013,,,S=C=N[Ru]12(N=C=S)(N3CCC(CC3C3N2CCC(C3)C(=O)[O-])C(=O)O)N2CCC(CC2C2N1CCC(C2)C(=O)[O-])C(=O)O.CCCC[N+](CCCC)(CCCC)CCCC.CCCC[N+](CCCC)(CCCC)CCCC,"N719, Ruthenium",,,-
695,14,0.64,6.2,"0.6 M 1,2-dimethyl-3-propylimidazolium iodide (DMPII), 0.1 M LiI, 0.05 M I 2 , 0.6 M TBP in methoxy-propylnitrile (MPN)",0.159,-,-,TiO2 thin film (10 um),-,12 hours,AM 1.5G 100mW/cm2,-,Haining Tian and Xichuan Yang and Ruikui Chen and Yuzhen Pan and Lin Li and Anders Hagfeldt and Licheng Sun,Phenothiazine derivatives for efficient organic dye-sensitized solar cells,Chemical Communications,,10.1039/b707485a,3741,36,,01/01/2007,Tian_2007,,,S=C=N[Ru]12(N=C=S)(N3C=C[C@H](C=C3C3=C[C@@H](C=CN23)C(=O)O)C(=O)O)N2C=C[C@H](C=C2C2=C[C@@H](C=CN12)C(=O)O)C(=O)O,"N3, Ruthenium",,,-
711,11.4,0.58,4.7,"0.6 M tetrabutylammonium iodide (TBAI), 0.1 M LiI, 0.05 M I 2, 0.5 M 4-tert-butylpyridine (TBP) in dry acetonitrile",0.159,-,-,TiO2 thin film (10 um),-,12 hours,AM 1.5G 100mW/cm2,-,Haining Tian and Xichuan Yang and Ruikui Chen and Yuzhen Pan and Lin Li and Anders Hagfeldt and Licheng Sun,Phenothiazine derivatives for efficient organic dye-sensitized solar cells,Chemical Communications,,10.1039/b707485a,3741,36,,01/01/2007,Tian_2007,,,S=C=N[Ru]12(N=C=S)(N3C=C[C@H](C=C3C3=C[C@@H](C=CN23)C(=O)O)C(=O)O)N2C=C[C@H](C=C2C2=C[C@@H](C=CN12)C(=O)O)C(=O)O,"N3, Ruthenium",,,-
690,11.73,0.51,4.1,"0.6 M tetrabutylammonium iodide (TBAI), 0.1 M lithium iodide, 0.05 M iodine and 0.5 M 4-tert-butylpyridine (TBP) in 5 mL of acetonitrile",0.78,-,-,TiO2 thin film (13 um),-,24 hours,AM 1.5G 100mW/cm2,-,Tim Meyer and Daniel Ogermann and Andrea Pankrath and Karl Kleinermanns and Thomas J. J. Müller,Phenothiazinyl Rhodanylidene Merocyanines for Dye-Sensitized Solar Cells,The Journal of Organic Chemistry,77,10.1021/jo202608w,3704--3715,8,,01/01/2012,Meyer_2012,,,S=C=N[Ru]12(N=C=S)(N3C=C[C@H](C=C3C3=C[C@@H](C=CN23)C(=O)O)C(=O)O)N2C=C[C@H](C=C2C2=C[C@@H](C=CN12)C(=O)O)C(=O)O,"N3, Ruthenium",,,-
675,15.05,0.693,7.3,iodide/triiodide,-,-,-,TiO2 thin film (20 um),-,24 hours,AM 1.5G 100mW/cm2,-,Sung Soo Park and Yong Sun Won and Young Cheol Choi and Jae Hong Kim,Molecular Design of Organic Dyes with Double Electron Acceptor for Dye-Sensitized Solar Cell,Energy {\&} Fuels,23,10.1021/ef900207y,3732--3736,7,,01/01/2009,Park_2009,,,S=C=N[Ru]12(N=C=S)(N3C=C[C@H](C=C3C3=C[C@@H](C=CN23)C(=O)O)C(=O)O)N2C=C[C@H](C=C2C2=C[C@@H](C=CN12)C(=O)O)C(=O)O,"N3, Ruthenium",,,-
736,13.89,0.687,7.02,"0.6 M butylmethylimidazolium iodide, 0.03 M I 2 , 0.1 M guanidinium thiocyanate, 0.5 M 4-tert-butylpyridine in acetonitrile and valeronitrile (85:15)",-,-,-,TiO2 thin film (13 um),-,-,AM 1.5G 100mW/cm2,-,ZhiBin Xie and Anupam Midya and Kian Ping Loh and Stefan Adams and Daniel John Blackwood and John Wang and Xuanjun Zhang and Zhikuan Chen,Highly efficient dye-sensitized solar cells using phenothiazine derivative organic dyes,Progress in Photovoltaics: Research and Applications,18,10.1002/pip.980,573--581,8,,01/01/2010,Xie_2010,,,S=C=N[Ru]12(N=C=S)(N3C=C[C@H](C=C3C3=C[C@@H](C=CN23)C(=O)O)C(=O)O)N2C=C[C@H](C=C2C2=C[C@@H](C=CN12)C(=O)O)C(=O)O,"N3, Ruthenium",,,-
750,15.5,0.59,6.85,"acetonitrile solution containing LiI (0.5 M), I 2 (0.05 M) and 4-tert-butylpyridine (0.5 M)",0.25,-,-,TiO2 thin film (16-18 um),-,12 hours,AM 1.5G 100mW/cm2,-,Chih-Jen Yang and Yuan Jay Chang and Motonori Watanabe and Yung-Son Hon and Tahsin J. Chow,Phenothiazine derivatives as organic sensitizers for highly efficient dye-sensitized solar cells,Journal of Materials Chemistry,22,10.1039/c2jm13961h,4040,9,,01/01/2012,Yang_2012,,,S=C=N[Ru]12(N=C=S)(N3C=C[C@H](C=C3C3=C[C@@H](C=CN23)C(=O)O)C(=O)O)N2C=C[C@H](C=C2C2=C[C@@H](C=CN12)C(=O)O)C(=O)O,"N3, Ruthenium",,,-
740,15.87,0.61,7.15,"LiI (0.5 M), I2 (0.05 M), and TBP (0.5 M) in MeCN",0.25,-,-,TiO2 thin film (16-18 um),-,12 hours,AM 1.5G 100mW/cm2,-,Yuan Jay Chang and Po-Ting Chou and Yan-Zuo Lin and Motonori Watanabe and Chih-Jen Yang and Tsung-Mei Chin and Tahsin J. Chow,Organic dyes containing oligo-phenothiazine for dye-sensitized solar cells,Journal of Materials Chemistry,22,10.1039/c2jm35556f,21704,40,,01/01/2012,Chang_2012,,,S=C=N[Ru]12(N=C=S)(N3CCC(CC3C3N2CCC(C3)C(=O)[O-])C(=O)O)N2CCC(CC2C2N1CCC(C2)C(=O)[O-])C(=O)O.CCCC[N+](CCCC)(CCCC)CCCC.CCCC[N+](CCCC)(CCCC)CCCC,"N719, Ruthenium",,,-
760,18.61,0.63,8.93,"3-dimethylimidazolium iodide (1.0 M), LiI (0.05 M), I 2 (0.03 M), guanidinium thiocyanate (0.1 M), and TBP (0.5 M) in MeCN : valeronitrile (85:15, v/v)",0.25,-,-,TiO2 thin film (16-18 um),-,12 hours,AM 1.5G 100mW/cm2,-,Yuan Jay Chang and Po-Ting Chou and Yan-Zuo Lin and Motonori Watanabe and Chih-Jen Yang and Tsung-Mei Chin and Tahsin J. Chow,Organic dyes containing oligo-phenothiazine for dye-sensitized solar cells,Journal of Materials Chemistry,22,10.1039/c2jm35556f,21704,40,,01/01/2012,Chang_2012,,,S=C=N[Ru]12(N=C=S)(N3CCC(CC3C3N2CCC(C3)C(=O)[O-])C(=O)O)N2CCC(CC2C2N1CCC(C2)C(=O)[O-])C(=O)O.CCCC[N+](CCCC)(CCCC)CCCC.CCCC[N+](CCCC)(CCCC)CCCC,"N719, Ruthenium",,,-
734,12.64,0.62,5.75,"0.05 M I 2 , 0.5 M LiI, and 0.5 M tert-butylpyridine in acetonitrile",0.237,-,-,TiO2 thin film (15 um),-,12 hours,AM 1.5G 100mW/cm2,-,Derong Cao and Jinan Peng and Yanping Hong and Xiaoming Fang and Lingyun Wang and Herbert Meier,Enhanced Performance of the Dye-Sensitized Solar Cells with Phenothiazine-Based Dyes Containing Double D-A Branches,Organic Letters,13,10.1021/ol2000167,1610--1613,7,,01/01/2011,Cao_2011,,,S=C=N[Ru]12(N=C=S)(N3CCC(CC3C3N2CCC(C3)C(=O)[O-])C(=O)O)N2CCC(CC2C2N1CCC(C2)C(=O)[O-])C(=O)O.CCCC[N+](CCCC)(CCCC)CCCC.CCCC[N+](CCCC)(CCCC)CCCC,"N719, Ruthenium",,,-
700,16.9,0.68,8,"0.6 M 1,2-dimethyl-3-propylimidazolium iodide (DMPII), 0.06M LiI, 0.04 M I 2 , and 0.4 M 4-tertbutylpyridine (TBP) in dry acetonitrile (AN)",-,CDCA,-,TiO2 thin film (12 um  as the transparent layer and 4 um the scattering layer),-,24 hours,AM 1.5G 100mW/cm2,-,Haining Tian and Xichuan Yang and Jiayan Cong and Ruikui Chen and Jing Liu and Yan Hao and Anders Hagfeldt and Licheng Sun,Tuning of phenoxazine chromophores for efficient organic dye-sensitized solar cells,Chemical Communications,,10.1039/b912746a,6288,41,,01/01/2009,Tian_2009,,,S=C=N[Ru]12(N=C=S)(N3CCC(CC3C3N2CCC(C3)C(=O)[O-])C(=O)O)N2CCC(CC2C2N1CCC(C2)C(=O)[O-])C(=O)O.CCCC[N+](CCCC)(CCCC)CCCC.CCCC[N+](CCCC)(CCCC)CCCC,"N719, Ruthenium",,,-
775,9.8,0.73,5.5,"0.7 M 1-methyl-3-propylimidazolium iodide (MPII), 0.05 M I2, 0.2 M LiI, 0.5 M 4-tert-butylpyridine (TBP) in acetonitrile and valeronitrile (85:15 v/v)",0.401,-,-,TiO2 thin film (4.8 um),-,5 hours,AM 1.5G 100mW/cm2,-,Mi-Jeong Kim and Yong-Jae Yu and Jong-Hyung Kim and Young-Sam Jung and Kwang-Yol Kay and Soo-Byung Ko and Chang-Ryul Lee and In-Hyuk Jang and Young-Uk Kwon and Nam-Gyu Park,Tuning of spacer groups in organic dyes for efficient inhibition of charge recombination in dye-sensitized solar cells,Dyes and Pigments,95,10.1016/j.dyepig.2012.04.002,134--141,1,,01/01/2012,Kim_2012,,,S=C=N[Ru]12(N=C=S)(N3CCC(CC3C3N2CCC(C3)C(=O)[O-])C(=O)O)N2CCC(CC2C2N1CCC(C2)C(=O)[O-])C(=O)O.CCCC[N+](CCCC)(CCCC)CCCC.CCCC[N+](CCCC)(CCCC)CCCC,"N719, Ruthenium",,,-
713,16.1,0.69,7.9,"0.7 M 1-methyl-3-propylimidazolium iodide (MPII), 0.05 M I2, 0.2 M LiI, 0.5 M 4-tert-butylpyridine (TBP) in acetonitrile and valeronitrile (85:15 v/v)",0.455,-,-,TiO2 thin film (14.5 um),-,5 hours,AM 1.5G 100mW/cm2,-,Mi-Jeong Kim and Yong-Jae Yu and Jong-Hyung Kim and Young-Sam Jung and Kwang-Yol Kay and Soo-Byung Ko and Chang-Ryul Lee and In-Hyuk Jang and Young-Uk Kwon and Nam-Gyu Park,Tuning of spacer groups in organic dyes for efficient inhibition of charge recombination in dye-sensitized solar cells,Dyes and Pigments,95,10.1016/j.dyepig.2012.04.002,134--141,1,,01/01/2012,Kim_2012,,,S=C=N[Ru]12(N=C=S)(N3CCC(CC3C3N2CCC(C3)C(=O)[O-])C(=O)O)N2CCC(CC2C2N1CCC(C2)C(=O)[O-])C(=O)O.CCCC[N+](CCCC)(CCCC)CCCC.CCCC[N+](CCCC)(CCCC)CCCC,"N719, Ruthenium",,,-
777,8.63,0.63,5.25,"0.6 M 1-methyl-3-propylimidazolium iodide (PMII), 0.10 M guanidinium thiocyanate, 0.03 M I2 , 0.5 M tert-butylpyridine in acetonitrile and valeronitrile (85:15)",0.16,-,-,TiO2 thin film (14 um transparent layer and 4 um scattering layer),-,12 hours,AM 1.5G 100mW/cm2,-,Yanping Hong and Zafar Iqbal and Xiaoli Yin and Derong Cao,Synthesis of double D{\textendash}A branched organic dyes employing indole and phenoxazine as donors for efficient {DSSCs},Tetrahedron,70,10.1016/j.tet.2014.03.086,6296--6302,36,,01/01/2014,Hong_2014,,,S=C=N[Ru]12(N=C=S)(N3CCC(CC3C3N2CCC(C3)C(=O)[O-])C(=O)O)N2CCC(CC2C2N1CCC(C2)C(=O)[O-])C(=O)O.CCCC[N+](CCCC)(CCCC)CCCC.CCCC[N+](CCCC)(CCCC)CCCC,"N719, Ruthenium",,,-
650,17.2,0.71,7.9,"0.3 M HMII, 0.5 M LiI, 0.05 M I 2 and 0.5 M TBP in MPN",0.2,-,-,TiO2 thin film (12 um thick film with 15-20 nm particles as the transparent layer and 4 um of 300-500 nm particles as the scattering layer),-,-,AM 1.5G 100mW/cm2,-,ZhongQuan Wan and ChunYang Jia and JiaQiang Zhang and YanDong Duan and Yuan Lin and Yu Shi,Triphenylamine-based starburst dyes with carbazole and phenothiazine antennas for dye-sensitized solar cells,Journal of Power Sources,199,10.1016/j.jpowsour.2011.10.062,426--431,,,01/01/2012,Wan_2012,,,S=C=N[Ru]12(N=C=S)(N3C=C[C@H](C=C3C3=C[C@@H](C=CN23)C(=O)O)C(=O)O)N2C=C[C@H](C=C2C2=C[C@@H](C=CN12)C(=O)O)C(=O)O,"N3, Ruthenium",,,-
620,18.13,0.66,7.39,"0.6 M PMII, 0.1 M LiI 0.05 M I2 and 0.5 M TBP",NA,-,-,TiO2 film,-,-,AM 1.5G 100mW/cm2,-,Aaron S. Hart and Chandra Bikram K. C. and Navaneetha K. Subbaiyan and Paul A. Karr and Francis D'Souza,Phenothiazine-Sensitized Organic Solar Cells: Effect of Dye Anchor Group Positioning on the Cell Performance,{ACS} Applied Materials {\&} Interfaces,4,10.1021/am3014407,5813--5820,11,,01/01/2012,Hart_2012,,,S=C=N[Ru]12(N=C=S)(N3CCC(CC3C3N2CCC(C3)C(=O)[O-])C(=O)O)N2CCC(CC2C2N1CCC(C2)C(=O)[O-])C(=O)O.CCCC[N+](CCCC)(CCCC)CCCC.CCCC[N+](CCCC)(CCCC)CCCC,"N719, Ruthenium",,,-
712,17.177,0.6736,8.24,"3-propyl-1-methyl-imidazolium iodide (PMII, 1 M), lithium iodide (LiI, 0.2 M), iodide (I 2 , 0.05 M), and tert-butylpyridine (TBP, 0.5 M) in acetonitrile/valeronitrile (85:15)",0.24,-,-,TiO2 thin film (scattering layer containing 400 nm particles),-,24 hours,AM 1.5G 100mW/cm2,-,Hyo Jeong Jo and Jung Eun Nam and Dae-Hwan Kim and Hyojeong Kim and Jin-Kyu Kang,A comparison of the electronic and photovoltaic properties of novel twin-anchoring organic dyes containing varying lengths of $\uppi$-bridges in dye-sensitized solar cells,Dyes and Pigments,102,10.1016/j.dyepig.2013.10.032,285--292,,,01/01/2014,Jo_2014,,,S=C=N[Ru]12(N=C=S)(N3CCC(CC3C3N2CCC(C3)C(=O)[O-])C(=O)O)N2CCC(CC2C2N1CCC(C2)C(=O)[O-])C(=O)O.CCCC[N+](CCCC)(CCCC)CCCC.CCCC[N+](CCCC)(CCCC)CCCC,"N719, Ruthenium",,,-
783,16.91,0.67,8.84,"0.6 M 1-methyl-3-propylimidazolium iodide (PMII), 0.10 M guanidinium thiocyanate, 0.03 M I 2 , 0.5 M tert-butylpyridine in acetonitrile, and valeronitrile (85:15)",0.16,-,-,TiO2 thin film (20 nm particle size),-,16 hours,AM 1.5G 100mW/cm2,-,Chengjian Chen and Jin-Yun Liao and Zhenguo Chi and Bingjia Xu and Xiqi Zhang and Dai-Bin Kuang and Yi Zhang and Siwei Liu and Jiarui Xu,Metal-free organic dyes derived from triphenylethylene for dye-sensitized solar cells: tuning of the performance by phenothiazine and carbazole,Journal of Materials Chemistry,22,10.1039/c2jm30254c,8994,18,,01/01/2012,Chen_2012,,,S=C=N[Ru]12(N=C=S)(N3CCC(CC3C3N2CCC(C3)C(=O)[O-])C(=O)O)N2CCC(CC2C2N1CCC(C2)C(=O)[O-])C(=O)O.CCCC[N+](CCCC)(CCCC)CCCC.CCCC[N+](CCCC)(CCCC)CCCC,"N719, Ruthenium",,,-
572,11.22,0.706,4.53,Z-50 (Solaronix),0.22,0.1 mM CDCA,-,TiO2 film (8 um thick + 4 um scattering layer),99 nmol/cm2,12 hours,AM 1.5G  100 mW/cm2,-,Vellimalai Punitharasu and Munavvar Fairoos Mele Kavungathodi and Jayaraj Nithyanandhan,Interplay between $\uppi$-Bridges and Positions of Branched Alkyl Groups of Unsymmetrical D{\textendash}A{\textendash}D-$\uppi${\textendash}A Squaraines in Dye-Sensitized Solar Cells: Mode of Dye Anchoring and the Charge Transfer Process at the {TiO}2/Dye/Electrolyte Interface,{ACS} Applied Materials {\&} Interfaces,9,10.1021/acsami.7b08346,32698--32712,38,,01/01/2017,Punitharasu_2017,,,CCCCCCCCCCC1(CCCCCCCC)c2cc(ccc2N(/C/1=C\C1=C([O-])/C(=C\C2=[N+](C)c3c(C2(C)C)cccc3)/C1=O)CCCCCCC)c1ccc(cc1)C=C(C(=O)O)C#N,"squaraine,indoline",654,664,chloroform
650,17.2,0.71,7.9,"0.3 M HMII, 0.5 M LiI, 0.05 M I 2 and 0.5 M TBP in MPN",0.2,-,-,TiO2 thin film (12 um thick 15-20 nm particles with scattering layer 4um containing 300-500 nm particles),-,-,AM 1.5G 100mW/cm2,-,Zhongquan Wan and Chunyang Jia and Yandong Duan and Jiaqiang Zhang and Yuan Lin and Yu Shi,"Effects of different acceptors in phenothiazine-triphenylamine dyes on the optical, electrochemical, and photovoltaic properties",Dyes and Pigments,94,10.1016/j.dyepig.2011.12.009,150--155,1,,01/01/2012,Wan_2012,,,S=C=N[Ru]12(N=C=S)(N3C=C[C@H](C=C3C3=C[C@@H](C=CN23)C(=O)O)C(=O)O)N2C=C[C@H](C=C2C2=C[C@@H](C=CN12)C(=O)O)C(=O)O,"N3, Ruthenium",,,-
774,16.72,0.68,8.83,"0.6 M 1-methyl-3-propylimidazolium iodide (PMII), 0.10 M guanidinium thiocyanate, 0.05 M LiI, 0.07 M I 2 and 0.5 M tert-butylpyridine in acetonitrile/Valeronitrile (85:15)",0.16,-,-,TiO2 films (12 um in thickness) with a scattering layer (4 um),-,24 hours,AM 1.5G 100mW/cm2,-,Xu-Feng Zang and Zu-Sheng Huang and Han-Lun Wu and Zafar Iqbal and Lingyun Wang and Herbert Meier and Derong Cao,Molecular design of the diketopyrrolopyrrole-based dyes with varied donor units for efficient dye-sensitized solar cells,Journal of Power Sources,271,10.1016/j.jpowsour.2014.08.030,455--464,,,01/01/2014,Zang_2014,,,S=C=N[Ru]12(N=C=S)(N3CCC(CC3C3N2CCC(C3)C(=O)[O-])C(=O)O)N2CCC(CC2C2N1CCC(C2)C(=O)[O-])C(=O)O.CCCC[N+](CCCC)(CCCC)CCCC.CCCC[N+](CCCC)(CCCC)CCCC,"N719, Ruthenium",,,-
606,14.74,0.716,6.4,"0.6 M dimethylpropylimidazolium iodide (DMPII), 0.05 M I 2 , 0.5 M TBP and 0.1 M LiI",0.23,-,-,TiO2 films (20 um thickness),-,20 hours,AM 1.5G 100mW/cm2,-,Marri Anil Reddy and Botla Vinayak and Thogiti Suresh and S. Niveditha and K. Bhanuprakash and Surya Prakash Singh and Ashraful Islam and Liyuan Han and Malapaka Chandrasekharam,Highly conjugated electron rich thiophene antennas on phenothiazine and phenoxazine-based sensitizers for dye sensitized solar cells,Synthetic Metals,195,10.1016/j.synthmet.2014.06.009,208--216,,,01/01/2014,Anil_Reddy_2014,,,S=C=N[Ru]12(N=C=S)(N3CCC(CC3C3N2CCC(C3)C(=O)[O-])C(=O)O)N2CCC(CC2C2N1CCC(C2)C(=O)[O-])C(=O)O.CCCC[N+](CCCC)(CCCC)CCCC.CCCC[N+](CCCC)(CCCC)CCCC,"N719, Ruthenium",,,-
710,17.95,0.64,8.1,"0.1 m lithium iodide (LiI), 0.05 m iodine (I2), 0.6 m 1,2-dimethyl-3-propylimidazolium iodide (DMPII), and 0.1 m guanidine thiocyanate (GuSCN) in acetonitrile",0.16,-,-,"TiO2 film (12 um thick, 5 um scattering layer)",-,12 hours,AM 1.5G 100mW/cm2,-,Zu-Sheng Huang and Hao-Lin Feng and Xu-Feng Zang and Zafar Iqbal and Heping Zeng and Dai-Bin Kuang and Lingyun Wang and Herbert Meier and Derong Cao,Dithienopyrrolobenzothiadiazole-based organic dyes for efficient dye-sensitized solar cells,J. Mater. Chem. A,2,10.1039/c4ta02639j,15365--15376,37,,01/01/2014,Huang_2014,,,S=C=N[Ru]12(N=C=S)(N3CCC(CC3C3N2CCC(C3)C(=O)[O-])C(=O)O)N2CCC(CC2C2N1CCC(C2)C(=O)[O-])C(=O)O.CCCC[N+](CCCC)(CCCC)CCCC.CCCC[N+](CCCC)(CCCC)CCCC,"N719, Ruthenium",,,-
678,17.02,0.6007,6.93,"3-propyl-1-methyl-imidazolium iodide (PMII, 0.7 M), lithium iodide (LiI, 0.2 M), iodine (I2 , 0.05 M), and t-butylpyridine (TBP, 0.5 M) in acetonitrile/valeronitrile
(85:15)",0.24,-,-,"TiO2 film (20-30 nm particles, 4 um scattering layer)",-,8-12 hours,AM 1.5G 100mW/cm2,-,Myeong Seok Kim and Min Ju Cho and Young Cheol Choi and Kwang-Soon Ahn and Dong Hoon Choi and Kyungkon Kim and Jae Hong Kim,Enhancement of photovoltaic performance in dye-sensitized solar cells fabricated with dendritic photosensitizer containing site-isolated chromophores,Dyes and Pigments,99,10.1016/j.dyepig.2013.08.005,986--994,3,,01/01/2013,Kim_2013,,,S=C=N[Ru]12(N=C=S)(N3CCC(CC3C3N2CCC(C3)C(=O)[O-])C(=O)O)N2CCC(CC2C2N1CCC(C2)C(=O)[O-])C(=O)O.CCCC[N+](CCCC)(CCCC)CCCC.CCCC[N+](CCCC)(CCCC)CCCC,"N719, Ruthenium",,,-
728,17.48,0.65,8.32,iodide/triiodide,0.16,-,-,TiO2 film,-,-,AM 1.5G 100mW/cm2,-,Xue-Xin Dai and Hao-Lin Feng and Zu-Sheng Huang and Meng-Jiao Wang and Lingyun Wang and Dai-Bin Kuang and Herbert Meier and Derong Cao,Synthesis of phenothiazine-based di-anchoring dyes containing fluorene linker and their photovoltaic performance,Dyes and Pigments,114,10.1016/j.dyepig.2014.10.016,47--54,,,01/01/2015,Dai_2015,,,S=C=N[Ru]12(N=C=S)(N3CCC(CC3C3N2CCC(C3)C(=O)[O-])C(=O)O)N2CCC(CC2C2N1CCC(C2)C(=O)[O-])C(=O)O.CCCC[N+](CCCC)(CCCC)CCCC.CCCC[N+](CCCC)(CCCC)CCCC,"N719, Ruthenium",,,-
720,16.99,0.69,8.47,"0.1m lithium iodide (LiI), 0.05m iodine (I2), 0.6m 1,2-dimethyl-3-propylimidazolium iodide (DMPII), and 0.1m guanidine thiocyanate (GuSCN) dissolved in ACN/3-methoxypropionitrile (MPN) mixture (1:1)",0.16,-,-,"TiO2 film (9 um thick, 3 um scattering layer)",-,16 hours,AM 1.5G 100mW/cm2,-,Ryan Yeh-Yung Lin and Tzu-Man Chuang and Feng-Ling Wu and Pei-Yu Chen and Te-Chun Chu and Jen-Shyang Ni and Miao-Syuan Fan and Yih-Hsing Lo and Kuo-Chuan Ho and Jiann T. Lin,Anthracene/Phenothiazine $\uppi$-Conjugated Sensitizers for Dye-Sensitized Solar Cells using Redox Mediator in Organic and Water-based Solvents,ChemSusChem,8,10.1002/cssc.201403016,105--113,1,,01/01/2014,Lin_2014,,,S=C=N[Ru]12(N=C=S)(N3CCC(CC3C3N2CCC(C3)C(=O)[O-])C(=O)O)N2CCC(CC2C2N1CCC(C2)C(=O)[O-])C(=O)O.CCCC[N+](CCCC)(CCCC)CCCC.CCCC[N+](CCCC)(CCCC)CCCC,"N719, Ruthenium",,,-
732.1,16.57,0.65,7.88,"0.1 M LiI, 0.6 M 1-propyl-2,3-dimethylimidazolium iodide (DMPII), 0.05 M I2 , and 0.5 M tert-butylpyridine (TBP) in 3 methoxypropionitrile (MPN)/MeCN (1:1)",0.16,-,-,"TiO2 film (12 um thick, 5 um scattering layer)",-,24 hours,AM 1.5G 100mW/cm2,-,Govardhana Babu Bodedla and K. R. Justin Thomas and Chun-Ting Li and Kuo-Chuan Ho,Functional tuning of phenothiazine-based dyes by a benzimidazole auxiliary chromophore: an account of optical and photovoltaic studies,{RSC} Adv.,4,10.1039/c4ra09300c,53588--53601,96,,01/01/2014,Bodedla_2014,,,S=C=N[Ru]12(N=C=S)(N3CCC(CC3C3N2CCC(C3)C(=O)[O-])C(=O)O)N2CCC(CC2C2N1CCC(C2)C(=O)[O-])C(=O)O.CCCC[N+](CCCC)(CCCC)CCCC.CCCC[N+](CCCC)(CCCC)CCCC,"N719, Ruthenium",,,-
730,12.59,0.72,6.56,"0.5 M LiI, 0.05 M I2, and 0.5 M 4-tert-butylpyridine (TBP) in 3-methoxypropionitrile",0.2,-,-,TiO2 film (3 um scattering layer),-,-,AM 1.5G 100mW/cm2,-,Xuxu Liu and Jun Long and Guo Wang and Yong Pei and Bin Zhao and Songting Tan,Effect of structural modification on the performances of phenothiazine-dye sensitized solar cells,Dyes and Pigments,121,10.1016/j.dyepig.2015.05.012,118--127,,,01/01/2015,Liu_2015,,,S=C=N[Ru]12(N=C=S)(N3CCC(CC3C3N2CCC(C3)C(=O)[O-])C(=O)O)N2CCC(CC2C2N1CCC(C2)C(=O)[O-])C(=O)O.CCCC[N+](CCCC)(CCCC)CCCC.CCCC[N+](CCCC)(CCCC)CCCC,"N719, Ruthenium",,,-
780,14.89,0.6318,7.69,"0.7 M 1-propryl-3-methyl-imidazolium iodide (PMII), 0.2 M LiI, 0.05 M I 2 0.5 M TBP in acetonitrileevaleronitrile (v/v, 85/15)",0.236-0.30,10 mM CDCA,-,TiO2 film (8 um),-,-,AM 1.5G 100mW/cm2,-,Woosung Lee and Sim Bum Yuk and Jun Choi and Hae Jung Kim and Hyun Woo Kim and Se Hun Kim and Boeun Kim and Min Jae Ko and Jae Pil Kim,The effects of the number of anchoring groups and N-substitution on the performance of phenoxazine dyes in dye-sensitized solar cells,Dyes and Pigments,102,10.1016/j.dyepig.2013.10.005,13--21,,,01/01/2014,Lee_2014,,,S=C=N[Ru]12(N=C=S)(N3CCC(CC3C3N2CCC(C3)C(=O)[O-])C(=O)O)N2CCC(CC2C2N1CCC(C2)C(=O)[O-])C(=O)O.CCCC[N+](CCCC)(CCCC)CCCC.CCCC[N+](CCCC)(CCCC)CCCC,"N719, Ruthenium",,,-
728.3,14.71,0.7285,7.8,"0.7 M 1-propryl-3-methyl-imidazolium iodide (PMII), 0.2 M LiI, 0.05 M I2 0.5 M TBP in acetonitrile-valeronitrile (v/v, 85/15)",0.24,10 mM CDCA,-,TiO2 film (8 um),-,48 hours,AM 1.5G 100mW/cm2,-,Woosung Lee and Jun Choi and Jin Woong Namgoong and Se Hun Kim and Kyung Chul Sun and Sung Hoon Jeong and Kicheon Yoo and Min Jae Ko and Jae Pil Kim,The effect of five-membered heterocyclic bridges and ethoxyphenyl substitution on the performance of phenoxazine-based dye-sensitized solar cells,Dyes and Pigments,104,10.1016/j.dyepig.2013.12.022,185--193,,,01/01/2014,Lee_2014,,,S=C=N[Ru]12(N=C=S)(N3CCC(CC3C3N2CCC(C3)C(=O)[O-])C(=O)O)N2CCC(CC2C2N1CCC(C2)C(=O)[O-])C(=O)O.CCCC[N+](CCCC)(CCCC)CCCC.CCCC[N+](CCCC)(CCCC)CCCC,"N719, Ruthenium",,,-
699,16.9,0.68,8,"0.6 M 1,2-dimethyl-3-propylimidazolium iodide (DMPII), 0.06 M LiI, 0.04 M I2 , and 0.4 M 4-tert-butylpyridine (TBP) in dry acetonitrile",0.159,-,-,TiO2 film (12 um + 4 um scattering layer),-,24 hours,AM 1.5G 100mW/cm2,-,Haining Tian and Xichuan Yang and Jiayan Cong and Ruikui Chen and Chao Teng and Jing Liu and Yan Hao and Lei Wang and Licheng Sun,Effect of different electron donating groups on the performance of dye-sensitized solar cells,Dyes and Pigments,84,10.1016/j.dyepig.2009.06.014,62--68,1,,01/01/2010,Tian_2010,,,S=C=N[Ru]12(N=C=S)(N3CCC(CC3C3N2CCC(C3)C(=O)[O-])C(=O)O)N2CCC(CC2C2N1CCC(C2)C(=O)[O-])C(=O)O.CCCC[N+](CCCC)(CCCC)CCCC.CCCC[N+](CCCC)(CCCC)CCCC,"N719, Ruthenium",,,-
710,17.95,0.64,8.1,"0.1 m lithium iodide (LiI), 0.05 m iodine (I2), 0.6 m 1,2-dimethyl-3-propylimidazolium iodide (DMPII), and 0.1 m guanidine thiocyanate (GuSCN) dissolved in acetonitrile",0.16,-,-,TiO2 film (12 um),-,-,AM 1.5G 100mW/cm2,-,Ryan Yeh-Yung Lin and Te-Chun Chu and Ping-Wei Chen and Jen-Shyang Ni and Pei-Chieh Shih and Yung-Chung Chen and Kuo-Chuan Ho and Jiann T. Lin,Phenothiazinedioxide-Conjugated Sensitizers and a Dual-{TEMPO}/Iodide Redox Mediator for Dye-Sensitized Solar Cells,ChemSusChem,7,10.1002/cssc.201402160,2221--2229,8,,01/01/2014,Lin_2014,,,S=C=N[Ru]12(N=C=S)(N3CCC(CC3C3N2CCC(C3)C(=O)[O-])C(=O)O)N2CCC(CC2C2N1CCC(C2)C(=O)[O-])C(=O)O.CCCC[N+](CCCC)(CCCC)CCCC.CCCC[N+](CCCC)(CCCC)CCCC,"N719, Ruthenium",,,-
650,14.94,0.73,7.13,"0.6 M dimethylpropyl imidazolium iodide, 0.05 M I2 , 0.1 M LiI and 0.5 M tert-butylpyridine in acetonitrile",0.25,-,-,TiO2 film (8 um + 4 um scattering layer),-,15 hours,AM 1.5G 100mW/cm2,-,G. Hanumantha Rao and A. Venkateswararao and L. Giribabu and Liyuan Han and Idriss Bedja and Ravindra Kumar Gupta and Ashraful Islam and Surya Prakash Singh,Near-infrared squaraine co-sensitizer for high-efficiency dye-sensitized solar cells,Phys. Chem. Chem. Phys.,18,10.1039/c6cp01669c,14279--14285,21,,01/01/2016,Rao_2016,,,S=C=N[Ru]12(N=C=S)(N3C=C[C@H](C=C3C3=C[C@@H](C=CN23)C(=O)O)C(=O)O)N2C=C[C@H](C=C2C2=C[C@@H](C=CN12)C(=O)O)C(=O)O,"N3, Ruthenium",,,-
670,11,0.627,4.2,"0.3 M DMPIC, 0.2 M DMPIDC, 0.1 M LiClO4 , 0.4 M TBP in AN",0.159,-,-,TiO2 film (12 um + 4 um scattering layer),-,24 hours,AM 1.5G 100mW/cm2,-,Ming Cheng and Xichuan Yang and Shifeng Li and Xiuna Wang and Licheng Sun,Efficient dye-sensitized solar cells based on an iodine-free electrolyte using l-cysteine/l-cystine as a redox couple,Energy Environ. Sci.,5,10.1039/c1ee02540f,6290--6293,4,,01/01/2012,Cheng_2012,,,S=C=N[Ru]12(N=C=S)(N3CCC(CC3C3N2CCC(C3)C(=O)[O-])C(=O)O)N2CCC(CC2C2N1CCC(C2)C(=O)[O-])C(=O)O.CCCC[N+](CCCC)(CCCC)CCCC.CCCC[N+](CCCC)(CCCC)CCCC,"N719, Ruthenium",,,-
700,13.3,0.641,6,"0.6 M DMPIC, 0.2 M DMPIDC, 0.1 M LiClO4 , 0.4 M TBP in AN",0.159,-,-,TiO2 film (12 um + 4 um scattering layer),-,24 hours,AM 1.5G 100mW/cm2,-,Ming Cheng and Xichuan Yang and Shifeng Li and Xiuna Wang and Licheng Sun,Efficient dye-sensitized solar cells based on an iodine-free electrolyte using l-cysteine/l-cystine as a redox couple,Energy Environ. Sci.,5,10.1039/c1ee02540f,6290--6293,4,,01/01/2012,Cheng_2012,,,S=C=N[Ru]12(N=C=S)(N3CCC(CC3C3N2CCC(C3)C(=O)[O-])C(=O)O)N2CCC(CC2C2N1CCC(C2)C(=O)[O-])C(=O)O.CCCC[N+](CCCC)(CCCC)CCCC.CCCC[N+](CCCC)(CCCC)CCCC,"N719, Ruthenium",,,-
740,9.5,0.592,4.1,"0.6 M DMPIC, 0.1 M DMPIDC, 0.1 M LiClO4 , 0.4 M TBP in AN",0.159,-,-,TiO2 film (12 um + 4 um scattering layer),-,24 hours,AM 1.5G 100mW/cm2,-,Ming Cheng and Xichuan Yang and Shifeng Li and Xiuna Wang and Licheng Sun,Efficient dye-sensitized solar cells based on an iodine-free electrolyte using l-cysteine/l-cystine as a redox couple,Energy Environ. Sci.,5,10.1039/c1ee02540f,6290--6293,4,,01/01/2012,Cheng_2012,,,S=C=N[Ru]12(N=C=S)(N3CCC(CC3C3N2CCC(C3)C(=O)[O-])C(=O)O)N2CCC(CC2C2N1CCC(C2)C(=O)[O-])C(=O)O.CCCC[N+](CCCC)(CCCC)CCCC.CCCC[N+](CCCC)(CCCC)CCCC,"N719, Ruthenium",,,-
700,13.6,0.636,6.1,"0.6 M DMPIC, 0.06 M DMPIDC, 0.1 M LiClO4 , 0.4 M TBP in AN",0.159,-,-,TiO2 film (12 um + 4 um scattering layer),-,24 hours,AM 1.5G 100mW/cm2,-,Ming Cheng and Xichuan Yang and Shifeng Li and Xiuna Wang and Licheng Sun,Efficient dye-sensitized solar cells based on an iodine-free electrolyte using l-cysteine/l-cystine as a redox couple,Energy Environ. Sci.,5,10.1039/c1ee02540f,6290--6293,4,,01/01/2012,Cheng_2012,,,S=C=N[Ru]12(N=C=S)(N3CCC(CC3C3N2CCC(C3)C(=O)[O-])C(=O)O)N2CCC(CC2C2N1CCC(C2)C(=O)[O-])C(=O)O.CCCC[N+](CCCC)(CCCC)CCCC.CCCC[N+](CCCC)(CCCC)CCCC,"N719, Ruthenium",,,-
720,15,0.582,5.3,"0.3 M DMPIC, 0.03 M DMPIDC, 0.1 M LiClO4 , 0.4 M TBP in AN",0.159,-,-,TiO2 film (12 um + 4 um scattering layer),-,24 hours,AM 1.5G 100mW/cm2,-,Ming Cheng and Xichuan Yang and Shifeng Li and Xiuna Wang and Licheng Sun,Efficient dye-sensitized solar cells based on an iodine-free electrolyte using l-cysteine/l-cystine as a redox couple,Energy Environ. Sci.,5,10.1039/c1ee02540f,6290--6293,4,,01/01/2012,Cheng_2012,,,S=C=N[Ru]12(N=C=S)(N3CCC(CC3C3N2CCC(C3)C(=O)[O-])C(=O)O)N2CCC(CC2C2N1CCC(C2)C(=O)[O-])C(=O)O.CCCC[N+](CCCC)(CCCC)CCCC.CCCC[N+](CCCC)(CCCC)CCCC,"N719, Ruthenium",,,-
710,16.9,0.642,7.7,"0.6 M DMPIC, 0.02 M DMPIDC, 0.1 M LiClO4 , 0.4 M
TBP in AN",0.159,-,-,TiO2 film (12 um + 4 um scattering layer),-,24 hours,AM 1.5G 100mW/cm2,-,Ming Cheng and Xichuan Yang and Shifeng Li and Xiuna Wang and Licheng Sun,Efficient dye-sensitized solar cells based on an iodine-free electrolyte using l-cysteine/l-cystine as a redox couple,Energy Environ. Sci.,5,10.1039/c1ee02540f,6290--6293,4,,01/01/2012,Cheng_2012,,,S=C=N[Ru]12(N=C=S)(N3CCC(CC3C3N2CCC(C3)C(=O)[O-])C(=O)O)N2CCC(CC2C2N1CCC(C2)C(=O)[O-])C(=O)O.CCCC[N+](CCCC)(CCCC)CCCC.CCCC[N+](CCCC)(CCCC)CCCC,"N719, Ruthenium",,,-
720,14.1,0.691,7,"0.6 M DMPII, 0.02 M I2 , 0.1 M LiClO4 and 0.4 M TBP in AN.",0.159,-,-,TiO2 film (12 um + 4 um scattering layer),-,24 hours,AM 1.5G 100mW/cm2,-,Ming Cheng and Xichuan Yang and Shifeng Li and Xiuna Wang and Licheng Sun,Efficient dye-sensitized solar cells based on an iodine-free electrolyte using l-cysteine/l-cystine as a redox couple,Energy Environ. Sci.,5,10.1039/c1ee02540f,6290--6293,4,,01/01/2012,Cheng_2012,,,S=C=N[Ru]12(N=C=S)(N3CCC(CC3C3N2CCC(C3)C(=O)[O-])C(=O)O)N2CCC(CC2C2N1CCC(C2)C(=O)[O-])C(=O)O.CCCC[N+](CCCC)(CCCC)CCCC.CCCC[N+](CCCC)(CCCC)CCCC,"N719, Ruthenium",,,-
720,16,0.701,8.1,"0.6 M DMPII, 0.0653M LiI, 0.03 M I 2 , 0.28 M TBP and 0.05 M GuSCN in AN",0.159,-,-,TiO2 film (12 um + 4 um scattering layer),-,24 hours,AM 1.5G 100mW/cm2,-,Ming Cheng and Xichuan Yang and Shifeng Li and Xiuna Wang and Licheng Sun,Efficient dye-sensitized solar cells based on an iodine-free electrolyte using l-cysteine/l-cystine as a redox couple,Energy Environ. Sci.,5,10.1039/c1ee02540f,6290--6293,4,,01/01/2012,Cheng_2012,,,S=C=N[Ru]12(N=C=S)(N3CCC(CC3C3N2CCC(C3)C(=O)[O-])C(=O)O)N2CCC(CC2C2N1CCC(C2)C(=O)[O-])C(=O)O.CCCC[N+](CCCC)(CCCC)CCCC.CCCC[N+](CCCC)(CCCC)CCCC,"N719, Ruthenium",,,-
720,12.77,0.55,5.09,"0.6 M DMPII, 0.1 M LiI, 0.05 M I2 , 0.5 M TBP in AN/VN (85/15 by volume ratio)",0.25,-,-,TiO2 film (12 um),-,-,AM 1.5G 100mW/cm2,-,Ki-Hyun Kim and Seung-Min Lee and Min-Hye Seo and Sang-Eun Cho and Won-Pill Hwang and Sung-Hae Park and Young-Keun Kim and Jin-Kook Lee and Mi-Ra Kim,Syntheses of organic dyes based on phenothiazine as photosensitizers and effects of their $\uppi$-conjugated bridges on the photovoltaic performances of dye-sensitized solar cells,Macromolecular Research,20,10.1007/s13233-012-0017-2,128--137,2,,01/01/2011,Kim_2011,,,S=C=N[Ru]12(N=C=S)(N3CCC(CC3C3N2CCC(C3)C(=O)[O-])C(=O)O)N2CCC(CC2C2N1CCC(C2)C(=O)[O-])C(=O)O.CCCC[N+](CCCC)(CCCC)CCCC.CCCC[N+](CCCC)(CCCC)CCCC,"N719, Ruthenium",,,-
747.2,10.4,0.7469,5.8,"3-propyl-1-methyl-imidazolium iodide (PMII, 0.7 M), lithium iodide (LiI, 0.2 M), iodine (I2 , 0.05 M), and t-butylpyridine (TBP, 0.5 M) in acetonitrile/valeronitrile (85:15)",0.38,-,-,TiO2 film,-,3 hours,AM 1.5G 100mW/cm2,-,Yu Seok Yang and Hyung Do Kim and Jang-Hyun Ryu and Kyung Kon Kim and Sung Soo Park and Kwang-Soon Ahn and Jae Hong Kim,Effects of anchoring groups in multi-anchoring organic dyes with thiophene bridge for dye-sensitized solar cells,Synthetic Metals,161,10.1016/j.synthmet.2011.02.012,850--855,09-Oct,,01/01/2011,Yang_2011,,,S=C=N[Ru]12(N=C=S)(N3C=C[C@H](C=C3C3=C[C@@H](C=CN23)C(=O)O)C(=O)O)N2C=C[C@H](C=C2C2=C[C@@H](C=CN12)C(=O)O)C(=O)O,"N3, Ruthenium",,,-
730,14.24,0.68,7.11,"0.6 M DMPImI, 0.1 M LiI, 0.05 M I2  and 0.5 M 4-tert-butylpyridine (TBP) in acetonitrile",0.25,-,-,TiO2 film (12 um),-,12 hours,AM 1.5G 100mW/cm2,-,Mao Mao and Xiao-Lin Zhang and Xia-Qin Fang and Gua-Hua Wu and Yong Ding and Xiu-Lin Liu and Song-Yuan Dai and Qin-Hua Song,"2,6-Conjugated Bodipy sensitizers for high-performance dye-sensitized solar cells",Organic Electronics,15,10.1016/j.orgel.2014.05.024,2079--2090,9,,01/01/2014,Mao_2014,,,S=C=N[Ru]12(N=C=S)(N3CCC(CC3C3N2CCC(C3)C(=O)[O-])C(=O)O)N2CCC(CC2C2N1CCC(C2)C(=O)[O-])C(=O)O.CCCC[N+](CCCC)(CCCC)CCCC.CCCC[N+](CCCC)(CCCC)CCCC,"N719, Ruthenium",,,-
760,15.05,0.66,7.56,"0.5 M lithium iodide (LiI), 0.05 M iodine (I2), and 0.5 M 4-tert-butylpyridine in acetonitrile",0.16,-,-,TiO2 film (12 um + 6 um scattering layer),-,12 hours,AM 1.5G 100mW/cm2,-,Jen-Shyang Ni and Jian-Hao You and Wei-I Hung and Wei-Siang Kao and Hsien-Hsin Chou and Jiann T. Lin,"Organic Dyes Incorporating the Dithieno[3$\prime$,2$\prime$:3,4$\mathsemicolon$2$\dprime$,3$\dprime$:5,6]benzo[1,2-c]furazan Moiety for Dye-Sensitized Solar Cells",{ACS} Applied Materials {\&} Interfaces,6,10.1021/am5067145,22612--22621,24,,01/01/2014,Ni_2014,,,S=C=N[Ru]12(N=C=S)(N3CCC(CC3C3N2CCC(C3)C(=O)[O-])C(=O)O)N2CCC(CC2C2N1CCC(C2)C(=O)[O-])C(=O)O.CCCC[N+](CCCC)(CCCC)CCCC.CCCC[N+](CCCC)(CCCC)CCCC,"N719, Ruthenium",,,-
725.8,14.8,0.6997,7.5,"3-propyl-1-methyl-imidazolium iodide (PMII, 0.7 M), lithium iodide (LiI, 0.2 M), iodine (I 2 , 0.05 M), t-butylpyridine (TBP, 0.5 M) in acetonitrile/valeronitrile (85:15)",0.466,-,-,TiO2 film,-,3 hours,AM 1.5G 100mW/cm2,-,Min Ju Cho and Sung Soo Park and Yu Seok Yang and Jae Hong Kim and Dong Hoon Choi,Molecular design of donor{\textendash}acceptor-type cruciform dyes for efficient dyes-sensitized solar cells,Synthetic Metals,160,10.1016/j.synthmet.2010.06.013,1754--1760,15-16,,01/01/2010,Cho_2010,,,S=C=N[Ru]12(N=C=S)(N3C=C[C@H](C=C3C3=C[C@@H](C=CN23)C(=O)O)C(=O)O)N2C=C[C@H](C=C2C2=C[C@@H](C=CN12)C(=O)O)C(=O)O,"N3, Ruthenium",,,-
710,5.15,0.68,2.01,"0.3M 1-methyl-3-propylimidazolium iodide (MPII), 0.03M I2, 0.07M LiI, 0.1M guandine thiocyanate and 0.4M 4-tert-butylpyridine (TBP)",0.16,-,-,TiO2 18 um thickness,-,-,AM 1.5G 100mW/cm2,-,Ting Li and Jianrong Gao and Yanhong Cui and Changjian Zhong and Qing Ye and Liang Han,Novel D-$\uppi$-A carbazole sensitizers with 4-phenyl-2-(thiophen-2-yl)thiazole as $\uppi$-bridge for dye-sensitized solar cells,Journal of Photochemistry and Photobiology A: Chemistry,303-304,10.1016/j.jphotochem.2015.02.011,91--98,,,01/01/2015,Li_2015,,,N#C/C(=C/c1ccc(s1)c1scc(n1)c1ccc(cc1)n1c2ccccc2c2c1cccc2)/C(=O)O,carbazole,404,565,CH3OH-CHCl3
710,10.01,0.72,4.72,"0.3M 1-methyl-3-propylimidazolium iodide (MPII), 0.03M I2, 0.07M LiI, 0.1M guandine thiocyanate and 0.4M 4-tert-butylpyridine (TBP)",0.16,-,-,TiO2 18 um thickness,-,-,AM 1.5G 100mW/cm2,-,Ting Li and Jianrong Gao and Yanhong Cui and Changjian Zhong and Qing Ye and Liang Han,Novel D-$\uppi$-A carbazole sensitizers with 4-phenyl-2-(thiophen-2-yl)thiazole as $\uppi$-bridge for dye-sensitized solar cells,Journal of Photochemistry and Photobiology A: Chemistry,303-304,10.1016/j.jphotochem.2015.02.011,91--98,,,01/01/2015,Li_2015,,,N#C/C(=C/c1ccc(s1)c1scc(n1)c1ccc(cc1)c1ccc2c(c1)n(c1ccccc1)c1c2cccc1)/C(=O)O,carbazole,401,569,CH3OH-CHCl3
611,13.12,0.702,5.62,Z-50 (Solaronix),0.22,1 mM CDCA,-,TiO2 film (8 um thick + 4 um scattering layer),66 nmol/cm2,12 hours,AM 1.5G  100 mW/cm2,-,Vellimalai Punitharasu and Munavvar Fairoos Mele Kavungathodi and Jayaraj Nithyanandhan,Interplay between $\uppi$-Bridges and Positions of Branched Alkyl Groups of Unsymmetrical D{\textendash}A{\textendash}D-$\uppi${\textendash}A Squaraines in Dye-Sensitized Solar Cells: Mode of Dye Anchoring and the Charge Transfer Process at the {TiO}2/Dye/Electrolyte Interface,{ACS} Applied Materials {\&} Interfaces,9,10.1021/acsami.7b08346,32698--32712,38,,01/01/2017,Punitharasu_2017,,,CCCCCCCCCCC1(CCCCCCCC)C(=[N+](c2c1cccc2)CCCCCC)/C=C/1\C(=C(C1=O)/C=C/1\N(C)c2c(C1(C)C)cc(cc2)c1ccc(cc1)C=C(C(=O)O)C#N)[O-],"squaraine,indoline",654,664,chloroform
670,9.68,0.71,4.47,"0.3M 1-methyl-3-propylimidazolium iodide (MPII), 0.03M I2, 0.07M LiI, 0.1M guandine thiocyanate and 0.4M 4-tert-butylpyridine (TBP)",0.16,-,-,TiO2 18 um thickness,-,-,AM 1.5G 100mW/cm2,-,Ting Li and Jianrong Gao and Yanhong Cui and Changjian Zhong and Qing Ye and Liang Han,Novel D-$\uppi$-A carbazole sensitizers with 4-phenyl-2-(thiophen-2-yl)thiazole as $\uppi$-bridge for dye-sensitized solar cells,Journal of Photochemistry and Photobiology A: Chemistry,303-304,10.1016/j.jphotochem.2015.02.011,91--98,,,01/01/2015,Li_2015,,,CCCCn1c2ccccc2c2c1cc(cc2)c1ccc(cc1)c1csc(n1)c1ccc(s1)/C=C(\C(=O)O)/C#N,carbazole,404,568,CH3OH-CHCl3
730,16.81,0.69,8.2,"0.03 M I 2 , 0.05 M LiI, 0.6 M tetrapropylammonium iodide (TPAI), and 0.5 M 4-tert-butypyridine (TBP) in a mixed solvent of acetonitrile and valeronitrile (85:15 v/v)",0.25,-,-,TiO2 film (9 um + 5 um scattering layer),-,24 hours,AM 1.5G 100mW/cm2,-,D. Muenmart and N. Prachumrak and R. Tarsang and S. Namungruk and S. Jungsuttiwong and T. Sudyoadsuk and P. Pattanasattayavong and V. Promarak,New D{\textendash}D{\textendash}$\uppi${\textendash}A type organic dyes having carbazol-N-yl phenothiazine moiety as a donor (D{\textendash}D) unit for efficient dye-sensitized solar cells: experimental and theoretical studies,{RSC} Adv.,6,10.1039/c6ra06220b,38481--38493,44,,01/01/2016,Muenmart_2016,,,S=C=N[Ru]12(N=C=S)(N3CCC(CC3C3N2CCC(C3)C(=O)[O-])C(=O)O)N2CCC(CC2C2N1CCC(C2)C(=O)[O-])C(=O)O.CCCC[N+](CCCC)(CCCC)CCCC.CCCC[N+](CCCC)(CCCC)CCCC,"N719, Ruthenium",,,-
800,14.15,0.72,8.15,"0.05 M LiI, 0.1 M I2, 0.6 M DMPImI and TBP in 3-methoxypropionitrile",0.16,-,-,TiO2 film (15 um thick),-,24 hours,AM 1.5G 100mW/cm2,-,Xiaofeng Zhang and Faliang Gou and Dongning Zhao and Jian Shi and Hong Gao and Zhenping Zhu and Huanwang Jing,$\uppi$-Spacer effect in dithiafulvenyl-$\uppi$-phenothiazine dyes for dye-sensitized solar cells,Journal of Power Sources,324,10.1016/j.jpowsour.2016.05.120,484--491,,,01/01/2016,Zhang_2016,,,S=C=N[Ru]12(N=C=S)(N3CCC(CC3C3N2CCC(C3)C(=O)[O-])C(=O)O)N2CCC(CC2C2N1CCC(C2)C(=O)[O-])C(=O)O.CCCC[N+](CCCC)(CCCC)CCCC.CCCC[N+](CCCC)(CCCC)CCCC,"N719, Ruthenium",,,-
640,10.08,0.593,3.98,"0.5M LiI, 0.05M I2 and 1M 4-tert-butylpyridine in propylenecarbonate–acetonitrile (v:v = 1:1)",0.3,-,-,TiO2 film,-,12 h,AM 1.5G 96 mW/cm2,-,Saji Alex and U. Santhosh and Suresh Das,Dye sensitization of nanocrystalline {TiO}2: enhanced efficiency of unsymmetrical versus symmetrical squaraine dyes,Journal of Photochemistry and Photobiology A: Chemistry,172,10.1016/j.jphotochem.2004.11.005,63--71,1,,01/01/2005,Alex_2005,,,S=C=N[Ru]12(N=C=S)(N3C=C[C@H](C=C3C3=C[C@@H](C=CN23)C(=O)O)C(=O)O)N2C=C[C@H](C=C2C2=C[C@@H](C=CN12)C(=O)O)C(=O)O,"N3, Ruthenium",,,-
