Repository: PaulC61/Cheminformatics

# Cheminformatics
Repository for:
Cheminformatics Masters students of University of Strasbourg 2020 - 2022
+ My own projects related to the course

File: InternshipM2_BIU/rawDSSCDBdata.csv (part 68 of 77)
VOC,JSC,FF,PCE,Electrolyte,Active area,Co-adsorbent,Co-sensitizer,Semiconductor,Dye loading,Exposure time,Solar simulator,Performance comment,Article author,Article title,Article journal,Article volume,Article DOI,Article pages,Article issue nr,Article EID,Article year,Article year,Article electronic id,Article keywords,Molecule SMILE,Molecule keywords,Molecule spectrum absorption maxima,Molecule spectrum emission maxima,Molecule spectrum solvent
810,14.55,0.61,7.2,"0.03 M I2, 0.6 M 1-butyl-3-methylimidazolium iodide, 0.10 M guanidinium thiocyanate, 0.5 M 4-tert-butylpyridine in acetonitrile:valeronitrile (85:15 v/v)",0.35,-,-,"TiO2, 8+4um scattering layer",-,16 hours,AM 1.5G 100mW/cm2,-,Eva M. Barea and Ceylan Zafer and Burak Gultekin and Banu Aydin and Sermet Koyuncu and Siddik Icli and Francisco Fabregat Santiago and Juan Bisquert,Quantification of the Effects of Recombination and Injection in the Performance of Dye-Sensitized Solar Cells Based {onN}-Substituted Carbazole Dyes,The Journal of Physical Chemistry C,114,10.1021/jp1055842,19840--19848,46,,01/01/2010,Barea_2010,,,S=C=N[Ru]12(N=C=S)(N3CCC(CC3C3N2CCC(C3)C(=O)[O-])C(=O)O)N2CCC(CC2C2N1CCC(C2)C(=O)[O-])C(=O)O.CCCC[N+](CCCC)(CCCC)CCCC.CCCC[N+](CCCC)(CCCC)CCCC,"N719, Ruthenium",,,-
719,15.15,0.75,8.17,"0.6 M DMPII, 0.05 M I2, 0.1 M LiI and 0.5 M TBP in acetonitrile",0.25,DCA 20um,-,"TiO2, 15um thickness",-,-,AM 1.5G 100mW/cm2,-,Ahmed El-Shafei and Maqbool Hussain and Aasim Atiq and Ashraful Islam and Liyuan Han,A novel carbazole-based dye outperformed the benchmark dye N719 for high efficiency dye-sensitized solar cells ({DSSCs}),Journal of Materials Chemistry,22,10.1039/c2jm35267b,24048,45,,01/01/2012,El_Shafei_2012,,,S=C=N[Ru]12(N=C=S)(N3CCC(CC3C3N2CCC(C3)C(=O)[O-])C(=O)O)N2CCC(CC2C2N1CCC(C2)C(=O)[O-])C(=O)O.CCCC[N+](CCCC)(CCCC)CCCC.CCCC[N+](CCCC)(CCCC)CCCC,"N719, Ruthenium",,,-
747,15.15,0.62,7.02,"1.0 M of 1,2-dimethyl-3-propylimidazolium iodide (DMPII), 0.03 M I2, 0.05 LiI, 0.1 M guanidinium  thiocyanate (GuSCN) and 0.5 M 4-TBP in a solvent mixture of acetonitrile and valeronitrile (85:15 v/v)",0.237,-,-,TiO2 12 um thickness,-,-,AM 1.5G 100mW/cm2,-,Hua Lai and Jia Hong and Ping Liu and Chao Yuan and Yuxue Li and Qiang Fang,Multi-carbazole derivatives: new dyes for highly efficient dye-sensitized solar cells,{RSC} Advances,2,10.1039/c2ra01002j,2427,6,,01/01/2012,Lai_2012,,,S=C=N[Ru]12(N=C=S)(N3CCC(CC3C3N2CCC(C3)C(=O)[O-])C(=O)O)N2CCC(CC2C2N1CCC(C2)C(=O)[O-])C(=O)O.CCCC[N+](CCCC)(CCCC)CCCC.CCCC[N+](CCCC)(CCCC)CCCC,"N719, Ruthenium",,,-
727,7.01,0.69,3.5,"0.1 M LiI, 0.6 M 1,2-dimethyl-3-propylimidazoliumiodide, 0.2 M I2, and 0.5 M 4-tert-butylpyridine in3-methoxypropionitrile",0.16,-,-,TiO2 4 um thickness,-,0 h,AM 1.5G 100mW/cm2,-,Takurou N. Murakami and Eri Yoshida and Nagatoshi Koumura,Carbazole dye with phosphonic acid anchoring groups for long-term heat stability of dye-sensitized solar cells,Electrochimica Acta,131,10.1016/j.electacta.2013.12.013,174--183,,,01/01/2014,Murakami_2014,,,CCCCCCCCCC1CCN2C(C1)C1CC(CCCCCCCCC)CCN1[Ru]12(N=C=S)(N=C=S)N2CCC(CC2C2N1CCC(C2)C(=O)O)C(=O)O,"Z907, Ruthenium",525,,DMF
722,2.86,0.79,1.6,"0.1 M LiI, 0.6 M 1,2-dimethyl-3-propylimidazoliumiodide, 0.2 M I2, and 0.5 M 4-tert-butylpyridine in3-methoxypropionitrile",0.16,-,-,TiO2 4 um thickness,-,144 h,AM 1.5G 100mW/cm2,-,Takurou N. Murakami and Eri Yoshida and Nagatoshi Koumura,Carbazole dye with phosphonic acid anchoring groups for long-term heat stability of dye-sensitized solar cells,Electrochimica Acta,131,10.1016/j.electacta.2013.12.013,174--183,,,01/01/2014,Murakami_2014,,,CCCCCCCCCC1CCN2C(C1)C1CC(CCCCCCCCC)CCN1[Ru]12(N=C=S)(N=C=S)N2CCC(CC2C2N1CCC(C2)C(=O)O)C(=O)O,"Z907, Ruthenium",525,,DMF
621,1.66,0.72,0.74,"0.1 M LiI, 0.6 M 1,2-dimethyl-3-propylimidazoliumiodide, 0.2 M I2, and 0.5 M 4-tert-butylpyridine in3-methoxypropionitrile",0.16,-,-,TiO2 4 um thickness,-,504 h,AM 1.5G 100mW/cm2,-,Takurou N. Murakami and Eri Yoshida and Nagatoshi Koumura,Carbazole dye with phosphonic acid anchoring groups for long-term heat stability of dye-sensitized solar cells,Electrochimica Acta,131,10.1016/j.electacta.2013.12.013,174--183,,,01/01/2014,Murakami_2014,,,CCCCCCCCCC1CCN2C(C1)C1CC(CCCCCCCCC)CCN1[Ru]12(N=C=S)(N=C=S)N2CCC(CC2C2N1CCC(C2)C(=O)O)C(=O)O,"Z907, Ruthenium",525,,DMF
710,11.63,0.72,5.92,0.03 m I2/0.6 m LiI/0.1 m guanidinium thiocyanate/0.5 m tert-butylpyridine in a 15:85 (v/v) benzonitrile/acetonitrile solution,0.25,-,-,TiO2 11 um thickness,-,-,AM 1.5G 100mW/cm2,-,Taweesak Sudyoadsuk and Sakravee Pansay and Somphob Morada and Rattanawalee Rattanawan and Supawadee Namuangruk and Tinnagon Kaewin and Siriporn Jungsuttiwong and Vinich Promarak,Synthesis and Characterization of D-D-$\uppi$-A-Type Organic Dyes Bearing Carbazole-Carbazole as a Donor Moiety (D-D) for Efficient Dye-Sensitized Solar Cells,European Journal of Organic Chemistry,2013,10.1002/ejoc.201300373,5051--5063,23,,01/01/2013,Sudyoadsuk_2013,,,S=C=N[Ru]12(N=C=S)(N3CCC(CC3C3N2CCC(C3)C(=O)[O-])C(=O)O)N2CCC(CC2C2N1CCC(C2)C(=O)[O-])C(=O)O.CCCC[N+](CCCC)(CCCC)CCCC.CCCC[N+](CCCC)(CCCC)CCCC,"N719, Ruthenium",,,-
700,8.62,0.768,5.31,"0.6 M DMPImI, 0.05 M I2, 0.1 M LiI, 0.8 M 4-tert-butylpyridine in acetonitrile",0.16,CDCA 30mM,-,TiO2 5.3 um thickness,-,-,AM 1.5G 100mW/cm2,-,Kimin Lim and Kihyung Song and Youngjin Kang and Jaejung Ko,"Organic sensitizers possessing carbazole donor and indeno[1,2-b] thiophene spacer for efficient dye sensitized solar cells",Dyes and Pigments,119,10.1016/j.dyepig.2015.03.013,41--48,,,01/01/2015,Lim_2015,,,CCCCCCOc1ccc(cc1)c1ccc2c(c1)c1cc(ccc1n2c1ccc(cc1)c1ccc(s1)c1ccc(s1)C=C(C(=O)O)C#N)c1ccc(cc1)OCCCCCC,carbazole,427,570,ethanol
600,9.06,0.7377,6.25,"0.22 M [Co(II) (bpy)3] (B(CN)4)2, 0.05 M [Co(III) (bpy)3](B(CN)4)3, 0.1 M LiClO4, and 0.8 M 4-tert-butylpyridine in acetonitrile",0.16,-,-,TiO2 5.3 um thickness,-,-,AM 1.5G 100mW/cm2,-,Kimin Lim and Kihyung Song and Youngjin Kang and Jaejung Ko,"Organic sensitizers possessing carbazole donor and indeno[1,2-b] thiophene spacer for efficient dye sensitized solar cells",Dyes and Pigments,119,10.1016/j.dyepig.2015.03.013,41--48,,,01/01/2015,Lim_2015,,,CCCCCCOc1ccc(cc1)c1ccc2c(c1)c1cc(ccc1n2c1ccc(cc1)c1ccc(s1)c1ccc(s1)C=C(C(=O)O)C#N)c1ccc(cc1)OCCCCCC,carbazole,427,570,ethanol
634,8.9,0.7691,5.41,"0.6 M DMPImI, 0.05 M I2, 0.1 M LiI, 0.8 M 4-tert-butylpyridine in acetonitrile",0.16,-,-,TiO2 5.3 um thickness,-,-,AM 1.5G 100mW/cm2,-,Kimin Lim and Kihyung Song and Youngjin Kang and Jaejung Ko,"Organic sensitizers possessing carbazole donor and indeno[1,2-b] thiophene spacer for efficient dye sensitized solar cells",Dyes and Pigments,119,10.1016/j.dyepig.2015.03.013,41--48,,,01/01/2015,Lim_2015,,,CCCCCCOc1ccc(cc1)c1ccc2c(c1)c1cc(ccc1n2c1ccc2c(c1)C(C)(C)c1c2sc(c1)c1ccc(s1)C=C(C(=O)O)C#N)c1ccc(cc1)OCCCCCC,carbazole,438,570,ethanol
601,9.33,0.7358,6.38,"0.22 M [Co(II) (bpy)3] (B(CN)4)2, 0.05 M [Co(III) (bpy)3](B(CN)4)3, 0.1 M LiClO4, and 0.8 M 4-tert-butylpyridine in acetonitrile",0.16,-,-,TiO2 5.3 um thickness,-,-,AM 1.5G 100mW/cm2,-,Kimin Lim and Kihyung Song and Youngjin Kang and Jaejung Ko,"Organic sensitizers possessing carbazole donor and indeno[1,2-b] thiophene spacer for efficient dye sensitized solar cells",Dyes and Pigments,119,10.1016/j.dyepig.2015.03.013,41--48,,,01/01/2015,Lim_2015,,,CCCCCCOc1ccc(cc1)c1ccc2c(c1)c1cc(ccc1n2c1ccc2c(c1)C(C)(C)c1c2sc(c1)c1ccc(s1)C=C(C(=O)O)C#N)c1ccc(cc1)OCCCCCC,carbazole,438,570,ethanol
740,9.16,0.7768,5.88,"0.6 M DMPImI, 0.05 M I2, 0.1 M LiI, 0.8 M 4-tert-butylpyridine in acetonitrile",0.16,-,-,TiO2 5.3 um thickness,-,-,AM 1.5G 100mW/cm2,-,Kimin Lim and Kihyung Song and Youngjin Kang and Jaejung Ko,"Organic sensitizers possessing carbazole donor and indeno[1,2-b] thiophene spacer for efficient dye sensitized solar cells",Dyes and Pigments,119,10.1016/j.dyepig.2015.03.013,41--48,,,01/01/2015,Lim_2015,,,CCCCCCOc1cc(OCCCCCC)ccc1c1ccc2c(c1)c1cc(ccc1n2c1ccc2c(c1)C(C)(C)c1c2sc(c1)c1ccc(s1)C=C(C(=O)O)C#N)c1ccc(cc1OCCCCCC)OCCCCCC,carbazole,441,620,ethanol
730,9.85,0.7217,6.66,"0.22 M [Co(II) (bpy)3] (B(CN)4)2, 0.05 M [Co(III) (bpy)3](B(CN)4)3, 0.1 M LiClO4, and 0.8 M 4-tert-butylpyridine in acetonitrile",0.16,-,-,TiO2 5.3 um thickness,-,-,AM 1.5G 100mW/cm2,-,Kimin Lim and Kihyung Song and Youngjin Kang and Jaejung Ko,"Organic sensitizers possessing carbazole donor and indeno[1,2-b] thiophene spacer for efficient dye sensitized solar cells",Dyes and Pigments,119,10.1016/j.dyepig.2015.03.013,41--48,,,01/01/2015,Lim_2015,,,CCCCCCOc1cc(OCCCCCC)ccc1c1ccc2c(c1)c1cc(ccc1n2c1ccc2c(c1)C(C)(C)c1c2sc(c1)c1ccc(s1)C=C(C(=O)O)C#N)c1ccc(cc1OCCCCCC)OCCCCCC,carbazole,441,620,ethanol
579,7.61,0.732,3.2,"0.6 M dimethylpropyl-imidazolium iodide (DMPII), 0.05 M I2, 0.5 M TBP and 0.1 M LiI in acetonitrile",0.25,-,-,TiO2 film 20 um thick,-,20 hours,"AM 1.5G, 100mW/cm2",-,K.S.V. Gupta and Thogiti Suresh and Surya Prakash Singh and Ashraful Islam and Liyuan Han and Malapaka Chandrasekharam,Carbazole based A-$\uppi$-D-$\uppi$-A dyes with double electron acceptor for dye-sensitized solar cell,Organic Electronics,15,10.1016/j.orgel.2013.11.020,266--275,1,,01/01/2014,Gupta_2014,,,CCCCCCn1c2ccc(cc2c2c1ccc(c2)c1ccc(o1)/C=C(\C(=O)O)/C#N)c1ccc(o1)C=C(C(=O)O)C#N,carbazole,427,486,DMF
584,8.9,0.74,3.8,"0.6 M dimethylpropyl-imidazolium iodide (DMPII), 0.05 M I2, 0.5 M TBP and 0.1 M LiI in acetonitrile",0.25,-,-,TiO2 film 20 um thick,-,20 hours,"AM 1.5G, 100mW/cm2",-,K.S.V. Gupta and Thogiti Suresh and Surya Prakash Singh and Ashraful Islam and Liyuan Han and Malapaka Chandrasekharam,Carbazole based A-$\uppi$-D-$\uppi$-A dyes with double electron acceptor for dye-sensitized solar cell,Organic Electronics,15,10.1016/j.orgel.2013.11.020,266--275,1,,01/01/2014,Gupta_2014,,,CCCCCCn1c2ccc(cc2c2c1ccc(c2)c1ccc(s1)/C=C(\C(=O)O)/C#N)c1ccc(s1)C=C(C(=O)O)C#N,carbazole,415,502,DMF
699,6.36,0.757,3.4,"0.6 M dimethylpropyl-imidazolium iodide (DMPII), 0.05 M I2, 0.5 M TBP and 0.1 M LiI in acetonitrile",0.25,-,-,TiO2 film 20 um thick,-,20 hours,"AM 1.5G, 100mW/cm2",-,K.S.V. Gupta and Thogiti Suresh and Surya Prakash Singh and Ashraful Islam and Liyuan Han and Malapaka Chandrasekharam,Carbazole based A-$\uppi$-D-$\uppi$-A dyes with double electron acceptor for dye-sensitized solar cell,Organic Electronics,15,10.1016/j.orgel.2013.11.020,266--275,1,,01/01/2014,Gupta_2014,,,CCCCCCn1c2ccc(cc2c2c1ccc(c2)c1ccc(cc1)/C=C(\C(=O)O)/C#N)c1ccc(cc1)C=C(C(=O)O)C#N,carbazole,362,494,DMF
720,6.8,0.67,3.2,"0.6M BMIMI, 0.03M Iodine and 0.5M 4-tert-butyl pyridine, 0.1M GuSCN in 3-methoxy propeonitrile",0.18,-,-,TiO2 film 12 um thick,-,-,"AM 1.5G, 100 mw/cm2",-,Mohammad Adil Afroz and Keval K. Sonigara and Telugu Bhim Raju and Saurabh S. Soni and Parameswar Krishnan Iyer,Effect of fluorine substitution and position on phenylene spacer in carbazole based organic sensitizers for dye sensitized solar cells,Phys. Chem. Chem. Phys.,,10.1039/c7cp05226j,,,,01/01/2017,Adil_Afroz_2017,,,CCCCCCn1c2ccc(cc2c2c1cccc2)c1ccc(cc1)C=C(C(=O)O)C#N,carbazole,380,,chloroform
750,8.3,0.64,4,"0.6M BMIMI, 0.03M Iodine and 0.5M 4-tert-butyl pyridine, 0.1M GuSCN in 3-methoxy propeonitrile",0.18,-,-,TiO2 film 12 um thick,-,-,"AM 1.5G, 100 mw/cm2",-,Mohammad Adil Afroz and Keval K. Sonigara and Telugu Bhim Raju and Saurabh S. Soni and Parameswar Krishnan Iyer,Effect of fluorine substitution and position on phenylene spacer in carbazole based organic sensitizers for dye sensitized solar cells,Phys. Chem. Chem. Phys.,,10.1039/c7cp05226j,,,,01/01/2017,Adil_Afroz_2017,,,CCCCCCn1c2ccc(cc2c2c1cccc2)c1ccc(c(c1)F)C=C(C(=O)O)C#N,carbazole,396,,chloroform
690,6.4,0.59,2.7,"0.6M BMIMI, 0.03M Iodine and 0.5M 4-tert-butyl pyridine, 0.1M GuSCN in 3-methoxy propeonitrile",0.18,-,-,TiO2 film 12 um thick,-,-,"AM 1.5G, 100 mw/cm2",-,Mohammad Adil Afroz and Keval K. Sonigara and Telugu Bhim Raju and Saurabh S. Soni and Parameswar Krishnan Iyer,Effect of fluorine substitution and position on phenylene spacer in carbazole based organic sensitizers for dye sensitized solar cells,Phys. Chem. Chem. Phys.,,10.1039/c7cp05226j,,,,01/01/2017,Adil_Afroz_2017,,,CCCCCCn1c2ccc(cc2c2c1cccc2)c1ccc(cc1F)C=C(C(=O)O)C#N,carbazole,400,,chloroform
730,7.3,0.63,3.5,"0.6M BMIMI, 0.03M Iodine and 0.5M 4-tert-butyl pyridine, 0.1M GuSCN in 3-methoxy propeonitrile",0.18,-,-,TiO2 film 12 um thick,-,-,"AM 1.5G, 100 mw/cm2",-,Mohammad Adil Afroz and Keval K. Sonigara and Telugu Bhim Raju and Saurabh S. Soni and Parameswar Krishnan Iyer,Effect of fluorine substitution and position on phenylene spacer in carbazole based organic sensitizers for dye sensitized solar cells,Phys. Chem. Chem. Phys.,,10.1039/c7cp05226j,,,,01/01/2017,Adil_Afroz_2017,,,CCCCCCn1c2ccc(cc2c2c1cccc2)c1ccc(c(c1F)F)C=C(C(=O)O)C#N,carbazole,402,,chloroform
520,4.48,0.61,1.44,"0.5 M LiI, 0.05 M I2 , and 0.1 M 4-tert-butylpyridine in acetonitrile",-,-,-,TiO2 film,-,-,"AM 1.5G, 100mW/cm2",-,A. S. Beni and M. Zarandi and A. R. Madram and Y. Bayat and A. N. Chermahini and R. Ghahary,Molecular Design of Carbazole-based Dyes and the Influence of Alkyl Substituent on the Performance of Dye-Sensitized Solar Cells,Molecular Crystals and Liquid Crystals,629,10.1080/15421406.2015.1106895,29--43,1,,01/01/2016,Beni_2016,,,CCCCn1c2ccc(cc2c2c1ccc(c2)C=C1SC(=O)NC1=O)C=C1SC(=O)NC1=O,carbazole,388,,THF
470,1.08,0.65,0.33,"0.5 M LiI, 0.05 M I2 , and 0.1 M 4-tert-butylpyridine in acetonitrile",-,-,-,TiO2 film,-,-,"AM 1.5G, 100mW/cm2",-,A. S. Beni and M. Zarandi and A. R. Madram and Y. Bayat and A. N. Chermahini and R. Ghahary,Molecular Design of Carbazole-based Dyes and the Influence of Alkyl Substituent on the Performance of Dye-Sensitized Solar Cells,Molecular Crystals and Liquid Crystals,629,10.1080/15421406.2015.1106895,29--43,1,,01/01/2016,Beni_2016,,,CCCCn1c2ccc(cc2c2c1ccc(c2)C=C1C(=O)NC(=O)NC1=O)C=C1C(=O)NC(=O)NC1=O,carbazole,477,,THF
560,3.11,0.72,1.26,"0.5 M LiI, 0.05 M I2 , and 0.1 M 4-tert-butylpyridine in acetonitrile",-,-,-,TiO2 film,-,-,"AM 1.5G, 100mW/cm2",-,A. S. Beni and M. Zarandi and A. R. Madram and Y. Bayat and A. N. Chermahini and R. Ghahary,Molecular Design of Carbazole-based Dyes and the Influence of Alkyl Substituent on the Performance of Dye-Sensitized Solar Cells,Molecular Crystals and Liquid Crystals,629,10.1080/15421406.2015.1106895,29--43,1,,01/01/2016,Beni_2016,,,CCCCn1c2ccc(cc2c2c1cccc2)C=C1C(=O)NC(=O)NC1=O,carbazole,427,,THF
550,3.87,0.68,1.47,"0.5 M LiI, 0.05 M I2 , and 0.1 M 4-tert-butylpyridine in acetonitrile",-,-,-,TiO2 film,-,-,"AM 1.5G, 100mW/cm2",-,A. S. Beni and M. Zarandi and A. R. Madram and Y. Bayat and A. N. Chermahini and R. Ghahary,Molecular Design of Carbazole-based Dyes and the Influence of Alkyl Substituent on the Performance of Dye-Sensitized Solar Cells,Molecular Crystals and Liquid Crystals,629,10.1080/15421406.2015.1106895,29--43,1,,01/01/2016,Beni_2016,,,CCCCCCn1c2ccc(cc2c2c1cccc2)C=C1C(=O)NC(=O)NC1=O,carbazole,427,,THF
724,17.6,0.66,8.44,"0.1 M LiI, 0.6 M DMPII, 0.05 M I2, and 0.5 M TBP in 3-methoxypropionitrile (MPN)/ACN (volume ratio of 1:1)",0.16,-,-,TiO2 14 um thickness,-,-,AM 1.5G 100mW/cm2,-,A. Venkateswararao and K. R. Justin Thomas and Chuan-Pei Lee and Chun-Ting Li and Kuo-Chuan Ho,"Organic Dyes Containing Carbazole as Donor and $\uppi$-Linker: Optical, Electrochemical, and Photovoltaic Properties",{ACS} Applied Materials {\&} Interfaces,6,10.1021/am404948w,2528--2539,4,,01/01/2014,Venkateswararao_2014,,,S=C=N[Ru]12(N=C=S)(N3CCC(CC3C3N2CCC(C3)C(=O)[O-])C(=O)O)N2CCC(CC2C2N1CCC(C2)C(=O)[O-])C(=O)O.CCCC[N+](CCCC)(CCCC)CCCC.CCCC[N+](CCCC)(CCCC)CCCC,"N719, Ruthenium",,,-
750,16.29,0.64,7.84,"0.6 M 3-hexyl-1,2-dimethyl imidazolium iodide, 0.04 M iodine, 0.025 M LiI, 0.05 M guanidium thiocyanate, and 0.28 M tert-butylpyridine in acetonitrile",0.18,-,-,TiO2 13um thickness,-,-,AM 1.5 G,-,Duckhyun Kim and Jae Kwan Lee and Sang Ook Kang and Jaejung Ko,Molecular engineering of organic dyes containing N-aryl carbazole moiety for solar cell,Tetrahedron,63,10.1016/j.tet.2006.12.082,1913--1922,9,,01/01/2007,Kim_2007,,,S=C=N[Ru]12(N=C=S)(N3CCC(CC3C3N2CCC(C3)C(=O)[O-])C(=O)O)N2CCC(CC2C2N1CCC(C2)C(=O)[O-])C(=O)O.CCCC[N+](CCCC)(CCCC)CCCC.CCCC[N+](CCCC)(CCCC)CCCC,"N719, Ruthenium",,,-
740,9.5,0.7,4.9,"0.6 M 1,2-dimethyl-3-n-propylimidazolium iodide (DMPImI) + 0.1 M LiI + 0.05 M I2 + 0.5 M 4-tertbutylpyridine (TBP) in acetonitrile",0.16,-,-,TiO2 4.9 um thickness,-,-,AM 1.5G 100mW/cm2,-,Nagatoshi Koumura and Zhong-Sheng Wang and Masanori Miyashita and Yu Uemura and Hiroki Sekiguchi and Yan Cui and Atsunori Mori and Shogo Mori and Kohjiro Hara,Substituted carbazole dyes for efficient molecular photovoltaics: long electron lifetime and high open circuit voltage performance,Journal of Materials Chemistry,19,10.1039/b905831a,4829,27,,01/01/2009,Koumura_2009,,,S=C=N[Ru]12(N=C=S)(N3CCC(CC3C3N2CCC(C3)C(=O)[O-])C(=O)O)N2CCC(CC2C2N1CCC(C2)C(=O)[O-])C(=O)O.CCCC[N+](CCCC)(CCCC)CCCC.CCCC[N+](CCCC)(CCCC)CCCC,"N719, Ruthenium",,,-
630,0.97,0.69,4.3,"0.6 M 1,2-dimethyl-3-n-propylimidazolium iodide (DMPImI) + 0.1 M LiI + 0.05 M I2 + 0.5 M 4-tertbutylpyridine (TBP) in acetonitrile",0.16,-,-,TiO2 4.3 um thickness,-,-,AM 1.5G 100mW/cm2,-,Nagatoshi Koumura and Zhong-Sheng Wang and Masanori Miyashita and Yu Uemura and Hiroki Sekiguchi and Yan Cui and Atsunori Mori and Shogo Mori and Kohjiro Hara,Substituted carbazole dyes for efficient molecular photovoltaics: long electron lifetime and high open circuit voltage performance,Journal of Materials Chemistry,19,10.1039/b905831a,4829,27,,01/01/2009,Koumura_2009,,,S=C=N[Ru]12(N=C=S)(N3CCC(CC3C3N2CCC(C3)C(=O)[O-])C(=O)O)N2CCC(CC2C2N1CCC(C2)C(=O)[O-])C(=O)O.CCCC[N+](CCCC)(CCCC)CCCC.CCCC[N+](CCCC)(CCCC)CCCC,"N719, Ruthenium",,,-
790,10.3,0.77,6.3,"0.6 M 1,2-dimethyl-3-n-propylimidazolium iodide (DMPImI) + 0.1 M LiI + 0.05 M I2 + 0.5 M 4-tertbutylpyridine (TBP) in acetonitrile",0.25,-,-,TiO2 6.3 um thickness,-,-,AM 1.5G 100mW/cm2,-,Nagatoshi Koumura and Zhong-Sheng Wang and Masanori Miyashita and Yu Uemura and Hiroki Sekiguchi and Yan Cui and Atsunori Mori and Shogo Mori and Kohjiro Hara,Substituted carbazole dyes for efficient molecular photovoltaics: long electron lifetime and high open circuit voltage performance,Journal of Materials Chemistry,19,10.1039/b905831a,4829,27,,01/01/2009,Koumura_2009,,,S=C=N[Ru]12(N=C=S)(N3CCC(CC3C3N2CCC(C3)C(=O)[O-])C(=O)O)N2CCC(CC2C2N1CCC(C2)C(=O)[O-])C(=O)O.CCCC[N+](CCCC)(CCCC)CCCC.CCCC[N+](CCCC)(CCCC)CCCC,"N719, Ruthenium",,,-
650,12.67,0.67,5.45,I2 (0.05 M)/LiI (0.1 M)/tetrapropylammonium iodide (0.4 M)/4-tert-butylpyridine (0.4 M) in a valeronitrile/acetonitrile 15:85 (v/v),0.25,-,-,TiO2,-,-,AM 1.5G,-,Songyos Pramjit and Utt Eiamprasert and Panida Surawatanawong and Pattida Lertturongchai and Supavadee Kiatisevi,Carbazole-bridged double D{\textendash}A dye for efficient dye-sensitized solar cell,Journal of Photochemistry and Photobiology A: Chemistry,296,10.1016/j.jphotochem.2014.09.007,1--10,,,01/01/2015,Pramjit_2015,,,S=C=N[Ru]12(N=C=S)(N3CCC(CC3C3N2CCC(C3)C(=O)[O-])C(=O)O)N2CCC(CC2C2N1CCC(C2)C(=O)[O-])C(=O)O.CCCC[N+](CCCC)(CCCC)CCCC.CCCC[N+](CCCC)(CCCC)CCCC,"N719, Ruthenium",,,-
790,10.1,0.77,6.1,0.6 M DMPImI + 0.1 M LiI + 0.05 M I2 + 0.5 M TBP in acetonitrile,0.2354,-,-,TiO2 film 6.5 um,-,12 hours,AM 1.5G 100mW/cm2,-,Nagatoshi Koumura and Zhong-Sheng Wang and Shogo Mori and Masanori Miyashita and Eiji Suzuki and Kohjiro Hara,Alkyl-Functionalized Organic Dyes for Efficient Molecular Photovoltaics,Journal of the American Chemical Society,128,10.1021/ja0645640,14256--14257,44,,01/01/2006,Koumura_2006,,,S=C=N[Ru]12(N=C=S)(N3CCC(CC3C3N2CCC(C3)C(=O)[O-])C(=O)O)N2CCC(CC2C2N1CCC(C2)C(=O)[O-])C(=O)O.CCCC[N+](CCCC)(CCCC)CCCC.CCCC[N+](CCCC)(CCCC)CCCC,"N719, Ruthenium",,,-
790,10.5,0.76,6.3,0.6 M DMPImI + 0.1 M LiI + 0.05 M I2 + 0.5 M TBP in acetonitrile,0.2354,-,-,TiO2 film 6.5 um,-,12 hours,AM 1.5G 100mW/cm2,-,Nagatoshi Koumura and Zhong-Sheng Wang and Shogo Mori and Masanori Miyashita and Eiji Suzuki and Kohjiro Hara,Alkyl-Functionalized Organic Dyes for Efficient Molecular Photovoltaics,Journal of the American Chemical Society,128,10.1021/ja0645640,14256--14257,44,,01/01/2006,Koumura_2006,,,S=C=N[Ru]12(N=C=S)(N3CCC(CC3C3N2CCC(C3)C(=O)[O-])C(=O)O)N2CCC(CC2C2N1CCC(C2)C(=O)[O-])C(=O)O.CCCC[N+](CCCC)(CCCC)CCCC.CCCC[N+](CCCC)(CCCC)CCCC,"N719, Ruthenium",,,-
760,16.1,0.74,9.1,0.6 M DMPImI + 0.1 M LiI + 0.05 M I2 + 0.5 M TBP in acetonitrile,0.2354,-,-,TiO2 film 16 um,-,12 hours,AM 1.5G 100mW/cm2,-,Nagatoshi Koumura and Zhong-Sheng Wang and Shogo Mori and Masanori Miyashita and Eiji Suzuki and Kohjiro Hara,Alkyl-Functionalized Organic Dyes for Efficient Molecular Photovoltaics,Journal of the American Chemical Society,128,10.1021/ja0645640,14256--14257,44,,01/01/2006,Koumura_2006,,,S=C=N[Ru]12(N=C=S)(N3CCC(CC3C3N2CCC(C3)C(=O)[O-])C(=O)O)N2CCC(CC2C2N1CCC(C2)C(=O)[O-])C(=O)O.CCCC[N+](CCCC)(CCCC)CCCC.CCCC[N+](CCCC)(CCCC)CCCC,"N719, Ruthenium",,,-
750,16.5,0.72,8.9,0.6 M DMPImI-0.1 M LiI-0.05 M I2-1.0 M 4-tert-butylpyridine (TBP) in AN,-,-,-,TiO2 film (15 um thick),-,12 hours,AM 1.5G 100mW/cm2,-,Kohjiro Hara and Zhong-Sheng Wang and Tadatake Sato and Akihiro Furube and Ryuzi Katoh and Hideki Sugihara and Yasufumi Dan-oh and Chiaki Kasada and Akira Shinpo and Sadaharu Suga,Oligothiophene-Containing Coumarin Dyes for Efficient Dye-Sensitized Solar Cells,The Journal of Physical Chemistry B,109,10.1021/jp0518557,15476--15482,32,,01/01/2005,Hara_2005,,,S=C=N[Ru]12(N=C=S)(N3CCC(CC3C3N2CCC(C3)C(=O)[O-])C(=O)O)N2CCC(CC2C2N1CCC(C2)C(=O)[O-])C(=O)O.CCCC[N+](CCCC)(CCCC)CCCC.CCCC[N+](CCCC)(CCCC)CCCC,"N719, Ruthenium",,,-
800,18.48,0.45,6.57,"0.3 M 1,2-dimethyl-3-propylimidazolium iodide (DMPII), 0.03 M I2 , 0.07 M LiI, 0.1 M guandine thiocyanate, and 0.4 M 4-tert-butylpyridine
(TBP)",0.36,-,-,TiO2 film 12 um,-,24 hours,AM 1.5G 100mW/cm2,-,Yang Liu and Ji He and Liang Han and Jianrong Gao,Influence of the auxiliary acceptor and $\uppi$-bridge in carbazole dyes on photovoltaic properties,Journal of Photochemistry and Photobiology A: Chemistry,332,10.1016/j.jphotochem.2016.08.033,283--292,,,01/01/2017,Liu_2017,,,S=C=N[Ru]12(N=C=S)(N3CCC(CC3C3N2CCC(C3)C(=O)[O-])C(=O)O)N2CCC(CC2C2N1CCC(C2)C(=O)[O-])C(=O)O.CCCC[N+](CCCC)(CCCC)CCCC.CCCC[N+](CCCC)(CCCC)CCCC,"N719, Ruthenium",,,-
744,17.8,0.69,9.12,"1-propyl-2,3-dimethylimidazolium iodide (1.2 M), iodine (0.035 M), tert-butylpyridine (0.5 M) and guanidine thiocyanate (0.1 M) dissolved in acetonitrile/3-methoxypropionitrile mixture (8:2)",0.16,-,-,TiO2 12 um thickness,-,-,AM 1.5G,-,K.R. Justin Thomas and A. Venkateswararao and Chuan-Pei Lee and Kuo-Chuan Ho,Organic dyes containing fluoreneamine donor and carbazole $\uppi$-linker for dye-sensitized solar cells,Dyes and Pigments,123,10.1016/j.dyepig.2015.07.034,154--165,,,01/01/2015,Justin_Thomas_2015,,,S=C=N[Ru]12(N=C=S)(N3CCC(CC3C3N2CCC(C3)C(=O)[O-])C(=O)O)N2CCC(CC2C2N1CCC(C2)C(=O)[O-])C(=O)O.CCCC[N+](CCCC)(CCCC)CCCC.CCCC[N+](CCCC)(CCCC)CCCC,"N719, Ruthenium",,,-
710,16.7,0.73,8.64,"0.6 M 1,2-dimethyl-3-propyl imidazolium iodide, 0.05 M iodine, 0.1 M LiI, and 0.5 M tert-butylpyridine in acetonitrile",-,-,-,"TiO2 film (5 um,+4um scattering layer )",-,-,AM 1.5G 100mW/cm2,-,Kang Deuk Seo and In Tack Choi and Young Geun Park and Sunwoo Kang and Jin Yong Lee and Hwan Kyu Kim,Novel D{\textendash}A{\textendash}$\uppi${\textendash}A coumarin dyes containing low band-gap chromophores for dye-sensitised solar cells,Dyes and Pigments,94,10.1016/j.dyepig.2012.02.015,469--474,3,,01/01/2012,Seo_2012,,,S=C=N[Ru]12(N=C=S)(N3CCC(CC3C3N2CCC(C3)C(=O)[O-])C(=O)O)N2CCC(CC2C2N1CCC(C2)C(=O)[O-])C(=O)O.CCCC[N+](CCCC)(CCCC)CCCC.CCCC[N+](CCCC)(CCCC)CCCC,"N719, Ruthenium",,,-
661,13.88,0.584,5.356,"0.1 M LiI, 0.05 M I2, 0.5 M PMII, 0.6 M tert-butyl pyridine in 3-methoxypropionitile",0.25,-,-,"TiO2 film (12 um,+4.6 um scattering layer )",-,-,AM 1.5G 100mW/cm2,-,Velappan Kandavelu and Hsin-Sian Huang and Jia-Liang Jian and Thomas C.-K. Yang and Kun-Li Wang and Sheng-Tung Huang,Novel iminocoumarin dyes as photosensitizers for dye-sensitized solar cell,Solar Energy,83,10.1016/j.solener.2008.10.002,574--581,4,,01/01/2009,Kandavelu_2009,,,S=C=N[Ru]12(N=C=S)(N3CCC(CC3C3N2CCC(C3)C(=O)[O-])C(=O)O)N2CCC(CC2C2N1CCC(C2)C(=O)[O-])C(=O)O.CCCC[N+](CCCC)(CCCC)CCCC.CCCC[N+](CCCC)(CCCC)CCCC,"N719, Ruthenium",,,-
772,14.32,0.68,7.51,"0.1 M LiI, 0.03 M I2 , 0.6 M 1-methyl-3-propylimidazolium iodide, and 0.5 M, t-butylpyridine in acetonitrile",0.2,-,-,TiO2 film,-,14 hours,AM 1.5G 100mW/cm2,-,Gloria Zanotti and Nicola Angelini and Giuseppe Mattioli and Anna Maria Paoletti and Giovanna Pennesi and Gentilina Rossi and Daniela Caschera and Luisa de Marco and Giuseppe Gigli,Metal{\textendash}organic green dye: chemical and physical insight into a modified Zn-benzoporphyrin for dye-sensitized solar cells,{RSC} Adv.,6,10.1039/c5ra20945e,5123--5133,6,,01/01/2016,Zanotti_2016,,,S=C=N[Ru]12(N=C=S)(N3CCC(CC3C3N2CCC(C3)C(=O)[O-])C(=O)O)N2CCC(CC2C2N1CCC(C2)C(=O)[O-])C(=O)O.CCCC[N+](CCCC)(CCCC)CCCC.CCCC[N+](CCCC)(CCCC)CCCC,"N719, Ruthenium",,,-
750,15.4,0.61,7.08,"0.3 M DMPII, 0.1 M LiI, 0.05 M I2 , and 0.5 M 4-tert-butylpyridine in CH3CN",0.196,-,-,TiO2 film,-,12 hours,AM 1.5G 100mW/cm2,-,Xing Qian and Lin Lu and Yi-Zhou Zhu and Huan-Huan Gao and Jian-Yu Zheng,Phenothiazine-functionalized push{\textendash}pull Zn porphyrin photosensitizers for efficient dye-sensitized solar cells,{RSC} Adv.,6,10.1039/c5ra26754d,9057--9065,11,,01/01/2016,Qian_2016,,,S=C=N[Ru]12(N=C=S)(N3CCC(CC3C3N2CCC(C3)C(=O)[O-])C(=O)O)N2CCC(CC2C2N1CCC(C2)C(=O)[O-])C(=O)O.CCCC[N+](CCCC)(CCCC)CCCC.CCCC[N+](CCCC)(CCCC)CCCC,"N719, Ruthenium",,,-
750,13.31,0.641,6.39,"0.6 M DMPII, 0.05 M I 2 , and 0.5 M TBP in a mixture solution of acetonitrile and valeronitrile (85:15, v/v)",0.16,-,-,TiO2 film 15 um,-,-,AM 1.5G 100mW/cm2,-,Faliang Gou and Xu Jiang and Bo Li and Huanwang Jing and Zhenping Zhu,Salicylic Acid As a Tridentate Anchoring Group forazo-Bridged Zinc Porphyrin in Dye-Sensitized Solar Cells,{ACS} Applied Materials {\&} Interfaces,5,10.1021/am403987b,12631--12637,23,,01/01/2013,Gou_2013,,,S=C=N[Ru]12(N=C=S)(N3CCC(CC3C3N2CCC(C3)C(=O)[O-])C(=O)O)N2CCC(CC2C2N1CCC(C2)C(=O)[O-])C(=O)O.CCCC[N+](CCCC)(CCCC)CCCC.CCCC[N+](CCCC)(CCCC)CCCC,"N719, Ruthenium",,,-
780,13.65,0.676,7.2,"0.6 M DMPII, 0.05 M I2 , and 0.5 M TBP in acetonitrile and valeronitrile (85:15, v/v)",0.16,-,-,TiO2 film 15 um,-,-,AM 1.5G 100mW/cm2,-,Faliang Gou and Xu Jiang and Ran Fang and Huanwang Jing and Zhenping Zhu,Strategy to Improve Photovoltaic Performance of {DSSC} Sensitized by Zinc Prophyrin Using Salicylic Acid as a Tridentate Anchoring Group,{ACS} Applied Materials {\&} Interfaces,6,10.1021/am500391w,6697--6703,9,,01/01/2014,Gou_2014,,,S=C=N[Ru]12(N=C=S)(N3CCC(CC3C3N2CCC(C3)C(=O)[O-])C(=O)O)N2CCC(CC2C2N1CCC(C2)C(=O)[O-])C(=O)O.CCCC[N+](CCCC)(CCCC)CCCC.CCCC[N+](CCCC)(CCCC)CCCC,"N719, Ruthenium",,,-
620,18.13,0.66,7.39,"0.6 M propyl methyl iodide (PMII), 0.1 M LiI, 0.05 M I2, and 0.5 M tert-butyl pyridine (TBP) in acetonitrile",NA,-,-,TiO2 film,-,4 hours,AM 1.5G 100mW/cm2,-,Aaron S. Hart and Chandra B. KC and Habtom B. Gobeze and Lindsey R. Sequeira and Francis D'Souza,Porphyrin-Sensitized Solar Cells: Effect of Carboxyl Anchor Group Orientation on the Cell Performance,{ACS} Applied Materials {\&} Interfaces,5,10.1021/am401201q,5314--5323,11,,01/01/2013,Hart_2013,,,S=C=N[Ru]12(N=C=S)(N3CCC(CC3C3N2CCC(C3)C(=O)[O-])C(=O)O)N2CCC(CC2C2N1CCC(C2)C(=O)[O-])C(=O)O.CCCC[N+](CCCC)(CCCC)CCCC.CCCC[N+](CCCC)(CCCC)CCCC,"N719, Ruthenium",,,-
806,17.65,0.68,9.63,"0.1 M LiI, 0.05 M I 2 , 0.6 M
1-methyl-3-propyl-imidazolium iodide (PMII), and 0.5 M 4-tert-butylpyridine (TBP) in a mixture of acetonitrile and valeronitrile (volume ratio of 85:15)",0.25,-,-,TiO2 12 um thick,-,10 hours,AM 1.5G 100mW/cm2,-,Yueqiang Wang and Bin Chen and Wenjun Wu and Xin Li and Weihong Zhu and He Tian and Yongshu Xie,Efficient Solar Cells Sensitized by Porphyrins with an Extended Conjugation Framework and a Carbazole Donor: From Molecular Design to Cosensitization,Angewandte Chemie International Edition,53,10.1002/anie.201406190,10779--10783,40,,01/01/2014,Wang_2014,,,S=C=N[Ru]12(N=C=S)(N3CCC(CC3C3N2CCC(C3)C(=O)[O-])C(=O)O)N2CCC(CC2C2N1CCC(C2)C(=O)[O-])C(=O)O.CCCC[N+](CCCC)(CCCC)CCCC.CCCC[N+](CCCC)(CCCC)CCCC,"N719, Ruthenium",,,-
836,14.79,0.746,9.2,"LiI (0.05 M), I 2 (0.05 M), DMPII (1.0 M), 4-tert-butylpyridine (0.5 M) in a mixture of acetonitrile and valeronitrile (volume ratio 85:15)",0.16,-,-,TiO2 film,-,1.5 hours,AM 1.5G 100mW/cm2,-,Cheng-Hua Wu and Tsung-Yu Pan and Shang-Hao Hong and Chin-Li Wang and Hshin-Hui Kuo and Yang-Yun Chu and Eric Wei-Guang Diau and Ching-Yao Lin,A fluorene-modified porphyrin for efficient dye-sensitized solar cells,Chemical Communications,48,10.1039/c2cc30892d,4329,36,,01/01/2012,Wu_2012,,,S=C=N[Ru]12(N=C=S)(N3CCC(CC3C3N2CCC(C3)C(=O)[O-])C(=O)O)N2CCC(CC2C2N1CCC(C2)C(=O)[O-])C(=O)O.CCCC[N+](CCCC)(CCCC)CCCC.CCCC[N+](CCCC)(CCCC)CCCC,"N719, Ruthenium",,,-
730,16.74,0.73,8.96,"0.6 M 1-methyl-3-propylimidazolium iodide (PMII), 0.1 M LiI, 0.05 M I 2 , and 0.5 M 4-tert-butylpyridine (4-TBP) in a mixture of acetonitrile–valeronitrile (85:15, v/v)",0.096,-,-,TiO2 film (12 um thick + 4 um scattering layer),-,9 hours,AM 1.5G 100mW/cm2,-,Cheng-Hua Wu and Ming-Che Chen and Pin-Chang Su and Hshin-Hui Kuo and Chin-Li Wang and Chun-Yang Lu and Chih-Hung Tsai and Chung-Chih Wu and Ching-Yao Lin,Porphyrins for efficient dye-sensitized solar cells covering the near-{IR} region,J. Mater. Chem. A,2,10.1039/c3ta14208f,991--999,4,,01/01/2014,Wu_2014,,,S=C=N[Ru]12(N=C=S)(N3CCC(CC3C3N2CCC(C3)C(=O)[O-])C(=O)O)N2CCC(CC2C2N1CCC(C2)C(=O)[O-])C(=O)O.CCCC[N+](CCCC)(CCCC)CCCC.CCCC[N+](CCCC)(CCCC)CCCC,"N719, Ruthenium",,,-
820,9.27,0.67,5.09,"0.1 M LiI, 0.05 M I2, 0.6 M 1-methyl-3-propylimidazolium iodide, and 0.5 M tert-butylpyridine in dry acetonitrile",0.16,-,-,"TiO2 film (7 um thick, 20 nm nanocrystals)",-,-,AM 1.5G 100mW/cm2,-,Roberto Grisorio and Luisa De Marco and Giovanni Allegretta and Roberto Giannuzzi and Gian Paolo Suranna and Michele Manca and Piero Mastrorilli and Giuseppe Gigli,Anchoring stability and photovoltaic properties of new D(-$\uppi$-A)2 dyes for dye-sensitized solar cell applications,Dyes and Pigments,98,10.1016/j.dyepig.2013.02.012,221--231,2,,01/01/2013,Grisorio_2013,,,S=C=N[Ru]12(N=C=S)(N3CCC(CC3C3N2CCC(C3)C(=O)[O-])C(=O)O)N2CCC(CC2C2N1CCC(C2)C(=O)[O-])C(=O)O.CCCC[N+](CCCC)(CCCC)CCCC.CCCC[N+](CCCC)(CCCC)CCCC,"N719, Ruthenium",,,-
699,18.06,0.625,7.89,"0.1 M LiI, 0.05 M I2, 0.6 M 1,3-dimethyl-3-imidazolinium iodine, and 0.5 M 4-tert-butyl pyridine (TBP)",0.16,-,-,TiO2 film (12 um thick),-,15 hours,AM 1.5G 100mW/cm2,-,Tamotsu Horiuchi and Hidetoshi Miura and Kouichi Sumioka and Satoshi Uchida,High Efficiency of Dye-Sensitized Solar Cells Based on Metal-Free Indoline Dyes,Journal of the American Chemical Society,126,10.1021/ja0488277,12218--12219,39,,01/01/2004,Horiuchi_2004,,,S=C=N[Ru]12(N=C=S)(N3C=C[C@H](C=C3C3=C[C@@H](C=CN23)C(=O)O)C(=O)O)N2C=C[C@H](C=C2C2=C[C@@H](C=CN12)C(=O)O)C(=O)O,"N3, Ruthenium",,,-
754,16.68,0.657,8.26,"0.1 M LiI, 0.05 M I2, 0.6 M 1,3-dimethyl-3-imidazolinium iodine, and 0.5 M 4-tert-butyl pyridine (TBP)",0.16,-,-,TiO2 film (12 um thick),-,15 hours,AM 1.5G 100mW/cm2,-,Tamotsu Horiuchi and Hidetoshi Miura and Kouichi Sumioka and Satoshi Uchida,High Efficiency of Dye-Sensitized Solar Cells Based on Metal-Free Indoline Dyes,Journal of the American Chemical Society,126,10.1021/ja0488277,12218--12219,39,,01/01/2004,Horiuchi_2004,,,S=C=N[Ru]12(N=C=S)(N3CCC(CC3C3N2CCC(C3)C(=O)[O-])C(=O)O)N2CCC(CC2C2N1CCC(C2)C(=O)[O-])C(=O)O.CCCC[N+](CCCC)(CCCC)CCCC.CCCC[N+](CCCC)(CCCC)CCCC,"N719, Ruthenium",,,-
727,11.95,0.68,5.91,"0.6 mol/L BMII (1-butyl-3-methyl imidazolium iodide), 0.1 mol/L LiI, 0.05 mol/L I2, 0.5 mol/L TBP (4-tertbutylpyridine) in acetonitrile",0.159,-,-,TiO2 film (3 um thick + 4 um scattering layer),-,12 hours,AM 1.5G 100mW/cm2,-,Xiaomei Huang and Yi Fang and Xin Li and Yongshu Xie and Weihong Zhu,Novel dyes based on naphthalimide moiety as electron acceptor for efficient dye-sensitized solar cells,Dyes and Pigments,90,10.1016/j.dyepig.2011.01.010,297--303,3,,01/01/2011,Huang_2011,,,S=C=N[Ru]12(N=C=S)(N3CCC(CC3C3N2CCC(C3)C(=O)[O-])C(=O)O)N2CCC(CC2C2N1CCC(C2)C(=O)[O-])C(=O)O.CCCC[N+](CCCC)(CCCC)CCCC.CCCC[N+](CCCC)(CCCC)CCCC,"N719, Ruthenium",,,-
740,15.62,0.62,7.26,"LiI (0.5 M), I2 (0.05 M), and TBP (4-tert-butylpyridine) (0.5 M) in MeCN",0.25,-,-,TiO2 film,-,-,AM 1.5G 100mW/cm2,-,Chiung Hui Huang and Yuan Jay Chang,Dyes for sensitized solar cells by using [2.2]paracyclophane as a bridging unit,Tetrahedron Letters,55,10.1016/j.tetlet.2014.07.034,4938--4942,35,,01/01/2014,Huang_2014,,,S=C=N[Ru]12(N=C=S)(N3CCC(CC3C3N2CCC(C3)C(=O)[O-])C(=O)O)N2CCC(CC2C2N1CCC(C2)C(=O)[O-])C(=O)O.CCCC[N+](CCCC)(CCCC)CCCC.CCCC[N+](CCCC)(CCCC)CCCC,"N719, Ruthenium",,,-
750,17.47,0.6,7.9,"3-dimethylimidazolium iodide (DMII)(1.0 M) and guanidinium thiocyanate (0.1 M), in addition to LiI (0.05 M), I2 (0.03 M), and TBP (0.5 M) in a mixed solvent of MeCN and valeronitrile (85:15, v/v)",0.25,-,-,TiO2 film,-,-,AM 1.5G 100mW/cm2,-,Chiung Hui Huang and Yuan Jay Chang,Dyes for sensitized solar cells by using [2.2]paracyclophane as a bridging unit,Tetrahedron Letters,55,10.1016/j.tetlet.2014.07.034,4938--4942,35,,01/01/2014,Huang_2014,,,S=C=N[Ru]12(N=C=S)(N3CCC(CC3C3N2CCC(C3)C(=O)[O-])C(=O)O)N2CCC(CC2C2N1CCC(C2)C(=O)[O-])C(=O)O.CCCC[N+](CCCC)(CCCC)CCCC.CCCC[N+](CCCC)(CCCC)CCCC,"N719, Ruthenium",,,-
800,17.91,0.71,10.19,"0.5 M 1-butyl-3- methylimidazolium iodide (BMII), 0.1 M lithium iodide, 0.05 M iodine and 0.5 M tert-butylpyridine in acetonitrile",0.16,5 mM CDCA,-,TiO2 film (17 um thick),-,-,AM 1.5G 100mW/cm2,-,Damien Joly and Laia Pellej{\`{a}} and St{\'{e}}phanie Narbey and Fr{\'{e}}d{\'{e}}ric Oswald and Julien Chiron and John N. Clifford and Emilio Palomares and Renaud Demadrille,A Robust Organic Dye for Dye Sensitized Solar Cells Based on Iodine/Iodide Electrolytes Combining High Efficiency and Outstanding Stability,Scientific Reports,4,10.1038/srep04033,,1,,01/01/2014,Joly_2014,,,S=C=N[Ru]12(N=C=S)(N3CCC(CC3C3N2CCC(C3)C(=O)[O-])C(=O)O)N2CCC(CC2C2N1CCC(C2)C(=O)[O-])C(=O)O.CCCC[N+](CCCC)(CCCC)CCCC.CCCC[N+](CCCC)(CCCC)CCCC,"N719, Ruthenium",,,-
690,12.77,0.75,6.57,"0.6 M DMPII, 0.1M LiI, 0.1M I2, 0.5M TBP in acetonitrile",0.25,-,-,TiO2 film (11 um thick + 4 um scattering layer),-,-,AM 1.5G 100mW/cm2,-,Chang Young Jung and Cheol Jun Song and Wang Yao and Jong Min Park and In Ho Hyun and Dong Hoon Seong and Jae Yun Jaung,Synthesis and performance of new quinoxaline-based dyes for dye sensitized solar cell,Dyes and Pigments,121,10.1016/j.dyepig.2015.05.019,204--210,,,01/01/2015,Jung_2015,,,S=C=N[Ru]12(N=C=S)(N3CCC(CC3C3N2CCC(C3)C(=O)[O-])C(=O)O)N2CCC(CC2C2N1CCC(C2)C(=O)[O-])C(=O)O.CCCC[N+](CCCC)(CCCC)CCCC.CCCC[N+](CCCC)(CCCC)CCCC,"N719, Ruthenium",,,-
750,18.44,0.67,9.16,"0.6 M 3-hexyl-1,2-dimethylimidazolium iodide, 0.04 M iodine, 0.025 M LiI, 0.05 M guanidium thiocyanate, and 0.28 M tertbutylpyridine in acetonitrile",0.18,10 mM CDCA,-,TiO2 film (13 um thick + 10 um scattering layer),-,-,AM 1.5G 100mW/cm2,-,Il Jung and Jae Kwan Lee and Kyu Ho Song and Kihyung Song and Sang Ook Kang and Jaejung Ko,Synthesis and Photovoltaic Properties of Efficient Organic Dyes Containing the Benzo[b]furan Moiety for Solar Cells,The Journal of Organic Chemistry,72,10.1021/jo0625150,3652--3658,10,,01/01/2007,Jung_2007,,,S=C=N[Ru]12(N=C=S)(N3CCC(CC3C3N2CCC(C3)C(=O)[O-])C(=O)O)N2CCC(CC2C2N1CCC(C2)C(=O)[O-])C(=O)O.CCCC[N+](CCCC)(CCCC)CCCC.CCCC[N+](CCCC)(CCCC)CCCC,"N719, Ruthenium",,,-
745,15.3,0.64,7.29,"0.5 M lithium iodide (LiI), 0.05 M iodine (I2), and 0.5 M 4-tert-butylpyridine dissolved in acetonitrile",0.25,-,-,TiO2 film (12 um thick + 5 um scattering layer),-,12 hours,AM 1.5G 100mW/cm2,-,Lai-Fan Lai and Cheuk-Lam Ho and Yung-Chung Chen and Wen-Jun Wu and Feng-Rong Dai and Chung-Hin Chui and Shu-Ping Huang and Kun-Peng Guo and Jiann-T{\textquotesingle}suen Lin and He Tian and Shi-He Yang and Wai-Yeung Wong,New bithiazole-functionalized organic photosensitizers for dye-sensitized solar cells,Dyes and Pigments,96,10.1016/j.dyepig.2012.10.002,516--524,2,,01/01/2013,Lai_2013,,,S=C=N[Ru]12(N=C=S)(N3CCC(CC3C3N2CCC(C3)C(=O)[O-])C(=O)O)N2CCC(CC2C2N1CCC(C2)C(=O)[O-])C(=O)O.CCCC[N+](CCCC)(CCCC)CCCC.CCCC[N+](CCCC)(CCCC)CCCC,"N719, Ruthenium",,,-
804.6,12.5,0.7241,7.24,"0.05 M guanidine thiocyanate, 0.03 M I2, 0.5 M 4-tert-butylpyridine (TBP), and 0.7 M 1-propyl-3-methylimidazolium (PMII) in acetonitrile mixed with valeronitrile (85/15, v/v)",0.45,-,-,TiO2 film (10 um thick + 5 um scattering layer),-,-,AM 1.5G 100mW/cm2,-,Min-Woo Lee and Jae-Yup Kim and Duck-Hyung Lee and Min Jae Ko,"Novel D-$\uppi$-A Organic Dyes with Thieno[3,2-b]thiophene-3,4-ethylenedioxythiophene Unit as a $\uppi$-Bridge for Highly Efficient Dye-Sensitized Solar Cells with Long-Term Stability",{ACS} Applied Materials {\&} Interfaces,6,10.1021/am405686z,4102--4108,6,,01/01/2014,Lee_2014,,,S=C=N[Ru]12(N=C=S)(N3CCC(CC3C3N2CCC(C3)C(=O)[O-])C(=O)O)N2CCC(CC2C2N1CCC(C2)C(=O)[O-])C(=O)O.CCCC[N+](CCCC)(CCCC)CCCC.CCCC[N+](CCCC)(CCCC)CCCC,"N719, Ruthenium",,,-
745,9.32,0.67,4.65,"0.6 M DMPImI, 0.1 M LiI, 0.05 M I2, and 0.5 M 4-tertbutylpyridine in acetonitrile",0.13,-,-,TiO2 film (4.5 um thick),-,-,AM 1.5G 100mW/cm2,-,Yanliang Liang and Bo Peng and Jing Liang and Zhanliang Tao and Jun Chen,"Triphenylamine-Based Dyes Bearing Functionalized 3,4-Propylenedioxythiophene Linkers with Enhanced Performance for Dye-Sensitized Solar Cells",Organic Letters,12,10.1021/ol902973r,1204--1207,6,,01/01/2010,Liang_2010,,,S=C=N[Ru]12(N=C=S)(N3C=C[C@H](C=C3C3=C[C@@H](C=CN23)C(=O)O)C(=O)O)N2C=C[C@H](C=C2C2=C[C@@H](C=CN12)C(=O)O)C(=O)O,"N3, Ruthenium",,,-
760,16.12,0.7,8.57,"0.6 M 1-butyl-3-methylimidazolium iodide (BMII), 0.05 M LiI, 0.03 M I2, 0.5 M 4-tert-butylpyridine, and 0.1 M guanidinium thiocyanate in a mixture of acetonitrile-valeronitrile (85:15, v/v)]",0.125,0.5 mM DCA,-,TiO2 film (12 um thick + 4 um scattering layer),-,24 hours,AM 1.5G 100mW/cm2,-,Li-Yen Lin and Chih-Hung Tsai and Ken-Tsung Wong and Tsung-Wei Huang and Chung-Chih Wu and Shu-Hua Chou and Francis Lin and Shinn-Horng Chen and An-I Tsai,Efficient organic {DSSC} sensitizers bearing an electron-deficient pyrimidine as an effective $\uppi$-spacer,Journal of Materials Chemistry,21,10.1039/c1jm10201j,5950,16,,01/01/2011,Lin_2011,,,S=C=N[Ru]12(N=C=S)(N3CCC(CC3C3N2CCC(C3)C(=O)[O-])C(=O)O)N2CCC(CC2C2N1CCC(C2)C(=O)[O-])C(=O)O.CCCC[N+](CCCC)(CCCC)CCCC.CCCC[N+](CCCC)(CCCC)CCCC,"N719, Ruthenium",,,-
770,14.65,0.7,7.93,"0.6 M 1-butyl-3-methylimidazolium iodide (BMII), 0.05 M LiI, 0.03 M I2, 0.5 M 4-tert-butylpyridine, and 0.1 M guanidinium thiocyanate in a mixture of acetonitrile-valeronitrile (85: 15, v/v)",0.125,0.5 mM DCA,-,TiO2 film (7 um thick + 5 um scattering layer),-,24 hours,AM 1.5G 100mW/cm2,-,Li-Yen Lin and Chih-Hung Tsai and Ken-Tsung Wong and Tsung-Wei Huang and Lun Hsieh and Su-Hao Liu and Hao-Wu Lin and Chung-Chih Wu and Shu-Hua Chou and Shinn-Horng Chen and An-I Tsai,Organic Dyes Containing Coplanar Diphenyl-Substituted Dithienosilole Core for Efficient Dye-Sensitized Solar Cells,The Journal of Organic Chemistry,75,10.1021/jo100762t,4778--4785,14,,01/01/2010,Lin_2010,,,S=C=N[Ru]12(N=C=S)(N3CCC(CC3C3N2CCC(C3)C(=O)[O-])C(=O)O)N2CCC(CC2C2N1CCC(C2)C(=O)[O-])C(=O)O.CCCC[N+](CCCC)(CCCC)CCCC.CCCC[N+](CCCC)(CCCC)CCCC,"N719, Ruthenium",,,-
760,14.59,0.63,7,"acetonitrile solution containing LiI (0.5 M), I2 (0.05 M), and 4-tert-butylpyridine (0.5 M)",0.25,-,-,TiO2 film (16-18 um thick),-,12 hours,AM 1.5G 100mW/cm2,-,Yan-Duo Lin and Tahsin J. Chow,Fluorine substituent effect on organic dyes for sensitized solar cells,Journal of Photochemistry and Photobiology A: Chemistry,230,10.1016/j.jphotochem.2011.12.013,47--54,1,,01/01/2012,Lin_2012,,,S=C=N[Ru]12(N=C=S)(N3CCC(CC3C3N2CCC(C3)C(=O)[O-])C(=O)O)N2CCC(CC2C2N1CCC(C2)C(=O)[O-])C(=O)O.CCCC[N+](CCCC)(CCCC)CCCC.CCCC[N+](CCCC)(CCCC)CCCC,"N719, Ruthenium",,,-
