Repository: PaulC61/Cheminformatics

# Cheminformatics
Repository for:
Cheminformatics Masters students of University of Strasbourg 2020 - 2022
+ My own projects related to the course

File: InternshipM2_BIU/rawDSSCDBdata.csv (part 69 of 77)
VOC,JSC,FF,PCE,Electrolyte,Active area,Co-adsorbent,Co-sensitizer,Semiconductor,Dye loading,Exposure time,Solar simulator,Performance comment,Article author,Article title,Article journal,Article volume,Article DOI,Article pages,Article issue nr,Article EID,Article year,Article year,Article electronic id,Article keywords,Molecule SMILE,Molecule keywords,Molecule spectrum absorption maxima,Molecule spectrum emission maxima,Molecule spectrum solvent
750,13.86,0.7,7.25,"0.5MLiI, 0.05M I2, and 0.5 M 4-tert-butylpyridine (TBP) in 3-methoxypropionitrile",-,-,-,TiO2 film,-,-,AM 1.5G 100mW/cm2,-,Xunshan Liu and Zhencai Cao and Hongli Huang and Xuxu Liu and Yingzi Tan and Huajie Chen and Yong Pei and Songting Tan,Novel D{\textendash}D{\textendash}$\uppi$-A organic dyes based on triphenylamine and indole-derivatives for high performance dye-sensitized solar cells,Journal of Power Sources,248,10.1016/j.jpowsour.2013.09.106,400--406,,,01/01/2014,Liu_2014,,,S=C=N[Ru]12(N=C=S)(N3CCC(CC3C3N2CCC(C3)C(=O)[O-])C(=O)O)N2CCC(CC2C2N1CCC(C2)C(=O)[O-])C(=O)O.CCCC[N+](CCCC)(CCCC)CCCC.CCCC[N+](CCCC)(CCCC)CCCC,"N719, Ruthenium",,,-
780,13.84,0.6704,7.23,"0.06 M LiI, 0.03 M I 2 , 0.6 M 1,2-dimethyl-3-propylimidazolium iodide, and 0.5 M 4-tert-butylpyridine in acetonitrile",0.159,-,-,TiO2 film,-,4 hours,AM 1.5G 100mW/cm2,-,Futai Lu and Jie Zhang and Yongzhu Zhou and Yanming Zhao and Bao Zhang and Yaqing Feng,Novel D{\textendash}$\uppi${\textendash}A porphyrin dyes with different alkoxy chains for use in dye-sensitized solar cells,Dyes and Pigments,125,10.1016/j.dyepig.2015.10.010,116--123,,,01/01/2016,Lu_2016,,,S=C=N[Ru]12(N=C=S)(N3CCC(CC3C3N2CCC(C3)C(=O)[O-])C(=O)O)N2CCC(CC2C2N1CCC(C2)C(=O)[O-])C(=O)O.CCCC[N+](CCCC)(CCCC)CCCC.CCCC[N+](CCCC)(CCCC)CCCC,"N719, Ruthenium",,,-
630,11.32,0.738,6.52,"(0.06 M LiI, 0.03 M I2 , 0.6 M 1,2-dimethyl-3-propylimidazolium iodide, and 0.5 M 4-tert-butylpyridine in acetonitrile",0.159,-,-,TiO2 film 10 um,-,2 hours,AM 1.5G 100mW/cm2,-,Nuonuo Zhang and Bao Zhang and Jiaying Yan and Xiaodong Xue and Xiao Peng and Yuanchao Li and Yanbo Yang and Chenggong Ju and Chencheng Fan and Yaqing Feng,Synthesis of $\uppi$-A-porphyrins and their photoelectric performance for dye-sensitized solar cells,Renewable Energy,77,10.1016/j.renene.2014.12.066,579--585,,,01/01/2015,Zhang_2015,,,S=C=N[Ru]12(N=C=S)(N3CCC(CC3C3N2CCC(C3)C(=O)[O-])C(=O)O)N2CCC(CC2C2N1CCC(C2)C(=O)[O-])C(=O)O.CCCC[N+](CCCC)(CCCC)CCCC.CCCC[N+](CCCC)(CCCC)CCCC,"N719, Ruthenium",,,-
620,18.7,0.66,7.69,"0.6 M tetrabutylammonium iodide, 0.5 M tert-butylpyridine, 0.1 M lithium iodide, and 100 mM iodine in 3-methoxypropionitrile",-,-,-,TiO2 film (10 um thick + 5 um scattering layer),-,-,AM 1.5G 100mW/cm2,-,Lihong Yu and Jingyu Xi and Hung Tat Chan and Tao Su and Lucy Jane Antrobus and Bin Tong and Yuping Dong and Wai Kin Chan and David Lee Phillips,Novel Organic D-$\uppi$-2A Sensitizer for Dye Sensitized Solar Cells and Its Electron Transfer Kinetics on {TiO}2Surface,The Journal of Physical Chemistry C,117,10.1021/jp3113182,2041--2052,5,,01/01/2013,Yu_2013,,,S=C=N[Ru]12(N=C=S)(N3CCC(CC3C3N2CCC(C3)C(=O)[O-])C(=O)O)N2CCC(CC2C2N1CCC(C2)C(=O)[O-])C(=O)O.CCCC[N+](CCCC)(CCCC)CCCC.CCCC[N+](CCCC)(CCCC)CCCC,"N719, Ruthenium",,,-
718,17.79,0.6,7.64,0.05 M I2 + 0.5 M LiI in the mixed solvent of acetonitrile and 3-methoxypropionitrile,0.25,-,-,TiO2 film (10 um thick + 4 um scattering layer),-,12 hours,AM 1.5G 100mW/cm2,-,Weijiang Ying and Fuling Guo and Jing Li and Qiong Zhang and Wenjun Wu and He Tian and Jianli Hua,Series of New D-A-$\uppi$-A Organic Broadly Absorbing Sensitizers Containing Isoindigo Unit for Highly Efficient Dye-Sensitized Solar Cells,{ACS} Applied Materials {\&} Interfaces,4,10.1021/am300925e,4215--4224,8,,01/01/2012,Ying_2012,,,S=C=N[Ru]12(N=C=S)(N3CCC(CC3C3N2CCC(C3)C(=O)[O-])C(=O)O)N2CCC(CC2C2N1CCC(C2)C(=O)[O-])C(=O)O.CCCC[N+](CCCC)(CCCC)CCCC.CCCC[N+](CCCC)(CCCC)CCCC,"N719, Ruthenium",,,-
726,16.33,0.66,7.86,0.1 M LiI + 0.05 M I2 + 0.6 M DMPII + 0.5 M TBP in acetonitrile,0.28,-,-,TiO2 film 14 um,-,12 hours,AM 1.5G 100mW/cm2,-,Jiabao Yang and Fuling Guo and Jianli Hua and Xin Li and Wenjun Wu and Yi Qu and He Tian,Efficient and stable organic {DSSC} sensitizers bearing quinacridone and furan moieties as a planar $\uppi$-spacer,Journal of Materials Chemistry,22,10.1039/c2jm31929b,24356,46,,01/01/2012,Yang_2012,,,S=C=N[Ru]12(N=C=S)(N3CCC(CC3C3N2CCC(C3)C(=O)[O-])C(=O)O)N2CCC(CC2C2N1CCC(C2)C(=O)[O-])C(=O)O.CCCC[N+](CCCC)(CCCC)CCCC.CCCC[N+](CCCC)(CCCC)CCCC,"N719, Ruthenium",,,-
756,11.95,0.74,6.7,"0.6 M DMPII, 0.1 M LiI, 0.1 M I2 and 0.5 M TBP in acetonitrile",0.25,-,-,TiO2 film 10 um,-,12 hours,AM 1.5G 100mW/cm2,-,Guohua Wu and Fantai Kong and Jingzhe Li and Xiaqin Fang and Yi Li and Songyuan Dai and Qianqian Chen and Xianxi Zhang,Triphenylamine-based organic dyes with julolidine as the secondary electron donor for dye-sensitized solar cells,Journal of Power Sources,243,10.1016/j.jpowsour.2013.05.188,131--137,,,01/01/2013,Wu_2013,,,S=C=N[Ru]12(N=C=S)(N3CCC(CC3C3N2CCC(C3)C(=O)[O-])C(=O)O)N2CCC(CC2C2N1CCC(C2)C(=O)[O-])C(=O)O.CCCC[N+](CCCC)(CCCC)CCCC.CCCC[N+](CCCC)(CCCC)CCCC,"N719, Ruthenium",,,-
660,17.37,0.6,6.7,"0.5 M LiI, 0.05 M I2, 0.5 M TBP in acetonitrile",0.16,-,-,TiO2 film (12 um thick),-,-,AM 1.5G 100mW/cm2,-,Chun-Guey Wu and Wei-Tsung Shieh and Chin-Sheng Yang and Chun-Jui Tan and Chiao-Hsin Chang and Su-Chien Chen and Chia-Yin Wu and Hui-Hsu Gavin Tsai,Molecular engineering of cyclopentadithiophene-containing organic dyes for dye-sensitized solar cell: Experimental results vs theoretical calculation,Dyes and Pigments,99,10.1016/j.dyepig.2013.08.016,1091--1100,3,,01/01/2013,Wu_2013,,,S=C=N[Ru]12(N=C=S)(N3CCC(CC3C3N2CCC(C3)C(=O)[O-])C(=O)O)N2CCC(CC2C2N1CCC(C2)C(=O)[O-])C(=O)O.CCCC[N+](CCCC)(CCCC)CCCC.CCCC[N+](CCCC)(CCCC)CCCC,"N719, Ruthenium",,,-
756,11.95,0.74,6.7,"0.6 mol/L DMPII, 0.1 mol/L LiI, 0.1 mol/L I2 and 0.5 mol/L 4-tert-butylpyridine (TBP) in acetonitrile",0.25,-,-,TiO2 film 10 um,-,12 hours,AM 1.5G 100mW/cm2,-,Guohua Wu and Fantai Kong and Jingzhe Li and Wangchao Chen and Xiaqin Fang and Changneng Zhang and Qianqian Chen and Xianxi Zhang and Songyuan Dai,Influence of different acceptor groups in julolidine-based organic dye-sensitized solar cells,Dyes and Pigments,99,10.1016/j.dyepig.2013.06.023,653--660,3,,01/01/2013,Wu_2013,,,S=C=N[Ru]12(N=C=S)(N3CCC(CC3C3N2CCC(C3)C(=O)[O-])C(=O)O)N2CCC(CC2C2N1CCC(C2)C(=O)[O-])C(=O)O.CCCC[N+](CCCC)(CCCC)CCCC.CCCC[N+](CCCC)(CCCC)CCCC,"N719, Ruthenium",,,-
689,16.1,0.67,7.47,"0.1MLiI, 0.6MMPII, 0.05MI2, 0.5M4-TBP in the mixed solvent of acetonitrile and 3-methoxypropionitrile (7:3, v/v)",-,-,-,TiO2 film 13 um,-,12 hours,AM 1.5G 100mW/cm2,-,Chengyou Wang and Minjing Wu and Yue Hu and Wenjun Wu and Jianhua Su and Jing Li,5-Phenyl-iminostilbene based organic dyes for efficient dye-sensitized solar cells,Tetrahedron,70,10.1016/j.tet.2014.02.074,6241--6248,36,,01/01/2014,Wang_2014,,,S=C=N[Ru]12(N=C=S)(N3CCC(CC3C3N2CCC(C3)C(=O)[O-])C(=O)O)N2CCC(CC2C2N1CCC(C2)C(=O)[O-])C(=O)O.CCCC[N+](CCCC)(CCCC)CCCC.CCCC[N+](CCCC)(CCCC)CCCC,"N719, Ruthenium",,,-
689,16.1,0.67,7.47,"0.1M LiI, 0.6M MPII, 0.05M I2, 0.5M 4-TBP in the mixed solvent of acetonitrile and 3-methoxypropionitrile (7:3, v/v)",0.158,-,-,TiO2 film,-,12 hours,AM 1.5G 100mW/cm2,-,Chengyou Wang and Jing Li and Shengyun Cai and Zhijun Ning and Dongmei Zhao and Qiong Zhang and Jian-Hua Su,Performance improvement of dye-sensitizing solar cell by semi-rigid triarylamine-based donors,Dyes and Pigments,94,10.1016/j.dyepig.2011.11.002,40--48,1,,01/01/2012,Wang_2012,,,S=C=N[Ru]12(N=C=S)(N3CCC(CC3C3N2CCC(C3)C(=O)[O-])C(=O)O)N2CCC(CC2C2N1CCC(C2)C(=O)[O-])C(=O)O.CCCC[N+](CCCC)(CCCC)CCCC.CCCC[N+](CCCC)(CCCC)CCCC,"N719, Ruthenium",,,-
765,14.94,0.69,7.93,"0.6 M PMII, 0.03 M I2, 0.05 M LiI, 0.1 M guanidinium thiocyanate (GuSCN), and 0.5 M 4-tertbutylpyridine (TBP) in acetonitrile and valeronitrile (85:15 v/v)",0.16,-,-,TiO2 film 15 um,-,16 hours,AM 1.5G 100mW/cm2,-,Li-Lin Tan and Li-Jun Xie and Yong Shen and Jun-Min Liu and Li-Min Xiao and Dai-Bin Kuang and Cheng-Yong Su,"Novel organic dyes incorporating a carbazole or dendritic 3,6-diiodocarbazole unit for efficient dye-sensitized solar cells",Dyes and Pigments,100,10.1016/j.dyepig.2013.09.025,269--277,,,01/01/2014,Tan_2014,,,S=C=N[Ru]12(N=C=S)(N3CCC(CC3C3N2CCC(C3)C(=O)[O-])C(=O)O)N2CCC(CC2C2N1CCC(C2)C(=O)[O-])C(=O)O.CCCC[N+](CCCC)(CCCC)CCCC.CCCC[N+](CCCC)(CCCC)CCCC,"N719, Ruthenium",,,-
665,18.6,0.7,8.62,"0.1 M LiI, 0.6 M 1-propyl-2,3-dimethylimidazolium iodide (DMPII), 0.05 M I2, and 0.5 M tertbutylpyridine (TBP) in 3-methoxypropionitrile (MPN)/ACN
(volume ratio of 1:1)",0.16,-,-,TiO2 film (14 um thick + 4.5 um scattering layer),-,24 hours,AM 1.5G 100mW/cm2,-,Prachi Singh and Abhishek Baheti and K.R. Justin Thomas and Chuan-Pei Lee and Kuo-Chuan Ho,Fluorene-based organic dyes containing acetylene linkage for dye-sensitized solar cells,Dyes and Pigments,95,10.1016/j.dyepig.2012.06.004,523--533,3,,01/01/2012,Singh_2012,,,S=C=N[Ru]12(N=C=S)(N3CCC(CC3C3N2CCC(C3)C(=O)[O-])C(=O)O)N2CCC(CC2C2N1CCC(C2)C(=O)[O-])C(=O)O.CCCC[N+](CCCC)(CCCC)CCCC.CCCC[N+](CCCC)(CCCC)CCCC,"N719, Ruthenium",,,-
750,16.4,0.619,7.65,"0.60 M butylmethylimidazolium iodide (BMIM-I), 0.03 M I2, 0.50 M 4-tertbutylpyridine (TBP) and 0.10 M guanidinium thiocyanate (GTC) in acetonitrile/valeronitrile 85/15 (v/v),",0.25,-,-,TiO2 film (20 um thick),-,24 hours,AM 1.5G 100mW/cm2,-,Manal Al-Eid and SungHwan Lim and Kwang-Won Park and Brian Fitzpatrick and Chi-Hwan Han and Kyungwon Kwak and Jongin Hong and Graeme Cooke,Facile synthesis of metal-free organic dyes featuring a thienylethynyl spacer for dye sensitized solar cells,Dyes and Pigments,104,10.1016/j.dyepig.2014.01.004,197--203,,,01/01/2014,Al_Eid_2014,,,S=C=N[Ru]12(N=C=S)(N3CCC(CC3C3N2CCC(C3)C(=O)[O-])C(=O)O)N2CCC(CC2C2N1CCC(C2)C(=O)[O-])C(=O)O.CCCC[N+](CCCC)(CCCC)CCCC.CCCC[N+](CCCC)(CCCC)CCCC,"N719, Ruthenium",,,-
695,14.03,0.63,6.16,"0.6 M 1,2-dimethyl-3-propylimidazolinium iodine, 0.1 M LiI, 0.05 M I2, and 0.5 M 4-tert-butylpyridine (TBP) in 3-methoxypropionitrile",0.159,-,-,TiO2 film (10 um thick),-,-,AM 1.5G 100mW/cm2,-,Ruikui Chen and Xichuan Yang and Haining Tian and Xiuna Wang and Anders Hagfeldt and Licheng Sun,Effect of Tetrahydroquinoline Dyes Structure on the Performance of Organic Dye-Sensitized Solar Cells,Chemistry of Materials,19,10.1021/cm070617g,4007--4015,16,,01/01/2007,Chen_2007,,,S=C=N[Ru]12(N=C=S)(N3C=C[C@H](C=C3C3=C[C@@H](C=CN23)C(=O)O)C(=O)O)N2C=C[C@H](C=C2C2=C[C@@H](C=CN12)C(=O)O)C(=O)O,"N3, Ruthenium",,,-
650,15.24,0.57,5.71,"0.6 M 1,2-dimethyl-3-propylimidazolium iodide (DMPII), 0.0653MLiI, 0.03MI2, 0.28M4-tertbutylpyridine (TBP) and 0.05M guanidium thiocyanate (GuSCN) in acetonitrile",0.16,-,-,TiO2 film (14 um thick),-,12 hours,AM 1.5G 100mW/cm2,-,Ximing Chen and Chunyang Jia and Zhongquan Wan and Xiaojun Yao,Organic dyes with imidazole derivatives as auxiliary donors for dye-sensitized solar cells: Experimental and theoretical investigation,Dyes and Pigments,104,10.1016/j.dyepig.2013.12.024,48--56,,,01/01/2014,Chen_2014,,,S=C=N[Ru]12(N=C=S)(N3CCC(CC3C3N2CCC(C3)C(=O)[O-])C(=O)O)N2CCC(CC2C2N1CCC(C2)C(=O)[O-])C(=O)O.CCCC[N+](CCCC)(CCCC)CCCC.CCCC[N+](CCCC)(CCCC)CCCC,"N719, Ruthenium",,,-
750,15.59,0.7,8.16,"0.6 M 1-butyl-3-methylimidazolium iodide (BMII), 0.05 M LiI, 0.03 M I2, 0.5 M 4-tert -butylpyridine, and 0.1 M guanidinium thiocyanate in a mixture of acetonitrile and valeronitrile (85/15, v/v)",0.125,-,-,TiO2 film (12 um thick + 4 um scattering layer),-,24 hours,AM 1.5G 100mW/cm2,-,Jia-Hung Chen and Chih-Hung Tsai and Shao-An Wang and Ya-Yan Lin and Tsung-Wei Huang and Shih-Feng Chiu and Chung-Chih Wu and Ken-Tsung Wong,Organic Dyes Containing a Coplanar Indacenodithiophene Bridge for High-Performance Dye-Sensitized Solar Cells,The Journal of Organic Chemistry,76,10.1021/jo201730a,8977--8985,21,,01/01/2011,Chen_2011,,,S=C=N[Ru]12(N=C=S)(N3CCC(CC3C3N2CCC(C3)C(=O)[O-])C(=O)O)N2CCC(CC2C2N1CCC(C2)C(=O)[O-])C(=O)O.CCCC[N+](CCCC)(CCCC)CCCC.CCCC[N+](CCCC)(CCCC)CCCC,"N719, Ruthenium",,,-
695,14.03,0.63,6.16,"0.6M 1,2-dimethyl-3-propylimidazolinium iodine (DMPII), 0.1M LiI, 0.05M I2 and 0.5M 4-tert-butylpyridine (TBP) in 3-methoxypropionitrile",0.159,-,-,TiO2 film (10 um thick),-,-,AM 1.5G 100mW/cm2,-,Ruikui Chen and Xichuan Yang and Haining Tian and Licheng Sun,Tetrahydroquinoline dyes with different spacers for organic dye-sensitized solar cells,Journal of Photochemistry and Photobiology A: Chemistry,189,10.1016/j.jphotochem.2007.02.018,295--300,02-Mar,,01/01/2007,Chen_2007,,,S=C=N[Ru]12(N=C=S)(N3C=C[C@H](C=C3C3=C[C@@H](C=CN23)C(=O)O)C(=O)O)N2C=C[C@H](C=C2C2=C[C@@H](C=CN12)C(=O)O)C(=O)O,"N3, Ruthenium",,,-
692,16.8,0.68,7.9,"0.6 M 1,2-dimethyl-3-n-propylimidazolium iodide (DMPImI), 0.1 M LiI, 0.05 M I2, and 0.5 M tertbutylpyridine in acetonitrile",0.16,-,-,TiO2 film (12 um thick),-,-,AM 1.5G 100mW/cm2,-,Xiaobing Cheng and Siyuan Sun and Mao Liang and Yongbo Shi and Zhe Sun and Song Xue,Organic dyes incorporating the cyclopentadithiophene moiety for efficient dye-sensitized solar cells,Dyes and Pigments,92,10.1016/j.dyepig.2011.09.019,1292--1299,3,,01/01/2012,Cheng_2012,,,S=C=N[Ru]12(N=C=S)(N3CCC(CC3C3N2CCC(C3)C(=O)[O-])C(=O)O)N2CCC(CC2C2N1CCC(C2)C(=O)[O-])C(=O)O.CCCC[N+](CCCC)(CCCC)CCCC.CCCC[N+](CCCC)(CCCC)CCCC,"N719, Ruthenium",,,-
730,16.1,0.64,7.41,"0.5 M lithium iodide (LiI), 0.05 M iodine (I2), and 0.5 M 4-tertbutylpyridine in acetonitrile",0.25,-,-,TiO2 film (18 um thick),-,12 hours,AM 1.5G 100mW/cm2,-,Hsien-Hsin Chou and Yung-Chung Chen and Hsuan-Jui Huang and Ting-Hui Lee and Jiann T. Lin and Chiitang Tsai and Kellen Chen,"High-performance dye-sensitized solar cells based on 5,6-bis-hexyloxy-benzo[2,1,3]thiadiazole",Journal of Materials Chemistry,22,10.1039/c2jm30427a,10929,21,,01/01/2012,Chou_2012,,,S=C=N[Ru]12(N=C=S)(N3CCC(CC3C3N2CCC(C3)C(=O)[O-])C(=O)O)N2CCC(CC2C2N1CCC(C2)C(=O)[O-])C(=O)O.CCCC[N+](CCCC)(CCCC)CCCC.CCCC[N+](CCCC)(CCCC)CCCC,"N719, Ruthenium",,,-
770,8.19,0.69,4.37,"0.5 M LiI, 0.05 M I2, and 0.5 M 4-tert-butylpyridine (TBP) dissolved in MeCN",0.25,-,-,TiO2 film 3 um thick,-,-,AM 1.5G 100mW/cm2,-,Hsuan-Chih Chu and Duryodhan Sahu and Ying-Chan Hsu and Harihara Padhy and Dhananjaya Patra and Jiann-T'Suen Lin and Dibyendu Bhattacharya and Kuang-Lieh Lu and Kung-Hwa Wei and Hong-Cheu Lin,Structural planarity and conjugation effects of novel symmetrical acceptor{\textendash}donor{\textendash}acceptor organic sensitizers on dye-sensitized solar cells,Dyes and Pigments,93,10.1016/j.dyepig.2011.09.012,1488--1497,01-Mar,,01/01/2012,Chu_2012,,,S=C=N[Ru]12(N=C=S)(N3CCC(CC3C3N2CCC(C3)C(=O)[O-])C(=O)O)N2CCC(CC2C2N1CCC(C2)C(=O)[O-])C(=O)O.CCCC[N+](CCCC)(CCCC)CCCC.CCCC[N+](CCCC)(CCCC)CCCC,"N719, Ruthenium",,,-
760,11.48,0.66,5.79,"0.5 M LiI, 0.05 M I2, and 0.5 M 4-tert-butylpyridine (TBP) dissolved in MeCN",0.25,-,-,TiO2 film 6 um thick,-,-,AM 1.5G 100mW/cm2,-,Hsuan-Chih Chu and Duryodhan Sahu and Ying-Chan Hsu and Harihara Padhy and Dhananjaya Patra and Jiann-T'Suen Lin and Dibyendu Bhattacharya and Kuang-Lieh Lu and Kung-Hwa Wei and Hong-Cheu Lin,Structural planarity and conjugation effects of novel symmetrical acceptor{\textendash}donor{\textendash}acceptor organic sensitizers on dye-sensitized solar cells,Dyes and Pigments,93,10.1016/j.dyepig.2011.09.012,1488--1497,01-Mar,,01/01/2012,Chu_2012,,,S=C=N[Ru]12(N=C=S)(N3CCC(CC3C3N2CCC(C3)C(=O)[O-])C(=O)O)N2CCC(CC2C2N1CCC(C2)C(=O)[O-])C(=O)O.CCCC[N+](CCCC)(CCCC)CCCC.CCCC[N+](CCCC)(CCCC)CCCC,"N719, Ruthenium",,,-
720,15.65,0.64,7.19,"0.5 M LiI, 0.05 M I2, and 0.5 M 4-tert-butylpyridine (TBP) dissolved in MeCN",0.25,-,-,TiO2 film (9 uM thick + 5 uM scattering layer),-,-,AM 1.5G 100mW/cm2,-,Hsuan-Chih Chu and Duryodhan Sahu and Ying-Chan Hsu and Harihara Padhy and Dhananjaya Patra and Jiann-T'Suen Lin and Dibyendu Bhattacharya and Kuang-Lieh Lu and Kung-Hwa Wei and Hong-Cheu Lin,Structural planarity and conjugation effects of novel symmetrical acceptor{\textendash}donor{\textendash}acceptor organic sensitizers on dye-sensitized solar cells,Dyes and Pigments,93,10.1016/j.dyepig.2011.09.012,1488--1497,01-Mar,,01/01/2012,Chu_2012,,,S=C=N[Ru]12(N=C=S)(N3CCC(CC3C3N2CCC(C3)C(=O)[O-])C(=O)O)N2CCC(CC2C2N1CCC(C2)C(=O)[O-])C(=O)O.CCCC[N+](CCCC)(CCCC)CCCC.CCCC[N+](CCCC)(CCCC)CCCC,"N719, Ruthenium",,,-
740,14.58,0.67,7.23,"0.6 M 1-butyl-3-methylimidazolium iodide (BMII), 0.05 M LiI, 0.03 M I2, 0.5 M 4-tert-butylpyridine, and 0.1 M guanidinium thiocyanate in a mixture of acetonitrile–valeronitrile (85:15, v/v)",0.125,-,-,TiO2 film (12 um thick + 4 um scattering layer),-,24 hours,AM 1.5G 100mW/cm2,-,Chin-Lung Chung and Chih-Han Chen and Chih-Hung Tsai and Ken-Tsung Wong,Novel organic dyes containing N-bridged oligothiophene coplanar cores for dye-sensitized solar cells,Organic Electronics,18,10.1016/j.orgel.2015.01.005,8--16,,,01/01/2015,Chung_2015,,,S=C=N[Ru]12(N=C=S)(N3CCC(CC3C3N2CCC(C3)C(=O)[O-])C(=O)O)N2CCC(CC2C2N1CCC(C2)C(=O)[O-])C(=O)O.CCCC[N+](CCCC)(CCCC)CCCC.CCCC[N+](CCCC)(CCCC)CCCC,"N719, Ruthenium",,,-
720,15.04,0.69,7.46,"0.06 M LiI, 0.03 M I2, 0.1 M guanidinium thiocyanate, 0.6 M1-propyl-3-methylimidazolium iodide (PMII), and 0.5 M tertbutylpyridine in acetonitrile",0.16,-,-,TiO2 film (12 um thick),-,18 hours,AM 1.5G 100mW/cm2,-,Zhenhua Ci and Xiaoqiang Yu and Chaolei Wang and Tingli Ma and Ming Bao,Influence of different substituents linked on fluorene spacer in organic sensitizers on photovoltaic properties,Dyes and Pigments,104,10.1016/j.dyepig.2013.12.020,8--14,,,01/01/2014,Ci_2014,,,S=C=N[Ru]12(N=C=S)(N3CCC(CC3C3N2CCC(C3)C(=O)[O-])C(=O)O)N2CCC(CC2C2N1CCC(C2)C(=O)[O-])C(=O)O.CCCC[N+](CCCC)(CCCC)CCCC.CCCC[N+](CCCC)(CCCC)CCCC,"N719, Ruthenium",,,-
770,15.54,0.68,8.19,"0.6m butylmethylimidazolium iodide (BMII), 0.03m I2, 0.5m 4-TBP, 0.1m GuSCN in CH3CN/VN (85:15 v/v)",0.25,-,-,TiO2 film (9 um thick + 5 um scattering layer),-,24/48 hours,AM 1.5G 100mW/cm2,-,Kanokkorn Sirithip and Narid Prachumrak and Rattanawalee Rattanawan and Tinnagon Keawin and Taweesak Sudyoadsuk and Supawadee Namuangruk and Siriporn Jungsuttiwong and Vinich Promarak,Zinc-Porphyrin Dyes with Differentmeso-Aryl Substituents for Dye-Sensitized Solar Cells: Experimental and Theoretical Studies,Chemistry - An Asian Journal,10,10.1002/asia.201402766,882--893,4,,01/01/2014,Sirithip_2014,,,S=C=N[Ru]12(N=C=S)(N3CCC(CC3C3N2CCC(C3)C(=O)[O-])C(=O)O)N2CCC(CC2C2N1CCC(C2)C(=O)[O-])C(=O)O.CCCC[N+](CCCC)(CCCC)CCCC.CCCC[N+](CCCC)(CCCC)CCCC,"N719, Ruthenium",,,-
828,15.44,0.725,9.27,"LiI (0.1 M), I2 (0.05 M), PMII (0.6 M), 4-tert-butylpyridine (0.5 M) in a mixture of acetonitrile and valeronitrile (volume ratio 85:15)",0.16,-,-,TiO2 film (14 um thick + 5 um scattering layer),-,-,AM 1.5G 100mW/cm2,-,Chin-Li Wang and Yu-Cheng Chang and Chi-Ming Lan and Chen-Fu Lo and Eric Wei-Guang Diau and Ching-Yao Lin,Enhanced light harvesting with $\uppi$-conjugated cyclic aromatic hydrocarbons for porphyrin-sensitized solar cells,Energy {\&} Environmental Science,4,10.1039/c0ee00767f,1788,5,,01/01/2011,Wang_2011,,,S=C=N[Ru]12(N=C=S)(N3CCC(CC3C3N2CCC(C3)C(=O)[O-])C(=O)O)N2CCC(CC2C2N1CCC(C2)C(=O)[O-])C(=O)O.CCCC[N+](CCCC)(CCCC)CCCC.CCCC[N+](CCCC)(CCCC)CCCC,"N719, Ruthenium",,,-
727,16.18,0.69,8.12,"0.8 M of PMII, 0.1 M of LiI, 0.05 M of I2 , and 0.5 M of TBP in acetonitrile",0.16,-,-,TiO2 film (12 um thick + 6 um scattering layer),-,12 hours,AM 1.5G 100mW/cm2,-,Jen-Shyang Ni and Yi-Chi Yen and Jiann T. Lin,Organic sensitizers with a rigid dithienobenzotriazole-based spacer for high-performance dye-sensitized solar cells,J. Mater. Chem. A,4,10.1039/c6ta02275h,6553--6560,17,,01/01/2016,Ni_2016,,,S=C=N[Ru]12(N=C=S)(N3CCC(CC3C3N2CCC(C3)C(=O)[O-])C(=O)O)N2CCC(CC2C2N1CCC(C2)C(=O)[O-])C(=O)O.CCCC[N+](CCCC)(CCCC)CCCC.CCCC[N+](CCCC)(CCCC)CCCC,"N719, Ruthenium",,,-
740,15.8,0.69,8.12,"0.3 M DMPII, 0.1 M LiI, 0.05 M I 2 , and
0.5 M 4-tert-butyl pyridine in acetonitrile",0.196,-,-,TiO2 film (12 um thick + 4 um scattering layer),-,12 hours,AM 1.5G 100mW/cm2,-,Xing Qian and Rucai Yan and Li Shao and Hongmei Li and Xiaoying Wang and Linxi Hou,Triindole-modified push{\textendash}pull type porphyrin dyes for dye-sensitized solar cells,Dyes and Pigments,134,10.1016/j.dyepig.2016.07.044,434--441,,,01/01/2016,Qian_2016,,,S=C=N[Ru]12(N=C=S)(N3CCC(CC3C3N2CCC(C3)C(=O)[O-])C(=O)O)N2CCC(CC2C2N1CCC(C2)C(=O)[O-])C(=O)O.CCCC[N+](CCCC)(CCCC)CCCC.CCCC[N+](CCCC)(CCCC)CCCC,"N719, Ruthenium",,,-
610,14.04,0.57,4.86,"0.5 M LiI, 0.05 M I2, and 0.1 M 4-tert-butylpyridine in 1:1 acetonitrilepropylene carbonate",-,-,-,TiO2 film,-,-,AM 1.5G 100mW/cm2,-,Tainan Duan and Ke Fan and Yang Fu and Cheng Zhong and Xingguo Chen and Tianyou Peng and Jingui Qin,"Triphenylamine-based organic dyes containing a 1,2,3-triazole bridge for dye-sensitized solar cells via a `Click' reaction",Dyes and Pigments,94,10.1016/j.dyepig.2011.11.008,28--33,1,,01/01/2012,Duan_2012,,,S=C=N[Ru]12(N=C=S)(N3CCC(CC3C3N2CCC(C3)C(=O)[O-])C(=O)O)N2CCC(CC2C2N1CCC(C2)C(=O)[O-])C(=O)O.CCCC[N+](CCCC)(CCCC)CCCC.CCCC[N+](CCCC)(CCCC)CCCC,"N719, Ruthenium",,,-
804,13.91,0.7,7.83,"0.1 M LiI, 0.05 M I2, 0.6 M 1-methyl-3-propylimidazolium iodide, and 0.5 M tert-butylpyridine in dry acetonitrile",0.16,-,-,TiO2 film (12 um thick + 5 um scattering layer),-,-,AM 1.5G 100mW/cm2,-,Roberto Grisorio and Luisa De Marco and Giovanni Allegretta and Roberto Giannuzzi and Gian Paolo Suranna and Michele Manca and Piero Mastrorilli and Giuseppe Gigli,Anchoring stability and photovoltaic properties of new D(-$\uppi$-A)2 dyes for dye-sensitized solar cell applications,Dyes and Pigments,98,10.1016/j.dyepig.2013.02.012,221--231,2,,01/01/2013,Grisorio_2013,,,S=C=N[Ru]12(N=C=S)(N3CCC(CC3C3N2CCC(C3)C(=O)[O-])C(=O)O)N2CCC(CC2C2N1CCC(C2)C(=O)[O-])C(=O)O.CCCC[N+](CCCC)(CCCC)CCCC.CCCC[N+](CCCC)(CCCC)CCCC,"N719, Ruthenium",,,-
690,11.73,0.51,4.1,"0.1 M LiI, 0.05 M I2, 0.6 M Bu4NI and 0.5 M 4-tert-butylpyridine in CH3CN",-,-,-,TiO2 film (11 um thick),-,-,AM 1.5G 100mW/cm2,-,Roberto Menzel and Daniel Ogermann and Stephan Kupfer and Dieter Wei{\ss} and Helmar Görls and Karl Kleinermanns and Leticia Gonz{\'{a}}lez and Rainer Beckert,"4-Methoxy-1,3-thiazole based donor-acceptor dyes: Characterization, X-ray structure, {DFT} calculations and test as sensitizers for {DSSC}",Dyes and Pigments,94,10.1016/j.dyepig.2012.02.014,512--524,3,,01/01/2012,Menzel_2012,,,S=C=N[Ru]12(N=C=S)(N3C=C[C@H](C=C3C3=C[C@@H](C=CN23)C(=O)O)C(=O)O)N2C=C[C@H](C=C2C2=C[C@@H](C=CN12)C(=O)O)C(=O)O,"N3, Ruthenium",,,-
689,16.1,0.67,7.47,"0.6 M PMII (1-propyl-3-methyl imidazolium iodide), 0.1 M LiI, 0.05 M I2, in a mixture of acetonitrile and methoxypropionitrile(volume ratio, 7:3)",0.159,-,-,TiO2 film (16 um thick),-,12 hours,AM 1.5G 100mW/cm2,-,Sanyin Qu and Bing Wang and Fuling Guo and Jing Li and Wenjun Wu and Cong Kong and Yitao Long and Jianli Hua,New diketo-pyrrolo-pyrrole ({DPP}) sensitizer containing a furan moiety for efficient and stable dye-sensitized solar cells,Dyes and Pigments,92,10.1016/j.dyepig.2011.09.009,1384--1393,3,,01/01/2012,Qu_2012,,,S=C=N[Ru]12(N=C=S)(N3CCC(CC3C3N2CCC(C3)C(=O)[O-])C(=O)O)N2CCC(CC2C2N1CCC(C2)C(=O)[O-])C(=O)O.CCCC[N+](CCCC)(CCCC)CCCC.CCCC[N+](CCCC)(CCCC)CCCC,"N719, Ruthenium",,,-
730,18,0.63,8.32,"0.3M 1,2-dimethyl-3-propylimidazolium iodide (DMPII), 0.1M LiI, 0.05 MI2, and 0.5 M 4-tert-butyl pyridine in acetonitrile",0.16,-,-,TiO2 film (10 um thick),-,24 hours,AM 1.5G 100mW/cm2,-,Xing Qian and Huan-Huan Gao and Yi-Zhou Zhu and Lin Lu and Jian-Yu Zheng,"6H-Indolo[2,3-b]quinoxaline-based organic dyes containing different electron-rich conjugated linkers for highly efficient dye-sensitized solar cells",Journal of Power Sources,280,10.1016/j.jpowsour.2015.01.148,573--580,,,01/01/2015,Qian_2015,,,S=C=N[Ru]12(N=C=S)(N3CCC(CC3C3N2CCC(C3)C(=O)[O-])C(=O)O)N2CCC(CC2C2N1CCC(C2)C(=O)[O-])C(=O)O.CCCC[N+](CCCC)(CCCC)CCCC.CCCC[N+](CCCC)(CCCC)CCCC,"N719, Ruthenium",,,-
740,16.7,0.63,7.82,"0.3 M DMPII, 0.1 M LiI, 0.05 M I2, and 0.5 M 4-tert-butyl pyridine in acetonitrile",0.196,-,-,TiO2 film (10 um thick + 4 um scattering layer),-,-,AM 1.5G 100mW/cm2,-,Xing Qian and Huan-Huan Gao and Yi-Zhou Zhu and Bin Pan and Jian-Yu Zheng,Tetraindole-based saddle-shaped organic dyes for efficient dye-sensitized solar cells,Dyes and Pigments,121,10.1016/j.dyepig.2015.05.015,152--158,,,01/01/2015,Qian_2015,,,S=C=N[Ru]12(N=C=S)(N3CCC(CC3C3N2CCC(C3)C(=O)[O-])C(=O)O)N2CCC(CC2C2N1CCC(C2)C(=O)[O-])C(=O)O.CCCC[N+](CCCC)(CCCC)CCCC.CCCC[N+](CCCC)(CCCC)CCCC,"N719, Ruthenium",,,-
734,16.9,0.63,7.82,"0.3M DMPII, 0.1M LiI, 0.05M I2, and 0.5 M 4-tert-butyl pyridine in acetonitrile",0.16,10 mM CDCA,-,TiO2 film (10 um thick + 4 um scattering layer),-,12 hours,AM 1.5G 100mW/cm2,-,Xing Qian and Lin Lu and Yi-Zhou Zhu and Huan-Huan Gao and Jian-Yu Zheng,Triazatruxene-based organic dyes containing a rhodanine-3-acetic acid acceptor for dye-sensitized solar cells,Dyes and Pigments,113,10.1016/j.dyepig.2014.10.007,737--742,,,01/01/2015,Qian_2015,,,S=C=N[Ru]12(N=C=S)(N3CCC(CC3C3N2CCC(C3)C(=O)[O-])C(=O)O)N2CCC(CC2C2N1CCC(C2)C(=O)[O-])C(=O)O.CCCC[N+](CCCC)(CCCC)CCCC.CCCC[N+](CCCC)(CCCC)CCCC,"N719, Ruthenium",,,-
760,16.4,0.59,7.36,"0.6M DMPImI, 0.1MLiI, 0.05M I2, 0.5M TBP in dry acetonitrile",0.16,-,-,TiO2 film (10 um thick),-,-,AM 1.5G 100mW/cm2,-,Juan Pei and Shengjie Peng and Jifu Shi and Yanliang Liang and Zhanliang Tao and Jing Liang and Jun Chen,Triphenylamine-based organic dye containing the diphenylvinyl and rhodanine-3-acetic acid moieties for efficient dye-sensitized solar cells,Journal of Power Sources,187,10.1016/j.jpowsour.2008.11.028,620--626,2,,01/01/2009,Pei_2009,,,S=C=N[Ru]12(N=C=S)(N3C=C[C@H](C=C3C3=C[C@@H](C=CN23)C(=O)O)C(=O)O)N2C=C[C@H](C=C2C2=C[C@@H](C=CN12)C(=O)O)C(=O)O,"N3, Ruthenium",,,-
648,18.5,0.65,7.79,"0.5 M 1-methyl-3-propyl imidiazolium iodide, 0.1 M LiI, 0.05 M I2, 0.3 M tert-butylpyridine in a 7/3 (v/v) mixture of acetonitrile and 3-methoxy-propionitrile",0.15,-,-,TiO2 film (6 um thick),-,12 hours,AM 1.5G 100mW/cm2,-,Zhijun Ning and Qiong Zhang and Wenjun Wu and Hongcui Pei and Bo Liu and He Tian,Starburst Triarylamine Based Dyes for Efficient Dye-Sensitized Solar Cells,The Journal of Organic Chemistry,73,10.1021/jo800159t,3791--3797,10,,01/01/2008,Ning_2008,,,S=C=N[Ru]12(N=C=S)(N3CCC(CC3C3N2CCC(C3)C(=O)[O-])C(=O)O)N2CCC(CC2C2N1CCC(C2)C(=O)[O-])C(=O)O.CCCC[N+](CCCC)(CCCC)CCCC.CCCC[N+](CCCC)(CCCC)CCCC,"N719, Ruthenium",,,-
640,9.87,0.69,4.41,"0.6 M 3-hexyl-1,2-dimethyl imidazolium iodide, 0.04 M I2, 0.025 M LiI, 0.05 M guanidium thiocyanate and 0.28 M tertbutylpyridine in acetonitrile",0.18,10 mM CDCA,-,TiO2 film (12 uM thick + 4 uM scattering layer),-,-,AM 1.5G 100mW/cm2,-,Hyun-Bong Choi and Chul Baik and Hyun-Jun Kim and Jeum-Jong Kim and Ki-Hyung Song and Sang-Ook Kang and Jae-Jung Ko,Synthesis of Novel Organic Dyes Containing Coumarin Moiety for Solar Cel,Bulletin of the Korean Chemical Society,28,10.5012/bkcs.2007.28.11.1973,1973--1979,11,,01/01/2007,Choi_2007,,,N#C/C(=C/c1ccc(s1)/C=C/c1ccc(s1)c1c(=O)oc2c(c1C)ccc(c2)N(c1ccc2c(c1)C(C)(C)c1c2cccc1)c1ccc2c(c1)C(C)(C)c1c2cccc1)/C(=O)O,"coumarin, dimethylfluorene",450,,ethanol
650,9.44,0.7,4.34,"0.6 M 3-hexyl-1,2-dimethyl imidazolium iodide, 0.04 M I2, 0.025 M LiI, 0.05 M guanidium thiocyanate and 0.28 M tertbutylpyridine in acetonitrile",0.18,10 mM CDCA,-,TiO2 film (12 uM thick + 4 uM scattering layer),-,-,AM 1.5G 100mW/cm2,-,Hyun-Bong Choi and Chul Baik and Hyun-Jun Kim and Jeum-Jong Kim and Ki-Hyung Song and Sang-Ook Kang and Jae-Jung Ko,Synthesis of Novel Organic Dyes Containing Coumarin Moiety for Solar Cel,Bulletin of the Korean Chemical Society,28,10.5012/bkcs.2007.28.11.1973,1973--1979,11,,01/01/2007,Choi_2007,,,N#C/C(=C\c1ccc(s1)c1ccc(s1)c1c(=O)oc2c(c1C)ccc(c2)N(c1ccc2c(c1)C(C)(C)c1c2cccc1)c1ccc2c(c1)C(C)(C)c1c2cccc1)/C(=O)O,"coumarin, dimethylfluorene",431,,ethanol
650,10.05,0.68,4.54,"0.6 M 3-hexyl-1,2-dimethyl imidazolium iodide, 0.04 M I2, 0.025 M LiI, 0.05 M guanidium thiocyanate and 0.28 M tertbutylpyridine in acetonitrile",0.18,10 mM CDCA,-,TiO2 film (12 uM thick + 4 uM scattering layer),-,-,AM 1.5G 100mW/cm2,-,Hyun-Bong Choi and Chul Baik and Hyun-Jun Kim and Jeum-Jong Kim and Ki-Hyung Song and Sang-Ook Kang and Jae-Jung Ko,Synthesis of Novel Organic Dyes Containing Coumarin Moiety for Solar Cel,Bulletin of the Korean Chemical Society,28,10.5012/bkcs.2007.28.11.1973,1973--1979,11,,01/01/2007,Choi_2007,,,N#C/C(=C\c1ccc(s1)c1c(=O)oc2c(c1C)ccc(c2)N(c1ccc2c(c1)C(C)(C)c1c2cccc1)c1ccc2c(c1)C(C)(C)c1c2cccc1)/C(=O)O,"coumarin, dimethylfluorene",429,,ethanol
716,1.56,0.78,9.19,"0.22 M Co(II), 0.05 M Co(III), 0.1 M LiClO4, and 0.2 M 4-tert-butylpyridine in acetonitrile",0.2,2.5 mM CDCA,-,TiO2 film (3.2 um thick + 4 um scattering layer),-,15 hours,AM 1.5G 0.095 sun,-,Jun-Ho Yum and Thomas W. Holcombe and Yongjoo Kim and Kasparas Rakstys and Thomas Moehl and Joel Teuscher and Jared H. Delcamp and Mohammed K. Nazeeruddin and Michael Grätzel,Blue-Coloured Highly Efficient Dye-Sensitized Solar Cells by Implementing the Diketopyrrolopyrrole Chromophore,Scientific Reports,3,10.1038/srep02446,0-0,1,,01/01/2013,Yum_2013,,,CCCCC(Cn1c(c2ccc(s2)c2ccc3c(c2)N(c2ccc(cc2)C=C(c2ccc(cc2)c2cc(OCCCCCC)cc(c2)OCCCCCC)c2ccc(cc2)c2cc(OCCCCCC)cc(c2)OCCCCCC)C2C3CCC2)c2c(c1=O)c(n(c2=O)CC(CCCC)CC)c1ccc(cc1)c1ccc(o1)C=C(C(=O)O)C#N)CC,indoline,,,-
760,8.21,0.77,9.38,"0.22 M Co(II), 0.05 M Co(III), 0.1 M LiClO4, and 0.2 M 4-tert-butylpyridine in acetonitrile",0.2,2.5 mM CDCA,-,TiO2 film (3.2 um thick + 4 um scattering layer),-,15 hours,AM 1.5G 0.51 sun,-,Jun-Ho Yum and Thomas W. Holcombe and Yongjoo Kim and Kasparas Rakstys and Thomas Moehl and Joel Teuscher and Jared H. Delcamp and Mohammed K. Nazeeruddin and Michael Grätzel,Blue-Coloured Highly Efficient Dye-Sensitized Solar Cells by Implementing the Diketopyrrolopyrrole Chromophore,Scientific Reports,3,10.1038/srep02446,0-0,1,,01/01/2013,Yum_2013,,,CCCCC(Cn1c(c2ccc(s2)c2ccc3c(c2)N(c2ccc(cc2)C=C(c2ccc(cc2)c2cc(OCCCCCC)cc(c2)OCCCCCC)c2ccc(cc2)c2cc(OCCCCCC)cc(c2)OCCCCCC)C2C3CCC2)c2c(c1=O)c(n(c2=O)CC(CCCC)CC)c1ccc(cc1)c1ccc(o1)C=C(C(=O)O)C#N)CC,indoline,,,-
774,15.8,0.75,9.09,"0.22 M Co(II), 0.05 M Co(III), 0.1 M LiClO4, and 0.2 M 4-tert-butylpyridine in acetonitrile",0.2,2.5 mM CDCA,-,TiO2 film (3.2 um thick + 4 um scattering layer),-,15 hours,AM 1.5G 100mW/cm2,-,Jun-Ho Yum and Thomas W. Holcombe and Yongjoo Kim and Kasparas Rakstys and Thomas Moehl and Joel Teuscher and Jared H. Delcamp and Mohammed K. Nazeeruddin and Michael Grätzel,Blue-Coloured Highly Efficient Dye-Sensitized Solar Cells by Implementing the Diketopyrrolopyrrole Chromophore,Scientific Reports,3,10.1038/srep02446,0-0,1,,01/01/2013,Yum_2013,,,CCCCC(Cn1c(c2ccc(s2)c2ccc3c(c2)N(c2ccc(cc2)C=C(c2ccc(cc2)c2cc(OCCCCCC)cc(c2)OCCCCCC)c2ccc(cc2)c2cc(OCCCCCC)cc(c2)OCCCCCC)C2C3CCC2)c2c(c1=O)c(n(c2=O)CC(CCCC)CC)c1ccc(cc1)c1ccc(o1)C=C(C(=O)O)C#N)CC,indoline,,,-
702,1.74,0.79,10.2,"0.22 M Co(II), 0.05 M Co(III), 0.1 M LiClO4, and 0.2 M 4-tert-butylpyridine in acetonitrile",0.2,2.5 mM CDCA,-,TiO2 film (3.5 um thick + 4 um scattering layer),-,15 hours,AM 1.5G 0.095 sun,-,Jun-Ho Yum and Thomas W. Holcombe and Yongjoo Kim and Kasparas Rakstys and Thomas Moehl and Joel Teuscher and Jared H. Delcamp and Mohammed K. Nazeeruddin and Michael Grätzel,Blue-Coloured Highly Efficient Dye-Sensitized Solar Cells by Implementing the Diketopyrrolopyrrole Chromophore,Scientific Reports,3,10.1038/srep02446,0-0,1,,01/01/2013,Yum_2013,,,CCCCC(Cn1c(c2ccc(s2)c2ccc3c(c2)N(c2ccc(cc2)C=C(c2ccc(cc2)c2cc(OCCCCCC)cc(c2)OCCCCCC)c2ccc(cc2)c2cc(OCCCCCC)cc(c2)OCCCCCC)C2C3CCC2)c2c(c1=O)c(n(c2=O)CC(CCCC)CC)c1ccc(cc1)c1ccc(o1)C=C(C(=O)O)C#N)CC,indoline,,,-
746,9.22,0.77,10.4,"0.22 M Co(II), 0.05 M Co(III), 0.1 M LiClO4, and 0.2 M 4-tert-butylpyridine in acetonitrile",0.2,2.5 mM CDCA,-,TiO2 film (3.5 um thick + 4 um scattering layer),-,15 hours,AM 1.5G 0.51 sun,-,Jun-Ho Yum and Thomas W. Holcombe and Yongjoo Kim and Kasparas Rakstys and Thomas Moehl and Joel Teuscher and Jared H. Delcamp and Mohammed K. Nazeeruddin and Michael Grätzel,Blue-Coloured Highly Efficient Dye-Sensitized Solar Cells by Implementing the Diketopyrrolopyrrole Chromophore,Scientific Reports,3,10.1038/srep02446,0-0,1,,01/01/2013,Yum_2013,,,CCCCC(Cn1c(c2ccc(s2)c2ccc3c(c2)N(c2ccc(cc2)C=C(c2ccc(cc2)c2cc(OCCCCCC)cc(c2)OCCCCCC)c2ccc(cc2)c2cc(OCCCCCC)cc(c2)OCCCCCC)C2C3CCC2)c2c(c1=O)c(n(c2=O)CC(CCCC)CC)c1ccc(cc1)c1ccc(o1)C=C(C(=O)O)C#N)CC,indoline,,,-
679,1.68,0.79,9.52,"0.22 M Co(II), 0.05 M Co(III), 0.1 M LiClO4, and 0.2 M 4-tert-butylpyridine in acetonitrile",0.2,2.5 mM CDCA,-,TiO2 film (3.5 um thick + 4 um scattering layer),-,15 hours,AM 1.5G 0.095 sun,-,Jun-Ho Yum and Thomas W. Holcombe and Yongjoo Kim and Kasparas Rakstys and Thomas Moehl and Joel Teuscher and Jared H. Delcamp and Mohammed K. Nazeeruddin and Michael Grätzel,Blue-Coloured Highly Efficient Dye-Sensitized Solar Cells by Implementing the Diketopyrrolopyrrole Chromophore,Scientific Reports,3,10.1038/srep02446,0-0,1,,01/01/2013,Yum_2013,,,CCCCC(Cn1c(c2ccc(s2)c2ccc3c(c2)N(c2ccc(cc2)c2cc(OCCCCCC)cc(c2)OCCCCCC)C2C3CCC2)c2c(c1=O)c(n(c2=O)CC(CCCC)CC)c1ccc(cc1)c1ccc(o1)C=C(C(=O)O)C#N)CC,indoline,,,-
729,9.01,0.78,10.1,"0.22 M Co(II), 0.05 M Co(III), 0.1 M LiClO4, and 0.2 M 4-tert-butylpyridine in acetonitrile",0.2,2.5 mM CDCA,-,TiO2 film (3.5 um thick + 4 um scattering layer),-,15 hours,AM 1.5G 0.51 sun,-,Jun-Ho Yum and Thomas W. Holcombe and Yongjoo Kim and Kasparas Rakstys and Thomas Moehl and Joel Teuscher and Jared H. Delcamp and Mohammed K. Nazeeruddin and Michael Grätzel,Blue-Coloured Highly Efficient Dye-Sensitized Solar Cells by Implementing the Diketopyrrolopyrrole Chromophore,Scientific Reports,3,10.1038/srep02446,0-0,1,,01/01/2013,Yum_2013,,,CCCCC(Cn1c(c2ccc(s2)c2ccc3c(c2)N(c2ccc(cc2)c2cc(OCCCCCC)cc(c2)OCCCCCC)C2C3CCC2)c2c(c1=O)c(n(c2=O)CC(CCCC)CC)c1ccc(cc1)c1ccc(o1)C=C(C(=O)O)C#N)CC,indoline,,,-
639,1.42,0.79,7.51,"0.22 M Co(II), 0.05 M Co(III), 0.1 M LiClO4, and 0.2 M 4-tert-butylpyridine in acetonitrile",0.2,2.5 mM CDCA,-,TiO2 film (3.5 um thick + 4 um scattering layer),-,15 hours,AM 1.5G 0.095 sun,-,Jun-Ho Yum and Thomas W. Holcombe and Yongjoo Kim and Kasparas Rakstys and Thomas Moehl and Joel Teuscher and Jared H. Delcamp and Mohammed K. Nazeeruddin and Michael Grätzel,Blue-Coloured Highly Efficient Dye-Sensitized Solar Cells by Implementing the Diketopyrrolopyrrole Chromophore,Scientific Reports,3,10.1038/srep02446,0-0,1,,01/01/2013,Yum_2013,,,CCCCC(Cn1c(=O)c2c(c1c1ccc(cc1)c1ccc(o1)C=C(C(=O)O)C#N)c(=O)n(c2c1ccc(s1)c1ccc2c(c1)N(c1ccccc1)C1C2CCC1)CC(CCCC)CC)CC,indoline,,,-
695,7.8,0.78,8.34,"0.22 M Co(II), 0.05 M Co(III), 0.1 M LiClO4, and 0.2 M 4-tert-butylpyridine in acetonitrile",0.2,2.5 mM CDCA,-,TiO2 film (3.5 um thick + 4 um scattering layer),-,15 hours,AM 1.5G 0.51 sun,-,Jun-Ho Yum and Thomas W. Holcombe and Yongjoo Kim and Kasparas Rakstys and Thomas Moehl and Joel Teuscher and Jared H. Delcamp and Mohammed K. Nazeeruddin and Michael Grätzel,Blue-Coloured Highly Efficient Dye-Sensitized Solar Cells by Implementing the Diketopyrrolopyrrole Chromophore,Scientific Reports,3,10.1038/srep02446,0-0,1,,01/01/2013,Yum_2013,,,CCCCC(Cn1c(=O)c2c(c1c1ccc(cc1)c1ccc(o1)C=C(C(=O)O)C#N)c(=O)n(c2c1ccc(s1)c1ccc2c(c1)N(c1ccccc1)C1C2CCC1)CC(CCCC)CC)CC,indoline,,,-
542,7.14,0.52,2.03,"0.5 M PMII, 0.03 M I2, 0.5 M TBP in a mixture of acetonitrile and valeronitrile (85:15 v/v)",0.25,CDCA,-,ZnO film 9.87 um thick,-,3 hours,"AM 1.5G, 100mW/cm2",-,Gurpreet Singh Selopal and Hui-Ping Wu and Jianfeng Lu and Yu-Cheng Chang and Mingkui Wang and Alberto Vomiero and Isabella Concina and Eric Wei-Guang Diau,Metal-free organic dyes for TiO2 and ZnO dye-sensitized solar cells,Scientific Reports,6,10.1038/srep18756,0-0,1,,01/01/2016,Selopal_2016,,,CCCCCCOc1ccc(cc1)c1ccc(s1)c1ccc(cc1)N(c1ccc(cc1)c1ccc(c2c1nsn2)c1ccc(s1)/C=C\1/SC(=S)C(C1=O)CC(=O)O)c1ccc(cc1)c1ccc(s1)c1ccc(cc1)OCCCCCC,triphenylamine,530,715,chloroform
504,5.1,0.56,1.43,"0.5 M PMII, 0.03 M I2, 0.5 M TBP in a mixture of acetonitrile and valeronitrile (85:15 v/v)",0.25,CDCA,-,ZnO film 8.69 um thick,-,2 hours,"AM 1.5G, 100mW/cm2",-,Gurpreet Singh Selopal and Hui-Ping Wu and Jianfeng Lu and Yu-Cheng Chang and Mingkui Wang and Alberto Vomiero and Isabella Concina and Eric Wei-Guang Diau,Metal-free organic dyes for TiO2 and ZnO dye-sensitized solar cells,Scientific Reports,6,10.1038/srep18756,0-0,1,,01/01/2016,Selopal_2016,,,CCCCCCCCCCCCC1(CCCCCCCCCCCC)c2cc(sc2c2c1cc(s2)c1ccc(cc1)N(c1ccc(cc1)c1ccc(s1)c1ccc(cc1)OCCCCCC)c1ccc(cc1)c1ccc(s1)c1ccc(cc1)OCCCCCC)/C=C\1/SC(=S)C(C1=O)CC(=O)O,triphenylamine,565,694,chloroform
543,8.85,0.56,2.68,"0.5 M PMII, 0.03 M I2, 0.5 M TBP in a mixture of acetonitrile and valeronitrile (85:15 v/v)",0.25,CDCA,-,ZnO film 8.46 um thick,-,3 hours,"AM 1.5G, 100mW/cm2",-,Gurpreet Singh Selopal and Hui-Ping Wu and Jianfeng Lu and Yu-Cheng Chang and Mingkui Wang and Alberto Vomiero and Isabella Concina and Eric Wei-Guang Diau,Metal-free organic dyes for TiO2 and ZnO dye-sensitized solar cells,Scientific Reports,6,10.1038/srep18756,0-0,1,,01/01/2016,Selopal_2016,,,CCCCCCOc1ccc(cc1)c1ccc(s1)c1ccc(cc1)N(c1ccc(cc1)c1sc(c2c1OCCO2)/C=C\1/SC(=S)N(C1=O)CC(=O)O)c1ccc(cc1)c1ccc(s1)c1ccc(cc1)OCCCCCC,triphenylamine,537,677,chloroform
590,2.44,0.68,0.97,"0.5 M PMII, 0.03 M I2, 0.5 M TBP in a mixture of acetonitrile and valeronitrile (85:15 v/v)",0.25,CDCA,-,TiO2 film 16.79 um thick,-,3 hours,"AM 1.5G, 100mW/cm2",-,Gurpreet Singh Selopal and Hui-Ping Wu and Jianfeng Lu and Yu-Cheng Chang and Mingkui Wang and Alberto Vomiero and Isabella Concina and Eric Wei-Guang Diau,Metal-free organic dyes for TiO2 and ZnO dye-sensitized solar cells,Scientific Reports,6,10.1038/srep18756,0-0,1,,01/01/2016,Selopal_2016,,,CCCCCCOc1ccc(cc1)c1ccc(s1)c1ccc(cc1)N(c1ccc(cc1)c1ccc(c2c1nsn2)c1ccc(s1)/C=C\1/SC(=S)C(C1=O)CC(=O)O)c1ccc(cc1)c1ccc(s1)c1ccc(cc1)OCCCCCC,triphenylamine,530,715,chloroform
657,3.87,0.71,1.82,"0.5 M PMII, 0.03 M I2, 0.5 M TBP in a mixture of acetonitrile and valeronitrile (85:15 v/v)",0.25,CDCA,-,TiO2 film 17.17 um thick,-,2 hours,"AM 1.5G, 100mW/cm2",-,Gurpreet Singh Selopal and Hui-Ping Wu and Jianfeng Lu and Yu-Cheng Chang and Mingkui Wang and Alberto Vomiero and Isabella Concina and Eric Wei-Guang Diau,Metal-free organic dyes for TiO2 and ZnO dye-sensitized solar cells,Scientific Reports,6,10.1038/srep18756,0-0,1,,01/01/2016,Selopal_2016,,,CCCCCCCCCCCCC1(CCCCCCCCCCCC)c2cc(sc2c2c1cc(s2)c1ccc(cc1)N(c1ccc(cc1)c1ccc(s1)c1ccc(cc1)OCCCCCC)c1ccc(cc1)c1ccc(s1)c1ccc(cc1)OCCCCCC)/C=C\1/SC(=S)C(C1=O)CC(=O)O,triphenylamine,565,694,chloroform
669,5.4,0.71,2.56,"0.5 M PMII, 0.03 M I2, 0.5 M TBP in a mixture of acetonitrile and valeronitrile (85:15 v/v)",0.25,CDCA,-,TiO2 film 16.63 um thick,-,3 hours,"AM 1.5G, 100mW/cm2",-,Gurpreet Singh Selopal and Hui-Ping Wu and Jianfeng Lu and Yu-Cheng Chang and Mingkui Wang and Alberto Vomiero and Isabella Concina and Eric Wei-Guang Diau,Metal-free organic dyes for TiO2 and ZnO dye-sensitized solar cells,Scientific Reports,6,10.1038/srep18756,0-0,1,,01/01/2016,Selopal_2016,,,CCCCCCOc1ccc(cc1)c1ccc(s1)c1ccc(cc1)N(c1ccc(cc1)c1sc(c2c1OCCO2)/C=C\1/SC(=S)N(C1=O)CC(=O)O)c1ccc(cc1)c1ccc(s1)c1ccc(cc1)OCCCCCC,triphenylamine,537,677,chloroform
680,15.6,0.73,7.67,"0.6 M 1,3-dimethylimidazolium iodide, 0.03 M I2, 0.05 M LiI, 0.05 M guanidinium thiocyanate and 0.25 M 4-tert-butylpyridine in 15/85 (v/v) mixture of valeronitrile and acetonitrile",0.2,1.25 mM CDCA,-,TiO2 film (3.5 um thick + 4 um scattering layer),-,15 hours,AM 1.5G 100mW/cm2,-,Jun-Ho Yum and Thomas W. Holcombe and Yongjoo Kim and Kasparas Rakstys and Thomas Moehl and Joel Teuscher and Jared H. Delcamp and Mohammed K. Nazeeruddin and Michael Grätzel,Blue-Coloured Highly Efficient Dye-Sensitized Solar Cells by Implementing the Diketopyrrolopyrrole Chromophore,Scientific Reports,3,10.1038/srep02446,0-0,1,,01/01/2013,Yum_2013,,,CCCCCCOc1ccc(cc1)N(c1ccc(cc1)OCCCCCC)c1ccc(cc1)c1ccc(s1)c1n(CC(CCCC)CC)c(=O)c2c1c(=O)n(c2c1ccc(cc1)c1ccc(cc1)C=C(C(=O)O)C#N)CC(CCCC)CC,triphenylamine,560,,THF
