Repository: PaulC61/Cheminformatics

# Cheminformatics
Repository for:
Cheminformatics Masters students of University of Strasbourg 2020 - 2022
+ My own projects related to the course

File: InternshipM2_BIU/rawDSSCDBdata.csv (part 70 of 77)
VOC,JSC,FF,PCE,Electrolyte,Active area,Co-adsorbent,Co-sensitizer,Semiconductor,Dye loading,Exposure time,Solar simulator,Performance comment,Article author,Article title,Article journal,Article volume,Article DOI,Article pages,Article issue nr,Article EID,Article year,Article year,Article electronic id,Article keywords,Molecule SMILE,Molecule keywords,Molecule spectrum absorption maxima,Molecule spectrum emission maxima,Molecule spectrum solvent
640,5,0.76,10.4,"acetonitrile/NMO (90/10,v/v) [Li] = 0.3 M, [I2] = 0.03 M",-,-,-,TiO2 film (12 um thick),-,3 hours,AM 1.5G 24.1 mW/cm2,-,M. K. Nazeeruddin and A. Kay and I. Rodicio and R. Humphry-Baker and E. Mueller and P. Liska and N. Vlachopoulos and M. Graetzel,"Conversion of light to electricity by cis-X2bis(2,2{\textquotesingle}-bipyridyl-4,4{\textquotesingle}-dicarboxylate)ruthenium({II}) charge-transfer sensitizers (X = Cl-, Br-, I-, {CN}-, and {SCN}-) on nanocrystalline titanium dioxide electrodes",Journal of the American Chemical Society,115,10.1021/ja00067a063,6382--6390,14,,01/01/1993,Nazeeruddin_1993,,,S=C=N[Ru]12(N=C=S)(N3C=C[C@H](C=C3C3=C[C@@H](C=CN23)C(=O)O)C(=O)O)N2C=C[C@H](C=C2C2=C[C@@H](C=CN12)C(=O)O)C(=O)O,"N3, Ruthenium",,,-
660,7.9,0.76,10.4,"acetonitrile/NMO (90/10,v/v) [Li] = 0.3 M, [I2] = 0.03 M",-,-,-,TiO2 film (12 um thick),-,3 hours,AM 1.5G 38.2 mW/cm2,-,M. K. Nazeeruddin and A. Kay and I. Rodicio and R. Humphry-Baker and E. Mueller and P. Liska and N. Vlachopoulos and M. Graetzel,"Conversion of light to electricity by cis-X2bis(2,2{\textquotesingle}-bipyridyl-4,4{\textquotesingle}-dicarboxylate)ruthenium({II}) charge-transfer sensitizers (X = Cl-, Br-, I-, {CN}-, and {SCN}-) on nanocrystalline titanium dioxide electrodes",Journal of the American Chemical Society,115,10.1021/ja00067a063,6382--6390,14,,01/01/1993,Nazeeruddin_1993,,,S=C=N[Ru]12(N=C=S)(N3C=C[C@H](C=C3C3=C[C@@H](C=CN23)C(=O)O)C(=O)O)N2C=C[C@H](C=C2C2=C[C@@H](C=CN12)C(=O)O)C(=O)O,"N3, Ruthenium",,,-
670,11.5,0.74,10.3,"acetonitrile/NMO (90/10,v/v) [Li] = 0.3 M, [I2] = 0.03 M",-,-,-,TiO2 film (12 um thick),-,3 hours,AM 1.5G 55.6 mW/cm2,-,M. K. Nazeeruddin and A. Kay and I. Rodicio and R. Humphry-Baker and E. Mueller and P. Liska and N. Vlachopoulos and M. Graetzel,"Conversion of light to electricity by cis-X2bis(2,2{\textquotesingle}-bipyridyl-4,4{\textquotesingle}-dicarboxylate)ruthenium({II}) charge-transfer sensitizers (X = Cl-, Br-, I-, {CN}-, and {SCN}-) on nanocrystalline titanium dioxide electrodes",Journal of the American Chemical Society,115,10.1021/ja00067a063,6382--6390,14,,01/01/1993,Nazeeruddin_1993,,,S=C=N[Ru]12(N=C=S)(N3C=C[C@H](C=C3C3=C[C@@H](C=CN23)C(=O)O)C(=O)O)N2C=C[C@H](C=C2C2=C[C@@H](C=CN12)C(=O)O)C(=O)O,"N3, Ruthenium",,,-
720,18.2,0.73,10,"acetonitrile/NMO (90/10,v/v) [Li] = 0.3 M, [I2] = 0.03 M",-,-,-,TiO2 film (12 um thick),-,3 hours,AM 1.5G 96.0 mW/cm2,-,M. K. Nazeeruddin and A. Kay and I. Rodicio and R. Humphry-Baker and E. Mueller and P. Liska and N. Vlachopoulos and M. Graetzel,"Conversion of light to electricity by cis-X2bis(2,2{\textquotesingle}-bipyridyl-4,4{\textquotesingle}-dicarboxylate)ruthenium({II}) charge-transfer sensitizers (X = Cl-, Br-, I-, {CN}-, and {SCN}-) on nanocrystalline titanium dioxide electrodes",Journal of the American Chemical Society,115,10.1021/ja00067a063,6382--6390,14,,01/01/1993,Nazeeruddin_1993,,,S=C=N[Ru]12(N=C=S)(N3C=C[C@H](C=C3C3=C[C@@H](C=CN23)C(=O)O)C(=O)O)N2C=C[C@H](C=C2C2=C[C@@H](C=CN12)C(=O)O)C(=O)O,"N3, Ruthenium",,,-
791,16.55,0.71,9.5,"0.6 M N-butyl-N-methyl imidazolium iodide, 0.03 M I2, 0.10 M guanidinium thiocyanate, 0.5 M 4-t-butylpyridine in acetonitrile/valeronitrile (85:15)",0.158,tetrabutylammonium chenodeoxycholic acid,-,TiO2 film (12 um thick + 4 um scattering layer),-,5 min,AM 1.5G 100mW/cm2,Methoxypropionitrile dye solvent,Mohammad K. Nazeeruddin and Filippo De Angelis and Simona Fantacci and Annabella Selloni and Guido Viscardi and Paul Liska and Seigo Ito and Bessho Takeru and Michael Grätzel,Combined Experimental and {DFT}-{TDDFT} Computational Study of Photoelectrochemical Cell Ruthenium Sensitizers,Journal of the American Chemical Society,127,10.1021/ja052467l,16835--16847,48,,01/01/2005,Nazeeruddin_2005,,,S=C=N[Ru]12(N=C=S)(N3CCC(CC3C3N2CCC(C3)C(=O)[O-])C(=O)O)N2CCC(CC2C2N1CCC(C2)C(=O)[O-])C(=O)O.CCCC[N+](CCCC)(CCCC)CCCC.CCCC[N+](CCCC)(CCCC)CCCC,"N719, Ruthenium",,,-
800,17.5,0.73,10.25,"0.6 M N-butyl-N-methyl imidazolium iodide, 0.03 M I2, 0.10 M guanidinium thiocyanate, 0.5 M 4-t-butylpyridine in acetonitrile/valeronitrile (85:15)",0.158,tetrabutylammonium chenodeoxycholic acid,-,TiO2 film (12 um thick + 4 um scattering layer),-,10 min,AM 1.5G 100mW/cm2,Methoxypropionitrile dye solvent,Mohammad K. Nazeeruddin and Filippo De Angelis and Simona Fantacci and Annabella Selloni and Guido Viscardi and Paul Liska and Seigo Ito and Bessho Takeru and Michael Grätzel,Combined Experimental and {DFT}-{TDDFT} Computational Study of Photoelectrochemical Cell Ruthenium Sensitizers,Journal of the American Chemical Society,127,10.1021/ja052467l,16835--16847,48,,01/01/2005,Nazeeruddin_2005,,,S=C=N[Ru]12(N=C=S)(N3CCC(CC3C3N2CCC(C3)C(=O)[O-])C(=O)O)N2CCC(CC2C2N1CCC(C2)C(=O)[O-])C(=O)O.CCCC[N+](CCCC)(CCCC)CCCC.CCCC[N+](CCCC)(CCCC)CCCC,"N719, Ruthenium",,,-
799,17.6,0.73,10.29,"0.6 M N-butyl-N-methyl imidazolium iodide, 0.03 M I2, 0.10 M guanidinium thiocyanate, 0.5 M 4-t-butylpyridine in acetonitrile/valeronitrile (85:15)",0.158,tetrabutylammonium chenodeoxycholic acid,-,TiO2 film (12 um thick + 4 um scattering layer),-,15 min,AM 1.5G 100mW/cm2,Methoxypropionitrile dye solvent,Mohammad K. Nazeeruddin and Filippo De Angelis and Simona Fantacci and Annabella Selloni and Guido Viscardi and Paul Liska and Seigo Ito and Bessho Takeru and Michael Grätzel,Combined Experimental and {DFT}-{TDDFT} Computational Study of Photoelectrochemical Cell Ruthenium Sensitizers,Journal of the American Chemical Society,127,10.1021/ja052467l,16835--16847,48,,01/01/2005,Nazeeruddin_2005,,,S=C=N[Ru]12(N=C=S)(N3CCC(CC3C3N2CCC(C3)C(=O)[O-])C(=O)O)N2CCC(CC2C2N1CCC(C2)C(=O)[O-])C(=O)O.CCCC[N+](CCCC)(CCCC)CCCC.CCCC[N+](CCCC)(CCCC)CCCC,"N719, Ruthenium",,,-
789,17.8,0.71,9.97,"0.6 M N-butyl-N-methyl imidazolium iodide, 0.03 M I2, 0.10 M guanidinium thiocyanate, 0.5 M 4-t-butylpyridine in acetonitrile/valeronitrile (85:15)",0.158,tetrabutylammonium chenodeoxycholic acid,-,TiO2 film (12 um thick + 4 um scattering layer),-,20 min,AM 1.5G 100mW/cm2,Methoxypropionitrile dye solvent,Mohammad K. Nazeeruddin and Filippo De Angelis and Simona Fantacci and Annabella Selloni and Guido Viscardi and Paul Liska and Seigo Ito and Bessho Takeru and Michael Grätzel,Combined Experimental and {DFT}-{TDDFT} Computational Study of Photoelectrochemical Cell Ruthenium Sensitizers,Journal of the American Chemical Society,127,10.1021/ja052467l,16835--16847,48,,01/01/2005,Nazeeruddin_2005,,,S=C=N[Ru]12(N=C=S)(N3CCC(CC3C3N2CCC(C3)C(=O)[O-])C(=O)O)N2CCC(CC2C2N1CCC(C2)C(=O)[O-])C(=O)O.CCCC[N+](CCCC)(CCCC)CCCC.CCCC[N+](CCCC)(CCCC)CCCC,"N719, Ruthenium",,,-
789,17.89,0.69,9.74,"0.6 M N-butyl-N-methyl imidazolium iodide, 0.03 M I2, 0.10 M guanidinium thiocyanate, 0.5 M 4-t-butylpyridine in acetonitrile/valeronitrile (85:15)",0.158,tetrabutylammonium chenodeoxycholic acid,-,TiO2 film (12 um thick + 4 um scattering layer),-,30 min,AM 1.5G 100mW/cm2,Methoxypropionitrile dye solvent,Mohammad K. Nazeeruddin and Filippo De Angelis and Simona Fantacci and Annabella Selloni and Guido Viscardi and Paul Liska and Seigo Ito and Bessho Takeru and Michael Grätzel,Combined Experimental and {DFT}-{TDDFT} Computational Study of Photoelectrochemical Cell Ruthenium Sensitizers,Journal of the American Chemical Society,127,10.1021/ja052467l,16835--16847,48,,01/01/2005,Nazeeruddin_2005,,,S=C=N[Ru]12(N=C=S)(N3CCC(CC3C3N2CCC(C3)C(=O)[O-])C(=O)O)N2CCC(CC2C2N1CCC(C2)C(=O)[O-])C(=O)O.CCCC[N+](CCCC)(CCCC)CCCC.CCCC[N+](CCCC)(CCCC)CCCC,"N719, Ruthenium",,,-
783,17.29,0.72,9.83,"0.6 M N-butyl-N-methyl imidazolium iodide, 0.03 M I2, 0.10 M guanidinium thiocyanate, 0.5 M 4-t-butylpyridine in acetonitrile/valeronitrile (85:15)",0.158,tetrabutylammonium chenodeoxycholic acid,-,TiO2 film (12 um thick + 4 um scattering layer),-,35 min,AM 1.5G 100mW/cm2,Methoxypropionitrile dye solvent,Mohammad K. Nazeeruddin and Filippo De Angelis and Simona Fantacci and Annabella Selloni and Guido Viscardi and Paul Liska and Seigo Ito and Bessho Takeru and Michael Grätzel,Combined Experimental and {DFT}-{TDDFT} Computational Study of Photoelectrochemical Cell Ruthenium Sensitizers,Journal of the American Chemical Society,127,10.1021/ja052467l,16835--16847,48,,01/01/2005,Nazeeruddin_2005,,,S=C=N[Ru]12(N=C=S)(N3CCC(CC3C3N2CCC(C3)C(=O)[O-])C(=O)O)N2CCC(CC2C2N1CCC(C2)C(=O)[O-])C(=O)O.CCCC[N+](CCCC)(CCCC)CCCC.CCCC[N+](CCCC)(CCCC)CCCC,"N719, Ruthenium",,,-
772,18.28,0.72,10.22,"0.6 M N-butyl-N-methyl imidazolium iodide, 0.03 M I2, 0.10 M guanidinium thiocyanate, 0.5 M 4-t-butylpyridine in acetonitrile/valeronitrile (85:15)",0.158,tetrabutylammonium chenodeoxycholic acid,-,TiO2 film (12 um thick + 4 um scattering layer),-,10 min,AM 1.5G 100mW/cm2,"N,N-Dimethylformamide dye solvent",Mohammad K. Nazeeruddin and Filippo De Angelis and Simona Fantacci and Annabella Selloni and Guido Viscardi and Paul Liska and Seigo Ito and Bessho Takeru and Michael Grätzel,Combined Experimental and {DFT}-{TDDFT} Computational Study of Photoelectrochemical Cell Ruthenium Sensitizers,Journal of the American Chemical Society,127,10.1021/ja052467l,16835--16847,48,,01/01/2005,Nazeeruddin_2005,,,S=C=N[Ru]12(N=C=S)(N3CCC(CC3C3N2CCC(C3)C(=O)[O-])C(=O)O)N2CCC(CC2C2N1CCC(C2)C(=O)[O-])C(=O)O.CCCC[N+](CCCC)(CCCC)CCCC.CCCC[N+](CCCC)(CCCC)CCCC,"N719, Ruthenium",,,-
846,17.73,0.75,11.18,"0.6 M N-butyl-N-methyl imidazolium iodide, 0.03 M I2, 0.10 M guanidinium thiocyanate, 0.5 M 4-t-butylpyridine in acetonitrile/valeronitrile (85:15)",0.158,tetrabutylammonium chenodeoxycholic acid,-,TiO2 film (12 um thick + 4 um scattering layer),-,1200 min,AM 1.5G 100mW/cm2,CH3CN+ tert-BuOH,Mohammad K. Nazeeruddin and Filippo De Angelis and Simona Fantacci and Annabella Selloni and Guido Viscardi and Paul Liska and Seigo Ito and Bessho Takeru and Michael Grätzel,Combined Experimental and {DFT}-{TDDFT} Computational Study of Photoelectrochemical Cell Ruthenium Sensitizers,Journal of the American Chemical Society,127,10.1021/ja052467l,16835--16847,48,,01/01/2005,Nazeeruddin_2005,,,S=C=N[Ru]12(N=C=S)(N3CCC(CC3C3N2CCC(C3)C(=O)[O-])C(=O)O)N2CCC(CC2C2N1CCC(C2)C(=O)[O-])C(=O)O.CCCC[N+](CCCC)(CCCC)CCCC.CCCC[N+](CCCC)(CCCC)CCCC,"N719, Ruthenium",,,-
740,16.57,0.67,8.23,"0.05 M I2, 0.1 M lithium iodide (LiI), 0.6 M 1,2-dimethyl-3-propylimidazolium iodide (DMPII), and 0.6 M 4-tertbutylpyridine (TBP) in dry CH3CN",0.16,0.2 mM CDCA,-,TiO2 film (12 um thick + 4 um scattering layer),-,-,AM 1.5G 100mW/cm2,-,Ram B. Ambre and Sandeep B. Mane and Gao-Fong Chang and Chen-Hsiung Hung,Effects of Number and Position of Meta and Para Carboxyphenyl Groups of Zinc Porphyrins in Dye-Sensitized Solar Cells: Structure{\textendash}Performance Relationship,{ACS} Applied Materials {\&} Interfaces,7,10.1021/am507503d,1879--1891,3,,01/01/2015,Ambre_2015,,,S=C=N[Ru]12(N=C=S)(N3CCC(CC3C3N2CCC(C3)C(=O)[O-])C(=O)O)N2CCC(CC2C2N1CCC(C2)C(=O)[O-])C(=O)O.CCCC[N+](CCCC)(CCCC)CCCC.CCCC[N+](CCCC)(CCCC)CCCC,"N719, Ruthenium",,,-
740,14,0.63,6.5,"0.5 M LiI, 0.01 M I2, 0.6 M dimethylpropyl imidazolium iodide, and 0.5 M 4-t-butylpyridine in acetonitrile",-,-,-,TiO2 film (10 um thick),-,12 hours,AM 1.5G 100mW/cm2,t-BuOH/MeCN,Hiroshi Imahori and Shinya Hayashi and Hironobu Hayashi and Akane Oguro and Seunghun Eu and Tomokazu Umeyama and Yoshihiro Matano,Effects of Porphyrin Substituents and Adsorption Conditions on Photovoltaic Properties of Porphyrin-Sensitized {TiO}2Cells,The Journal of Physical Chemistry C,113,10.1021/jp907288h,18406--18413,42,,01/01/2009,Imahori_2009,,,S=C=N[Ru]12(N=C=S)(N3CCC(CC3C3N2CCC(C3)C(=O)[O-])C(=O)O)N2CCC(CC2C2N1CCC(C2)C(=O)[O-])C(=O)O.CCCC[N+](CCCC)(CCCC)CCCC.CCCC[N+](CCCC)(CCCC)CCCC,"N719, Ruthenium",,,-
670,13.5,0.61,5.5,"0.5 M LiI, 0.01 M I2, 0.6 M dimethylpropyl imidazolium iodide, and 0.5 M 4-t-butylpyridine in acetonitrile",-,-,-,TiO2 film (10 um thick),-,12 hours,AM 1.5G 100mW/cm2,MeOH,Hiroshi Imahori and Shinya Hayashi and Hironobu Hayashi and Akane Oguro and Seunghun Eu and Tomokazu Umeyama and Yoshihiro Matano,Effects of Porphyrin Substituents and Adsorption Conditions on Photovoltaic Properties of Porphyrin-Sensitized {TiO}2Cells,The Journal of Physical Chemistry C,113,10.1021/jp907288h,18406--18413,42,,01/01/2009,Imahori_2009,,,S=C=N[Ru]12(N=C=S)(N3CCC(CC3C3N2CCC(C3)C(=O)[O-])C(=O)O)N2CCC(CC2C2N1CCC(C2)C(=O)[O-])C(=O)O.CCCC[N+](CCCC)(CCCC)CCCC.CCCC[N+](CCCC)(CCCC)CCCC,"N719, Ruthenium",,,-
730,13.5,0.62,6.1,"0.5 M LiI, 0.01 M I2, 0.6 M dimethylpropyl imidazolium iodide, and 0.5 M 4-t-butylpyridine in acetonitrile",-,-,-,TiO2 film (10 um thick),-,12 hours,AM 1.5G 100mW/cm2,CH2Cl2,Hiroshi Imahori and Shinya Hayashi and Hironobu Hayashi and Akane Oguro and Seunghun Eu and Tomokazu Umeyama and Yoshihiro Matano,Effects of Porphyrin Substituents and Adsorption Conditions on Photovoltaic Properties of Porphyrin-Sensitized {TiO}2Cells,The Journal of Physical Chemistry C,113,10.1021/jp907288h,18406--18413,42,,01/01/2009,Imahori_2009,,,S=C=N[Ru]12(N=C=S)(N3CCC(CC3C3N2CCC(C3)C(=O)[O-])C(=O)O)N2CCC(CC2C2N1CCC(C2)C(=O)[O-])C(=O)O.CCCC[N+](CCCC)(CCCC)CCCC.CCCC[N+](CCCC)(CCCC)CCCC,"N719, Ruthenium",,,-
708,16.738,0.73,8.64,"0.6 M DMPII, 0.05 M I2, 0.1 M LiI and 0.5 M tertbutylpyridine in acetonitrile",0.16,-,-,TiO2 film (12.5 um thick),-,6 hours,AM 1.5G 100mW/cm2,-,Min Soo Kang and Sung Ho Kang and Sang Gyun Kim and In Taek Choi and Jung Ho Ryu and Myung Jong Ju and Daeheum Cho and Jin Yong Lee and Hwan Kyu Kim,"Novel D{\textendash}$\uppi${\textendash}A structured Zn(ii)-porphyrin dyes containing a bis(3,3-dimethylfluorenyl)amine moiety for dye-sensitised solar cells",Chemical Communications,48,10.1039/c2cc31384g,9349,75,,01/01/2012,Kang_2012,,,S=C=N[Ru]12(N=C=S)(N3CCC(CC3C3N2CCC(C3)C(=O)[O-])C(=O)O)N2CCC(CC2C2N1CCC(C2)C(=O)[O-])C(=O)O.CCCC[N+](CCCC)(CCCC)CCCC.CCCC[N+](CCCC)(CCCC)CCCC,"N719, Ruthenium",,,-
800,15.7,0.67,8.4,"0.60 M 2,3-dimethyl-1-propylimidazolium iodide, 0.05 M I2, 0.10 M LiI, and 0.50 M 4-tert-butylpyridine in acetonitrile",0.25,0.5 mM CDCA,-,TiO2 film (12 um thick + 5 um scattering layer),-,-,AM 1.5G 100mW/cm2,-,Aiko Kira and Yusuke Matsubara and Hiroaki Iijima and Tomokazu Umeyama and Yoshihiro Matano and Seigo Ito and Marja Niemi and Nikolai V. Tkachenko and Helge Lemmetyinen and Hiroshi Imahori,"Effects of $\uppi$-Elongation and the Fused Position of Quinoxaline-Fused Porphyrins as Sensitizers in Dye-Sensitized Solar Cells on Optical, Electrochemical, and Photovoltaic Properties",The Journal of Physical Chemistry C,114,10.1021/jp1004049,11293--11304,25,,01/01/2010,Kira_2010,,,S=C=N[Ru]12(N=C=S)(N3CCC(CC3C3N2CCC(C3)C(=O)[O-])C(=O)O)N2CCC(CC2C2N1CCC(C2)C(=O)[O-])C(=O)O.CCCC[N+](CCCC)(CCCC)CCCC.CCCC[N+](CCCC)(CCCC)CCCC,"N719, Ruthenium",,,-
750,15.59,0.7,8.16,"0.6 M 1-butyl-3-methylimidazolium iodide (BMII), 0.05 M LiI, 0.03 M I2, 0.5 M 4-tert -butylpyridine, and 0.1 M guanidinium thiocyanate in a mixture of acetonitrile and
valeronitrile (85/15, v/v)",0.125,-,-,TiO2 film (12 um thick + 4 um scattering layer),-,24 hours,AM 1.5G 100mW/cm2,-,John A. Mikroyannidis and P. Suresh and M.S. Roy and G.D. Sharma,Triphenylamine- and benzothiadiazole-based dyes with multiple acceptors for application in dye-sensitized solar cells,Journal of Power Sources,195,10.1016/j.jpowsour.2009.10.107,3002--3010,9,,01/01/2010,Mikroyannidis_2010,,,S=C=N[Ru]12(N=C=S)(N3CCC(CC3C3N2CCC(C3)C(=O)[O-])C(=O)O)N2CCC(CC2C2N1CCC(C2)C(=O)[O-])C(=O)O.CCCC[N+](CCCC)(CCCC)CCCC.CCCC[N+](CCCC)(CCCC)CCCC,"N719, Ruthenium",,,-
750,10.82,0.7457,6.05,Not specifiied.,-,-,-,TiO2 film (15 um thick),-,-,AM 1.5G 100mW/cm2,-,Yuxia Liang and Xiaodong Xue and Weihong Zhang and Chencheng Fan and Yuanchao Li and Bao Zhang and Yaqing Feng,Novel D{\textendash}$\uppi${\textendash}A structured porphyrin dyes containing various diarylamino moieties for dye-sensitized solar cells,Dyes and Pigments,115,10.1016/j.dyepig.2014.12.006,7--16,,,01/01/2015,Liang_2015,,,S=C=N[Ru]12(N=C=S)(N3CCC(CC3C3N2CCC(C3)C(=O)[O-])C(=O)O)N2CCC(CC2C2N1CCC(C2)C(=O)[O-])C(=O)O.CCCC[N+](CCCC)(CCCC)CCCC.CCCC[N+](CCCC)(CCCC)CCCC,"N719, Ruthenium",,,-
740,12.67,0.72,6.73,"LiI (0.1 M), I2 (0.05 M), PMII (0.6 M), and 4-tert-butylpyridine (0.5 M) in a mixture of acetonitrile and valeronitrile (volume ratio 85:15)",0.16,0.2 mM CDCA,-,TiO2 film (12 um thick),-,-,AM 1.5G 100mW/cm2,-,Ching-Yao Lin and Yu-Chien Wang and Shun-Ju Hsu and Chen-Fu Lo and Eric Wei-Guang Diau,"Preparation and Spectral, Electrochemical, and Photovoltaic Properties of Acene-Modified Zinc Porphyrins",The Journal of Physical Chemistry C,114,10.1021/jp909232b,687--693,1,,01/01/2010,Lin_2010,,,S=C=N[Ru]12(N=C=S)(N3CCC(CC3C3N2CCC(C3)C(=O)[O-])C(=O)O)N2CCC(CC2C2N1CCC(C2)C(=O)[O-])C(=O)O.CCCC[N+](CCCC)(CCCC)CCCC.CCCC[N+](CCCC)(CCCC)CCCC,"N719, Ruthenium",,,-
750,13.48,0.7,7.03,"LiI (0.1 M), I2 (0.05 M), PMII (0.6 M), and 4-tert-butylpyridine (0.5 M) in a mixture of acetonitrile and valeronitrile (volume ratio 85:15)",0.16,0.2 mM CDCA,-,TiO2 film (12 um thick),-,-,AM 1.5G 100mW/cm2,-,Chen-Fu Lo and Shun-Ju Hsu and Chin-Li Wang and Yi-Hui Cheng and Hsueh-Pei Lu and Eric Wei-Guang Diau and Ching-Yao Lin,Tuning Spectral and Electrochemical Properties of Porphyrin-Sensitized Solar Cells,The Journal of Physical Chemistry C,114,10.1021/jp103561c,12018--12023,27,,01/01/2010,Lo_2010,,,S=C=N[Ru]12(N=C=S)(N3CCC(CC3C3N2CCC(C3)C(=O)[O-])C(=O)O)N2CCC(CC2C2N1CCC(C2)C(=O)[O-])C(=O)O.CCCC[N+](CCCC)(CCCC)CCCC.CCCC[N+](CCCC)(CCCC)CCCC,"N719, Ruthenium",,,-
794,9.27,0.74,5.47,"LiI (0.05 M), I2 (0.03 M), DMII (1.0 M), 4-tert-butylpyridine (0.5 M) and GuNCS (0.1 M) in a solvent mixture containing acetonitrile and valeronitrile (volume ratio 85:15)",0.16,0.3 mM CDCA,-,TiO2 film (5 um thick),90 nmol/cm2,-,AM 1.5G 100mW/cm2,-,Hsueh-Pei Lu and Chi-Lun Mai and Chen-Yuan Tsia and Shun-Ju Hsu and Chou-Pou Hsieh and Chien-Lan Chiu and Chen-Yu Yeh and Eric Wei-Guang Diau,Design and characterization of highly efficient porphyrin sensitizers for green see-through dye-sensitized solar cells,Physical Chemistry Chemical Physics,11,10.1039/b917271h,10270,44,,01/01/2009,Lu_2009,,,S=C=N[Ru]12(N=C=S)(N3CCC(CC3C3N2CCC(C3)C(=O)[O-])C(=O)O)N2CCC(CC2C2N1CCC(C2)C(=O)[O-])C(=O)O.CCCC[N+](CCCC)(CCCC)CCCC.CCCC[N+](CCCC)(CCCC)CCCC,"N719, Ruthenium",,,-
769,10.97,0.73,6.16,"LiI (0.05 M), I2 (0.03 M), DMII (1.0 M), 4-tert-butylpyridine (0.5 M) and GuNCS (0.1 M) in a solvent mixture containing acetonitrile and valeronitrile (volume ratio 85:15)",0.16,0.3 mM CDCA,-,TiO2 film (10 um thick),178 nmol/cm2,-,AM 1.5G 100mW/cm2,-,Hsueh-Pei Lu and Chi-Lun Mai and Chen-Yuan Tsia and Shun-Ju Hsu and Chou-Pou Hsieh and Chien-Lan Chiu and Chen-Yu Yeh and Eric Wei-Guang Diau,Design and characterization of highly efficient porphyrin sensitizers for green see-through dye-sensitized solar cells,Physical Chemistry Chemical Physics,11,10.1039/b917271h,10270,44,,01/01/2009,Lu_2009,,,S=C=N[Ru]12(N=C=S)(N3CCC(CC3C3N2CCC(C3)C(=O)[O-])C(=O)O)N2CCC(CC2C2N1CCC(C2)C(=O)[O-])C(=O)O.CCCC[N+](CCCC)(CCCC)CCCC.CCCC[N+](CCCC)(CCCC)CCCC,"N719, Ruthenium",,,-
786,13.08,0.71,7.27,"LiI (0.05 M), I2 (0.03 M), DMII (1.0 M), 4-tert-butylpyridine (0.5 M) and GuNCS (0.1 M) in a solvent mixture containing acetonitrile and valeronitrile (volume ratio 85:15)",0.16,0.3 mM CDCA,-,TiO2 film (10 um thick + 4 um scattering layer),-,-,AM 1.5G 100mW/cm2,-,Hsueh-Pei Lu and Chi-Lun Mai and Chen-Yuan Tsia and Shun-Ju Hsu and Chou-Pou Hsieh and Chien-Lan Chiu and Chen-Yu Yeh and Eric Wei-Guang Diau,Design and characterization of highly efficient porphyrin sensitizers for green see-through dye-sensitized solar cells,Physical Chemistry Chemical Physics,11,10.1039/b917271h,10270,44,,01/01/2009,Lu_2009,,,S=C=N[Ru]12(N=C=S)(N3CCC(CC3C3N2CCC(C3)C(=O)[O-])C(=O)O)N2CCC(CC2C2N1CCC(C2)C(=O)[O-])C(=O)O.CCCC[N+](CCCC)(CCCC)CCCC.CCCC[N+](CCCC)(CCCC)CCCC,"N719, Ruthenium",,,-
625,13.9,0.688,5.98,Z-50 (Solaronix),0.22,0.4 mM CDCA,-,TiO2 film (8 um thick + 4 um scattering layer),96 nmol/cm2,12 hours,AM 1.5G  100 mW/cm2,-,Vellimalai Punitharasu and Munavvar Fairoos Mele Kavungathodi and Jayaraj Nithyanandhan,Interplay between $\uppi$-Bridges and Positions of Branched Alkyl Groups of Unsymmetrical D{\textendash}A{\textendash}D-$\uppi${\textendash}A Squaraines in Dye-Sensitized Solar Cells: Mode of Dye Anchoring and the Charge Transfer Process at the {TiO}2/Dye/Electrolyte Interface,{ACS} Applied Materials {\&} Interfaces,9,10.1021/acsami.7b08346,32698--32712,38,,01/01/2017,Punitharasu_2017,,,CCCCCCCCCCC1(CCCCCCCC)C(=[N+](c2c1cccc2)CCCCCC)/C=C/1\C(=C(C1=O)/C=C/1\N(C)c2c(C1(C)C)cc(cc2)c1ccc(cc1)C=C(C(=O)O)C#N)[O-],"squaraine,indoline",654,664,chloroform
626,15.79,0.701,6.92,Z-50 (Solaronix),0.22,0.2 mM CDCA,-,TiO2 film (8 um thick + 4 um scattering layer),125 nmol/cm2,12 hours,AM 1.5G  100 mW/cm2,-,Vellimalai Punitharasu and Munavvar Fairoos Mele Kavungathodi and Jayaraj Nithyanandhan,Interplay between $\uppi$-Bridges and Positions of Branched Alkyl Groups of Unsymmetrical D{\textendash}A{\textendash}D-$\uppi${\textendash}A Squaraines in Dye-Sensitized Solar Cells: Mode of Dye Anchoring and the Charge Transfer Process at the {TiO}2/Dye/Electrolyte Interface,{ACS} Applied Materials {\&} Interfaces,9,10.1021/acsami.7b08346,32698--32712,38,,01/01/2017,Punitharasu_2017,,,CCCCCCCCCCC1(CCCCCCCC)C(=[N+](c2c1cccc2)CCCCCC)/C=C/1\C(=C(C1=O)/C=C/1\N(C)c2c(C1(C)C)cc(cc2)c1ccc(cc1)C=C(C(=O)O)C#N)[O-],"squaraine,indoline",654,664,chloroform
591,12.06,0.687,4.89,Z-50 (Solaronix),0.22,0.1 mM CDCA,-,TiO2 film (8 um thick + 4 um scattering layer),115 nmol/cm2,12 hours,AM 1.5G  100 mW/cm2,-,Vellimalai Punitharasu and Munavvar Fairoos Mele Kavungathodi and Jayaraj Nithyanandhan,Interplay between $\uppi$-Bridges and Positions of Branched Alkyl Groups of Unsymmetrical D{\textendash}A{\textendash}D-$\uppi${\textendash}A Squaraines in Dye-Sensitized Solar Cells: Mode of Dye Anchoring and the Charge Transfer Process at the {TiO}2/Dye/Electrolyte Interface,{ACS} Applied Materials {\&} Interfaces,9,10.1021/acsami.7b08346,32698--32712,38,,01/01/2017,Punitharasu_2017,,,CCCCCCCCCCC1(CCCCCCCC)C(=[N+](c2c1cccc2)CCCCCC)/C=C/1\C(=C(C1=O)/C=C/1\N(C)c2c(C1(C)C)cc(cc2)c1ccc(cc1)C=C(C(=O)O)C#N)[O-],"squaraine,indoline",654,664,chloroform
630,19.73,0.656,8.15,Z-50 (Solaronix),0.22,0.1 mM CDCA,-,TiO2 film (8 um thick + 4 um scattering layer),117 nmol/cm2,12 hours,AM 1.5G  100 mW/cm2,-,Vellimalai Punitharasu and Munavvar Fairoos Mele Kavungathodi and Jayaraj Nithyanandhan,Interplay between $\uppi$-Bridges and Positions of Branched Alkyl Groups of Unsymmetrical D{\textendash}A{\textendash}D-$\uppi${\textendash}A Squaraines in Dye-Sensitized Solar Cells: Mode of Dye Anchoring and the Charge Transfer Process at the {TiO}2/Dye/Electrolyte Interface,{ACS} Applied Materials {\&} Interfaces,9,10.1021/acsami.7b08346,32698--32712,38,,01/01/2017,Punitharasu_2017,,,CCCCCCCCCCC1(CCCCCCCC)C(=[N+](c2c1cccc2)CCCCCCCCCCCC)/C=C/1\C(=C(C1=O)/C=C/1\N(C)c2c(C1(C)C)cc(cc2)c1ccc(s1)C=C(C(=O)O)C#N)[O-],"squaraine,indoline",665,675,chloroform
590,14.28,0.661,5.57,Z-50 (Solaronix),0.22,-,-,TiO2 film (8 um thick + 4 um scattering layer),145 nmol/cm2,12 hours,AM 1.5G  100 mW/cm2,-,Vellimalai Punitharasu and Munavvar Fairoos Mele Kavungathodi and Jayaraj Nithyanandhan,Interplay between $\uppi$-Bridges and Positions of Branched Alkyl Groups of Unsymmetrical D{\textendash}A{\textendash}D-$\uppi${\textendash}A Squaraines in Dye-Sensitized Solar Cells: Mode of Dye Anchoring and the Charge Transfer Process at the {TiO}2/Dye/Electrolyte Interface,{ACS} Applied Materials {\&} Interfaces,9,10.1021/acsami.7b08346,32698--32712,38,,01/01/2017,Punitharasu_2017,,,CCCCCCCCCCC1(CCCCCCCC)C(=[N+](c2c1cccc2)CCCCCCCCCCCC)/C=C/1\C(=C(C1=O)/C=C/1\N(C)c2c(C1(C)C)cc(cc2)c1ccc(s1)C=C(C(=O)O)C#N)[O-],"squaraine,indoline",665,675,chloroform
587,15.21,0.713,6.36,Z-50 (Solaronix),0.22,0.4 mM CDCA,-,TiO2 film (8 um thick + 4 um scattering layer),72 nmol/cm2,12 hours,AM 1.5G  100 mW/cm2,-,Vellimalai Punitharasu and Munavvar Fairoos Mele Kavungathodi and Jayaraj Nithyanandhan,Interplay between $\uppi$-Bridges and Positions of Branched Alkyl Groups of Unsymmetrical D{\textendash}A{\textendash}D-$\uppi${\textendash}A Squaraines in Dye-Sensitized Solar Cells: Mode of Dye Anchoring and the Charge Transfer Process at the {TiO}2/Dye/Electrolyte Interface,{ACS} Applied Materials {\&} Interfaces,9,10.1021/acsami.7b08346,32698--32712,38,,01/01/2017,Punitharasu_2017,,,CCCCCCCCCCC1(CCCCCCCC)c2cc(ccc2N(/C/1=C\C1=C([O-])/C(=C\C2=[N+](C)c3c(C2(C)C)cccc3)/C1=O)CCCCCC)c1ccc(s1)C=C(C(=O)O)C#N,"squaraine,indoline",667,676,chloroform
545,9.83,0.646,3.46,Z-50 (Solaronix),0.22,-,-,TiO2 film (8 um thick + 4 um scattering layer),160 nmol/cm2,12 hours,AM 1.5G  100 mW/cm2,-,Vellimalai Punitharasu and Munavvar Fairoos Mele Kavungathodi and Jayaraj Nithyanandhan,Interplay between $\uppi$-Bridges and Positions of Branched Alkyl Groups of Unsymmetrical D{\textendash}A{\textendash}D-$\uppi${\textendash}A Squaraines in Dye-Sensitized Solar Cells: Mode of Dye Anchoring and the Charge Transfer Process at the {TiO}2/Dye/Electrolyte Interface,{ACS} Applied Materials {\&} Interfaces,9,10.1021/acsami.7b08346,32698--32712,38,,01/01/2017,Punitharasu_2017,,,CCCCCCCCCCC1(CCCCCCCC)c2cc(ccc2N(/C/1=C\C1=C([O-])/C(=C\C2=[N+](C)c3c(C2(C)C)cccc3)/C1=O)CCCCCC)c1ccc(s1)C=C(C(=O)O)C#N,"squaraine,indoline",667,676,chloroform
600,17.11,0.702,7.21,Z-50 (Solaronix),0.22,0.3 mM CDCA,-,TiO2 film (8 um thick + 4 um scattering layer),126 nmol/cm2,12 hours,AM 1.5G  100 mW/cm2,-,Vellimalai Punitharasu and Munavvar Fairoos Mele Kavungathodi and Jayaraj Nithyanandhan,Interplay between $\uppi$-Bridges and Positions of Branched Alkyl Groups of Unsymmetrical D{\textendash}A{\textendash}D-$\uppi${\textendash}A Squaraines in Dye-Sensitized Solar Cells: Mode of Dye Anchoring and the Charge Transfer Process at the {TiO}2/Dye/Electrolyte Interface,{ACS} Applied Materials {\&} Interfaces,9,10.1021/acsami.7b08346,32698--32712,38,,01/01/2017,Punitharasu_2017,,,CCCCCCCCCCC1(CCCCCCCC)C(=[N+](c2c1cccc2)CCCCCC)/C=C/1\C(=C(C1=O)/C=C/1\N(C)c2c(C1(C)C)cc(cc2)c1ccc(s1)C=C(C(=O)O)C#N)[O-],"squaraine,indoline",665,675,chloroform
565,10.3,0.638,3.71,Z-50 (Solaronix),0.22,-,-,TiO2 film (8 um thick + 4 um scattering layer),209 nmol/cm2,12 hours,AM 1.5G  100 mW/cm2,-,Vellimalai Punitharasu and Munavvar Fairoos Mele Kavungathodi and Jayaraj Nithyanandhan,Interplay between $\uppi$-Bridges and Positions of Branched Alkyl Groups of Unsymmetrical D{\textendash}A{\textendash}D-$\uppi${\textendash}A Squaraines in Dye-Sensitized Solar Cells: Mode of Dye Anchoring and the Charge Transfer Process at the {TiO}2/Dye/Electrolyte Interface,{ACS} Applied Materials {\&} Interfaces,9,10.1021/acsami.7b08346,32698--32712,38,,01/01/2017,Punitharasu_2017,,,CCCCCCCCCCC1(CCCCCCCC)C(=[N+](c2c1cccc2)CCCCCC)/C=C/1\C(=C(C1=O)/C=C/1\N(C)c2c(C1(C)C)cc(cc2)c1ccc(s1)C=C(C(=O)O)C#N)[O-],"squaraine,indoline",665,675,chloroform
608,12.74,0.717,5.55,Z-50 (Solaronix),0.22,0.4 mM CDCA,-,TiO2 film (8 um thick + 4 um scattering layer),95 nmol/cm2,12 hours,AM 1.5G  100 mW/cm2,-,Vellimalai Punitharasu and Munavvar Fairoos Mele Kavungathodi and Jayaraj Nithyanandhan,Interplay between $\uppi$-Bridges and Positions of Branched Alkyl Groups of Unsymmetrical D{\textendash}A{\textendash}D-$\uppi${\textendash}A Squaraines in Dye-Sensitized Solar Cells: Mode of Dye Anchoring and the Charge Transfer Process at the {TiO}2/Dye/Electrolyte Interface,{ACS} Applied Materials {\&} Interfaces,9,10.1021/acsami.7b08346,32698--32712,38,,01/01/2017,Punitharasu_2017,,,CCCCCCCCCCC1(CCCCCCCC)c2cc(ccc2N(/C/1=C\C1=C([O-])/C(=C\C2=[N+](C)c3c(C2(C)C)cccc3)/C1=O)CCCCCCC)c1ccc(cc1)C=C(C(=O)O)C#N,"squaraine,indoline",654,664,chloroform
557,10.12,0.674,3.78,Z-50 (Solaronix),0.22,-,-,TiO2 film (8 um thick + 4 um scattering layer),134 nmol/cm2,12 hours,AM 1.5G  100 mW/cm2,-,Vellimalai Punitharasu and Munavvar Fairoos Mele Kavungathodi and Jayaraj Nithyanandhan,Interplay between $\uppi$-Bridges and Positions of Branched Alkyl Groups of Unsymmetrical D{\textendash}A{\textendash}D-$\uppi${\textendash}A Squaraines in Dye-Sensitized Solar Cells: Mode of Dye Anchoring and the Charge Transfer Process at the {TiO}2/Dye/Electrolyte Interface,{ACS} Applied Materials {\&} Interfaces,9,10.1021/acsami.7b08346,32698--32712,38,,01/01/2017,Punitharasu_2017,,,CCCCCCCCCCC1(CCCCCCCC)c2cc(ccc2N(/C/1=C\C1=C([O-])/C(=C\C2=[N+](C)c3c(C2(C)C)cccc3)/C1=O)CCCCCCC)c1ccc(cc1)C=C(C(=O)O)C#N,"squaraine,indoline",654,664,chloroform
607,16.47,0.702,7.01,Z-50 (Solaronix),0.22,0.3 mM CDCA,-,TiO2 film (8 um thick + 4 um scattering layer),120 nmol/cm2,12 hours,AM 1.5G  100 mW/cm2,-,Vellimalai Punitharasu and Munavvar Fairoos Mele Kavungathodi and Jayaraj Nithyanandhan,Interplay between $\uppi$-Bridges and Positions of Branched Alkyl Groups of Unsymmetrical D{\textendash}A{\textendash}D-$\uppi${\textendash}A Squaraines in Dye-Sensitized Solar Cells: Mode of Dye Anchoring and the Charge Transfer Process at the {TiO}2/Dye/Electrolyte Interface,{ACS} Applied Materials {\&} Interfaces,9,10.1021/acsami.7b08346,32698--32712,38,,01/01/2017,Punitharasu_2017,,,CCCCCCCCCCC1(CCCCCCCC)C(=[N+](c2c1cccc2)CCCCCC)/C=C/1\C(=C(C1=O)/C=C/1\N(C)c2c(C1(C)C)cc(cc2)c1ccc(cc1)C=C(C(=O)O)C#N)[O-],"squaraine,indoline",654,664,chloroform
589,11.05,0.658,4.28,Z-50 (Solaronix),0.22,-,-,TiO2 film (8 um thick + 4 um scattering layer),158 nmol/cm2,12 hours,AM 1.5G  100 mW/cm2,-,Vellimalai Punitharasu and Munavvar Fairoos Mele Kavungathodi and Jayaraj Nithyanandhan,Interplay between $\uppi$-Bridges and Positions of Branched Alkyl Groups of Unsymmetrical D{\textendash}A{\textendash}D-$\uppi${\textendash}A Squaraines in Dye-Sensitized Solar Cells: Mode of Dye Anchoring and the Charge Transfer Process at the {TiO}2/Dye/Electrolyte Interface,{ACS} Applied Materials {\&} Interfaces,9,10.1021/acsami.7b08346,32698--32712,38,,01/01/2017,Punitharasu_2017,,,CCCCCCCCCCC1(CCCCCCCC)C(=[N+](c2c1cccc2)CCCCCC)/C=C/1\C(=C(C1=O)/C=C/1\N(C)c2c(C1(C)C)cc(cc2)c1ccc(cc1)C=C(C(=O)O)C#N)[O-],"squaraine,indoline",654,664,chloroform
740,13.4,0.66,6.5,"0.04 M I2 (99.9%), 0.06 M LiI (99.9%), 0.4 M 4-tert-butylpyridine (4-TBP, 99%), 0.6 M 3-hexyl-1,2-dimethylimidazolium iodide (DMHII, 98%), in MeCN/valeronitrile (VN) (85:15; v/v)",0.25,2 mM CDCA,-,TiO2 film (10 um + 4 um scattering layer),25 nmol/cm2,16-17 hours,AM 1.5G 100 mW/cm2,-,Haining Tian and Ilkay Bora and Xiao Jiang and Erik Gabrielsson and Karl Martin Karlsson and Anders Hagfeldt and Licheng Sun,Modifying organic phenoxazine dyes for efficient dye-sensitized solar cells,Journal of Materials Chemistry,21,10.1039/c1jm12071a,12462,33,,01/01/2011,Tian_2011,,,CCCCCCCCN1c2ccc(cc2Oc2c1ccc(c2)/C=C(/C(=O)O)\C#N)c1sc(cc1c1ccc(cc1)N(c1ccccc1)c1ccccc1)c1ccc(cc1)N(c1ccccc1)c1ccccc1,phenoxazine,492,605,"EtOH/DCM (4 : 1, v/v)"
800,13.7,0.63,7,"0.04 M I2 (99.9%), 0.06 M LiI (99.9%), 0.4 M 4-tert-butylpyridine (4-TBP, 99%), 0.6 M 3-hexyl-1,2-dimethylimidazolium iodide (DMHII, 98%), in MeCN/valeronitrile (VN) (85:15; v/v)",0.25,2 mM CDCA,-,TiO2 film (10 um + 4 um scattering layer),18 nmol/cm2,16-17 hours,AM 1.5G 100 mW/cm2,-,Haining Tian and Ilkay Bora and Xiao Jiang and Erik Gabrielsson and Karl Martin Karlsson and Anders Hagfeldt and Licheng Sun,Modifying organic phenoxazine dyes for efficient dye-sensitized solar cells,Journal of Materials Chemistry,21,10.1039/c1jm12071a,12462,33,,01/01/2011,Tian_2011,,,CCCCCCCCN1c2ccc(cc2Oc2c1ccc(c2)c1ccc(cc1OCCCC)OCCCC)c1sc(cc1c1ccc(cc1OCCCC)OCCCC)/C=C(/C(=O)O)\C#N,phenoxazine,482,650,"EtOH/DCM (4 : 1, v/v)"
760,12.8,0.65,6.3,"0.04 M I2 (99.9%), 0.06 M LiI (99.9%), 0.4 M 4-tert-butylpyridine (4-TBP, 99%), 0.6 M 3-hexyl-1,2-dimethylimidazolium iodide (DMHII, 98%), in MeCN/valeronitrile (VN) (85:15; v/v)",0.25,2 mM CDCA,-,TiO2 film (10 um + 4 um scattering layer),18 nmol/cm2,16-17 hours,AM 1.5G 100 mW/cm2,-,Haining Tian and Ilkay Bora and Xiao Jiang and Erik Gabrielsson and Karl Martin Karlsson and Anders Hagfeldt and Licheng Sun,Modifying organic phenoxazine dyes for efficient dye-sensitized solar cells,Journal of Materials Chemistry,21,10.1039/c1jm12071a,12462,33,,01/01/2011,Tian_2011,,,CCCCCCCCN1c2ccc(cc2Oc2c1ccc(c2)c1ccc(cc1)N(c1ccccc1)c1ccccc1)c1sc(cc1c1ccc(cc1)N(c1ccccc1)c1ccccc1)/C=C(/C(=O)O)\C#N,phenoxazine,483,650,"EtOH/DCM (4 : 1, v/v)"
700,13.2,0.68,6.2,"0.04 M I2 (99.9%), 0.06 M LiI (99.9%), 0.4 M 4-tert-butylpyridine (4-TBP, 99%), 0.6 M 3-hexyl-1,2-dimethylimidazolium iodide (DMHII, 98%), in MeCN/valeronitrile (VN) (85:15; v/v)",0.25,2 mM CDCA,-,TiO2 film (10 um + 4 um scattering layer),20 nmol/cm2,16-17 hours,AM 1.5G 100 mW/cm2,-,Haining Tian and Ilkay Bora and Xiao Jiang and Erik Gabrielsson and Karl Martin Karlsson and Anders Hagfeldt and Licheng Sun,Modifying organic phenoxazine dyes for efficient dye-sensitized solar cells,Journal of Materials Chemistry,21,10.1039/c1jm12071a,12462,33,,01/01/2011,Tian_2011,,,CCCCCCCCN1c2ccc(cc2Oc2c1cccc2)c1ccc(s1)/C=C(/C(=O)O)\C#N,phenoxazine,486,638,"EtOH/DCM (4 : 1, v/v)"
481,10.31,0.698,3.75,"0.1 mol/dm3 LiI, 0.6 mol/dm3 N-methyl-4-methylpyridinium iodide, and 0.05 mol/dm3 I2 in PC",0.212,-,-,TiO2 5 um treated with hydrochloric acid,-,2 hours,AM 1.5G 92.2 mW/cm2,0.05 mol/dm3 Hydrochloric Acid concentration,Zhong-Sheng Wang and Fu-You Li and Chun-Hui Huang,Photocurrent Enhancement of Hemicyanine Dyes Containing {RSO}3-Group through Treating {TiO}2Films with Hydrochloric Acid,The Journal of Physical Chemistry B,105,10.1021/jp010667n,9210--9217,38,,01/01/2001,Wang_2001,,,CN(c1ccc(cc1)/C=C/c1sc2c([n+]1CCCS(=O)(=O)[O-])cccc2)C,hemicyanine,565,,chloroform
489,9.68,0.682,2.57,"0.1 mol/dm3 LiI, 0.6 mol/dm3 N-methyl-4-methylpyridinium iodide, and 0.05 mol/dm3 I2 in PC",0.212,-,-,TiO2 5 um treated with hydrochloric acid,-,2 hours,AM 1.5G 92.2 mW/cm2,0.01 mol/dm3 Hydrochloric Acid concentration,Zhong-Sheng Wang and Fu-You Li and Chun-Hui Huang,Photocurrent Enhancement of Hemicyanine Dyes Containing {RSO}3-Group through Treating {TiO}2Films with Hydrochloric Acid,The Journal of Physical Chemistry B,105,10.1021/jp010667n,9210--9217,38,,01/01/2001,Wang_2001,,,CN(c1ccc(cc1)/C=C/c1sc2c([n+]1CCCS(=O)(=O)[O-])cccc2)C,hemicyanine,565,,chloroform
483,3.5,0.728,1.34,"0.1 mol/dm3 LiI, 0.6 mol/dm3 N-methyl-4-methylpyridinium iodide, and 0.05 mol/dm3 I2 in PC",0.212,-,-,TiO2 5 um treated with hydrochloric acid,-,2 hours,AM 1.5G 92.2 mW/cm2,0 mol/dm3 Hydrochloric Acid concentration,Zhong-Sheng Wang and Fu-You Li and Chun-Hui Huang,Photocurrent Enhancement of Hemicyanine Dyes Containing {RSO}3-Group through Treating {TiO}2Films with Hydrochloric Acid,The Journal of Physical Chemistry B,105,10.1021/jp010667n,9210--9217,38,,01/01/2001,Wang_2001,,,CN(c1ccc(cc1)/C=C/c1sc2c([n+]1CCCS(=O)(=O)[O-])cccc2)C,hemicyanine,565,,chloroform
622,18.1,0.7379,8.35,"0.4 M LiI, 0.4 M tetrabutylammonium iodide (TBAI), and 0.04MI2 dissolved in 0.3MN-methylbenzimidazole (NMB) in acetonitrile (ACN) and 3-methoxypropionitrile (MPN) solvent mixture at a volume ratio of 1 : 1",0.25,-,-,TiO2 film,-,16 hours,AM 1.5G 100mW/cm2,-,P. Silviya Reeta and L. Giribabu and S. Senthilarasu and Min-Hung Hsu and D. Kishore Kumar and Hari M. Upadhyaya and Neil Robertson and Tracy Hewat,Ethynyl thiophene-appended unsymmetrical zinc porphyrin sensitizers for dye-sensitized solar cells,{RSC} Adv.,4,10.1039/c3ra47948j,14165--14175,27,,01/01/2014,Reeta_2014,,,S=C=N[Ru]12(N=C=S)(N3CCC(CC3C3N2CCC(C3)C(=O)[O-])C(=O)O)N2CCC(CC2C2N1CCC(C2)C(=O)[O-])C(=O)O.CCCC[N+](CCCC)(CCCC)CCCC.CCCC[N+](CCCC)(CCCC)CCCC,"N719, Ruthenium",,,-
730,15.92,0.67,7.87,"1.0 M 1,3-dimethylimidazolium iodide (DMII), 0.1 mM guanidinium thiocyanate (GuSCN), 0.03 M I 2 , 0.05 M LiI, and 0.5 M tert-butypyridine (4-TBP) in acetonitrile (CH3CN) and valeronitrile (VN) (85:15 v/v)",0.25,-,-,TiO2 film (9 um thick + 5 um scattering layer),-,24 hours,AM 1.5G 100mW/cm2,-,Tinnagon Keawin and Ruangchai Tarsang and Kanokkorn Sirithip and Narid Prachumrak and Taweesak Sudyoadsuk and Supawadee Namuangruk and Jean Roncali and Nawee Kungwan and Vinich Promarak and Siriporn Jungsuttiwong,Anchoring number-performance relationship of zinc-porphyrin sensitizers for dye-sensitized solar cells: A combined experimental and theoretical study,Dyes and Pigments,136,10.1016/j.dyepig.2016.09.035,697--706,,,01/01/2017,Keawin_2017,,,S=C=N[Ru]12(N=C=S)(N3CCC(CC3C3N2CCC(C3)C(=O)[O-])C(=O)O)N2CCC(CC2C2N1CCC(C2)C(=O)[O-])C(=O)O.CCCC[N+](CCCC)(CCCC)CCCC.CCCC[N+](CCCC)(CCCC)CCCC,"N719, Ruthenium",,,-
799,13.4,0.73,7.8,"0.6 M BMII, 0.1 M LiI, 0.05 M I 2 , 0.1 M GuNCS, 0.5 M TBP in dried acetonitrile",0.16,-,-,TiO2 film (11 um thick + 4 um scattering layer),-,-,AM 1.5G 100mW/cm2,-,Kuo Yuan Chiu and Venkatesan Govindan and Ling-Chuan Lin and Shin-Han Huang and Jia-Cheng Hu and Kun-Mu Lee and Hui-Hsu Gavin Tsai and Sheng-Hsiung Chang and Chun-Guey Wu,{DPP} containing D{\textendash}$\uppi${\textendash}A organic dyes toward highly efficient dye-sensitized solar cells,Dyes and Pigments,125,10.1016/j.dyepig.2015.09.033,27--35,,,01/01/2016,Chiu_2016,,,S=C=N[Ru]12(N=C=S)(N3CCC(CC3C3N2CCC(C3)C(=O)[O-])C(=O)O)N2CCC(CC2C2N1CCC(C2)C(=O)[O-])C(=O)O.CCCC[N+](CCCC)(CCCC)CCCC.CCCC[N+](CCCC)(CCCC)CCCC,"N719, Ruthenium",,,-
751,17.51,0.66,8.67,"0.1 M LiI, 0.05 M I 2 , 0.6 M 1-methyl-3-propylimidazolium iodide, and 0.5 M tert-butylpyridine in dry acetonitrile",0.16,-,-,TiO2 film (14 um thick + 5 um scattering layer),-,14 hours,AM 1.5G 100mW/cm2,-,Roberto Grisorio and Luisa De Marco and Roberto Giannuzzi and Giuseppe Gigli and Gian Paolo Suranna,Molecular engineering of largely $\uppi$-extended metal-free sensitizers containing benzothiadiazole units: Approaching 10{\%} efficiency dye-sensitized solar cells using iodine-based electrolytes,Dyes and Pigments,131,10.1016/j.dyepig.2016.04.020,282--292,,,01/01/2016,Grisorio_2016,,,S=C=N[Ru]12(N=C=S)(N3CCC(CC3C3N2CCC(C3)C(=O)[O-])C(=O)O)N2CCC(CC2C2N1CCC(C2)C(=O)[O-])C(=O)O.CCCC[N+](CCCC)(CCCC)CCCC.CCCC[N+](CCCC)(CCCC)CCCC,"N719, Ruthenium",,,-
700,13.54,0.76,7.16,"0.06 M LiI, 0.03 M I2 , 0.1 M guanidinium thiocyanate, 0.6 M 1-propyl-3-
methylimidazolium iodide (PMII), and 0.5 M tert-butyl-pyridine in acetonitrile",0.16,-,-,TiO2 film (12 um thick),-,18 hours,AM 1.5G 100mW/cm2,-,Zhenhua Ci and Xiaoqiang Yu and Ming Bao and Chaolei Wang and Tingli Ma,Influence of the benzo[d]thiazole-derived $\uppi$-bridges on the optical and photovoltaic performance of D{\textendash}$\uppi${\textendash}A dyes,Dyes and Pigments,96,10.1016/j.dyepig.2012.11.004,619--625,3,,01/01/2013,Ci_2013,,,S=C=N[Ru]12(N=C=S)(N3CCC(CC3C3N2CCC(C3)C(=O)[O-])C(=O)O)N2CCC(CC2C2N1CCC(C2)C(=O)[O-])C(=O)O.CCCC[N+](CCCC)(CCCC)CCCC.CCCC[N+](CCCC)(CCCC)CCCC,"N719, Ruthenium",,,-
783,15.58,0.635,7.74,"0.1 M LiI, 0.6 M PMII, 0.03 M I2 , 0.1 M GuSCN, 0.5 M TBP, in acetonitrile
and valeronitrile (7:3)",0.16,-,-,TiO2 film (15 um thick),-,48 hours,AM 1.5G 100mW/cm2,-,Jinxiang He and Jianli Hua and Guangxia Hu and Xi Jiang Yin and Hao Gong and Chunxiang Li,Organic dyes incorporating a thiophene or furan moiety for efficient dye-sensitized solar cells,Dyes and Pigments,104,10.1016/j.dyepig.2013.12.025,75--82,,,01/01/2014,He_2014,,,S=C=N[Ru]12(N=C=S)(N3CCC(CC3C3N2CCC(C3)C(=O)[O-])C(=O)O)N2CCC(CC2C2N1CCC(C2)C(=O)[O-])C(=O)O.CCCC[N+](CCCC)(CCCC)CCCC.CCCC[N+](CCCC)(CCCC)CCCC,"N719, Ruthenium",,,-
703,14.29,0.673,6.98,"0.1 M LiI, 0.05 M I2 , 0.6 M PMII, 0.5 M TBP in acetonitrile and MPN (7:3, v/v)",0.16,-,-,TiO2 film (15 um thick),-,48 hours,AM 1.5G 100mW/cm2,-,Jinxiang He and Jianli Hua and Guangxia Hu and Xi Jiang Yin and Hao Gong and Chunxiang Li,Organic dyes incorporating a thiophene or furan moiety for efficient dye-sensitized solar cells,Dyes and Pigments,104,10.1016/j.dyepig.2013.12.025,75--82,,,01/01/2014,He_2014,,,S=C=N[Ru]12(N=C=S)(N3CCC(CC3C3N2CCC(C3)C(=O)[O-])C(=O)O)N2CCC(CC2C2N1CCC(C2)C(=O)[O-])C(=O)O.CCCC[N+](CCCC)(CCCC)CCCC.CCCC[N+](CCCC)(CCCC)CCCC,"N719, Ruthenium",,,-
672,15.43,0.6,6.18,"0.6 M 1,2-dimethyl-3-propylimidazolium iodide (DMPII), 0.1 M LiI, 0.05 M I2 , and
