Repository: PaulC61/Cheminformatics

# Cheminformatics
Repository for:
Cheminformatics Masters students of University of Strasbourg 2020 - 2022
+ My own projects related to the course

File: InternshipM2_BIU/rawDSSCDBdata.csv (part 71 of 77)
VOC,JSC,FF,PCE,Electrolyte,Active area,Co-adsorbent,Co-sensitizer,Semiconductor,Dye loading,Exposure time,Solar simulator,Performance comment,Article author,Article title,Article journal,Article volume,Article DOI,Article pages,Article issue nr,Article EID,Article year,Article year,Article electronic id,Article keywords,Molecule SMILE,Molecule keywords,Molecule spectrum absorption maxima,Molecule spectrum emission maxima,Molecule spectrum solvent
0.5 M 4-tertbutylpyridine (TBP) in a mixture of acetonitrile and methoxypropionitrile (volume ratio, 7 : 3)",0.196,-,-,TiO2 film (10 um thick + 4 um scattering layer),-,12 hours,AM 1.5G 100mW/cm2,-,Jinxiang He and Wenjun Wu and Jianli Hua and Yihua Jiang and Sanyin Qu and Jing Li and Yitao Long and He Tian,Bithiazole-bridged dyes for dye-sensitized solar cells with high open circuit voltage performance,Journal of Materials Chemistry,21,10.1039/c0jm03811c,6054,16,,01/01/2011,He_2011,,,S=C=N[Ru]12(N=C=S)(N3CCC(CC3C3N2CCC(C3)C(=O)[O-])C(=O)O)N2CCC(CC2C2N1CCC(C2)C(=O)[O-])C(=O)O.CCCC[N+](CCCC)(CCCC)CCCC.CCCC[N+](CCCC)(CCCC)CCCC,"N719, Ruthenium",,,-
742,14.39,0.68,7.27,"LiI (0.05 M), I2 (0.1 M), and DMPII (0.6 M) in acetonitrile : tert-butyl alcohol (1 : 1, v/v)",0.24,-,-,TiO2 film (12 um thick + 6 um scattering layer),-,16 hours,AM 1.5G 100mW/cm2,-,Yong Hua and Jian He and Caishun Zhang and Chunjiang Qin and Liyuan Han and Jianzhang Zhao and Tao Chen and Wai-Yeung Wong and Wai-Kwok Wong and Xunjin Zhu,"Effects of various $\uppi$-conjugated spacers in thiadiazole[3,4-c]pyridine-cored panchromatic organic dyes for dye-sensitized solar cells",J. Mater. Chem. A,3,10.1039/c4ta05350h,3103--3112,6,,01/01/2015,Hua_2015,,,S=C=N[Ru]12(N=C=S)(N3CCC(CC3C3N2CCC(C3)C(=O)[O-])C(=O)O)N2CCC(CC2C2N1CCC(C2)C(=O)[O-])C(=O)O.CCCC[N+](CCCC)(CCCC)CCCC.CCCC[N+](CCCC)(CCCC)CCCC,"N719, Ruthenium",,,-
783.3,13.6,0.7126,7.59,"0.7 M 1-methyl-3-propylimidazolium iodide (MPII), 0.2 M LiI, 0.05 M I 2 , 0.5 M TBP in acetonitrile:valeronitrile (v/v, 85/15)",0.28,-,-,TiO2 film,-,40 hours,AM 1.5G 100mW/cm2,-,Se Hun Kim and Jun Choi and Chun Sakong and Jin Woong Namgoong and Woosung Lee and Dong Hoe Kim and Boeun Kim and Min Jae Ko and Jae Pil Kim,"The effect of the number, position, and shape of methoxy groups in triphenylamine donors on the performance of dye-sensitized solar cells",Dyes and Pigments,113,10.1016/j.dyepig.2014.09.014,390--401,,,01/01/2015,Kim_2015,,,S=C=N[Ru]12(N=C=S)(N3CCC(CC3C3N2CCC(C3)C(=O)[O-])C(=O)O)N2CCC(CC2C2N1CCC(C2)C(=O)[O-])C(=O)O.CCCC[N+](CCCC)(CCCC)CCCC.CCCC[N+](CCCC)(CCCC)CCCC,"N719, Ruthenium",,,-
780,16,0.67,8.36,iodide/triiodide electrolyte,NA,-,-,TiO2 film (6 um thick + 4 um scattering layer),-,20 hours,AM 1.5G 100mW/cm2,-,Erika Kozma and Isabella Concina and Antonio Braga and Laura Borgese and Laura E. Depero and Alberto Vomiero and Giorgio Sberveglieri and Marinella Catellani,Metal-free organic sensitizers with a sterically hindered thiophene unit for efficient dye-sensitized solar cells,Journal of Materials Chemistry,21,10.1039/c1jm12181b,13785,36,,01/01/2011,Kozma_2011,,,S=C=N[Ru]12(N=C=S)(N3CCC(CC3C3N2CCC(C3)C(=O)[O-])C(=O)O)N2CCC(CC2C2N1CCC(C2)C(=O)[O-])C(=O)O.CCCC[N+](CCCC)(CCCC)CCCC.CCCC[N+](CCCC)(CCCC)CCCC,"N719, Ruthenium",,,-
710,17.2,0.72,8.97,"0.6 M DMPII, 0.1 M LiI, 0.05 M I2 , 0.5 M TBP in acetonitrile solution",0.16,-,-,TiO2 film (8 um thick + 8 um scattering layer),-,24 hours,AM 1.5G 100mW/cm2,-,Dong Hyun Lee and Myung Jun Lee and Hae Min Song and Bok Joo Song and Kang Deuk Seo and Mariachiara Pastore and Chiara Anselmi and Simona Fantacci and Filippo De Angelis and Mohammad K. Nazeeruddin and Michael Gräetzel and Hwan Kyu Kim,Organic dyes incorporating low-band-gap chromophores based on $\uppi$-extended benzothiadiazole for dye-sensitized solar cells,Dyes and Pigments,91,10.1016/j.dyepig.2011.03.015,192--198,2,,01/01/2011,Lee_2011,,,S=C=N[Ru]12(N=C=S)(N3CCC(CC3C3N2CCC(C3)C(=O)[O-])C(=O)O)N2CCC(CC2C2N1CCC(C2)C(=O)[O-])C(=O)O.CCCC[N+](CCCC)(CCCC)CCCC.CCCC[N+](CCCC)(CCCC)CCCC,"N719, Ruthenium",,,-
620,17.5,0.72,7.82,"0.6 M DMPII, 0.1 M LiI, 0.05 M I2 , 0.5 M TBP in acetonitrile solution",0.16,80 mM CDCA,-,TiO2 film (8 um thick + 8 um scattering layer),-,24 hours,AM 1.5G 100mW/cm2,-,Dong Hyun Lee and Myung Jun Lee and Hae Min Song and Bok Joo Song and Kang Deuk Seo and Mariachiara Pastore and Chiara Anselmi and Simona Fantacci and Filippo De Angelis and Mohammad K. Nazeeruddin and Michael Gräetzel and Hwan Kyu Kim,Organic dyes incorporating low-band-gap chromophores based on $\uppi$-extended benzothiadiazole for dye-sensitized solar cells,Dyes and Pigments,91,10.1016/j.dyepig.2011.03.015,192--198,2,,01/01/2011,Lee_2011,,,S=C=N[Ru]12(N=C=S)(N3CCC(CC3C3N2CCC(C3)C(=O)[O-])C(=O)O)N2CCC(CC2C2N1CCC(C2)C(=O)[O-])C(=O)O.CCCC[N+](CCCC)(CCCC)CCCC.CCCC[N+](CCCC)(CCCC)CCCC,"N719, Ruthenium",,,-
760,14.3,0.62,6.7,"0.6 M DMPImI, 0.1 M LiI, 0.05 M  2 in acetonitrile",0.16,-,-,TiO2 film (12 um thick),-,-,AM 1.5G 100mW/cm2,-,Mao Liang and Wei Xu and Fengshi Cai and Peiquan Chen and Bo Peng and Jun Chen and Zhengming Li,New Triphenylamine-Based Organic Dyes for Efficient Dye-Sensitized Solar Cells,The Journal of Physical Chemistry C,111,10.1021/jp067930a,4465--4472,11,,01/01/2007,Liang_2007,,,S=C=N[Ru]12(N=C=S)(N3C=C[C@H](C=C3C3=C[C@@H](C=CN23)C(=O)O)C(=O)O)N2C=C[C@H](C=C2C2=C[C@@H](C=CN12)C(=O)O)C(=O)O,"N3, Ruthenium",,,-
760,16.96,0.61,7.83,"0.1 M lithium iodide, 0.6 M butylmethylimidazolium iodide (BMII), 0.05 M I2 and 0.5 M 4-tert-butylpyridine (4-TBP) in acetonitrile and 3-methoxypropionitrile (7:3, v/v)",0.28,-,-,TiO2 film (13 um thick),-,24 hours,AM 1.5G 100mW/cm2,-,Huiyang Li and Luying Yang and Runli Tang and Yingqin Hou and Yizhou Yang and Heng Wang and Hongwei Han and Jingui Qin and Qianqian Li and Zhen Li,"Organic dyes incorporating N-functionalized pyrrole as conjugated bridge for dye-sensitized solar cells: Convenient synthesis, additional withdrawing group on the $\uppi$-bridge and the suppressed aggregation",Dyes and Pigments,99,10.1016/j.dyepig.2013.05.030,863--870,3,,01/01/2013,Li_2013,,,S=C=N[Ru]12(N=C=S)(N3CCC(CC3C3N2CCC(C3)C(=O)[O-])C(=O)O)N2CCC(CC2C2N1CCC(C2)C(=O)[O-])C(=O)O.CCCC[N+](CCCC)(CCCC)CCCC.CCCC[N+](CCCC)(CCCC)CCCC,"N719, Ruthenium",,,-
720,15.15,0.6,6.5,"acetonitrile solution containing LiI (0.5 M), I2 (0.05 M), and 4-tert-butylpyridine (0.5 M)",0.25,-,-,TiO2 film (16-18 um thick),-,12 hours,AM 1.5G 100mW/cm2,-,Yan-Duo Lin and Ching-Ting Chien and Szu-Yu Lin and Heng-Hsuan Chang and Ching-Yang Liu and Tahsin J. Chow,Meta versus para substituent effect of organic dyes for sensitized solar cells,Journal of Photochemistry and Photobiology A: Chemistry,222,10.1016/j.jphotochem.2011.05.022,192--202,1,,01/01/2011,Lin_2011,,,S=C=N[Ru]12(N=C=S)(N3CCC(CC3C3N2CCC(C3)C(=O)[O-])C(=O)O)N2CCC(CC2C2N1CCC(C2)C(=O)[O-])C(=O)O.CCCC[N+](CCCC)(CCCC)CCCC.CCCC[N+](CCCC)(CCCC)CCCC,"N719, Ruthenium",,,-
730,16.77,0.63,7.69,0.05 M I2/0.5 M LiI/0.5 M tert-butylpyridine in acetonitrile solution,0.25,-,-,TiO2 film (15 um thick),-,-,AM 1.5G 100mW/cm2,-,Jiann T. Lin and Pin-Cheng Chen and Yung-Sheng Yen and Ying-Chan Hsu and Hsien-Hsin Chou and Ming-Chang P. Yeh,Organic Dyes Containing Furan Moiety for High-Performance Dye-Sensitized Solar Cells,Organic Letters,11,10.1021/ol8025236,97--100,1,,01/01/2009,Lin_2009,,,S=C=N[Ru]12(N=C=S)(N3CCC(CC3C3N2CCC(C3)C(=O)[O-])C(=O)O)N2CCC(CC2C2N1CCC(C2)C(=O)[O-])C(=O)O.CCCC[N+](CCCC)(CCCC)CCCC.CCCC[N+](CCCC)(CCCC)CCCC,"N719, Ruthenium",,,-
675,18.87,0.64,8.15,"0.6 M methylhexylimidazolium iodide, 0.05 M iodine, 0.1 M LiI and 0.5 M tert-butylpyridine in 3-methoxypropionitrile",0.15,-,-,TiO2 film (15 um thick),-,-,AM 1.5G 100mW/cm2,-,Huixia Shang and Kejian Jiang and Xiaowei Zhan,An oligothiophene dye with triphenylamine as side chains for efficient dye-sensitized solar cells,Organic Electronics,13,10.1016/j.orgel.2012.07.021,2395--2400,11,,01/01/2012,Shang_2012,,,S=C=N[Ru]12(N=C=S)(N3CCC(CC3C3N2CCC(C3)C(=O)[O-])C(=O)O)N2CCC(CC2C2N1CCC(C2)C(=O)[O-])C(=O)O.CCCC[N+](CCCC)(CCCC)CCCC.CCCC[N+](CCCC)(CCCC)CCCC,"N719, Ruthenium",,,-
710,15.87,0.738,8.32,"0.5 M LiI, 0.05 M I2 and 0.5 M 4-tert-butylpyridine (TBP) in 3-methoxypropionitrile",0.196,3 mM CDCA,-,TiO2 film,-,-,AM 1.5G 100mW/cm2,-,Ping Shen and Yijiang Liu and Xianwei Huang and Bin Zhao and Na Xiang and Junjie Fei and Liming Liu and Xueye Wang and Hui Huang and Songting Tan,Efficient triphenylamine dyes for solar cells: Effects of alkyl-substituents and $\uppi$-conjugated thiophene unit,Dyes and Pigments,83,10.1016/j.dyepig.2009.04.005,187--197,2,,01/01/2009,Shen_2009,,,S=C=N[Ru]12(N=C=S)(N3CCC(CC3C3N2CCC(C3)C(=O)[O-])C(=O)O)N2CCC(CC2C2N1CCC(C2)C(=O)[O-])C(=O)O.CCCC[N+](CCCC)(CCCC)CCCC.CCCC[N+](CCCC)(CCCC)CCCC,"N719, Ruthenium",,,-
660,14.82,0.47,4.54,"0.6 M tetrabutylammonium iodide (TBAI),  0.1 M lithium iodide (LiI), 0.05 M iodine (I2), and 0.5 M 4-tert-butylpyridine (TBP) dissolved in acetonitrile",-,-,-,TiO2 film,-,12 hours,AM 1.5G 100mW/cm2,-,Jinsheng Song and Fan Zhang and Cuihong Li and Weili Liu and Binsong Li and Yong Huang and Zhishan Bo,Phenylethyne-Bridged Dyes for Dye-Sensitized Solar Cells,The Journal of Physical Chemistry C,113,10.1021/jp8108573,13391--13397,30,,01/01/2009,Song_2009,,,S=C=N[Ru]12(N=C=S)(N3CCC(CC3C3N2CCC(C3)C(=O)[O-])C(=O)O)N2CCC(CC2C2N1CCC(C2)C(=O)[O-])C(=O)O.CCCC[N+](CCCC)(CCCC)CCCC.CCCC[N+](CCCC)(CCCC)CCCC,"N719, Ruthenium",,,-
760,17.33,0.74,9.75,"0.5 mol/L LiI, 0.05 mol/L I2 and 0.5 mol/L 4-tert-butylpyridine (TBP) in 3-methoxypropionitrile",0.196,1 mM CDCA,-,TiO2 film (10-15 um thick),-,-,AM 1.5G 100mW/cm2,-,Zongfang Tian and Meihua Huang and Bin Zhao and Hui Huang and Xiaoming Feng and Yujuan Nie and Ping Shen and Songting Tan,Low-cost dyes based on methylthiophene for high-performance dye-sensitized solar cells,Dyes and Pigments,87,10.1016/j.dyepig.2010.03.029,181--187,3,,01/01/2010,Tian_2010,,,S=C=N[Ru]12(N=C=S)(N3CCC(CC3C3N2CCC(C3)C(=O)[O-])C(=O)O)N2CCC(CC2C2N1CCC(C2)C(=O)[O-])C(=O)O.CCCC[N+](CCCC)(CCCC)CCCC.CCCC[N+](CCCC)(CCCC)CCCC,"N719, Ruthenium",,,-
665,16.63,0.66,7.3,"0.3 M HMII, 0.5 M LiI, 0.05 M I2 and 0.5 M TBP in MPN",0.2,-,-,TiO2 film (12 um thick),-,-,AM 1.5G 100mW/cm2,-,Zhongquan Wan and Chunyang Jia and Yandong Duan and Ximing Chen and Yuan Lin and Yu Shi,Novel organic dye employing dithiafulvenyl-substituted arylamine hybrid donor unit for dye-sensitized solar cells,Organic Electronics,14,10.1016/j.orgel.2013.05.011,2132--2138,9,,01/01/2013,Wan_2013,,,S=C=N[Ru]12(N=C=S)(N3C=C[C@H](C=C3C3=C[C@@H](C=CN23)C(=O)O)C(=O)O)N2C=C[C@H](C=C2C2=C[C@@H](C=CN12)C(=O)O)C(=O)O,"N3, Ruthenium",,,-
667,12.47,0.74,6.17,"0.6 M DMPII, 0.1 M LiI, 0.1 M I2 and 0.5 M TBP in acetonitrile",0.25,-,-,TiO2 film (10 um thick),-,15 hours,AM 1.5G 100mW/cm2,-,Guohua Wu and Fantai Kong and Yaohong Zhang and Xianxi Zhang and Jingzhe Li and Wangchao Chen and Changneng Zhang and Songyuan Dai,Effect of different acceptors in di-anchoring triphenylamine dyes on the performance of dye-sensitized solar cells,Dyes and Pigments,105,10.1016/j.dyepig.2014.01.012,1--6,,,01/01/2014,Wu_2014,,,S=C=N[Ru]12(N=C=S)(N3CCC(CC3C3N2CCC(C3)C(=O)[O-])C(=O)O)N2CCC(CC2C2N1CCC(C2)C(=O)[O-])C(=O)O.CCCC[N+](CCCC)(CCCC)CCCC.CCCC[N+](CCCC)(CCCC)CCCC,"N719, Ruthenium",,,-
670,12.13,0.74,6.17,"0.6 M DMPII, 0.1 M LiI, 0.1 M I2 , and 0.5 M TBP in acetonitrile",0.25,-,-,TiO2 film (10 um thick),-,-,AM 1.5G 100mW/cm2,-,Guohua Wu and Fantai Kong and Yaohong Zhang and Xianxi Zhang and Jingzhe Li and Wangchao Chen and Weiqing Liu and Yong Ding and Changneng Zhang and Bing Zhang and Jianxi Yao and Songyuan Dai,Multiple-Anchoring Triphenylamine Dyes for Dye-Sensitized Solar Cell Application,The Journal of Physical Chemistry C,118,10.1021/jp4124265,8756--8765,17,,01/01/2014,Wu_2014,,,S=C=N[Ru]12(N=C=S)(N3CCC(CC3C3N2CCC(C3)C(=O)[O-])C(=O)O)N2CCC(CC2C2N1CCC(C2)C(=O)[O-])C(=O)O.CCCC[N+](CCCC)(CCCC)CCCC.CCCC[N+](CCCC)(CCCC)CCCC,"N719, Ruthenium",,,-
669,19.87,0.59,7.83,"0.6 M 1-propyl-2,3-dimethylimidazolium iodide (DMPII), 0.1 M lithium iodide, 0.05 M iodine, and 0.5 M 4-tert-butylpyridine (TBP) in 3-methoxypropionitrile (MPN)",0.25,-,-,TiO2 film (7 um thick),-,-,AM 1.5G 100mW/cm2,-,Chien-Hsin Yang and Shao-Hong Liao and Yu-Kuang Sun and Yao-Yuan Chuang and Tzong-Liu Wang and Yeong-Tarng Shieh and Wen-Churng Lin,Optimization of Multiple Electron Donor and Acceptor in Carbazole-Triphenylamine-Based Molecules for Application of Dye-Sensitized Solar Cells,The Journal of Physical Chemistry C,114,10.1021/jp106275v,21786--21794,49,,01/01/2010,Yang_2010,,,S=C=N[Ru]12(N=C=S)(N3C=C[C@H](C=C3C3=C[C@@H](C=CN23)C(=O)O)C(=O)O)N2C=C[C@H](C=C2C2=C[C@@H](C=CN12)C(=O)O)C(=O)O,"N3, Ruthenium",,,-
420,16.49,0.627,4.71,"0.1 mol/dm3 LiI, 0.6 mol/dm3 N-methyl-4-methylpyridinium iodide, and 0.05 mol/dm3 I2 in PC",0.212,-,-,TiO2 5 um treated with hydrochloric acid,-,2 hours,AM 1.5G 92.2 mW/cm2,0.20 mol/dm3 Hydrochloric Acid concentration,Zhong-Sheng Wang and Fu-You Li and Chun-Hui Huang,Photocurrent Enhancement of Hemicyanine Dyes Containing {RSO}3-Group through Treating {TiO}2Films with Hydrochloric Acid,The Journal of Physical Chemistry B,105,10.1021/jp010667n,9210--9217,38,,01/01/2001,Wang_2001,,,CN(c1ccc(cc1)/C=C/c1sc2c([n+]1CCCS(=O)(=O)[O-])cccc2)C,hemicyanine,565,,chloroform
644,12.28,0.68,5.38,"0.6 M 1,2-dimethyl-3-propylimidazolium iodide (DMPII), 0.0653 M LiI, 0.03 M I2, 0.28 M 4-tertbutylpyridine (TBP) and 0.05M guanidium thiocyanate (GuSCN) in acetonitrile",0.16,-,-,TiO2 film (15 um thick),-,-,AM 1.5G 100mW/cm2,-,Linlei Zhou and Chunyang Jia and Zhongquan Wan and Ximing Chen and Xiaojun Yao,Effect of imidazole derivatives in triphenylamine-based organic dyes for dye-sensitized solar cells,Organic Electronics,14,10.1016/j.orgel.2013.04.004,1755--1762,7,,01/01/2013,Zhou_2013,,,S=C=N[Ru]12(N=C=S)(N3CCC(CC3C3N2CCC(C3)C(=O)[O-])C(=O)O)N2CCC(CC2C2N1CCC(C2)C(=O)[O-])C(=O)O.CCCC[N+](CCCC)(CCCC)CCCC.CCCC[N+](CCCC)(CCCC)CCCC,"N719, Ruthenium",,,-
710,22.88,0.49,8.04,"0.6 M DMPII (1,2-dimetyl-3-methylimidazolium iodide), 0.1 M LiI, 0.05 M I2 , 0.5 M TBP (4-tert-butylpyridine) and 0.05 mM GUSCN (Guanidine Thiocyanate) in acetonitrile",-,-,-,TiO2 film (7 um thick),-,-,AM 1.5G 100mW/cm2,-,Huipeng Zhou and Pengchong Xue and Yuan Zhang and Xin Zhao and Junhui Jia and Xiaofei Zhang and Xingliang Liu and Ran Lu,Fluorenylvinylenes bridged triphenylamine-based dyes with enhanced performance in dye-sensitized solar cells,Tetrahedron,67,10.1016/j.tet.2011.09.008,8477--8483,44,,01/01/2011,Zhou_2011,,,S=C=N[Ru]12(N=C=S)(N3CCC(CC3C3N2CCC(C3)C(=O)[O-])C(=O)O)N2CCC(CC2C2N1CCC(C2)C(=O)[O-])C(=O)O.CCCC[N+](CCCC)(CCCC)CCCC.CCCC[N+](CCCC)(CCCC)CCCC,"N719, Ruthenium",,,-
750,14.96,0.66,7.35,"0.5 M lithium iodide (LiI), 0.05 M iodine (I2), and 0.5 M 4-tert-butylpyridine in acetonitrile",0.36,-,-,TiO2 film (12 um thick),-,12 hours,AM 1.5G 100mW/cm2,-,Wei-I Hung and You-Ya Liao and Ting-Hui Lee and Yu-Chien Ting and Jen-Shyang Ni and Wei-Siang Kao and Jiann T. Lin and Tzu-Chien Wei and Yung-Sheng Yen,Eugenic metal-free sensitizers with double anchors for high performance dye-sensitized solar cells,Chem. Commun.,51,10.1039/c4cc09294e,2152--2155,11,,01/01/2015,Hung_2015,,,S=C=N[Ru]12(N=C=S)(N3CCC(CC3C3N2CCC(C3)C(=O)[O-])C(=O)O)N2CCC(CC2C2N1CCC(C2)C(=O)[O-])C(=O)O.CCCC[N+](CCCC)(CCCC)CCCC.CCCC[N+](CCCC)(CCCC)CCCC,"N719, Ruthenium",,,-
740,15.17,0.57,6.41,"1 M 1-methyl-3-propylimidazolium iodide (PMII), 0.03 M I2 , 0.05 M LiI, 0.5 M 4-tert-butylpyridine (4-TBP), 0.1 M guadinium thiocyanate (GNCS) in a mixture of acetonitrile and valeronitrile (8.5:1.5, v/v)",0.25,-,-,TiO2,-,20 hours,AM 1.5G 100mW/cm2,-,Ruslan Samae and Panida Surawatanawong and Utt Eiamprasert and Songyos Pramjit and Laksana Saengdee and Pramuan Tangboriboonrat and Supavadee Kiatisevi,"Effect of Thiophene Spacer Position in Carbazole-Based Dye-Sensitized Solar Cells on Photophysical, Electrochemical and Photovoltaic Properties",European Journal of Organic Chemistry,2016,10.1002/ejoc.201600353,3536--3549,21,,01/01/2016,Samae_2016,,,S=C=N[Ru]12(N=C=S)(N3CCC(CC3C3N2CCC(C3)C(=O)[O-])C(=O)O)N2CCC(CC2C2N1CCC(C2)C(=O)[O-])C(=O)O.CCCC[N+](CCCC)(CCCC)CCCC.CCCC[N+](CCCC)(CCCC)CCCC,"N719, Ruthenium",,,-
800,14.15,0.72,8.15,"0.5 M TBP, 0.05 M I2 and 0.6 M DMPII",0.16,-,-,TiO2,-,24 hours,AM 1.5G,-,Xiaofeng Zhang and Faliang Gou and Jian Shi and Hong Gao and Cailing Xu and Zhenping Zhu and Huanwang Jing,Molecular engineering of new phenothiazine-based D{\textendash}A{\textendash}$\uppi${\textendash}A dyes for dye-sensitized solar cells,{RSC} Adv.,6,10.1039/c6ra20769c,106380--106386,108,,01/01/2016,Zhang_2016,,,S=C=N[Ru]12(N=C=S)(N3CCC(CC3C3N2CCC(C3)C(=O)[O-])C(=O)O)N2CCC(CC2C2N1CCC(C2)C(=O)[O-])C(=O)O.CCCC[N+](CCCC)(CCCC)CCCC.CCCC[N+](CCCC)(CCCC)CCCC,"N719, Ruthenium",,,-
745,17.01,0.71,9.02,"0.05 M I2 , 0.1 M LiI, 0.5 M TBP, 0.6 M DMPII, in ACN and MPN (1:1 v/v)",0.16,-,-,TiO2 film (15 + 5 um thick),136 nmol/cm2,-,AM 1.5G 100mW/cm2,-,Ayyanar Karuppasamy and Kesavan Stalindurai and Jia-De Peng and Kuo-Chuan Ho and Chennan Ramalingan,Novel metal-free organic dyes possessing fused heterocyclic structural motifs for efficient molecular photovoltaics,Phys. Chem. Chem. Phys.,18,10.1039/c6cp05722e,30105--30116,43,,01/01/2016,Karuppasamy_2016,,,S=C=N[Ru]12(N=C=S)(N3CCC(CC3C3N2CCC(C3)C(=O)[O-])C(=O)O)N2CCC(CC2C2N1CCC(C2)C(=O)[O-])C(=O)O.CCCC[N+](CCCC)(CCCC)CCCC.CCCC[N+](CCCC)(CCCC)CCCC,"N719, Ruthenium",,,-
720,18.41,0.65,8.61,"0.1m LiI, 0.05m I2, 0.6m 1,2-dimethyl-3-propylimidazolium iodide (DMPII), and 0.1m guanidine thiocyanate (GuSCN) dissolved in a mixture of CH3CN/3-methoxypropionitrile (MPN; 1:1 v/v)",0.16,-,-,TiO2 film (9 + 3 um thick),-,16 hours,AM 1.5G 100mW/cm2,-,Ryan Yeh-Yung Lin and Feng-Ling Wu and Chun-Ting Li and Pei-Yu Chen and Kuo-Chuan Ho and Jiann T. Lin,High-Performance Aqueous/Organic Dye-Sensitized Solar Cells Based on Sensitizers Containing Triethylene Oxide Methyl Ether,ChemSusChem,8,10.1002/cssc.201500589,2503--2513,15,,01/01/2015,Lin_2015,,,S=C=N[Ru]12(N=C=S)(N3CCC(CC3C3N2CCC(C3)C(=O)[O-])C(=O)O)N2CCC(CC2C2N1CCC(C2)C(=O)[O-])C(=O)O.CCCC[N+](CCCC)(CCCC)CCCC.CCCC[N+](CCCC)(CCCC)CCCC,"N719, Ruthenium",,,-
750,10.99,0.76,6.24,"0.6 M DMPImI, 0.1 M LiI, 0.05 M I2, 0.5 TBP in CH3CN",0.25,-,-,TiO2 film (12 um thick),-,12 hours,AM 1.5G 100mW/cm2,-,Mao Mao and Xiao-Lin Zhang and Xia-Qin Fang and Guo-Hua Wu and Song-Yuan Dai and Qin-Hua Song and Xian-Xi Zhang,Highly efficient light-harvesting boradiazaindacene sensitizers for dye-sensitized solar cells featuring phenothiazine donor antenna,Journal of Power Sources,268,10.1016/j.jpowsour.2014.05.079,965--976,,,01/01/2014,Mao_2014,,,S=C=N[Ru]12(N=C=S)(N3CCC(CC3C3N2CCC(C3)C(=O)[O-])C(=O)O)N2CCC(CC2C2N1CCC(C2)C(=O)[O-])C(=O)O.CCCC[N+](CCCC)(CCCC)CCCC.CCCC[N+](CCCC)(CCCC)CCCC,"N719, Ruthenium",,,-
770,14.33,0.67,7.38,"0.5m lithium iodide (LiI), 0.05m iodine (I2), and 0.5m 4-tert-butylpyridine in acetonitrile",NA,-,-,"TiO2 thin film (12 um of 20 nm particles as
the absorbing layer and 6 mm of 400 nm particles as the scattering layer)",-,12 hours,AM 1.5G 100mW/cm2,-,Wei-I Hung and You-Ya Liao and Chih-Yu Hsu and Hsien-Hsin Chou and Ting-Hui Lee and Wei-Siang Kao and Jiann T. Lin,High-Performance Dye-Sensitized Solar Cells Based on Phenothiazine Dyes Containing Double Anchors and Thiophene Spacers,Chemistry - An Asian Journal,9,10.1002/asia.201301228,357--366,1,,01/01/2013,Hung_2013,,,S=C=N[Ru]12(N=C=S)(N3CCC(CC3C3N2CCC(C3)C(=O)[O-])C(=O)O)N2CCC(CC2C2N1CCC(C2)C(=O)[O-])C(=O)O.CCCC[N+](CCCC)(CCCC)CCCC.CCCC[N+](CCCC)(CCCC)CCCC,"N719, Ruthenium",,,-
731,16.28,0.614,7.31,"0.6 M 1,2-dimethyl-3-propylimidazolium iodide (DMPII), 0.1 M LiI, 0.05 M I2 in a mixture of acetonitrile and valeronitrile (85:15)",0.24,-,-,TiO2 thin film (12 um as the transparent layer and 3 um of 200 nm particles as the scattering layer),-,16 hours,AM 1.5G 100mW/cm2,-,Yong Hua and Shuai Chang and Hongda Wang and Dandan Huang and Jianzhang Zhao and Tao Chen and Wai-Yeung Wong and Wai-Kwok Wong and Xunjin Zhu,New phenothiazine-based dyes for efficient dye-sensitized solar cells: Positioning effect of a donor group on the cell performance,Journal of Power Sources,243,10.1016/j.jpowsour.2013.05.157,253--259,,,01/01/2013,Hua_2013,,,S=C=N[Ru]12(N=C=S)(N3CCC(CC3C3N2CCC(C3)C(=O)[O-])C(=O)O)N2CCC(CC2C2N1CCC(C2)C(=O)[O-])C(=O)O.CCCC[N+](CCCC)(CCCC)CCCC.CCCC[N+](CCCC)(CCCC)CCCC,"N719, Ruthenium",,,-
683,15.9,0.559,6.04,"0.2 M LiI, 0.05 M I2 , 0.7 M PMII and 0.5 M 4-TBP in acetonitrile",0.25,-,-,TiO2 film (16 + 5 um thick),-,-,AM 1.5G 100mW/cm2,-,Anthony C. Onicha and Krishna Panthi and Thomas H. Kinstle and Felix N. Castellano,Carbazole donor and carbazole or bithiophene bridged sensitizers for dye-sensitized solar cells,Journal of Photochemistry and Photobiology A: Chemistry,223,10.1016/j.jphotochem.2011.08.001,57--64,1,,01/01/2011,Onicha_2011,,,S=C=N[Ru]12(N=C=S)(N3C=C[C@H](C=C3C3=C[C@@H](C=CN23)C(=O)O)C(=O)O)N2C=C[C@H](C=C2C2=C[C@@H](C=CN12)C(=O)O)C(=O)O,"N3, Ruthenium",,,-
600,15.29,0.46,4.2,"0.6 M N-methyl-N-propyl imidazolium iodide (PMII), 0.1 M LiI, 0.05 M I2, 0.5 M 4-tert-butyl pyridine (TBP) in 3-Methoxypropionitrile",1,-,-,TiO2 film,-,-,AM 1.5G 100mW/cm2,-,Ceylan Zafer and Burak Gultekin and Cihan Ozsoy and Cem Tozlu and Banu Aydin and Siddik Icli,Carbazole-based organic dye sensitizers for efficient molecular photovoltaics,Solar Energy Materials and Solar Cells,94,10.1016/j.solmat.2009.11.014,655--661,4,,01/01/2010,Zafer_2010,,,CCCCCCCCCC1CCN2C(C1)C1CC(CCCCCCCCC)CCN1[Ru]12(N=C=S)(N=C=S)N2CCC(CC2C2N1CCC(C2)C(=O)O)C(=O)O,"Z907, Ruthenium",525,,DMF
714,19.42,0.68,9.42,"0.6 M 3-hexyl-1,2-dimethyl imidazolium iodide, 0.05 M iodine, 0.1 M LiI and 0.5 M 4-tert-butylpyridine in acetonitrile",0.18,"1 mM 3a,7a-dihydroxy-5b-cholic acid",-,TiO2 film (12 + 4 um thick),-,18 hours,AM 1.5G,-,Duckhyun Kim and Kihyung Song and Moon-Sung Kang and Ji-Won Lee and Sang Ook Kang and Jaejung Ko,Efficient organic sensitizers containing benzo[cd]indole: Effect of molecular isomerization for photovoltaic properties,Journal of Photochemistry and Photobiology A: Chemistry,201,10.1016/j.jphotochem.2008.10.011,102--110,02-Mar,,01/01/2009,Kim_2009,,,S=C=N[Ru]12(N=C=S)(N3CCC(CC3C3N2CCC(C3)C(=O)[O-])C(=O)O)N2CCC(CC2C2N1CCC(C2)C(=O)[O-])C(=O)O.CCCC[N+](CCCC)(CCCC)CCCC.CCCC[N+](CCCC)(CCCC)CCCC,"N719, Ruthenium",,,-
750,16.65,0.63,7.88,"0.5 M LiI, 0.05 M I2 , and 0.1 M 4-tert-butylpyridine in 1:1 acetonitrile-propylene carbonate",-,-,-,TiO2 film,-,-,AM 1.5G 42mW/cm2,-,Qianqian Li and Lanlan Lu and Cheng Zhong and Jie Shi and Qing Huang and Xianbo Jin and Tianyou Peng and Jingui Qin and Zhen Li,New Indole-Based Metal-Free Organic Dyes for Dye-Sensitized Solar Cells,The Journal of Physical Chemistry B,113,10.1021/jp906334w,14588--14595,44,,01/01/2009,Li_2009,,,S=C=N[Ru]12(N=C=S)(N3CCC(CC3C3N2CCC(C3)C(=O)[O-])C(=O)O)N2CCC(CC2C2N1CCC(C2)C(=O)[O-])C(=O)O.CCCC[N+](CCCC)(CCCC)CCCC.CCCC[N+](CCCC)(CCCC)CCCC,"N719, Ruthenium",,,-
760,6.81,0.48,2.55,"spiro-OMeTAD (0.2 M) containing tert-butylpyridine (TBP, 0.1 M) and Li(CF3SO2)2N (0.2 M)",0.36,-,-,TiO2 1.5 um thick,-,12 hours,AM 1.5G 100mW/cm2,solid state DSSC,Bo Liu and Xiaoyan Li and Miaoyin Liu and Zhijun Ning and Qiong Zhang and Chen Li and Klaus Müllen and Weihong Zhu,Photovoltaic performance of solid-state {DSSCs} sensitized with organic isophorone dyes: Effect of dye-loaded amount and dipole moment,Dyes and Pigments,94,10.1016/j.dyepig.2011.11.005,23--27,1,,01/01/2012,Liu_2012,,,S=C=N[Ru]12(N=C=S)(N3C=C[C@H](C=C3C3=C[C@@H](C=CN23)C(=O)O)C(=O)O)N2C=C[C@H](C=C2C2=C[C@@H](C=CN12)C(=O)O)C(=O)O,"N3, Ruthenium",,,-
754,12.909,0.68,6.619,"0.6 M 1,3-dimethylimidazolium iodide (DMII), 50 mM LiI, 30 mM I2 , 0.5 M tert-butylpyridine and 0.1 M guanidinium thiocyanate (GuNCS) in a solvent mixture of 85% acetonitrile with 15% valeronitrile",-,20 mM CDCA,-,TiO2 film (10 um thick),-,16 hours,AM 1.5G 100mW/cm2,-,Ze-Min Ju and Hai-Lang Jia and Xue-Hai Ju and Xing-Fu Zhou and Zhi-Qiang Shi and He-Gen Zheng and Ming-Dao Zhang,Improvement of dye-sensitized solar cells performance through introducing different heterocyclic groups to triarylamine dyes,{RSC} Adv.,5,10.1039/c4ra13782e,3720--3727,5,,01/01/2015,Ju_2015,,,S=C=N[Ru]12(N=C=S)(N3CCC(CC3C3N2CCC(C3)C(=O)[O-])C(=O)O)N2CCC(CC2C2N1CCC(C2)C(=O)[O-])C(=O)O.CCCC[N+](CCCC)(CCCC)CCCC.CCCC[N+](CCCC)(CCCC)CCCC,"N719, Ruthenium",,,-
730,13.13,0.66,6.32,"0.6 M 3-hexyl-1,2-dimethyl imidazolium iodide, 0.04 M I2,0.025 M LiI, 0.05 M guanidium thiocyanate and 0.28 M tert-butylpyridine in acetonitrile",0.18,10 mM CDCA,-,TiO2 film (12 + 4 um thick),-,-,AM 1.5G 100mW/cm2,-,Hyunbong Choi and Chul Baik and Kim Hyun Jun Kim Hyun Jun and Jeum-Jong Kim and Kihyung Song and Sang Ook Kang and Jaejung Ko,{ChemInform} Abstract: Synthesis of Novel Organic Dyes Containing Coumarin Moiety for Solar Cell.,ChemInform,39,10.1002/chin.200812190,,12,,01/01/2008,Choi_2008,,,S=C=N[Ru]12(N=C=S)(N3C=C[C@H](C=C3C3=C[C@@H](C=CN23)C(=O)O)C(=O)O)N2C=C[C@H](C=C2C2=C[C@@H](C=CN12)C(=O)O)C(=O)O,"N3, Ruthenium",,,-
750,18.44,0.67,9.16,"0.6 M 3-hexyl-1,2-di-methyl imidazolium iodide, 0.04 M iodine, 0.025 M LiI, 0.05 M guanidium thiocyanate, and 0.28 M tert-butylpyridine in acetonitirile",0.18,10 mM CDCA,-,TiO2 film (13 + 10 um thick),-,-,AM 1.5G,-,Hyunbong Choi and Jae Kwan Lee and Kihyung Song and Sang Ook Kang and Jaejung Ko,Novel organic dyes containing bis-dimethylfluorenyl amino benzo[b]thiophene for highly efficient dye-sensitized solar cell,Tetrahedron,63,10.1016/j.tet.2007.02.018,3115--3121,15,,01/01/2007,Choi_2007,,,S=C=N[Ru]12(N=C=S)(N3CCC(CC3C3N2CCC(C3)C(=O)[O-])C(=O)O)N2CCC(CC2C2N1CCC(C2)C(=O)[O-])C(=O)O.CCCC[N+](CCCC)(CCCC)CCCC.CCCC[N+](CCCC)(CCCC)CCCC,"N719, Ruthenium",,,-
730,17.33,0.72,9.02,"0.6 M 3-hexyl-1,2-dimethyl imidazolium iodide, 0.05 M iodine, 0.1 M LiI and 0.5 M tert-butylpyridine in acetonitrile",0.18,-,-,TiO2 film (10 + 4 um thick),-,-,AM 1.5G,-,Chulwoo Kim and Hyunbong Choi and Sanghoon Kim and Chul Baik and Kihyung Song and Moon-Sung Kang and Sang Ook Kang and Jaejung Ko,Molecular Engineering of Organic Sensitizers Containingp-Phenylene Vinylene Unit for Dye-Sensitized Solar Cells,The Journal of Organic Chemistry,73,10.1021/jo8005182,7072--7079,18,,01/01/2008,Kim_2008,,,S=C=N[Ru]12(N=C=S)(N3CCC(CC3C3N2CCC(C3)C(=O)[O-])C(=O)O)N2CCC(CC2C2N1CCC(C2)C(=O)[O-])C(=O)O.CCCC[N+](CCCC)(CCCC)CCCC.CCCC[N+](CCCC)(CCCC)CCCC,"N719, Ruthenium",,,-
700,14.98,0.67,6.97,iodide/triiodide,-,-,-,TiO2 film,-,14 hours,AM 1.5G 100mW/cm2,-,Junsheng Luo and Zhongquan Wan and Chunyang Jia and Yan Wang and Xiaochun Wu and Xiaojun Yao,Co-sensitization of Dithiafulvenyl-Phenothiazine Based Organic Dyes with N719 for Efficient Dye-Sensitized Solar Cells,Electrochimica Acta,211,10.1016/j.electacta.2016.05.175,364--374,,,01/01/2016,Luo_2016,,,S=C=N[Ru]12(N=C=S)(N3CCC(CC3C3N2CCC(C3)C(=O)[O-])C(=O)O)N2CCC(CC2C2N1CCC(C2)C(=O)[O-])C(=O)O.CCCC[N+](CCCC)(CCCC)CCCC.CCCC[N+](CCCC)(CCCC)CCCC,"N719, Ruthenium",,,-
769,17.43,0.67,9.01,"0.3 M 1,2-dimethyl-3-propylimidazolium iodide (DMPII), 0.1 M LiI, 0.05 M I2 , and 0.5 M 4-tert-butyl pyridine in acetonitrile",0.196,-,-,TiO2 film (10 + 4 um thick),-,12 hours,AM 1.5G 100mW/cm2,-,Huan-Huan Gao and Xing Qian and Wen-Ying Chang and Shan-Shan Wang and Yi-Zhou Zhu and Jian-Yu Zheng,Oligothiophene-linked D{\textendash} $\uppi$ {\textendash}A type phenothiazine dyes for dye-sensitized solar cells,Journal of Power Sources,307,10.1016/j.jpowsour.2016.01.055,866--874,,,01/01/2016,Gao_2016,,,S=C=N[Ru]12(N=C=S)(N3CCC(CC3C3N2CCC(C3)C(=O)[O-])C(=O)O)N2CCC(CC2C2N1CCC(C2)C(=O)[O-])C(=O)O.CCCC[N+](CCCC)(CCCC)CCCC.CCCC[N+](CCCC)(CCCC)CCCC,"N719, Ruthenium",,,-
681,5.53,0.674,2.54,"0.6 M 1,2-dimethyl-3-n-propylimidazolium iodide (DMPImI), 0.1 M LiI, and 0.05 M I2 in acetonitrile with 0.5 M 4-tertbutylpyridine",NA,-,-,Zn2SnO4 film (12-15 um thick),-,1-6 hours,AM 1.5 100 mW/cm2,-,Lihua Huang and Lilong Jiang and Mingding Wei,Metal-free indoline dye sensitized solar cells based on nanocrystalline Zn2SnO4,Electrochemistry Communications,12,10.1016/j.elecom.2009.12.030,319--322,2,,01/01/2010,Huang_2010,,,S=C=N[Ru]12(N=C=S)(N3CCC(CC3C3N2CCC(C3)C(=O)[O-])C(=O)O)N2CCC(CC2C2N1CCC(C2)C(=O)[O-])C(=O)O.CCCC[N+](CCCC)(CCCC)CCCC.CCCC[N+](CCCC)(CCCC)CCCC,"N719, Ruthenium",,,-
535,19.38,0.61,6.22,"1,2-dimethyl-3-propylimidazolium iodide (DMPII), 0.1M LiI, 0.1M I2 in acetonitrile",0.25,-,-,TiO2 film (10-12 um thick),-,-,AM 1.5 100mW/cm2,-,Quan Liu and Fan-Tai Kong and Tetsuo Okujima and Hiroko Yamada and Song-Yuan Dai and Hidemitsu Uno and Noboru Ono and Xiao-Zeng You and Zhen Shen,Synthesis and spectroscopic properties of ring-fused thiophene bridged push{\textendash}pull dyes and their application in dye-sensitized solar cells,Tetrahedron Letters,53,10.1016/j.tetlet.2012.04.052,3264--3267,26,,01/01/2012,Liu_2012,,,S=C=N[Ru]12(N=C=S)(N3CCC(CC3C3N2CCC(C3)C(=O)[O-])C(=O)O)N2CCC(CC2C2N1CCC(C2)C(=O)[O-])C(=O)O.CCCC[N+](CCCC)(CCCC)CCCC.CCCC[N+](CCCC)(CCCC)CCCC,"N719, Ruthenium",,,-
710,16.7,0.73,8.64,"0.6MDMPII, 0.5MLiI, 0.05M I2, 0.5 M TBP in an acetonitrile solution",-,-,-,TiO2 film (13 um thick),-,-,AM 1.5 100mW/cm2,-,Kang Deuk Seo and Ban Seok You and In Tack Choi and Myung Jong Ju and Mi You and Hong Seok Kang and Hwan Kyu Kim,Dual-channel anchorable organic dye with triphenylamine-based core bridge unit for dye-sensitized solar cells,Dyes and Pigments,99,10.1016/j.dyepig.2013.06.014,599--606,3,,01/01/2013,Seo_2013,,,S=C=N[Ru]12(N=C=S)(N3CCC(CC3C3N2CCC(C3)C(=O)[O-])C(=O)O)N2CCC(CC2C2N1CCC(C2)C(=O)[O-])C(=O)O.CCCC[N+](CCCC)(CCCC)CCCC.CCCC[N+](CCCC)(CCCC)CCCC,"N719, Ruthenium",,,-
741,18.04,0.589,7.87,"0.5 M lithium iodide (LiI), 0.05 Miodine (I2), and 0.5 M 4-tert-butylpyridine dissolved in acetonitrile",0.25,-,-,TiO2 film (18 um thick),-,12 hours,AM 1.5 100mW/cm2,-,K.R. Justin Thomas and Prachi Singh and Abhishek Baheti and Ying-Chan Hsu and Kuo-Chuan Ho and Jiann T'suen Lin,Electro-optical properties of new anthracene based organic dyes for dye-sensitized solar cells,Dyes and Pigments,91,10.1016/j.dyepig.2011.02.006,33--43,1,,01/01/2011,Justin_Thomas_2011,,,S=C=N[Ru]12(N=C=S)(N3C=C[C@H](C=C3C3=C[C@@H](C=CN23)C(=O)O)C(=O)O)N2C=C[C@H](C=C2C2=C[C@@H](C=CN12)C(=O)O)C(=O)O,"N3, Ruthenium",,,-
730,18.5,0.69,9.32,"0.25 M 1,2-dimethyl-3-n-propylimidazolium iodide (DMPImI), 0.1 M LiTFSI, 0.05 M I2, and 0.5 M TBP in acetonitrile",0.156,-,-,TiO2 film (12 um thick),-,12 hours,AM 1.5 100mW/cm2,-,Lina Wang and Mao Liang and Yue Zhang and Fangyi Cheng and Xuda Wang and Zhe Sun and Song Xue,Influence of donor and bridge structure in D{\textendash}A{\textendash}$\uppi${\textendash}A indoline dyes on the photovoltaic properties of dye-sensitized solar cells employing iodine/cobalt electrolyte,Dyes and Pigments,101,10.1016/j.dyepig.2013.10.016,270--279,,,01/01/2014,Wang_2014,,,S=C=N[Ru]12(N=C=S)(N3CCC(CC3C3N2CCC(C3)C(=O)[O-])C(=O)O)N2CCC(CC2C2N1CCC(C2)C(=O)[O-])C(=O)O.CCCC[N+](CCCC)(CCCC)CCCC.CCCC[N+](CCCC)(CCCC)CCCC,"N719, Ruthenium",,,-
741,12.32,0.56,5.11,"0.6 mol/L DMPII, 0.1 mol/L LiI, 0.1 mol/L I2 and 0.5 mol/L 4-tert-butylpyridine (TBP) in acetonitrile",-,-,-,TiO2 film (10 um thick),-,-,AM 1.5 100mW/cm2,-,Guohua Wu and Fantai Kong and Jingzhe Li and Wangchao Chen and Changneng Zhang and Qianqian Chen and Xianxi Zhang and Songyuan Dai,"Julolidine dyes with different acceptors and thiophene-conjugation bridge: Design, synthesis and their application in dye-sensitized solar cells",Synthetic Metals,180,10.1016/j.synthmet.2013.07.028,9--15,,,01/01/2013,Wu_2013,,,S=C=N[Ru]12(N=C=S)(N3CCC(CC3C3N2CCC(C3)C(=O)[O-])C(=O)O)N2CCC(CC2C2N1CCC(C2)C(=O)[O-])C(=O)O.CCCC[N+](CCCC)(CCCC)CCCC.CCCC[N+](CCCC)(CCCC)CCCC,"N719, Ruthenium",,,-
686,13.5,0.6,5.51,HPE electrolyte (triiodide/iodide),0.25,-,-,TiO2 6.5 um thick,-,-,AM 1.5G 100mW/cm2,-,Alessio Dess{\`{\i}} and Massimo Calamante and Alessandro Mordini and Maurizio Peruzzini and Adalgisa Sinicropi and Riccardo Basosi and Fabrizia Fabrizi de Biani and Maurizio Taddei and Daniele Colonna and Aldo di Carlo and Gianna Reginato and Lorenzo Zani,"Thiazolo[5,4-d]thiazole-based organic sensitizers with strong visible light absorption for transparent, efficient and stable dye-sensitized solar cells",{RSC} Adv.,5,10.1039/c5ra03530a,32657--32668,41,,01/01/2015,Dess__2015,,,CCCCCCCCCC1CCN2C(C1)C1CC(CCCCCCCCC)CCN1[Ru]12(N=C=S)(N=C=S)N2CCC(CC2C2N1CCC(C2)C(=O)O)C(=O)O,"Z907, Ruthenium",525,,DMF
687,13.85,0.58,5.61,HPE electrolyte (triiodide/iodide),0.25,-,-,TiO2 6.5 um thick,-,-,AM 1.5G 100mW/cm2,-,Alessio Dess{\`{\i}} and Massimo Calamante and Alessandro Mordini and Maurizio Peruzzini and Adalgisa Sinicropi and Riccardo Basosi and Fabrizia Fabrizi de Biani and Maurizio Taddei and Daniele Colonna and Aldo di Carlo and Gianna Reginato and Lorenzo Zani,"Thiazolo[5,4-d]thiazole-based organic sensitizers with strong visible light absorption for transparent, efficient and stable dye-sensitized solar cells",{RSC} Adv.,5,10.1039/c5ra03530a,32657--32668,41,,01/01/2015,Dess__2015,,,CCCCCCCCCC1CCN2C(C1)C1CC(CCCCCCCCC)CCN1[Ru]12(N=C=S)(N=C=S)N2CCC(CC2C2N1CCC(C2)C(=O)O)C(=O)O,"Z907, Ruthenium",525,,DMF
378,17.67,0.581,4.21,"0.1 mol/dm3 LiI, 0.6 mol/dm3 N-methyl-4-methylpyridinium iodide, and 0.05 mol/dm3 I2 in PC",0.212,-,-,TiO2 5 um treated with hydrochloric acid,-,2 hours,AM 1.5G 92.2 mW/cm2,0.50 mol/dm3 Hydrochloric Acid concentration,Zhong-Sheng Wang and Fu-You Li and Chun-Hui Huang,Photocurrent Enhancement of Hemicyanine Dyes Containing {RSO}3-Group through Treating {TiO}2Films with Hydrochloric Acid,The Journal of Physical Chemistry B,105,10.1021/jp010667n,9210--9217,38,,01/01/2001,Wang_2001,,,CN(c1ccc(cc1)/C=C/c1sc2c([n+]1CCCS(=O)(=O)[O-])cccc2)C,hemicyanine,565,,chloroform
418,17.59,0.576,4.59,"0.1 mol/dm3 LiI, 0.6 mol/dm3 N-methyl-4-methylpyridinium iodide, and 0.05 mol/dm3 I2 in PC",0.212,-,-,TiO2 5 um treated with hydrochloric acid,-,2 hours,AM 1.5G 92.2 mW/cm2,0.35 mol/dm3 Hydrochloric Acid concentration,Zhong-Sheng Wang and Fu-You Li and Chun-Hui Huang,Photocurrent Enhancement of Hemicyanine Dyes Containing {RSO}3-Group through Treating {TiO}2Films with Hydrochloric Acid,The Journal of Physical Chemistry B,105,10.1021/jp010667n,9210--9217,38,,01/01/2001,Wang_2001,,,CN(c1ccc(cc1)/C=C/c1sc2c([n+]1CCCS(=O)(=O)[O-])cccc2)C,hemicyanine,565,,chloroform
423,17.75,0.572,4.66,"0.1 mol/dm3 LiI, 0.6 mol/dm3 N-methyl-4-methylpyridinium iodide, and 0.05 mol/dm3 I2 in PC",0.212,-,-,TiO2 5 um treated with hydrochloric acid,-,2 hours,AM 1.5G 92.2 mW/cm2,0.30 mol/dm3 Hydrochloric Acid concentration,Zhong-Sheng Wang and Fu-You Li and Chun-Hui Huang,Photocurrent Enhancement of Hemicyanine Dyes Containing {RSO}3-Group through Treating {TiO}2Films with Hydrochloric Acid,The Journal of Physical Chemistry B,105,10.1021/jp010667n,9210--9217,38,,01/01/2001,Wang_2001,,,CN(c1ccc(cc1)/C=C/c1sc2c([n+]1CCCS(=O)(=O)[O-])cccc2)C,hemicyanine,565,,chloroform
435,17.31,0.58,4.74,"0.1 mol/dm3 LiI, 0.6 mol/dm3 N-methyl-4-methylpyridinium iodide, and 0.05 mol/dm3 I2 in PC",0.212,-,-,TiO2 5 um treated with hydrochloric acid,-,2 hours,AM 1.5G 92.2 mW/cm2,0.25 mol/dm3 Hydrochloric Acid concentration,Zhong-Sheng Wang and Fu-You Li and Chun-Hui Huang,Photocurrent Enhancement of Hemicyanine Dyes Containing {RSO}3-Group through Treating {TiO}2Films with Hydrochloric Acid,The Journal of Physical Chemistry B,105,10.1021/jp010667n,9210--9217,38,,01/01/2001,Wang_2001,,,CN(c1ccc(cc1)/C=C/c1sc2c([n+]1CCCS(=O)(=O)[O-])cccc2)C,hemicyanine,565,,chloroform
442,14.95,0.669,4.8,"0.1 mol/dm3 LiI, 0.6 mol/dm3 N-methyl-4-methylpyridinium iodide, and 0.05 mol/dm3 I2 in PC",0.212,-,-,TiO2 5 um treated with hydrochloric acid,-,2 hours,AM 1.5G 92.2 mW/cm2,0.15 mol/dm3 Hydrochloric Acid concentration,Zhong-Sheng Wang and Fu-You Li and Chun-Hui Huang,Photocurrent Enhancement of Hemicyanine Dyes Containing {RSO}3-Group through Treating {TiO}2Films with Hydrochloric Acid,The Journal of Physical Chemistry B,105,10.1021/jp010667n,9210--9217,38,,01/01/2001,Wang_2001,,,CN(c1ccc(cc1)/C=C/c1sc2c([n+]1CCCS(=O)(=O)[O-])cccc2)C,hemicyanine,565,,chloroform
500,5.3,0.47,3,"0.3 mol/L LiI, 0.03 mol/L I2 propylene carbonate",-,-,-,TiO2 4um,-,6 hours,AM 1.5G  40 mW/cm2,1:1 sensitiser-cosensitiser ratio,Min Guo and Peng Diao and Yan-Jie Ren and Fanshun Meng and He Tian and Sheng-Min Cai,Photoelectrochemical studies of nanocrystalline {TiO}2 co-sensitized by novel cyanine dyes,Solar Energy Materials and Solar Cells,88,10.1016/j.solmat.2004.10.003,23--35,1,,01/01/2005,Guo_2005,,,CCN1c2ccc(cc2C(/C/1=C\C=C\C=C\C1=[N+](CC)c2c(C1(C)C)c1ccccc1cc2)(C)C)C(=O)O.CCN1c2ccc(cc2C(/C/1=C\C=C\C=C\C1=[N+](CC)c2c(C1(C)C)cc(cc2)C(=O)O)(C)C)C(=O)O,cyanine,,,-
470,5.5,0.46,2.9,"0.3 mol/L LiI, 0.03 mol/L I2 propylene carbonate",-,-,-,TiO2 4um,-,6 hours,AM 1.5G  40 mW/cm2,-,Min Guo and Peng Diao and Yan-Jie Ren and Fanshun Meng and He Tian and Sheng-Min Cai,Photoelectrochemical studies of nanocrystalline {TiO}2 co-sensitized by novel cyanine dyes,Solar Energy Materials and Solar Cells,88,10.1016/j.solmat.2004.10.003,23--35,1,,01/01/2005,Guo_2005,,,CCN1c2ccc(cc2C(/C/1=C\C=C\C=C\C1=[N+](CC)c2c(C1(C)C)c1ccccc1cc2)(C)C)C(=O)O,cyanine,651,,ethanol
660,15.13,0.54,5.36,"0.6 M BMII, 0.1 M LiI, 0.05 M I2 and 0.5 M tBP in 3-methoxypropionitrile",0.36,-,-,TiO2 film (8 um thick),-,16 hours,AM 1.5G 100mW/cm2,-,Mesude Zeliha Yigit and Hakan Bilgili and Emre Sefer and Serafettin Demic and Ceylan Zafer and Mustafa Can and Sermet Koyuncu,Effect of a pi-bridging unit in triphenylamine-benzothiadiazole based donor acceptor chromophores for dye-sensitized solar cells,Electrochimica Acta,147,10.1016/j.electacta.2014.09.138,617--625,,,01/01/2014,Yigit_2014,,,CCCCCCCCCC1CCN2C(C1)C1CC(CCCCCCCCC)CCN1[Ru]12(N=C=S)(N=C=S)N2CCC(CC2C2N1CCC(C2)C(=O)O)C(=O)O,"Z907, Ruthenium",525,,DMF
678,14.22,0.69,6.63,"0.6 mol/dm3 methylhexylimidazolium
iodide, 0.05 mol/dm3 iodine, 0.1 mol/dm3 LiI and 0.5 mol/dm3 tert-butylpyridine in 3-methoxypropionitrile",0.15,-,-,TiO2 film (15 um thick),-,12 hours,AM 1.5G 100mW/cm2,-,F ZHANG and Y LUO and J SONG and X GUO and W LIU and C MA and Y HUANG and M GE and Z BO and Q MENG,Triphenylamine-based dyes for dye-sensitized solar cells,Dyes and Pigments,81,10.1016/j.dyepig.2008.10.012,224--230,3,,01/01/2009,ZHANG_2009,,,S=C=N[Ru]12(N=C=S)(N3C=C[C@H](C=C3C3=C[C@@H](C=CN23)C(=O)O)C(=O)O)N2C=C[C@H](C=C2C2=C[C@@H](C=CN12)C(=O)O)C(=O)O,"N3, Ruthenium",,,-
741,15.98,0.653,7.73,"0.6 M 1,2-dimethyl-3-propylimidazolium iodide (DMPII), 0.1 M LiI, 0.05 M I2 in a mixture of acetonitrile and 4-tert-butylpyridine (volume ratio, 1:1)",0.24,-,-,"TiO2 thin film (12 um of 20 nm particles as
the transparent layer and 6 um of 200 nm particles as the scattering layer)",-,16 hours,AM 1.5G 100mW/cm2,-,Yong Hua and Shuai Chang and Dandan Huang and Xuan Zhou and Xunjin Zhu and Jianzhang Zhao and Tao Chen and Wai-Yeung Wong and Wai-Kwok Wong,Significant Improvement of Dye-Sensitized Solar Cell Performance Using Simple Phenothiazine-Based Dyes,Chemistry of Materials,25,10.1021/cm400800h,2146--2153,10,,01/01/2013,Hua_2013,,,S=C=N[Ru]12(N=C=S)(N3CCC(CC3C3N2CCC(C3)C(=O)[O-])C(=O)O)N2CCC(CC2C2N1CCC(C2)C(=O)[O-])C(=O)O.CCCC[N+](CCCC)(CCCC)CCCC.CCCC[N+](CCCC)(CCCC)CCCC,"N719, Ruthenium",,,-
737,16.02,0.72,8.5,"0.6 M 1,2-dimethyl-3-n-propylimidazolium iodide (DMPImI), 0.1 M LiI, 0.05 M I2, and 0.5 M tert-butylpyridine (TBP) in acetonitrile",0.2304,-,-,TiO2 film (6 um transparent + 6 um scat­tering layer),-,16 hours,AM 1.5G 100mW/cm2,-,Quanyou Feng and Xiaowei Jia and Gang Zhou and Zhong-Sheng Wang,"Embedding an electron donor or acceptor into naphtho[2,1-b:3,4-b$\prime$]dithiophene based organic sensitizers for dye-sensitized solar cells",Chemical Communications,49,10.1039/c3cc44258f,7445,67,,01/01/2013,Feng_2013,,,S=C=N[Ru]12(N=C=S)(N3CCC(CC3C3N2CCC(C3)C(=O)[O-])C(=O)O)N2CCC(CC2C2N1CCC(C2)C(=O)[O-])C(=O)O.CCCC[N+](CCCC)(CCCC)CCCC.CCCC[N+](CCCC)(CCCC)CCCC,"N719, Ruthenium",,,-
