Repository: PaulC61/Cheminformatics

# Cheminformatics
Repository for:
Cheminformatics Masters students of University of Strasbourg 2020 - 2022
+ My own projects related to the course

File: InternshipM2_BIU/rawDSSCDBdata.csv (part 72 of 77)
VOC,JSC,FF,PCE,Electrolyte,Active area,Co-adsorbent,Co-sensitizer,Semiconductor,Dye loading,Exposure time,Solar simulator,Performance comment,Article author,Article title,Article journal,Article volume,Article DOI,Article pages,Article issue nr,Article EID,Article year,Article year,Article electronic id,Article keywords,Molecule SMILE,Molecule keywords,Molecule spectrum absorption maxima,Molecule spectrum emission maxima,Molecule spectrum solvent
771,10.89,0.69,5.79,"0.7 M 1-methyl-3-propylimidazolium iodide (MPII), 0.03 M iodine (I2), 0.10 M lithium iodide (LiI) and 0.5 M 4-tert-butylpyridine (TBP) in acetonitrile and valeronitrile (volume ratio, 85:15)",0.45,-,-,TiO2 5 um thick,-,-,AM 1.5G 100mW/cm2,-,Soo-Byung Ko and An-Na Cho and Mi-Jeong Kim and Chang-Ryul Lee and Nam-Gyu Park,Alkyloxy substituted organic dyes for high voltage dye-sensitized solar cell: Effect of alkyloxy chain length on open-circuit voltage,Dyes and Pigments,94,10.1016/j.dyepig.2011.10.014,88--98,1,,01/01/2012,Ko_2012,,,S=C=N[Ru]12(N=C=S)(N3CCC(CC3C3N2CCC(C3)C(=O)[O-])C(=O)O)N2CCC(CC2C2N1CCC(C2)C(=O)[O-])C(=O)O.CCCC[N+](CCCC)(CCCC)CCCC.CCCC[N+](CCCC)(CCCC)CCCC,"N719, Ruthenium",,,-
724,15.74,0.67,7.6,"0.7 M 1-methyl-3-propylimidazolium iodide (MPII), 0.03 M iodine (I2), 0.10 M lithium iodide (LiI) and 0.5 M 4-tert-butylpyridine (TBP) in acetonitrile and valeronitrile (volume ratio, 85:15)",0.45,-,-,TiO2 11.5 um thick,-,24 hours,AM 1.5G 100mW/cm2,-,Soo-Byung Ko and An-Na Cho and Mi-Jeong Kim and Chang-Ryul Lee and Nam-Gyu Park,Alkyloxy substituted organic dyes for high voltage dye-sensitized solar cell: Effect of alkyloxy chain length on open-circuit voltage,Dyes and Pigments,94,10.1016/j.dyepig.2011.10.014,88--98,1,,01/01/2012,Ko_2012,,,S=C=N[Ru]12(N=C=S)(N3CCC(CC3C3N2CCC(C3)C(=O)[O-])C(=O)O)N2CCC(CC2C2N1CCC(C2)C(=O)[O-])C(=O)O.CCCC[N+](CCCC)(CCCC)CCCC.CCCC[N+](CCCC)(CCCC)CCCC,"N719, Ruthenium",,,-
751,20.9,0.65,10.21,"0.7 M 1-propyl-3-methyl imidiazolium iodide, 0.2 M LiI, 0.5 M iodine, 0.5 M tert-butylpyridine in acetonitrile/valeronitrile (85/15)",0.27,-,-,TiO2 film,-,24 hours,AM 1.5G 100mW/cm2,without mask,Hunbae Im and Sukwon Kim and Chanmoo Park and Seok-Hoon Jang and Chang-Ju Kim and Kyungkon Kim and Nam-Gyu Park and Chulhee Kim,High performance organic photosensitizers for dye-sensitized solar cells,Chemical Communications,46,10.1039/b917065k,1335,8,,01/01/2010,Im_2010,,,S=C=N[Ru]12(N=C=S)(N3CCC(CC3C3N2CCC(C3)C(=O)[O-])C(=O)O)N2CCC(CC2C2N1CCC(C2)C(=O)[O-])C(=O)O.CCCC[N+](CCCC)(CCCC)CCCC.CCCC[N+](CCCC)(CCCC)CCCC,"N719, Ruthenium",,,-
741,16.56,0.668,8.2,"0.7 M 1-propyl-3-methyl imidiazolium iodide, 0.2 M LiI, 0.5 M iodine, 0.5 M tert-butylpyridine in acetonitrile/valeronitrile (85/15)",0.27,-,-,TiO2 film,-,24 hours,AM 1.5G 100mW/cm2,-,Hunbae Im and Sukwon Kim and Chanmoo Park and Seok-Hoon Jang and Chang-Ju Kim and Kyungkon Kim and Nam-Gyu Park and Chulhee Kim,High performance organic photosensitizers for dye-sensitized solar cells,Chemical Communications,46,10.1039/b917065k,1335,8,,01/01/2010,Im_2010,,,S=C=N[Ru]12(N=C=S)(N3CCC(CC3C3N2CCC(C3)C(=O)[O-])C(=O)O)N2CCC(CC2C2N1CCC(C2)C(=O)[O-])C(=O)O.CCCC[N+](CCCC)(CCCC)CCCC.CCCC[N+](CCCC)(CCCC)CCCC,"N719, Ruthenium",,,-
750,15.6,0.66,7.7,"0.6M1-butyl-3-methylimidazolium iodide (BMII), 0.1M LiI, 0.05 M I2, 0.5M4-tert-butylpyridine (TBP) in dry acetonitrile",0.25,1 mM CDCA,-,TiO2 film (12 um transparent + 4 um scat­tering layer),-,-,AM 1.5G 100mW/cm2,-,Wei-Hsin Liu and I-Che Wu and Chin-Hung Lai and Cheng-Hsuan Lai and Pi-Tai Chou and Yi-Tsung Li and Chao-Ling Chen and Yu-Yen Hsu and Yun Chi,"Simple organic molecules bearing a 3,4-ethylenedioxythiophene linker for efficient dye-sensitized solar cells",Chemical Communications,,10.1039/b808535h,5152,41,,01/01/2008,Liu_2008,,,S=C=N[Ru]12(N=C=S)(N3CCC(CC3C3N2CCC(C3)C(=O)[O-])C(=O)O)N2CCC(CC2C2N1CCC(C2)C(=O)[O-])C(=O)O.CCCC[N+](CCCC)(CCCC)CCCC.CCCC[N+](CCCC)(CCCC)CCCC,"N719, Ruthenium",,,-
746,15.12,0.71,8.02,"0.5 M lithium iodide (LiI), 0.05 M iodine (I2), and 0.5 M 4-tert-butylpyridine in acetonitrile",0.25,-,-,TiO2 film (12 um transparent + 6 um scat­tering layer),-,12 hours,AM 1.5G 100mW/cm2,-,Yung-Sheng Yen and Jen-Shyang Ni and Wei-I Hung and Chih-Yu Hsu and Hsien-Hsin Chou and Jiann-T$\prime$suen Lin,"Naphtho[2,3-c][1,2,5]thiadiazole and 2H-Naphtho[2,3-d][1,2,3]triazole-Containing D{\textendash}A-$\uppi${\textendash}A Conjugated Organic Dyes for Dye-Sensitized Solar Cells",{ACS} Applied Materials {\&} Interfaces,8,10.1021/acsami.6b00806,6117--6126,9,,01/01/2016,Yen_2016,,,S=C=N[Ru]12(N=C=S)(N3CCC(CC3C3N2CCC(C3)C(=O)[O-])C(=O)O)N2CCC(CC2C2N1CCC(C2)C(=O)[O-])C(=O)O.CCCC[N+](CCCC)(CCCC)CCCC.CCCC[N+](CCCC)(CCCC)CCCC,"N719, Ruthenium",,,-
689,16.1,0.67,7.47,0.1 M LiI + 0.6 M DMPImI + 0.1 M I2 + 0.5 M 4-TBP in acetonitrile,0.158,-,-,TiO2 12 um thick,-,12 hours,AM 1.5G 100mW/cm2,-,Sanyin Qu and Wenjun Wu and Jianli Hua and Cong Kong and Yitao Long and He Tian,New Diketopyrrolopyrrole ({DPP}) Dyes for Efficient Dye-Sensitized Solar Cells,The Journal of Physical Chemistry C,114,10.1021/jp909786k,1343--1349,2,,01/01/2010,Qu_2010,,,S=C=N[Ru]12(N=C=S)(N3CCC(CC3C3N2CCC(C3)C(=O)[O-])C(=O)O)N2CCC(CC2C2N1CCC(C2)C(=O)[O-])C(=O)O.CCCC[N+](CCCC)(CCCC)CCCC.CCCC[N+](CCCC)(CCCC)CCCC,"N719, Ruthenium",,,-
703,13.5,0.67,6.33,"0.6 M 1,2-dimethyl-3-propylimidazolium iodide (DMPII), 0.025 M LiI, 0.04 M I2, 0.05 M guanidium thiocyanate (GuSCN), and 0.28 M 4-tertbutylpyridine (TBP) in dry acetonitrile",0.159,-,-,TiO2 film (12 um transparent + 4 um scat­tering layer),-,12 hours,AM 1.5G 100mW/cm2,-,Haining Tian and Xichuan Yang and Ruikui Chen and Rong Zhang and Anders Hagfeldt and Licheng Sun,Effect of Different Dye Baths and Dye-Structures on the Performance of Dye-Sensitized Solar Cells Based on Triphenylamine Dyes,The Journal of Physical Chemistry C,112,10.1021/jp800953s,11023--11033,29,,01/01/2008,Tian_2008,,,S=C=N[Ru]12(N=C=S)(N3CCC(CC3C3N2CCC(C3)C(=O)[O-])C(=O)O)N2CCC(CC2C2N1CCC(C2)C(=O)[O-])C(=O)O.CCCC[N+](CCCC)(CCCC)CCCC.CCCC[N+](CCCC)(CCCC)CCCC,"N719, Ruthenium",,,-
741,15.2,0.71,8.03,"0.8 M 1-methyl-3-propyl imidazolium iodide (PMII), 0.1 M lithium iodide (LiI), 0.05 M iodine (I2), and 0.5 M 4-tert-butylpyridine dissolved in acetonitrile",0.25,-,-,TiO2 film (12 um transparent + 6 um scat­tering layer),-,12 hours,AM 1.5G 100mW/cm2,-,Jen-Shyang Ni and Yi-Chi Yen and Jiann T. Lin,"Organic dyes with a fused segment comprising benzotriazole and thieno[3,2-b]pyrrole entities as the conjugated spacer for high performance dye-sensitized solar cells",Chem. Commun.,51,10.1039/c5cc07105d,17080--17083,96,,01/01/2015,Ni_2015,,,S=C=N[Ru]12(N=C=S)(N3CCC(CC3C3N2CCC(C3)C(=O)[O-])C(=O)O)N2CCC(CC2C2N1CCC(C2)C(=O)[O-])C(=O)O.CCCC[N+](CCCC)(CCCC)CCCC.CCCC[N+](CCCC)(CCCC)CCCC,"N719, Ruthenium",,,-
734,16,0.64,7.53,"0.1 M lithium iodide, 0.6 M dimethylpropylimidazolium iodide (DMPII), 0.05 M I2, 0.1 M LiI and 0.5 M 4-tert-butylpyridine (4-TBP) in acetonitrile",-,-,-,TiO2 film (12 um transparent + 4 um scat­tering layer),-,24 hours,AM 1.5G 100mW/cm2,-,Huiyang Li and Manman Fang and Ting Xu and Yingqin Hou and Runli Tang and Junnian Chen and Linfeng Liu and Hongwei Han and Tianyou Peng and Qianqian Li and Zhen Li,New anthracene-based organic dyes: the flexible position of the anthracene moiety bearing isolation groups in the conjugated bridge and the adjustable cell performance,Org. Chem. Front.,3,10.1039/c5qo00377f,233--242,2,,01/01/2016,Li_2016,,,S=C=N[Ru]12(N=C=S)(N3CCC(CC3C3N2CCC(C3)C(=O)[O-])C(=O)O)N2CCC(CC2C2N1CCC(C2)C(=O)[O-])C(=O)O.CCCC[N+](CCCC)(CCCC)CCCC.CCCC[N+](CCCC)(CCCC)CCCC,"N719, Ruthenium",,,-
731,17.33,65.8,8.34,"I2 (0.05 M), LiI (0.1 M), dimethylpropylimidazolium iodide (0.6 M), and 4-tert-butyl pyridine (0.5 M) in acetonitrile",0.25,-,-,TiO2 film (12 um transparent + 5 um scat­tering layer),-,16 hours,AM 1.5G 100mW/cm2,-,Youfu Wang and Luhua Dong and Zhiwei Zheng and Xing Li and Rulin Xiong and Jianli Hua and Aiguo Hu,Enediyne as $\uppi$ linker in D{\textendash}$\uppi${\textendash}A dyes for dye-sensitized solar cells,{RSC} Adv.,6,10.1039/c5ra25938j,12124--12130,15,,01/01/2016,Wang_2016,,,S=C=N[Ru]12(N=C=S)(N3CCC(CC3C3N2CCC(C3)C(=O)[O-])C(=O)O)N2CCC(CC2C2N1CCC(C2)C(=O)[O-])C(=O)O.CCCC[N+](CCCC)(CCCC)CCCC.CCCC[N+](CCCC)(CCCC)CCCC,"N719, Ruthenium",,,-
740,17.3,0.745,9.5,"1.0 M 1,3-dimethylimidazolium iodide (DMII), 0.03 M of iodine, 0.5 M tert-butylpyridine (TBP), 0.1 M guanidinium thiocyanate (GuNCS) and 0.05 M of LiI in the mixed valeronitrile–acetonitrile solution (volume ratio of 15 : 85)",0.16,-,-,TiO2 film (10 um thick + 5 um scattering layer),120 nmol/cm2,18 hours,AM 1.5G 100mW/cm2,-,Hsiu-Hsuan Yeh and Shu-Te Ho and Yun Chi and John N. Clifford and Emilio Palomares and Shih-Hung Liu and Pi-Tai Chou,Ru(ii) sensitizers bearing dianionic biazolate ancillaries: ligand synergy for high performance dye sensitized solar cells,Journal of Materials Chemistry A,1,10.1039/c3ta10988g,7681,26,,01/01/2013,Yeh_2013,,,S=C=N[Ru]12(N=C=S)(N3C=C[C@H](C=C3C3=C[C@@H](C=CN23)C(=O)O)C(=O)O)N2C=C[C@H](C=C2C2=C[C@@H](C=CN12)C(=O)O)C(=O)O,"N3, Ruthenium",,,-
390,3.85,0.45,1.3,"0.3 mol/L LiI, 0.03 mol/L I2 propylene carbonate",-,-,-,TiO2 4um,-,6 hours,AM 1.5G  40 mW/cm2,-,Min Guo and Peng Diao and Yan-Jie Ren and Fanshun Meng and He Tian and Sheng-Min Cai,Photoelectrochemical studies of nanocrystalline {TiO}2 co-sensitized by novel cyanine dyes,Solar Energy Materials and Solar Cells,88,10.1016/j.solmat.2004.10.003,23--35,1,,01/01/2005,Guo_2005,,,CCN1c2ccc(cc2C(/C/1=C\C=C\C=C\C1=[N+](CC)c2c(C1(C)C)cc(cc2)C(=O)O)(C)C)C(=O)O,cyanine,571,,ethanol
685,15.51,0.702,7.46,"0.6 M dimethylpropylimidazolium iodide (DMPII), 0.05 M I2, 0.1 M LiI, and 0.3 M tert-butylpyridine (TBP) in acetonitrile",0.25,20 mM DCA,-,TiO2 film (15 um thick + 5 um scattering layer),-,20 hours,AM 1.5G 100mW/cm2,-,Guohua Wu and Ryuji Kaneko and Yaohong Zhang and Yoshinao Shinozaki and Kosuke Sugawa and Ashraful Islam and Liyuan Han and Idriss Bedja and Ravindra Kumar Gupta and Qing Shen and Joe Otsuki,Neutral and anionic tetrazole-based ligands in designing novel ruthenium dyes for dye-sensitized solar cells,Journal of Power Sources,307,10.1016/j.jpowsour.2015.12.135,416--425,,,01/01/2016,Wu_2016,,,S=C=N[Ru]12(N=C=S)(N3CCC(CC3C3N2CCC(C3)C(=O)[O-])C(=O)O)N2CCC(CC2C2N1CCC(C2)C(=O)[O-])C(=O)O.CCCC[N+](CCCC)(CCCC)CCCC.CCCC[N+](CCCC)(CCCC)CCCC,"N719, Ruthenium",,,-
720,17.7,0.72,9.2,"0.6 M 1,2-dimethyl-3-propylimidazolium iodide (DMPII), 0.1 M lithium iodide, 0.05 M iodine, 0.1 M guanidinium thiocyanate (GuNCS), and 0.5 M t-butylpyridine (tBP) in acetonitrile",0.25,1 mM DCA,-,TiO2 film (15 um thick + 7 um scattering layer),-,18 hours,AM 1.5G 100mW/cm2,-,Sheng-Wei Wang and Chun-Cheng Chou and Fa-Chun Hu and Kuan-Lin Wu and Yun Chi and John N. Clifford and Emilio Palomares and Shih-Hung Liu and Pi-Tai Chou and Tzu-Chien Wei and Ting-Yun Hsiao,Panchromatic Ru(ii) sensitizers bearing single thiocyanate for high efficiency dye sensitized solar cells,J. Mater. Chem. A,2,10.1039/c4ta04483e,17618--17627,41,,01/01/2014,Wang_2014,,,S=C=N[Ru]12(N=C=S)(N3CCC(CC3C3N2CCC(C3)C(=O)[O-])C(=O)O)N2CCC(CC2C2N1CCC(C2)C(=O)[O-])C(=O)O.CCCC[N+](CCCC)(CCCC)CCCC.CCCC[N+](CCCC)(CCCC)CCCC,"N719, Ruthenium",,,-
734,15.7,0.72,8.3,"1.0 M DMII, 50 mM LiI, 30 mM I2, 0.5 M TBP, and 0.1 M GuNCS in acetonitrile–valeronitrile 85/15",0.28,-,-,TiO2 film (12 um thick + 4 um scattering layer),-,20 hours,AM 1.5G 100mW/cm2,-,Gabriele Marotta and Ch. Pavan Kumar and Maria Grazia Lobello and Francesca Cavazzini and Paolo Salvatori and Koyyada Ganesh and Mohammad Khaja Nazeeruddin and Malapaka Chandrasekharam and Filippo De Angelis,"Novel heteroleptic Ru(ii) complexes: synthesis, characterization and application in dye-sensitized solar cells",Dalton Trans.,44,10.1039/c4dt03633f,5369--5378,12,,01/01/2015,Marotta_2015,,,S=C=N[Ru]12(N=C=S)(N3CCC(CC3C3N2CCC(C3)C(=O)[O-])C(=O)O)N2CCC(CC2C2N1CCC(C2)C(=O)[O-])C(=O)O.CCCC[N+](CCCC)(CCCC)CCCC.CCCC[N+](CCCC)(CCCC)CCCC,"N719, Ruthenium",,,-
730,14.8,0.71,7.7,"1.0 M DMII, 50 mM LiI, 30 mM I2, 0.5 M TBP, and 0.1 M GuNCS in acetonitrile–valeronitrile 85/15",0.28,-,-,TiO2 film (12 um thick + 4 um scattering layer),-,20 hours,AM 1.5G 100mW/cm2,-,Gabriele Marotta and Ch. Pavan Kumar and Maria Grazia Lobello and Francesca Cavazzini and Paolo Salvatori and Koyyada Ganesh and Mohammad Khaja Nazeeruddin and Malapaka Chandrasekharam and Filippo De Angelis,"Novel heteroleptic Ru(ii) complexes: synthesis, characterization and application in dye-sensitized solar cells",Dalton Trans.,44,10.1039/c4dt03633f,5369--5378,12,,01/01/2015,Marotta_2015,,,S=C=N[Ru]12(N=C=S)(N3CCC(CC3C3N2CCC(C3)C(=O)[O-])C(=O)O)N2CCC(CC2C2N1CCC(C2)C(=O)[O-])C(=O)O.CCCC[N+](CCCC)(CCCC)CCCC.CCCC[N+](CCCC)(CCCC)CCCC,"N719, Ruthenium",,,-
669,17.57,0.761,8.94,"0.6 M PMII, 0.03 M I2, 0.05 M LiI, 0.1 M GNCS, 0.5 M TBP in acetonitrile–valeronitrile (85/15, v/v)",-,0.3 mM CDCA,-,TiO2 film (10 um thick + 4 um scattering layer),-,18 hours,AM 1.5G,-,Maria Grazia Lobello and Kuan-Lin Wu and Marri Anil Reddy and Gabriele Marotta and Michael Grätzel and Mohammad K. Nazeeruddin and Yun Chi and Malapaka Chandrasekharam and Giuseppe Vitillaro and Filippo De Angelis,Engineering of Ru(ii) dyes for interfacial and light-harvesting optimization,Dalton Trans.,43,10.1039/c3dt53272k,2726--2732,7,,01/01/2014,Lobello_2014,,,S=C=N[Ru]12(N=C=S)(N3CCC(CC3C3N2CCC(C3)C(=O)[O-])C(=O)O)N2CCC(CC2C2N1CCC(C2)C(=O)[O-])C(=O)O.CCCC[N+](CCCC)(CCCC)CCCC.CCCC[N+](CCCC)(CCCC)CCCC,"N719, Ruthenium",,,-
760,9.3,0.71,5.03,1-methyl-3-propylimidazolium iodide (0.6 m) and iodine (0.05 m) in acetonitrile,0.25,-,-,TiO2 film (7 um thick),-,18 hours,AM 1.5G 100mW/cm2,-,Aaron Breivogel and Sanghyuk Wooh and Jan Dietrich and Tea Yon Kim and Yong Soo Kang and Kookheon Char and Katja Heinze,Anchor-Functionalized Push-Pull-Substituted Bis(tridentate) Ruthenium({II}) Polypyridine Chromophores: Photostability and Evaluation as Photosensitizers,European Journal of Inorganic Chemistry,2014,10.1002/ejic.201402091,2720--2734,16,,01/01/2014,Breivogel_2014,,,S=C=N[Ru]12(N=C=S)(N3CCC(CC3C3N2CCC(C3)C(=O)[O-])C(=O)O)N2CCC(CC2C2N1CCC(C2)C(=O)[O-])C(=O)O.CCCC[N+](CCCC)(CCCC)CCCC.CCCC[N+](CCCC)(CCCC)CCCC,"N719, Ruthenium",,,-
679,24.2,0.69,2.26,"EL-HPE, Dyesol",5,-,-,TiO2 film (5 um thick),-,24 hours,AM 1.5G 100mW/cm2,dip dyeing,Mariusz J. Bosiak and Marcin Rakowiecki and Andrzej Wolan and Jolanta Szlachta and Edyta Stanek and Dawid Cyco{\'{n}} and Krzysztof Skupie{\'{n}},Highly efficient benzodifuran based ruthenium sensitizers for~thin-film dye-sensitized solar cells,Dyes and Pigments,121,10.1016/j.dyepig.2015.05.013,79--87,,,01/01/2015,Bosiak_2015,,,S=C=N[Ru]12(N=C=S)(N3CCC(CC3C3N2CCC(C3)C(=O)[O-])C(=O)O)N2CCC(CC2C2N1CCC(C2)C(=O)[O-])C(=O)O.CCCC[N+](CCCC)(CCCC)CCCC.CCCC[N+](CCCC)(CCCC)CCCC,"N719, Ruthenium",,,-
742,19.1,0.64,1.75,"EL-HPE, Dyesol",5,-,-,TiO2 film (5 um thick),-,24 hours,AM 1.5G 100mW/cm2,dip dyeing,Mariusz J. Bosiak and Marcin Rakowiecki and Andrzej Wolan and Jolanta Szlachta and Edyta Stanek and Dawid Cyco{\'{n}} and Krzysztof Skupie{\'{n}},Highly efficient benzodifuran based ruthenium sensitizers for~thin-film dye-sensitized solar cells,Dyes and Pigments,121,10.1016/j.dyepig.2015.05.013,79--87,,,01/01/2015,Bosiak_2015,,,CCCCCCCCCC1CCN2C(C1)C1CC(CCCCCCCCC)CCN1[Ru]12(N=C=S)(N=C=S)N2CCC(CC2C2N1CCC(C2)C(=O)O)C(=O)O,"Z907, Ruthenium",525,,DMF
671,25.5,0.68,2.32,"EL-HPE, Dyesol",5,-,-,TiO2 film (5 um thick),-,8 hours,AM 1.5G 100mW/cm2,flow dyeing,Mariusz J. Bosiak and Marcin Rakowiecki and Andrzej Wolan and Jolanta Szlachta and Edyta Stanek and Dawid Cyco{\'{n}} and Krzysztof Skupie{\'{n}},Highly efficient benzodifuran based ruthenium sensitizers for~thin-film dye-sensitized solar cells,Dyes and Pigments,121,10.1016/j.dyepig.2015.05.013,79--87,,,01/01/2015,Bosiak_2015,,,S=C=N[Ru]12(N=C=S)(N3CCC(CC3C3N2CCC(C3)C(=O)[O-])C(=O)O)N2CCC(CC2C2N1CCC(C2)C(=O)[O-])C(=O)O.CCCC[N+](CCCC)(CCCC)CCCC.CCCC[N+](CCCC)(CCCC)CCCC,"N719, Ruthenium",,,-
764,21.2,0.65,2.06,"EL-HPE, Dyesol",5,-,-,TiO2 film (5 um thick),-,8 hours,AM 1.5G 100mW/cm2,flow dyeing,Mariusz J. Bosiak and Marcin Rakowiecki and Andrzej Wolan and Jolanta Szlachta and Edyta Stanek and Dawid Cyco{\'{n}} and Krzysztof Skupie{\'{n}},Highly efficient benzodifuran based ruthenium sensitizers for~thin-film dye-sensitized solar cells,Dyes and Pigments,121,10.1016/j.dyepig.2015.05.013,79--87,,,01/01/2015,Bosiak_2015,,,CCCCCCCCCC1CCN2C(C1)C1CC(CCCCCCCCC)CCN1[Ru]12(N=C=S)(N=C=S)N2CCC(CC2C2N1CCC(C2)C(=O)O)C(=O)O,"Z907, Ruthenium",525,,DMF
742,14.6,0.719,7.8,"0.6 M 3-hexyl-1,2-dimethyl imidazolium iodide, 0.05 M iodine, 0.05 M LiI, and 0.5 M 4-tert butylpyridine in acetonitrile",-,-,-,TiO2 film (13-18 um thick),-,-,AM 1.5G 100mW/cm2,-,Won-Sik Han and Jung-Kyu Han and Hyun-Young Kim and Mi Jin Choi and Yong-Soo Kang and Chyongjin Pac and Sang Ook Kang,"Electronic Optimization of Heteroleptic Ru({II}) Bipyridine Complexes by Remote Substituents: Synthesis, Characterization, and Application to Dye-Sensitized Solar Cells",Inorganic Chemistry,50,10.1021/ic101909e,3271--3280,8,,01/01/2011,Han_2011,,,S=C=N[Ru]12(N=C=S)(N3C=C[C@H](C=C3C3=C[C@@H](C=CN23)C(=O)O)C(=O)O)N2C=C[C@H](C=C2C2=C[C@@H](C=CN12)C(=O)O)C(=O)O,"N3, Ruthenium",,,-
726,12.95,0.709,6.7,"0.6 M 1,2-dimethyl-3-propylimidazolium iodide, 0.1 M I2, and 0.5 M N-methylbenzimidazole in 3-methoxypropionitrile",0.158,0.3 mM CDCA,-,TiO2 film (10 um thick + 4 um scattering layer),-,12 hours,AM 1.5G 100mW/cm2,-,Peng Wang and C{\'{e}}dric Klein and Robin Humphry-Baker and Shaik M. Zakeeruddin and Michael Grätzel,A High Molar Extinction Coefficient Sensitizer for Stable Dye-Sensitized Solar Cells,Journal of the American Chemical Society,127,10.1021/ja0436190,808--809,3,,01/01/2005,Wang_2005,,,S=C=N[Ru]12(N=C=S)(N3CCC(CC3C3N2CCC(C3)C(=O)[O-])C(=O)O)N2CCC(CC2C2N1CCC(C2)C(=O)[O-])C(=O)O.CCCC[N+](CCCC)(CCCC)CCCC.CCCC[N+](CCCC)(CCCC)CCCC,"N719, Ruthenium",,,-
701,12.16,0.699,6,"0.6 M 1,2-dimethyl-3-propylimidazolium iodide, 0.1 M I2, and 0.5 M N-methylbenzimidazole in 3-methoxypropionitrile",0.158,0.3 mM CDCA,-,TiO2 film (10 um thick + 4 um scattering layer),-,12 hours,AM 1.5G 100mW/cm2,-,Peng Wang and C{\'{e}}dric Klein and Robin Humphry-Baker and Shaik M. Zakeeruddin and Michael Grätzel,A High Molar Extinction Coefficient Sensitizer for Stable Dye-Sensitized Solar Cells,Journal of the American Chemical Society,127,10.1021/ja0436190,808--809,3,,01/01/2005,Wang_2005,,,CCCCCCCCCC1CCN2C(C1)C1CC(CCCCCCCCC)CCN1[Ru]12(N=C=S)(N=C=S)N2CCC(CC2C2N1CCC(C2)C(=O)O)C(=O)O,"Z907, Ruthenium",525,,DMF
739,15.49,0.72,8.32,iodide/triiodide,0.159,-,-,TiO2 film (8 um thick + 5 um scattering layer),-,-,AM 1.5G 100mW/cm2,-,Andrew J. Hallett and Jennifer E. Jones,Purification-free synthesis of a highly efficient ruthenium dye complex for dye-sensitised solar cells ({DSSCs}),Dalton Trans.,40,10.1039/c0dt01374a,3871--3876,15,,01/01/2011,Hallett_2011,,,CCCCCCCCCC1CCN2C(C1)C1CC(CCCCCCCCC)CCN1[Ru]12(N=C=S)(N=C=S)N2CCC(CC2C2N1CCC(C2)C(=O)O)C(=O)O,"Z907, Ruthenium",525,,DMF
650,9,0.44,2.6,"methoxyproprionitrile (MPN), 0.6 M propylmethylimidazolium iodide (PMMI), 0.1 M LiI, 0.1 M tert-butylpyridine (TBP), 0.25 M I2",0.158,-,-,TiO2 film (4 um thick),-,-,AM 1.5G 100mW/cm2,-,Farah Matar and Tarek H. Ghaddar and Kate Walley and Tracy DosSantos and James R. Durrant and Brian O{\textquotesingle}Regan,"A new ruthenium polypyridyl dye, {TG}6, whose performance in dye-sensitized solar cells is surprisingly close to that of N719, the `dye to beat' for 17 years",Journal of Materials Chemistry,18,10.1039/b808255c,4246,36,,01/01/2008,Matar_2008,,,S=C=N[Ru]12(N=C=S)(N3CCC(CC3C3N2CCC(C3)C(=O)[O-])C(=O)O)N2CCC(CC2C2N1CCC(C2)C(=O)[O-])C(=O)O.CCCC[N+](CCCC)(CCCC)CCCC.CCCC[N+](CCCC)(CCCC)CCCC,"N719, Ruthenium",,,-
810,8.1,0.48,3.1,"methoxyproprionitrile, 0.8 M propylmethylimidazolium iodide, 0.5 M tert-butylpyridine, 0.1 M guanidine thiocyanate, 0.05 M I2",0.158,-,-,TiO2 film (4 um thick),-,-,AM 1.5G 100mW/cm2,-,Farah Matar and Tarek H. Ghaddar and Kate Walley and Tracy DosSantos and James R. Durrant and Brian O{\textquotesingle}Regan,"A new ruthenium polypyridyl dye, {TG}6, whose performance in dye-sensitized solar cells is surprisingly close to that of N719, the `dye to beat' for 17 years",Journal of Materials Chemistry,18,10.1039/b808255c,4246,36,,01/01/2008,Matar_2008,,,S=C=N[Ru]12(N=C=S)(N3CCC(CC3C3N2CCC(C3)C(=O)[O-])C(=O)O)N2CCC(CC2C2N1CCC(C2)C(=O)[O-])C(=O)O.CCCC[N+](CCCC)(CCCC)CCCC.CCCC[N+](CCCC)(CCCC)CCCC,"N719, Ruthenium",,,-
740,14.2,0.52,5.5,"methoxyproprionitrile, 0.8 M propylmethylimidazolium iodide, 0.5 M tert-butylpyridine, 0.1 M guanidine thiocyanate, 0.05 M I2",0.158,-,-,TiO2 film (12 um thick),-,-,AM 1.5G 100mW/cm2,-,Farah Matar and Tarek H. Ghaddar and Kate Walley and Tracy DosSantos and James R. Durrant and Brian O{\textquotesingle}Regan,"A new ruthenium polypyridyl dye, {TG}6, whose performance in dye-sensitized solar cells is surprisingly close to that of N719, the `dye to beat' for 17 years",Journal of Materials Chemistry,18,10.1039/b808255c,4246,36,,01/01/2008,Matar_2008,,,S=C=N[Ru]12(N=C=S)(N3CCC(CC3C3N2CCC(C3)C(=O)[O-])C(=O)O)N2CCC(CC2C2N1CCC(C2)C(=O)[O-])C(=O)O.CCCC[N+](CCCC)(CCCC)CCCC.CCCC[N+](CCCC)(CCCC)CCCC,"N719, Ruthenium",,,-
728,12.88,0.704,6.6,"0.6 M 1-propyl-2,3-dimethylimidazolium iodide, 0.10 M I2, and 0.5 M N-methylbenzimidazole in 3-methoxypropionitrile",0.158,-,-,TiO2 film (10 um thick + 4 um scattering layer),-,-,AM 1.5G 100mW/cm2,-,Daibin Kuang and Cedric Klein and Henry J. Snaith and Jacques-E Moser and Robin Humphry-Baker and Pascal Comte and Shaik M. Zakeeruddin and Michael Grätzel,Ion Coordinating Sensitizer for High Efficiency Mesoscopic Dye-Sensitized Solar Cells:~ Influence of Lithium Ions on the Photovoltaic Performance of Liquid and Solid-State Cells,Nano Letters,6,10.1021/nl060075m,769--773,4,,01/01/2006,Kuang_2006,,,CCCCCCCCCC1CCN2C(C1)C1CC(CCCCCCCCC)CCN1[Ru]12(N=C=S)(N=C=S)N2CCC(CC2C2N1CCC(C2)C(=O)O)C(=O)O,"Z907, Ruthenium",525,,DMF
678,14.85,0.66,6.65,"0.6 M 1-propyl-2,3-dimethylimidazolium iodide, 0.10 M I2, 0.05 M LiClO4 and 0.5 M N-methylbenzimidazole in 3-methoxypropionitrile",0.158,-,-,TiO2 film (10 um thick + 4 um scattering layer),-,-,AM 1.5G 100mW/cm2,-,Daibin Kuang and Cedric Klein and Henry J. Snaith and Jacques-E Moser and Robin Humphry-Baker and Pascal Comte and Shaik M. Zakeeruddin and Michael Grätzel,Ion Coordinating Sensitizer for High Efficiency Mesoscopic Dye-Sensitized Solar Cells:~ Influence of Lithium Ions on the Photovoltaic Performance of Liquid and Solid-State Cells,Nano Letters,6,10.1021/nl060075m,769--773,4,,01/01/2006,Kuang_2006,,,CCCCCCCCCC1CCN2C(C1)C1CC(CCCCCCCCC)CCN1[Ru]12(N=C=S)(N=C=S)N2CCC(CC2C2N1CCC(C2)C(=O)O)C(=O)O,"Z907, Ruthenium",525,,DMF
666,15.2,0.666,6.73,"0.6 M 1-propyl-2,3-dimethylimidazolium iodide, 0.10 M I2, 0.125 M LiClO4 and 0.5 M N-methylbenzimidazole in 3-methoxypropionitrile",0.158,-,-,TiO2 film (10 um thick + 4 um scattering layer),-,-,AM 1.5G 100mW/cm2,-,Daibin Kuang and Cedric Klein and Henry J. Snaith and Jacques-E Moser and Robin Humphry-Baker and Pascal Comte and Shaik M. Zakeeruddin and Michael Grätzel,Ion Coordinating Sensitizer for High Efficiency Mesoscopic Dye-Sensitized Solar Cells:~ Influence of Lithium Ions on the Photovoltaic Performance of Liquid and Solid-State Cells,Nano Letters,6,10.1021/nl060075m,769--773,4,,01/01/2006,Kuang_2006,,,CCCCCCCCCC1CCN2C(C1)C1CC(CCCCCCCCC)CCN1[Ru]12(N=C=S)(N=C=S)N2CCC(CC2C2N1CCC(C2)C(=O)O)C(=O)O,"Z907, Ruthenium",525,,DMF
750,17.68,0.61,7.64,"LiI (0.5 M), I2 (0.05 M), and 4-tert-butylpyridine (0.5 M) in acetonitrile",0.25,-,-,TiO2 16-18 um thick,-,12 hours,"AM 1.5G, 100mW/cm2",-,Yuan Jay Chang and Tahsin J. Chow,Dye-sensitized solar cell utilizing organic dyads containing triarylene conjugates,Tetrahedron,65,10.1016/j.tet.2009.04.024,4726--4734,24,,01/01/2009,Chang_2009,,,S=C=N[Ru]12(N=C=S)(N3CCC(CC3C3N2CCC(C3)C(=O)[O-])C(=O)O)N2CCC(CC2C2N1CCC(C2)C(=O)[O-])C(=O)O.CCCC[N+](CCCC)(CCCC)CCCC.CCCC[N+](CCCC)(CCCC)CCCC,"N719, Ruthenium",,,-
650,14.54,0.65,6.14,"0.6 M 1-propyl-2,3-dimethylimidazolium iodide, 0.10 M I2, 0.25 M LiClO4 and 0.5 M N-methylbenzimidazole in 3-methoxypropionitrile",0.158,-,-,TiO2 film (10 um thick + 4 um scattering layer),-,-,AM 1.5G 100mW/cm2,-,Daibin Kuang and Cedric Klein and Henry J. Snaith and Jacques-E Moser and Robin Humphry-Baker and Pascal Comte and Shaik M. Zakeeruddin and Michael Grätzel,Ion Coordinating Sensitizer for High Efficiency Mesoscopic Dye-Sensitized Solar Cells:~ Influence of Lithium Ions on the Photovoltaic Performance of Liquid and Solid-State Cells,Nano Letters,6,10.1021/nl060075m,769--773,4,,01/01/2006,Kuang_2006,,,CCCCCCCCCC1CCN2C(C1)C1CC(CCCCCCCCC)CCN1[Ru]12(N=C=S)(N=C=S)N2CCC(CC2C2N1CCC(C2)C(=O)O)C(=O)O,"Z907, Ruthenium",525,,DMF
710,15.37,0.67,7.31,"0.05 M I2, 0.5 M LiI, 0.5 M tert-butylpyridine in acetonitrile",0.25,-,-,TiO2 film (14 um thick),218 nmol/cm2,12 hours,AM 1.5G 100mW/cm2,-,Norman Lu and Jia-Sheng Shing and Wen-Han Tu and Ying-Chan Hsu and Jiann T. Lin,Novel Fluorous Amphiphilic Heteroleptic Ru-Based Complexes for a Dye-Sensitized Solar Cell: The First Fluorous Bis-ponytailed Amphiphilic Ru Complexes,Inorganic Chemistry,50,10.1021/ic102192m,4289--4294,10,,01/01/2011,Lu_2011,,,S=C=N[Ru]12(N=C=S)(N3CCC(CC3C3N2CCC(C3)C(=O)[O-])C(=O)O)N2CCC(CC2C2N1CCC(C2)C(=O)[O-])C(=O)O.CCCC[N+](CCCC)(CCCC)CCCC.CCCC[N+](CCCC)(CCCC)CCCC,"N719, Ruthenium",,,-
680,14.16,0.66,6.36,"0.05 M I2, 0.5 M LiI, 0.5 M tert-butylpyridine in acetonitrile",0.25,-,-,TiO2 film (14 um thick),110 nmol/cm2,12 hours,AM 1.5G 100mW/cm2,-,Norman Lu and Jia-Sheng Shing and Wen-Han Tu and Ying-Chan Hsu and Jiann T. Lin,Novel Fluorous Amphiphilic Heteroleptic Ru-Based Complexes for a Dye-Sensitized Solar Cell: The First Fluorous Bis-ponytailed Amphiphilic Ru Complexes,Inorganic Chemistry,50,10.1021/ic102192m,4289--4294,10,,01/01/2011,Lu_2011,,,CCCCCCCCCC1CCN2C(C1)C1CC(CCCCCCCCC)CCN1[Ru]12(N=C=S)(N=C=S)N2CCC(CC2C2N1CCC(C2)C(=O)O)C(=O)O,"Z907, Ruthenium",525,,DMF
630,9.8,0.66,4.1,"0.05 M I2 , 0.1 M LiI, 0.6 M 1,2-dimethyl-3-hexylimidazolium iodide, and 0.5 M 4-tert-butylpyridine in 3-methoxypropionitrile",0.16,-,-,TiO2 film (13 um thick),-,24 hours,AM 1.5G 100mW/cm2,-,Song-Rim Jang and Chongchan Lee and Hyunbong Choi and Jae Jung Ko and Jiwon Lee and R. Vittal and Kang-Jin Kim,Oligophenylenevinylene-Functionalized Ru({II})-bipyridine Sensitizers for Efficient Dye-Sensitized Nanocrystalline {TiO}2Solar Cells,Chemistry of Materials,18,10.1021/cm061447v,5604--5608,23,,01/01/2006,Jang_2006,,,S=C=N[Ru]12(N=C=S)(N3C=C[C@H](C=C3C3=C[C@@H](C=CN23)C(=O)O)C(=O)O)N2C=C[C@H](C=C2C2=C[C@@H](C=CN12)C(=O)O)C(=O)O,"N3, Ruthenium",,,-
660,19,0.7,8.9,"0.1 M LiI, 0.05 M I2, 0.6 M 1-propyl-3-methylimidazolium iodide, and 0.5 M tert-butylpyridine in a mixture of acetonitrile and valeronitrile (1:1, v/v)",0.14,2 mM CDCA,-,TiO2 film (12 um thick + 4 um scattering layer),-,20 hours,AM 1.5G 100mW/cm2,-,Ke-Jian Jiang and Naruhiko Masaki and Jiang-bin Xia and Shuji Noda and Shozo Yanagida,A novel ruthenium sensitizer with a hydrophobic 2-thiophen-2-yl-vinyl-conjugated bipyridyl ligand for effective dye sensitized {TiO}2 solar cells,Chemical Communications,,10.1039/b602989b,2460,23,,01/01/2006,Jiang_2006,,,S=C=N[Ru]12(N=C=S)(N3CCC(CC3C3N2CCC(C3)C(=O)[O-])C(=O)O)N2CCC(CC2C2N1CCC(C2)C(=O)[O-])C(=O)O.CCCC[N+](CCCC)(CCCC)CCCC.CCCC[N+](CCCC)(CCCC)CCCC,"N719, Ruthenium",,,-
660,21.32,0.54,7.7,"0.5 M lithium iodide, 0.05 M iodine, 0.5 M tert-butylpyridine in acetonitrile",0.25,-,-,TiO2 film (20 um thick),-,-,AM 1.5G 100mW/cm2,-,Chia-Yuan Chen and Shi-Jhang Wu and Chun-Guey Wu and Jian-Ging Chen and Kuo-Chuan Ho,A Ruthenium Complex with Superhigh Light-Harvesting Capacity for Dye-Sensitized Solar Cells,Angewandte Chemie International Edition,45,10.1002/anie.200601463,5822--5825,35,,01/01/2006,Chen_2006,,,S=C=N[Ru]12(N=C=S)(N3C=C[C@H](C=C3C3=C[C@@H](C=CN23)C(=O)O)C(=O)O)N2C=C[C@H](C=C2C2=C[C@@H](C=CN12)C(=O)O)C(=O)O,"N3, Ruthenium",,,-
690,18.4,0.664,8.42,"0.5 M lithium iodide, 0.05 M iodine, 0.5 M 4-tert-butylpyridine in acetonitrile",0.16,-,-,TiO2 film (20 um thick),-,-,AM 1.5G 100mW/cm2,-,C.-Y. Chen and S.-J. Wu and J.-Y. Li and C.-G. Wu and J.-G. Chen and K.-C. Ho,A New Route to Enhance the Light-Harvesting Capability of Ruthenium Complexes for Dye-Sensitized Solar Cells,Advanced Materials,19,10.1002/adma.200701111,3888--3891,22,,01/01/2007,Chen_2007,,,S=C=N[Ru]12(N=C=S)(N3C=C[C@H](C=C3C3=C[C@@H](C=CN23)C(=O)O)C(=O)O)N2C=C[C@H](C=C2C2=C[C@@H](C=CN12)C(=O)O)C(=O)O,"N3, Ruthenium",,,-
799,6.84,0.737,4,"1.0 M DMII, 50 mM LiI, 30 mM I2 , 0.5 M tert-butylpyridine, and 0.1 M GNCS in the mixed solvents of acetonitrile and valeronitrile (v/v 85/15)",0.158,-,-,TiO2 film (2.3 um thick),-,-,AM 1.5G 100mW/cm2,-,Qingjiang Yu and Shi Liu and Min Zhang and Ning Cai and Yuan Wang and Peng Wang,An Extremely High Molar Extinction Coefficient Ruthenium Sensitizer in Dye-Sensitized Solar Cells: The Effects of $\uppi$-Conjugation Extension,The Journal of Physical Chemistry C,113,10.1021/jp904096g,14559--14566,32,,01/01/2009,Yu_2009,,,CCCCCCCCCC1CCN2C(C1)C1CC(CCCCCCCCC)CCN1[Ru]12(N=C=S)(N=C=S)N2CCC(CC2C2N1CCC(C2)C(=O)O)C(=O)O,"Z907, Ruthenium",525,,DMF
784,10.46,0.73,6,"1.0 M DMII, 50 mM LiI, 30 mM I2 , 0.5 M tert-butylpyridine, and 0.1 M GNCS in the mixed solvents of acetonitrile and valeronitrile (v/v 85/15)",0.158,-,-,TiO2 film (2.3 um thick),-,-,AM 1.5G 100mW/cm2,-,Qingjiang Yu and Shi Liu and Min Zhang and Ning Cai and Yuan Wang and Peng Wang,An Extremely High Molar Extinction Coefficient Ruthenium Sensitizer in Dye-Sensitized Solar Cells: The Effects of $\uppi$-Conjugation Extension,The Journal of Physical Chemistry C,113,10.1021/jp904096g,14559--14566,32,,01/01/2009,Yu_2009,,,CCCCCCCCCC1CCN2C(C1)C1CC(CCCCCCCCC)CCN1[Ru]12(N=C=S)(N=C=S)N2CCC(CC2C2N1CCC(C2)C(=O)O)C(=O)O,"Z907, Ruthenium",525,,DMF
773,13.41,0.724,7.5,"1.0 M DMII, 50 mM LiI, 30 mM I2 , 0.5 M tert-butylpyridine, and 0.1 M GNCS in the mixed solvents of acetonitrile and valeronitrile (v/v 85/15)",0.158,-,-,TiO2 film (4.9 um thick),-,-,AM 1.5G 100mW/cm2,-,Qingjiang Yu and Shi Liu and Min Zhang and Ning Cai and Yuan Wang and Peng Wang,An Extremely High Molar Extinction Coefficient Ruthenium Sensitizer in Dye-Sensitized Solar Cells: The Effects of $\uppi$-Conjugation Extension,The Journal of Physical Chemistry C,113,10.1021/jp904096g,14559--14566,32,,01/01/2009,Yu_2009,,,CCCCCCCCCC1CCN2C(C1)C1CC(CCCCCCCCC)CCN1[Ru]12(N=C=S)(N=C=S)N2CCC(CC2C2N1CCC(C2)C(=O)O)C(=O)O,"Z907, Ruthenium",525,,DMF
520,4.28,0.58,1.6,tetrapropylammonium iodide (0.5 M) and iodine (0.05 M) in ethylene carbonate–dry acetonitrile (60:40 v/v),1,-,-,TiO2 7um,-,-,AM 1.5G  80 mW/cm2,-,Kazuhiro Sayama and Kohjiro Hara and Hideki Sugihara and Hironori Arakawa and Nahoko Mori and Makoto Satsuki and Sadaharu Suga and Shingo Tsukagoshi and Yoshimoto Abe,Photosensitization of a porous {TiO}2 electrode with merocyanine dyes containing a carboxyl group and a long alkyl chain,Chemical Communications,,10.1039/b001517m,1173--1174,13,,01/01/2000,Sayama_2000,,,CCN1C(=S)S/C(=C\C=c/2\sc3c(n2CC(=O)O)cccc3)/C1=O,merocyanine,520,,ethanol
620,5.5,0.54,2.3,tetrapropylammonium iodide (0.5 M) and iodine (0.05 M) in ethylene carbonate–dry acetonitrile (60:40 v/v),1,-,-,TiO2 7um,-,-,AM 1.5G  80 mW/cm2,-,Kazuhiro Sayama and Kohjiro Hara and Hideki Sugihara and Hironori Arakawa and Nahoko Mori and Makoto Satsuki and Sadaharu Suga and Shingo Tsukagoshi and Yoshimoto Abe,Photosensitization of a porous {TiO}2 electrode with merocyanine dyes containing a carboxyl group and a long alkyl chain,Chemical Communications,,10.1039/b001517m,1173--1174,13,,01/01/2000,Sayama_2000,,,CCCCCCCCCCCCCCCCCCn1/c(=C\C=C\2/SC(=S)N(C2=O)CC(=O)O)/sc2c1cccc2,merocyanine,520,,ethanol
680,5.35,0.6,2.7,tetrapropylammonium iodide (0.5 M) and iodine (0.05 M) in ethylene carbonate–dry acetonitrile (60:40 v/v),1,-,-,TiO2 7um,-,-,AM 1.5G  80 mW/cm2,-,Kazuhiro Sayama and Kohjiro Hara and Hideki Sugihara and Hironori Arakawa and Nahoko Mori and Makoto Satsuki and Sadaharu Suga and Shingo Tsukagoshi and Yoshimoto Abe,Photosensitization of a porous {TiO}2 electrode with merocyanine dyes containing a carboxyl group and a long alkyl chain,Chemical Communications,,10.1039/b001517m,1173--1174,13,,01/01/2000,Sayama_2000,,,CCCCCCCCCCn1/c(=C\C=C\2/SC(=S)N(C2=O)CC(=O)O)/sc2c1cccc2,merocyanine,520,,ethanol
680,4.68,0.6,2.4,tetrapropylammonium iodide (0.5 M) and iodine (0.05 M) in ethylene carbonate–dry acetonitrile (60:40 v/v),1,-,-,TiO2 7um,-,-,AM 1.5G  80 mW/cm2,-,Kazuhiro Sayama and Kohjiro Hara and Hideki Sugihara and Hironori Arakawa and Nahoko Mori and Makoto Satsuki and Sadaharu Suga and Shingo Tsukagoshi and Yoshimoto Abe,Photosensitization of a porous {TiO}2 electrode with merocyanine dyes containing a carboxyl group and a long alkyl chain,Chemical Communications,,10.1039/b001517m,1173--1174,13,,01/01/2000,Sayama_2000,,,CCCCCn1/c(=C\C=C\2/SC(=S)N(C2=O)CC(=O)O)/sc2c1cccc2,merocyanine,520,,ethanol
620,3.92,0.6,1.8,tetrapropylammonium iodide (0.5 M) and iodine (0.05 M) in ethylene carbonate–dry acetonitrile (60:40 v/v),1,-,-,TiO2 7um,-,-,AM 1.5G  80 mW/cm2,-,Kazuhiro Sayama and Kohjiro Hara and Hideki Sugihara and Hironori Arakawa and Nahoko Mori and Makoto Satsuki and Sadaharu Suga and Shingo Tsukagoshi and Yoshimoto Abe,Photosensitization of a porous {TiO}2 electrode with merocyanine dyes containing a carboxyl group and a long alkyl chain,Chemical Communications,,10.1039/b001517m,1173--1174,13,,01/01/2000,Sayama_2000,,,CCn1/c(=C\C=C\2/SC(=S)N(C2=O)CC(=O)O)/sc2c1cccc2,merocyanine,520,,ethanol
610,3.5,0.6,1.6,tetrapropylammonium iodide (0.5 M) and iodine (0.05 M) in ethylene carbonate–dry acetonitrile (60:40 v/v),1,-,-,TiO2 7um,-,-,AM 1.5G  80 mW/cm2,-,Kazuhiro Sayama and Kohjiro Hara and Hideki Sugihara and Hironori Arakawa and Nahoko Mori and Makoto Satsuki and Sadaharu Suga and Shingo Tsukagoshi and Yoshimoto Abe,Photosensitization of a porous {TiO}2 electrode with merocyanine dyes containing a carboxyl group and a long alkyl chain,Chemical Communications,,10.1039/b001517m,1173--1174,13,,01/01/2000,Sayama_2000,,,CCN1c2ccccc2C(/C/1=C/C=C/1\SC(=S)N(C1=O)CC(=O)O)(C)C,merocyanine,490,,ethanol
707,15.08,0.714,7.61,"0.6 M dimethylpropylimidazolium iodide (DMPII), 0.05 M I2 , 0.1 M LiI, and 0.5 M tert-butylpyridine (TBP) in acetonitrile",0.25,20 mM DCA,-,TiO2 film (15 um thick + 5 um scattering layer),-,20 hours,AM 1.5G 100mW/cm2,-,Guohua Wu and Ryuji Kaneko and Yaohong Zhang and Yoshinao Shinozaki and Kosuke Sugawa and Ashraful Islam and Liyuan Han and Idriss Bedja and Ravindra Kumar Gupta and Qing Shen and Joe Otsuki,Neutral and anionic tetrazole-based ligands in designing novel ruthenium dyes for dye-sensitized solar cells,Journal of Power Sources,307,10.1016/j.jpowsour.2015.12.135,416--425,,,01/01/2016,Wu_2016,,,S=C=N[Ru]12(N=C=S)(N3CCC(CC3C3N2CCC(C3)C(=O)[O-])C(=O)O)N2CCC(CC2C2N1CCC(C2)C(=O)[O-])C(=O)O.CCCC[N+](CCCC)(CCCC)CCCC.CCCC[N+](CCCC)(CCCC)CCCC,"N719, Ruthenium",,,-
769,16.46,0.718,9.1,"1.0 M DMII, 50 mM LiI, 30 mM I2 , 0.5 M tert-butylpyridine, and 0.1 M GNCS in the mixed solvents of acetonitrile and valeronitrile (v/v 85/15)",0.158,-,-,TiO2 film (7.8 um thick),-,-,AM 1.5G 100mW/cm2,-,Qingjiang Yu and Shi Liu and Min Zhang and Ning Cai and Yuan Wang and Peng Wang,An Extremely High Molar Extinction Coefficient Ruthenium Sensitizer in Dye-Sensitized Solar Cells: The Effects of $\uppi$-Conjugation Extension,The Journal of Physical Chemistry C,113,10.1021/jp904096g,14559--14566,32,,01/01/2009,Yu_2009,,,CCCCCCCCCC1CCN2C(C1)C1CC(CCCCCCCCC)CCN1[Ru]12(N=C=S)(N=C=S)N2CCC(CC2C2N1CCC(C2)C(=O)O)C(=O)O,"Z907, Ruthenium",525,,DMF
796.3,8.57,0.707,4.83,"1.0 M DMII, 50 mM LiI, 30 mM I2, 0.5 M tert-butylpyridine and 0.1 M GNCS in acetonitrile",0.158,0.3 mM CDCA,-,TiO2 film (2.7 um thick),-,-,AM 1.5G 100mW/cm2,-,Feifei Gao and Yueming Cheng and Qingjiang Yu and Shi Liu and Dong Shi and Yunhui Li and Peng Wang,Conjugation of Selenophene with Bipyridine for a High Molar Extinction Coefficient Sensitizer in Dye-Sensitized Solar Cells,Inorganic Chemistry,48,10.1021/ic802289e,2664--2669,6,,01/01/2009,Gao_2009,,,CCCCCCCCCC1CCN2C(C1)C1CC(CCCCCCCCC)CCN1[Ru]12(N=C=S)(N=C=S)N2CCC(CC2C2N1CCC(C2)C(=O)O)C(=O)O,"Z907, Ruthenium",525,,DMF
763.8,11.98,0.714,6.53,"1.0 M DMII, 50 mM LiI, 30 mM I2, 0.5 M tert-butylpyridine and 0.1 M GNCS in acetonitrile",0.158,0.3 mM CDCA,-,TiO2 film (5.4 um thick),-,-,AM 1.5G 100mW/cm2,-,Feifei Gao and Yueming Cheng and Qingjiang Yu and Shi Liu and Dong Shi and Yunhui Li and Peng Wang,Conjugation of Selenophene with Bipyridine for a High Molar Extinction Coefficient Sensitizer in Dye-Sensitized Solar Cells,Inorganic Chemistry,48,10.1021/ic802289e,2664--2669,6,,01/01/2009,Gao_2009,,,CCCCCCCCCC1CCN2C(C1)C1CC(CCCCCCCCC)CCN1[Ru]12(N=C=S)(N=C=S)N2CCC(CC2C2N1CCC(C2)C(=O)O)C(=O)O,"Z907, Ruthenium",525,,DMF
766.3,13.65,0.72,7.54,"1.0 M DMII, 50 mM LiI, 30 mM I2, 0.5 M tert-butylpyridine and 0.1 M GNCS in acetonitrile",0.158,0.3 mM CDCA,-,TiO2 film (7.5 um thick),-,-,AM 1.5G 100mW/cm2,-,Feifei Gao and Yueming Cheng and Qingjiang Yu and Shi Liu and Dong Shi and Yunhui Li and Peng Wang,Conjugation of Selenophene with Bipyridine for a High Molar Extinction Coefficient Sensitizer in Dye-Sensitized Solar Cells,Inorganic Chemistry,48,10.1021/ic802289e,2664--2669,6,,01/01/2009,Gao_2009,,,CCCCCCCCCC1CCN2C(C1)C1CC(CCCCCCCCC)CCN1[Ru]12(N=C=S)(N=C=S)N2CCC(CC2C2N1CCC(C2)C(=O)O)C(=O)O,"Z907, Ruthenium",525,,DMF
767.2,16.37,0.717,9,"1.0 M DMII, 50 mM LiI, 30 mM I2, 0.5 M tert-butylpyridine and 0.1 M GNCS in acetonitrile",0.158,0.3 mM CDCA,-,TiO2 film (9 um thick + 5 um scattering layer),-,-,AM 1.5G 100mW/cm2,-,Feifei Gao and Yueming Cheng and Qingjiang Yu and Shi Liu and Dong Shi and Yunhui Li and Peng Wang,Conjugation of Selenophene with Bipyridine for a High Molar Extinction Coefficient Sensitizer in Dye-Sensitized Solar Cells,Inorganic Chemistry,48,10.1021/ic802289e,2664--2669,6,,01/01/2009,Gao_2009,,,CCCCCCCCCC1CCN2C(C1)C1CC(CCCCCCCCC)CCN1[Ru]12(N=C=S)(N=C=S)N2CCC(CC2C2N1CCC(C2)C(=O)O)C(=O)O,"Z907, Ruthenium",525,,DMF
777,6.77,0.737,3.88,"1.0 M DMII, 50 mM LiI, 30 mM I2, 0.5 M tert-butylpyridine, and 0.1 M GNCS in the mixed solvent of acetonitrile and valeronitrile (v/v, 85/15)",0.158,-,-,TiO2 film (2.1 um thick),-,-,AM 1.5G 100mW/cm2,-,Yiming Cao and Yu Bai and Qingjiang Yu and Yueming Cheng and Shi Liu and Dong Shi and Feifei Gao and Peng Wang,Dye-Sensitized Solar Cells with a High Absorptivity Ruthenium Sensitizer Featuring a 2-(Hexylthio)thiophene Conjugated Bipyridine,The Journal of Physical Chemistry C,113,10.1021/jp9006872,6290--6297,15,,01/01/2009,Cao_2009,,,CCCCCCCCCC1CCN2C(C1)C1CC(CCCCCCCCC)CCN1[Ru]12(N=C=S)(N=C=S)N2CCC(CC2C2N1CCC(C2)C(=O)O)C(=O)O,"Z907, Ruthenium",525,,DMF
768,10.29,0.74,5.85,"1.0 M DMII, 50 mM LiI, 30 mM I2, 0.5 M tert-butylpyridine, and 0.1 M GNCS in the mixed solvent of acetonitrile and valeronitrile (v/v, 85/15)",0.158,-,-,TiO2 film (4.3 um thick),-,-,AM 1.5G 100mW/cm2,-,Yiming Cao and Yu Bai and Qingjiang Yu and Yueming Cheng and Shi Liu and Dong Shi and Feifei Gao and Peng Wang,Dye-Sensitized Solar Cells with a High Absorptivity Ruthenium Sensitizer Featuring a 2-(Hexylthio)thiophene Conjugated Bipyridine,The Journal of Physical Chemistry C,113,10.1021/jp9006872,6290--6297,15,,01/01/2009,Cao_2009,,,CCCCCCCCCC1CCN2C(C1)C1CC(CCCCCCCCC)CCN1[Ru]12(N=C=S)(N=C=S)N2CCC(CC2C2N1CCC(C2)C(=O)O)C(=O)O,"Z907, Ruthenium",525,,DMF
738,13.31,0.731,7.18,"1.0 M DMII, 50 mM LiI, 30 mM I2, 0.5 M tert-butylpyridine, and 0.1 M GNCS in the mixed solvent of acetonitrile and valeronitrile (v/v, 85/15)",0.158,-,-,TiO2 film (7.6 um thick),-,-,AM 1.5G 100mW/cm2,-,Yiming Cao and Yu Bai and Qingjiang Yu and Yueming Cheng and Shi Liu and Dong Shi and Feifei Gao and Peng Wang,Dye-Sensitized Solar Cells with a High Absorptivity Ruthenium Sensitizer Featuring a 2-(Hexylthio)thiophene Conjugated Bipyridine,The Journal of Physical Chemistry C,113,10.1021/jp9006872,6290--6297,15,,01/01/2009,Cao_2009,,,CCCCCCCCCC1CCN2C(C1)C1CC(CCCCCCCCC)CCN1[Ru]12(N=C=S)(N=C=S)N2CCC(CC2C2N1CCC(C2)C(=O)O)C(=O)O,"Z907, Ruthenium",525,,DMF
