Repository: PaulC61/Cheminformatics

# Cheminformatics
Repository for:
Cheminformatics Masters students of University of Strasbourg 2020 - 2022
+ My own projects related to the course

File: InternshipM2_BIU/rawDSSCDBdata.csv (part 73 of 77)
VOC,JSC,FF,PCE,Electrolyte,Active area,Co-adsorbent,Co-sensitizer,Semiconductor,Dye loading,Exposure time,Solar simulator,Performance comment,Article author,Article title,Article journal,Article volume,Article DOI,Article pages,Article issue nr,Article EID,Article year,Article year,Article electronic id,Article keywords,Molecule SMILE,Molecule keywords,Molecule spectrum absorption maxima,Molecule spectrum emission maxima,Molecule spectrum solvent
730,17.13,0.724,9.05,"1.0 M DMII, 50 mM LiI, 30 mM I2, 0.5 M tert-butylpyridine, and 0.1 M GNCS in the mixed solvent of acetonitrile and valeronitrile (v/v, 85/15)",0.158,-,-,TiO2 film (10 um thick + 5 um scattering layer),-,-,AM 1.5G 100mW/cm2,-,Yiming Cao and Yu Bai and Qingjiang Yu and Yueming Cheng and Shi Liu and Dong Shi and Feifei Gao and Peng Wang,Dye-Sensitized Solar Cells with a High Absorptivity Ruthenium Sensitizer Featuring a 2-(Hexylthio)thiophene Conjugated Bipyridine,The Journal of Physical Chemistry C,113,10.1021/jp9006872,6290--6297,15,,01/01/2009,Cao_2009,,,CCCCCCCCCC1CCN2C(C1)C1CC(CCCCCCCCC)CCN1[Ru]12(N=C=S)(N=C=S)N2CCC(CC2C2N1CCC(C2)C(=O)O)C(=O)O,"Z907, Ruthenium",525,,DMF
715.82,16.5,0.745,8.8,"1.0 M DMII, 50 mM LiI, 30 mM I2, 0.5 M tert-butylpyridine and 0.1 M GNCS in acetonitrile and valeronitrile (v/v, 85/15)",0.158,-,-,TiO2 film (10 um thick + 5 um scattering layer),-,-,AM 1.5G 100mW/cm2,-,Xueju Lv and Feifei Wang and Yunhui Li,Studies of an Extremely High Molar Extinction Coefficient Ruthenium Sensitizer in Dye-Sensitized Solar Cells,{ACS} Applied Materials {\&} Interfaces,2,10.1021/am100285z,1980--1986,7,,01/01/2010,Lv_2010,,,CCCCCCCCCC1CCN2C(C1)C1CC(CCCCCCCCC)CCN1[Ru]12(N=C=S)(N=C=S)N2CCC(CC2C2N1CCC(C2)C(=O)O)C(=O)O,"Z907, Ruthenium",525,,DMF
760,16.28,0.73,9,"0.6 M 1,2-dimethyl-3-propylimidazolium iodide, 0.05 M I2, 0.1 M LiI, 0.05 M guanidinium thiocyanate, and 0.5 M tert-butylpyridine in acetonitrile",0.18,-,-,TiO2 film (10 um thick + 4 um scattering layer),-,-,AM 1.5G 100mW/cm2,-,Jeum-Jong Kim and Kimin Lim and Hyunbong Choi and Shengqiang Fan and Moon-Sung Kang and Guohua Gao and Hong Seok Kang and Jaejung Ko,"New Efficient Ruthenium Sensitizers with Unsymmetrical Indeno[1,2-b]thiophene or a Fused Dithiophene Ligand for Dye-Sensitized Solar Cells",Inorganic Chemistry,49,10.1021/ic1009658,8351--8357,18,,01/01/2010,Kim_2010,,,S=C=N[Ru]12(N=C=S)(N3CCC(CC3C3N2CCC(C3)C(=O)[O-])C(=O)O)N2CCC(CC2C2N1CCC(C2)C(=O)[O-])C(=O)O.CCCC[N+](CCCC)(CCCC)CCCC.CCCC[N+](CCCC)(CCCC)CCCC,"N719, Ruthenium",,,-
730,16.85,0.72,8.85,"0.6 M DMPImI, 0.05 M I2, 0.1 M LiI and 0.5 M tert-butylpyridine in acetonitrile",0.18,-,-,TiO2 film (10 um thick + 4 um scattering layer),-,-,AM 1.5G 100mW/cm2,-,Hyunbong Choi and Chul Baik and Sanghoon Kim and Moon-Sung Kang and Xiang Xu and Hong Seok Kang and Sang Ook Kang and Jaejung Ko and Md. K. Nazeeruddin and Michael Grätzel,Molecular engineering of hybrid sensitizers incorporating an organic antenna into ruthenium complex and their application in solar cells,New Journal of Chemistry,32,10.1039/b810332a,2233,12,,01/01/2008,Choi_2008,,,S=C=N[Ru]12(N=C=S)(N3CCC(CC3C3N2CCC(C3)C(=O)[O-])C(=O)O)N2CCC(CC2C2N1CCC(C2)C(=O)[O-])C(=O)O.CCCC[N+](CCCC)(CCCC)CCCC.CCCC[N+](CCCC)(CCCC)CCCC,"N719, Ruthenium",,,-
784,16.9,0.642,8.51,"0.6 M butylmethylimidazolium iodide (BMII), 0.03 M iodine, 0.5 M 4-tert-butylpyridine and 0.1 M guanidinium thiocyanate (GuNCS) in acetonitrile",0.16,-,-,TiO2 film (15 um thick),-,12 hours,AM 1.5G 100mW/cm2,-,Chia-Yuan Chen and Jian-Ging Chen and Shi-Jhang Wu and Jheng-Ying Li and Chun-Guey Wu and Kuo-Chuan Ho,Multifunctionalized Ruthenium-Based Supersensitizers for Highly Efficient Dye-Sensitized Solar Cells,Angewandte Chemie International Edition,47,10.1002/anie.200802120,7342--7345,38,,01/01/2008,Chen_2008,,,S=C=N[Ru]12(N=C=S)(N3C=C[C@H](C=C3C3=C[C@@H](C=CN23)C(=O)O)C(=O)O)N2C=C[C@H](C=C2C2=C[C@@H](C=CN12)C(=O)O)C(=O)O,"N3, Ruthenium",,,-
760,16.96,0.61,7.83,"0.1 M lithium iodide, 0.6 M butyl-methylimidazolium iodide (BMII), 0.05 M I2 and 0.5 M 4-tert-butylpyridine (4-TBP) in the mixed solvent of acetonitrile and 3-methoxypropionitrile (7:3, v/v)",0.28,-,-,TiO2 13 um thick,-,24 hours,"AM 1.5G, 100mW/cm2",-,Qianqian Li and Jie Shi and Huiyang Li and Shuang Li and Cheng Zhong and Fulin Guo and Ming Peng and Jianli Hua and Jingui Qin and Zhen Li,Novel pyrrole-based dyes for dye-sensitized solar cells: From rod-shape to {\textquotedblleft}H{\textquotedblright} type,Journal of Materials Chemistry,22,10.1039/c2jm30200d,6689,14,,01/01/2012,Li_2012,,,S=C=N[Ru]12(N=C=S)(N3CCC(CC3C3N2CCC(C3)C(=O)[O-])C(=O)O)N2CCC(CC2C2N1CCC(C2)C(=O)[O-])C(=O)O.CCCC[N+](CCCC)(CCCC)CCCC.CCCC[N+](CCCC)(CCCC)CCCC,"N719, Ruthenium",,,-
814,12,0.72,7,"1.0 M 1,3-dimethylimidazolium iodide, 0.03 M iodine, 0.1 M guanidinium thiocyanate, 0.5 M tert-butylpyridine, 0.05 M lithium iodide in acetonitrile and valeronitrile (85:15, v/v)",0.16,5 mM CDCA,-,TiO2 film (6 uM thick + 6 uM scattering layer),-,-,"AM 1.5G, 100mW/cm2",-,Akhil Gupta and Melissa M.A. Kelson and Vanessa Armel and Ante Bilic and Sheshanath V. Bhosale,"N-Alkyl- and N-aryl-dithieno[3,2-b:2$\prime$,3$\prime$-d]pyrrole-containing organic dyes for efficient dye-sensitized solar cells",Tetrahedron,70,10.1016/j.tet.2014.02.002,2141--2150,12,,01/01/2014,Gupta_2014,,,S=C=N[Ru]12(N=C=S)(N3CCC(CC3C3N2CCC(C3)C(=O)[O-])C(=O)O)N2CCC(CC2C2N1CCC(C2)C(=O)[O-])C(=O)O.CCCC[N+](CCCC)(CCCC)CCCC.CCCC[N+](CCCC)(CCCC)CCCC,"N719, Ruthenium",,,-
737,9.3,0.76,5.2,"1-ethyl-3-methylimidazolium iodide/1,3-dimethylimidazolium iodide/1-ethyl-3-methylimidazolium tetracyanoborate/lithium iodide/iodine/N-methylbenzimidazole in molar ratio 12:12:16:1:1.67:4",0.16,5 mM CDCA,-,TiO2 film (6 uM thick + 6 uM scattering layer),-,-,"AM 1.5G, 100mW/cm2",-,Akhil Gupta and Melissa M.A. Kelson and Vanessa Armel and Ante Bilic and Sheshanath V. Bhosale,"N-Alkyl- and N-aryl-dithieno[3,2-b:2$\prime$,3$\prime$-d]pyrrole-containing organic dyes for efficient dye-sensitized solar cells",Tetrahedron,70,10.1016/j.tet.2014.02.002,2141--2150,12,,01/01/2014,Gupta_2014,,,S=C=N[Ru]12(N=C=S)(N3CCC(CC3C3N2CCC(C3)C(=O)[O-])C(=O)O)N2CCC(CC2C2N1CCC(C2)C(=O)[O-])C(=O)O.CCCC[N+](CCCC)(CCCC)CCCC.CCCC[N+](CCCC)(CCCC)CCCC,"N719, Ruthenium",,,-
660,14.35,0.65,6.15,"0.5 M LiI, 0.05 M I2, and 0.1 M 4-tert-butylpyridine in 1:1 acetonitrile-propylene carbonate",-,-,-,TiO2 film,-,-,"AM 1.5G, 100mW/cm2",-,Tainan Duan and Ke Fan and Cheng Zhong and Wuwei Gao and Xingguo Chen and Tianyou Peng and Jingui Qin,"Synthesis and photovoltaic property of new kind of organic dyes containing 2,2$\prime$-bithiophene unit with three electron-donors",Journal of Photochemistry and Photobiology A: Chemistry,278,10.1016/j.jphotochem.2013.12.019,39--45,,,01/01/2014,Duan_2014,,,S=C=N[Ru]12(N=C=S)(N3CCC(CC3C3N2CCC(C3)C(=O)[O-])C(=O)O)N2CCC(CC2C2N1CCC(C2)C(=O)[O-])C(=O)O.CCCC[N+](CCCC)(CCCC)CCCC.CCCC[N+](CCCC)(CCCC)CCCC,"N719, Ruthenium",,,-
660,14.35,0.65,6.15,"0.5 M LiI, 0.05 M I2, and 0.1 M 4-tert-butylpyridine in 1:1 acetonitrile-propylene carbonate",-,-,-,TiO2 film,-,-,"AM 1.5G, 100mW/cm2",-,Tainan Duan and Ke Fan and Cheng Zhong and Xingguo Chen and Tianyou Peng and Jingui Qin,"A new class of organic dyes containing $\upbeta$-substituted 2, 2$\prime$-bithiophenene unit as a $\uppi$-linker for dye-sensitized solar cells: Structural modification for understanding relationship of structure and photovoltaic performances",Journal of Power Sources,234,10.1016/j.jpowsour.2013.01.127,23--30,,,01/01/2013,Duan_2013,,,S=C=N[Ru]12(N=C=S)(N3CCC(CC3C3N2CCC(C3)C(=O)[O-])C(=O)O)N2CCC(CC2C2N1CCC(C2)C(=O)[O-])C(=O)O.CCCC[N+](CCCC)(CCCC)CCCC.CCCC[N+](CCCC)(CCCC)CCCC,"N719, Ruthenium",,,-
717,17,0.62,7.52,"0.1 M lithium iodide, 0.6 M butylmethylimidazolium iodide (BMII), 0.05 M I2, and 0.5 M 4-tert-butylpyridine (4-TBP) in acetonitrile and 3-methoxypropionitrile (7:3, v/v)",-,-,-,TiO2 13 um thick,-,-,AM 1.5G 100mW/cm2,-,Huiyang Li and Yizhou Yang and Yingqin Hou and Runli Tang and Tainan Duan and Junnian Chen and Heng Wang and Hongwei Han and Tianyou Peng and Xingguo Chen and Qianqian Li and Zhen Li,"Organic Sensitizers Featuring 9,10-Diaryl-Substituted Anthracene Unit",{ACS} Sustainable Chemistry {\&} Engineering,2,10.1021/sc500234a,1776--1784,7,,01/01/2014,Li_2014,,,S=C=N[Ru]12(N=C=S)(N3CCC(CC3C3N2CCC(C3)C(=O)[O-])C(=O)O)N2CCC(CC2C2N1CCC(C2)C(=O)[O-])C(=O)O.CCCC[N+](CCCC)(CCCC)CCCC.CCCC[N+](CCCC)(CCCC)CCCC,"N719, Ruthenium",,,-
620,9.7,0.69,4.2,"LiI (0.1 M), 1,2-dimethyl-3-propylimidazolium iodide (0.6 M), iodine (0.05 M), 4-tertbutylpyridine (1 M) and methoxyacetonitrile as solvent",0.25,-,-,TiO2 13um,-,-,AM 1.5G  100 mW/cm2,-,Kazuhiro Sayama and Kohjiro Hara and Hideki Sugihara and Hironori Arakawa and Nahoko Mori and Makoto Satsuki and Sadaharu Suga and Shingo Tsukagoshi and Yoshimoto Abe,Photosensitization of a porous {TiO}2 electrode with merocyanine dyes containing a carboxyl group and a long alkyl chain,Chemical Communications,,10.1039/b001517m,1173--1174,13,,01/01/2000,Sayama_2000,,,CCCCCCCCCCCCCCCCCCn1/c(=C\C=C\2/SC(=S)N(C2=O)CC(=O)O)/sc2c1cccc2,merocyanine,520,,ethanol
500,2.3,0.63,0.9,tetrapropylammonium iodide (0.5 M) and iodine (0.05 M) in ethylene carbonate–dry acetonitrile (60:40 v/v),1,-,-,TiO2 7um,-,-,AM 1.5G  80 mW/cm2,-,Kazuhiro Sayama and Kohjiro Hara and Hideki Sugihara and Hironori Arakawa and Nahoko Mori and Makoto Satsuki and Sadaharu Suga and Shingo Tsukagoshi and Yoshimoto Abe,Photosensitization of a porous {TiO}2 electrode with merocyanine dyes containing a carboxyl group and a long alkyl chain,Chemical Communications,,10.1039/b001517m,1173--1174,13,,01/01/2000,Sayama_2000,,,OC(=O)CN1C(=S)S/C(=C\C=C\2/N(CC(=O)O)c3c(C2(C)C)cccc3)/C1=O,merocyanine,500,,ethanol
660,19.6,0.71,9.22,"DMPII (1,2-dimethyl-3-propyl-imidazolium iodide) (0.6 M), LiI (0.05 M), I2 (0.05 M), and tBP (4-tert-butylpyridine) (0.5 M) in acetonitrile",0.16,-,-,TiO2 film (15 um thick + 7 um scattering layer),-,-,"AM 1.5G, 100 mw/cm2",-,Chun-Cheng Chou and Fa-Chun Hu and Hsiu-Hsuan Yeh and Hsin-Pei Wu and Yun Chi and John N. Clifford and Emilio Palomares and Shih-Hung Liu and Pi-Tai Chou and Gene-Hsiang Lee,Highly Efficient Dye-Sensitized Solar Cells Based on Panchromatic Ruthenium Sensitizers with Quinolinylbipyridine Anchors,Angewandte Chemie,126,10.1002/ange.201305975,182--187,1,,01/01/2013,Chou_2013,,,S=C=N[Ru]12(N=C=S)(N=C=S)N3C(C4N2CCC(C4)C(=O)[O-])CC(CC3C2N1CCC(C2)C(=O)[O-])C(=O)[O-].CCCC[N+](CCCC)(CCCC)CCCC.CCCC[N+](CCCC)(CCCC)CCCC.CCCC[N+](CCCC)(CCCC)CCCC,"N749 black dye, Ruthenium",,,-
684,19.8,0.67,9.07,"0.6 M dimethylpropylimidazolium iodide, 0.1 M I2, 0.1 M LiI, and 0.5 M tert-butylpyridine in acetonitrile",0.16,10 mM DCA,-,TiO2 film (18 um thick + 4 um scattering layer),-,-,"AM 1.5G, 100 mw/cm2",-,Bo-So Chen and Kellen Chen and Yi-Huan Hong and Wei-Hsin Liu and Tsung-Hui Li and Chin-Hung Lai and Pi-Tai Chou and Yun Chi and Gene-Hsiang Lee,"Neutral, panchromatic Ru(ii) terpyridine sensitizers bearing pyridine pyrazolate chelates with superior {DSSC} performance",Chemical Communications,,10.1039/b914197a,5844,39,,01/01/2009,Chen_2009,,,S=C=N[Ru]12(N=C=S)(N=C=S)N3C(C4N2CCC(C4)C(=O)[O-])CC(CC3C2N1CCC(C2)C(=O)[O-])C(=O)[O-].CCCC[N+](CCCC)(CCCC)CCCC.CCCC[N+](CCCC)(CCCC)CCCC.CCCC[N+](CCCC)(CCCC)CCCC,"N749 black dye, Ruthenium",,,-
700,21.61,0.716,10.81,"0.05 M I2, 0.1 M LiI, 0.6 M DMPImI, and 0.3 M TBP",0.26,20 mM DCA,-,TiO2 film 45 um thick,230 nmol/cm2,22 hours,"AM 1.5G, 100mW/cm2",-,Hironobu Ozawa and Takahito Sugiura and Ryosuke Shimizu and Hironori Arakawa,Novel Ruthenium Sensitizers Having Different Numbers of Carboxyl Groups for Dye-Sensitized Solar Cells: Effects of the Adsorption Manner at the {TiO}2Surface on the Solar Cell Performance,Inorganic Chemistry,53,10.1021/ic501479p,9375--9384,17,,01/01/2014,Ozawa_2014,,,S=C=N[Ru]12(N=C=S)(N=C=S)N3C(C4N2CCC(C4)C(=O)[O-])CC(CC3C2N1CCC(C2)C(=O)[O-])C(=O)[O-].CCCC[N+](CCCC)(CCCC)CCCC.CCCC[N+](CCCC)(CCCC)CCCC.CCCC[N+](CCCC)(CCCC)CCCC,"N749 black dye, Ruthenium",,,-
689,22.23,0.711,10.89,"0.05 M I2, 0.02 M LiI, 0.6 M EMImI (1-ethyl-3-methylimidazolium iodide), and 0.3 M TBP in acetonitrile",0.26,-,-,TiO2 film 40 um thick,190 nmol/cm2,24 hours,"AM 1.5G, 100mW/cm2",dye adsorption at 4 degree C,Hironobu Ozawa and Takahito Sugiura and Takahiro Kuroda and Kouya Nozawa and Hironori Arakawa,Highly efficient dye-sensitized solar cells based on a ruthenium sensitizer bearing a hexylthiophene modified terpyridine ligand,J. Mater. Chem. A,4,10.1039/c5ta10393b,1762--1770,5,,01/01/2016,Ozawa_2016,,,S=C=N[Ru]12(N=C=S)(N=C=S)N3C(C4N2CCC(C4)C(=O)[O-])CC(CC3C2N1CCC(C2)C(=O)[O-])C(=O)[O-].CCCC[N+](CCCC)(CCCC)CCCC.CCCC[N+](CCCC)(CCCC)CCCC.CCCC[N+](CCCC)(CCCC)CCCC,"N749 black dye, Ruthenium",,,-
689,21.83,0.726,10.92,"0.05 M I2, 0.1 M LiI, 0.6 M DMPImI and 0.3 M TBP in acetonitrile",0.26,-,-,TiO2 film 40 um thick,180 nmol/cm2,24 hours,"AM 1.5G, 100mW/cm2",dye adsorption at 4 degree C,Hironobu Ozawa and Takahito Sugiura and Takahiro Kuroda and Kouya Nozawa and Hironori Arakawa,Highly efficient dye-sensitized solar cells based on a ruthenium sensitizer bearing a hexylthiophene modified terpyridine ligand,J. Mater. Chem. A,4,10.1039/c5ta10393b,1762--1770,5,,01/01/2016,Ozawa_2016,,,S=C=N[Ru]12(N=C=S)(N=C=S)N3C(C4N2CCC(C4)C(=O)[O-])CC(CC3C2N1CCC(C2)C(=O)[O-])C(=O)[O-].CCCC[N+](CCCC)(CCCC)CCCC.CCCC[N+](CCCC)(CCCC)CCCC.CCCC[N+](CCCC)(CCCC)CCCC,"N749 black dye, Ruthenium",,,-
691,22.11,0.715,10.92,"0.05 M I2, 0.1 M LiI, 0.6 M DMPImI and 0.3 M TBP in acetonitrile",0.26,-,-,TiO2 film 40 um thick,210 nmol/cm2,24 hours,"AM 1.5G, 100mW/cm2",-,Hironobu Ozawa and Takahito Sugiura and Takahiro Kuroda and Kouya Nozawa and Hironori Arakawa,Highly efficient dye-sensitized solar cells based on a ruthenium sensitizer bearing a hexylthiophene modified terpyridine ligand,J. Mater. Chem. A,4,10.1039/c5ta10393b,1762--1770,5,,01/01/2016,Ozawa_2016,,,S=C=N[Ru]12(N=C=S)(N=C=S)N3C(C4N2CCC(C4)C(=O)[O-])CC(CC3C2N1CCC(C2)C(=O)[O-])C(=O)[O-].CCCC[N+](CCCC)(CCCC)CCCC.CCCC[N+](CCCC)(CCCC)CCCC.CCCC[N+](CCCC)(CCCC)CCCC,"N749 black dye, Ruthenium",,,-
710,16.5,0.53,6.1,Iodide-triiodide,0.196,-,-,TiO2 film,-,-,"AM 1.5G, 100mW/cm2",-,A.V. Medved{\textquotesingle}ko and V.K. Ivanov and M.A. Kiskin and A.A. Sadovnikov and E.S. Apostolova and V.A. Grinberg and V.V. Emets and A.O. Chizhov and O.M. Nikitin and T.V. Magdesieva and S.A. Kozyukhin,The design and synthesis of thiophene-based ruthenium({II}) complexes as promising sensitizers for dye-sensitized solar cells,Dyes and Pigments,140,10.1016/j.dyepig.2017.01.030,169--178,,,01/01/2017,Medved_ko_2017,,,S=C=N[Ru]12(N=C=S)(N3C=C[C@H](C=C3C3=C[C@@H](C=CN23)C(=O)[O-])C(=O)O)N2C=C[C@H](C=C2C2=C[C@@H](C=CN12)C(=O)[O-])C(=O)O.CCCC[N+](CCCC)(CCCC)CCCC.CCCC[N+](CCCC)(CCCC)CCCC,"N535, Ruthenium",,,-
780,17.03,0.7,9.37,"0.5 M lithium iodide, 0.05 M iodide, 0.5 M 1,2-dimethyl-3-propyl imidazolium iodide and 0.5 M 4-tert-butylpyridine in acetonitrile",0.16,-,-,TiO2 film (14 um thick),-,36 hours,"AM 1.5G, 100mW/cm2",-,Chung-Yen Li and Chaochin Su and Hsiou-Hsuan Wang and Prabakaran Kumaresan and Chia-Hsuan Hsu and I-Ting Lee and Wei-Chun Chang and Yogesh S. Tingare and Ting-Yu Li and Chia-Feng Lin and Wen-Ren Li,Design and development of cyclometalated ruthenium complexes containing thiophenyl-pyridine ligand for dye-sensitized solar cells,Dyes and Pigments,100,10.1016/j.dyepig.2013.07.014,57--65,,,01/01/2014,Li_2014,,,S=C=N[Ru]12(N=C=S)(N3CCC(CC3C3N2CCC(C3)C(=O)[O-])C(=O)O)N2CCC(CC2C2N1CCC(C2)C(=O)[O-])C(=O)O.CCCC[N+](CCCC)(CCCC)CCCC.CCCC[N+](CCCC)(CCCC)CCCC,"N719, Ruthenium",,,-
690,11.6,0.62,5.1,"0.1 M guanidinium thiocyanate (GuSCN), 0.5 M 4-tert-butylpyridine (TBP), 0.06 M iodine, 0.6 M 1,3-dimethylimidazolium iodide (DMII) and 0.1 M LiI",0.88,-,-,TiO2 film (12 um thick),-,16 hours,AM 1.5 G,-,Stephan Sinn and Benjamin Schulze and Christian Friebe and Douglas G. Brown and Michael Jäger and Esra Altunta{\c{s}} and Joachim Kübel and Oliver Guntner and Curtis P. Berlinguette and Benjamin Dietzek and Ulrich S. Schubert,"Physicochemical Analysis of Ruthenium({II}) Sensitizers of 1,2,3-Triazole-Derived Mesoionic Carbene and Cyclometalating Ligands",Inorganic Chemistry,53,10.1021/ic402702z,2083--2095,4,,01/01/2014,Sinn_2014,,,S=C=N[Ru]12(N=C=S)(N=C=S)N3C(C4N2CCC(C4)C(=O)[O-])CC(CC3C2N1CCC(C2)C(=O)[O-])C(=O)[O-].CCCC[N+](CCCC)(CCCC)CCCC.CCCC[N+](CCCC)(CCCC)CCCC.CCCC[N+](CCCC)(CCCC)CCCC,"N749 black dye, Ruthenium",,,-
720,16.8,0.707,8.54,"0.6 M DMPII (dimethylpropyl imidazolium iodide), 0.5 M tert-butylpyridine, 0.05 M I2, and 0.1 M LiI in acetonitrile",-,-,-,TiO2 film (15 um thick + 5 um scattering layer),-,-,"AM 1.5G, 100 mw/cm2",-,Shen-Han Yang and Kuan-Lin Wu and Yun Chi and Yi-Ming Cheng and Pi-Tai Chou,Tris(thiocyanate) Ruthenium({II}) Sensitizers with Functionalized Dicarboxyterpyridine for Dye-Sensitized Solar Cells,Angewandte Chemie International Edition,50,10.1002/anie.201103515,8270--8274,36,,01/01/2011,Yang_2011,,,S=C=N[Ru]12(N=C=S)(N=C=S)N3C(C4N2CCC(C4)C(=O)[O-])CC(CC3C2N1CCC(C2)C(=O)[O-])C(=O)[O-].CCCC[N+](CCCC)(CCCC)CCCC.CCCC[N+](CCCC)(CCCC)CCCC.CCCC[N+](CCCC)(CCCC)CCCC,"N749 black dye, Ruthenium",,,-
720,13.9,0.688,6.89,"0.6 M DMPII (dimethylpropyl imidazolium iodide), 0.5 M tert-butylpyridine, 0.05 M I2, and 0.1 M LiI in acetonitrile",-,-,-,TiO2 film (10 um thick + 5 um scattering layer),-,-,"AM 1.5G, 100 mw/cm2",-,Shen-Han Yang and Kuan-Lin Wu and Yun Chi and Yi-Ming Cheng and Pi-Tai Chou,Tris(thiocyanate) Ruthenium({II}) Sensitizers with Functionalized Dicarboxyterpyridine for Dye-Sensitized Solar Cells,Angewandte Chemie International Edition,50,10.1002/anie.201103515,8270--8274,36,,01/01/2011,Yang_2011,,,S=C=N[Ru]12(N=C=S)(N=C=S)N3C(C4N2CCC(C4)C(=O)[O-])CC(CC3C2N1CCC(C2)C(=O)[O-])C(=O)[O-].CCCC[N+](CCCC)(CCCC)CCCC.CCCC[N+](CCCC)(CCCC)CCCC.CCCC[N+](CCCC)(CCCC)CCCC,"N749 black dye, Ruthenium",,,-
720,17.33,0.701,8.75,"2.0 M DMII, 0.1 M GuSCN, 0.05 M LiI, 0.03 M I2 and 0.5 M TBP in a 85:15 (v/v) mixture of acetonitrile and valeronitrile",0.16,1 mM CDCA,-,TiO2 film (15 um transparent + 7 um scattering layer),117 nmol/cm2,18 hours,AM 1.5G 100mW/cm2,-,Chien-Wei Hsu and Shu-Te Ho and Kuan-Lin Wu and Yun Chi and Shih-Hung Liu and Pi-Tai Chou,Ru(ii) sensitizers with a tridentate heterocyclic cyclometalate for dye-sensitized solar cells,Energy {\&} Environmental Science,5,10.1039/c2ee21091f,7549,6,,01/01/2012,Hsu_2012,,,S=C=N[Ru]12(N=C=S)(N=C=S)N3C(C4N2CCC(C4)C(=O)[O-])CC(CC3C2N1CCC(C2)C(=O)[O-])C(=O)[O-].CCCC[N+](CCCC)(CCCC)CCCC.CCCC[N+](CCCC)(CCCC)CCCC.CCCC[N+](CCCC)(CCCC)CCCC,"N749 black dye, Ruthenium",,,-
720,19.49,0.657,9.22,"0.6 M 1,2-dimethyl-3-propylimidazolium iodide, 0.1 M iodine, 0.5 M tert-butylpyridine, and 0.1 M lithium iodide",0.14,1 mM CDCA,-,TiO2 film (15 um transparent + 5 um scattering layer),-,18 hours,AM 1.5G 100mW/cm2,-,Chun-Cheng Chou and Kuan-Lin Wu and Yun Chi and Wei-Ping Hu and Shuchun Joyce Yu and Gene-Hsiang Lee and Chia-Li Lin and Pi-Tai Chou,Ruthenium({II}) Sensitizers with Heteroleptic Tridentate Chelates for Dye-Sensitized Solar Cells,Angewandte Chemie International Edition,50,10.1002/anie.201006629,2054--2058,9,,01/01/2011,Chou_2011,,,S=C=N[Ru]12(N=C=S)(N=C=S)N3C(C4N2CCC(C4)C(=O)[O-])CC(CC3C2N1CCC(C2)C(=O)[O-])C(=O)[O-].CCCC[N+](CCCC)(CCCC)CCCC.CCCC[N+](CCCC)(CCCC)CCCC.CCCC[N+](CCCC)(CCCC)CCCC,"N749 black dye, Ruthenium",,,-
660,19.6,0.71,9.22,"DMPII (1,2-dimethyl-3-propyl-imidazolium iodide) (0.6 M), LiI (0.05 M), I2 (0.05 M), and tBP (4-tert-butylpyridine) (0.5 M) in acetonitrile",0.16,"0.6 mM tetrabutylammonium
Deoxycholate",-,TiO2 film (15 um thick + 7 um scattering layer),-,18 hours,AM 1.5G 100mW/cm2,-,Chun-Cheng Chou and Fa-Chun Hu and Hsiu-Hsuan Yeh and Hsin-Pei Wu and Yun Chi and John N. Clifford and Emilio Palomares and Shih-Hung Liu and Pi-Tai Chou and Gene-Hsiang Lee,Highly Efficient Dye-Sensitized Solar Cells Based on Panchromatic Ruthenium Sensitizers with Quinolinylbipyridine Anchors,Angewandte Chemie International Edition,53,10.1002/anie.201305975,178--183,1,,01/01/2013,Chou_2013,,,S=C=N[Ru]12(N=C=S)(N=C=S)N3C(C4N2CCC(C4)C(=O)[O-])CC(CC3C2N1CCC(C2)C(=O)[O-])C(=O)[O-].CCCC[N+](CCCC)(CCCC)CCCC.CCCC[N+](CCCC)(CCCC)CCCC.CCCC[N+](CCCC)(CCCC)CCCC,"N749 black dye, Ruthenium",,,-
720,16.92,0.727,8.86,"0.6 M 1,2-dimethyl-3-propylimidazolium iodide (DMPII), 0.1 M LiI, 0.05 M I 2 , and 0.5 M 4-tert-butylpyridine (tBP) in acetonitrile and valeronitrile (v/v, 85:15)",0.16,tetrabutylammonium deoxycholate,-,TiO2 film (15 um thick + 7 um scattering layer),-,-,AM 1.5G 100mW/cm2,-,Chun-Cheng Chou and Pei-Hua Chen and Fa-Chun Hu and Yun Chi and Shu-Te Ho and Ji-Jung Kai and Shih-Hung Liu and Pi-Tai Chou,Structural tuning of ancillary chelate in tri-carboxyterpyridine Ru(ii) sensitizers for dye sensitized solar cells,J. Mater. Chem. A,2,10.1039/c3ta14876a,5418--5426,15,,01/01/2014,Chou_2014,,,S=C=N[Ru]12(N=C=S)(N=C=S)N3C(C4N2CCC(C4)C(=O)[O-])CC(CC3C2N1CCC(C2)C(=O)[O-])C(=O)[O-].CCCC[N+](CCCC)(CCCC)CCCC.CCCC[N+](CCCC)(CCCC)CCCC.CCCC[N+](CCCC)(CCCC)CCCC,"N749 black dye, Ruthenium",,,-
670,14.15,0.68,6.44,"0.5 M dimethylpropylimidazolium iodide (DMPII), 0.05 M I2 , and 0.1 M LiI in acetonitrile",0.25,-,-,TiO2 film,-,-,AM 1.5G 100mW/cm2,-,CH. Pavan Kumar and V. Anusha and K. Narayanaswamy and K. Bhanuprakash and A. Islam and L. Han and Surya Prakash Singh and M. Chandrasekharam,New ruthenium complexes (Ru[3$\mathplus$2$\mathplus$1]) bearing $\uppi$-extended 4-methylstyryl terpyridine and unsymmetrical bipyridine ligands for {DSSC} applications,Inorganica Chimica Acta,435,10.1016/j.ica.2015.04.038,46--52,,,01/01/2015,Pavan_Kumar_2015,,,S=C=N[Ru]12(N=C=S)(N=C=S)N3C(C4N2CCC(C4)C(=O)[O-])CC(CC3C2N1CCC(C2)C(=O)[O-])C(=O)[O-].CCCC[N+](CCCC)(CCCC)CCCC.CCCC[N+](CCCC)(CCCC)CCCC.CCCC[N+](CCCC)(CCCC)CCCC,"N749 black dye, Ruthenium",,,-
789,15.94,0.73,9.16,"0.6 M N-butyl-N-methyl imidazolium iodide, 0.03 M I2, 0.10 M guanidinium thiocyanate, 0.5 M 4-t-butylpyridine in acetonitrile/valeronitrile (85:15)",0.158,tetrabutylammonium chenodeoxycholic acid,-,TiO2 film (12 um thick + 4 um scattering layer),-,10 min,AM 1.5G 100mW/cm2,"N,N-Dimethylformamide dye solvent",Mohammad K. Nazeeruddin and Filippo De Angelis and Simona Fantacci and Annabella Selloni and Guido Viscardi and Paul Liska and Seigo Ito and Bessho Takeru and Michael Grätzel,Combined Experimental and {DFT}-{TDDFT} Computational Study of Photoelectrochemical Cell Ruthenium Sensitizers,Journal of the American Chemical Society,127,10.1021/ja052467l,16835--16847,48,,01/01/2005,Nazeeruddin_2005,,,CCCCCCCCCCCCCC1C=CN2C(=C1)C1=CC(CCCCCCCCCCCCC)C=CN1[Ru]12(N=C=S)(N=C=S)N2C=C[C@H](C=C2C2=C[C@@H](C=CN12)C(=O)O)C(=O)O,"N621, Ruthenium",,,-
777,16.81,0.73,9.57,"0.6 M N-butyl-N-methyl imidazolium iodide, 0.03 M I2, 0.10 M guanidinium thiocyanate, 0.5 M 4-t-butylpyridine in acetonitrile/valeronitrile (85:15)",0.158,tetrabutylammonium chenodeoxycholic acid,-,TiO2 film (12 um thick + 4 um scattering layer),-,10 min,AM 1.5G 100mW/cm2,Methoxypropionitrile dye solvent,Mohammad K. Nazeeruddin and Filippo De Angelis and Simona Fantacci and Annabella Selloni and Guido Viscardi and Paul Liska and Seigo Ito and Bessho Takeru and Michael Grätzel,Combined Experimental and {DFT}-{TDDFT} Computational Study of Photoelectrochemical Cell Ruthenium Sensitizers,Journal of the American Chemical Society,127,10.1021/ja052467l,16835--16847,48,,01/01/2005,Nazeeruddin_2005,,,CCCCCCCCCCCCCC1C=CN2C(=C1)C1=CC(CCCCCCCCCCCCC)C=CN1[Ru]12(N=C=S)(N=C=S)N2C=C[C@H](C=C2C2=C[C@@H](C=CN12)C(=O)O)C(=O)O,"N621, Ruthenium",,,-
762,15.85,0.73,8.81,"0.6 M N-butyl-N-methyl imidazolium iodide, 0.03 M I2, 0.10 M guanidinium thiocyanate, 0.5 M 4-t-butylpyridine in acetonitrile/valeronitrile (85:15)",0.158,tetrabutylammonium chenodeoxycholic acid,-,TiO2 film (12 um thick + 4 um scattering layer),-,1200 min,AM 1.5G 100mW/cm2,CH3CN+ tert-BuOH,Mohammad K. Nazeeruddin and Filippo De Angelis and Simona Fantacci and Annabella Selloni and Guido Viscardi and Paul Liska and Seigo Ito and Bessho Takeru and Michael Grätzel,Combined Experimental and {DFT}-{TDDFT} Computational Study of Photoelectrochemical Cell Ruthenium Sensitizers,Journal of the American Chemical Society,127,10.1021/ja052467l,16835--16847,48,,01/01/2005,Nazeeruddin_2005,,,CCCCCCCCCCCCCC1C=CN2C(=C1)C1=CC(CCCCCCCCCCCCC)C=CN1[Ru]12(N=C=S)(N=C=S)N2C=C[C@H](C=C2C2=C[C@@H](C=CN12)C(=O)O)C(=O)O,"N621, Ruthenium",,,-
1230,5.11,0.56,3.5,0.03 M Br2 + 0.65 M 1-n-butyl-3-methylimidazolium bromide (BMImBr) + 0.20 M tetra-n-pentylammonium bromide (TPABr) + 0.07 M 4-tert-butylpyridine (TBP) + 0.07 M guanidinium thiocyanate (GuSCN) in acetonitrile (AN)/valeronitrile (VN)/ethylene carbonate (EC)/tetrahydrofuran (THF) (4:3:2:1 in volume),1,1 mM isooctyltriethoxysilane,-,TiO2 5 um thick,-,20 hours,AM 1.5 100mW/cm2,Mg-doped TiO2,Kenji Kakiage and Hiroyuki Osada and Yohei Aoyama and Toru Yano and Keiji Oya and Shinji Iwamoto and Junichi Fujisawa and Minoru Hanaya,Achievement of over 1.4 V photovoltage in a dye-sensitized solar cell by the application of a silyl-anchor coumarin dye,Scientific Reports,6,10.1038/srep35888,0-0,1,,01/01/2016,Kakiage_2016,,,CCCCCCc1cc(sc1c1sc(c(c1)CCCCCC)/C=C/c1ccc(s1)[Si](OCC)(OCC)OCC)c1c(=O)oc2c(c1C)ccc(c2)N(CC)CC,Coumarin,415,570,toluene
1050,5.21,0.54,3,0.03 M Br2 + 0.65 M 1-n-butyl-3-methylimidazolium bromide (BMImBr) + 0.20 M tetra-n-pentylammonium bromide (TPABr) + 0.07 M 4-tert-butylpyridine (TBP) + 0.07 M guanidinium thiocyanate (GuSCN) in acetonitrile (AN)/valeronitrile (VN)/ethylene carbonate (EC)/tetrahydrofuran (THF) (4:3:2:1 in volume),1,1 mM isooctyltriethoxysilane,-,TiO2 5 um thick,-,20 hours,AM 1.5 100mW/cm2,-,Kenji Kakiage and Hiroyuki Osada and Yohei Aoyama and Toru Yano and Keiji Oya and Shinji Iwamoto and Junichi Fujisawa and Minoru Hanaya,Achievement of over 1.4 V photovoltage in a dye-sensitized solar cell by the application of a silyl-anchor coumarin dye,Scientific Reports,6,10.1038/srep35888,0-0,1,,01/01/2016,Kakiage_2016,,,CCCCCCc1cc(sc1c1sc(c(c1)CCCCCC)/C=C/c1ccc(s1)[Si](OCC)(OCC)OCC)c1c(=O)oc2c(c1C)ccc(c2)N(CC)CC,Coumarin,415,570,toluene
705,16.2,0.67,7.6,"0.6 M 1,3-dimethylimidazolium iodide, 0.03 M I2, 0.05 M LiI, 0.05 M guanidinium thiocyanate and 0.25 M 4-tert-butylpyridine in 15/85 (v/v) mixture of valeronitrile and acetonitrile",0.2,1.25 mM CDCA,-,TiO2 film (3.5 um thick + 4 um scattering layer),-,15 hours,AM 1.5G 100mW/cm2,-,Jun-Ho Yum and Thomas W. Holcombe and Yongjoo Kim and Kasparas Rakstys and Thomas Moehl and Joel Teuscher and Jared H. Delcamp and Mohammed K. Nazeeruddin and Michael Grätzel,Blue-Coloured Highly Efficient Dye-Sensitized Solar Cells by Implementing the Diketopyrrolopyrrole Chromophore,Scientific Reports,3,10.1038/srep02446,0-0,1,,01/01/2013,Yum_2013,,,CCCCC(Cn1c(c2ccc(s2)c2ccc(cc2)N(c2ccc(cc2)OCCCCCC)c2ccc(cc2)OCCCCCC)c2c(c1=O)c(n(c2=O)CC(CCCC)CC)c1ccc(cc1)c1ccc(o1)C=C(C(=O)O)C#N)CC,triphenylamine,587,,THF
432,9.4,0.578,2.34,0.5 M lithium iodide and 0.05 M iodine in acetonitrile,0.28,30 mM CDCA,-,TiO2 15um,-,3 hours,AM 1.5G  100 mW/cm2,-,Jheng-Ying Li and Chia-Yuan Chen and Chuan-Pei Lee and Szu-Chien Chen and Tsu-Han Lin and Hui-Hsu Tsai and Kuo-Chuan Ho and Chun-Guey Wu,Unsymmetrical Squaraines Incorporating the Thiophene Unit for Panchromatic Dye-Sensitized Solar Cells,Organic Letters,12,10.1021/ol102127x,5454--5457,23,,01/01/2010,Li_2010,,,CCCCCCOc1ccc(cc1)N(c1ccc(cc1)OCCCCCC)c1ccc(cc1)c1ccc(s1)c1ccc(s1)C1=C([O-])/C(=C\C2C=[N+](c3c2cc(cc3)C(=O)O)CCCC)/C1=O,squaraine,650,,ethanol
422,11.12,0.557,2.61,0.5 M lithium iodide and 0.05 M iodine in acetonitrile,0.28,30 mM CDCA,-,TiO2 15um,-,3 hours,AM 1.5G  100 mW/cm2,-,Jheng-Ying Li and Chia-Yuan Chen and Chuan-Pei Lee and Szu-Chien Chen and Tsu-Han Lin and Hui-Hsu Tsai and Kuo-Chuan Ho and Chun-Guey Wu,Unsymmetrical Squaraines Incorporating the Thiophene Unit for Panchromatic Dye-Sensitized Solar Cells,Organic Letters,12,10.1021/ol102127x,5454--5457,23,,01/01/2010,Li_2010,,,CCCC[N+]1=C(/C=C/2\C(=C(C2=O)c2sc(c3c2OCCO3)c2ccc(cc2)N(c2ccc(cc2)OCCCCCC)c2ccc(cc2)OCCCCCC)[O-])C(c2c1ccc(c2)C(=O)O)(C)C,squaraine,691,,ethanol
430,4.4,0.38,1.7,"0.3 mol/L LiI, 0.03 mol/L I2 propylene carbonate",-,-,-,TiO2 4um,-,6 hours,AM 1.5G  40 mW/cm2,1:3 sensitiser-cosensitiser ratio,Min Guo and Peng Diao and Yan-Jie Ren and Fanshun Meng and He Tian and Sheng-Min Cai,Photoelectrochemical studies of nanocrystalline {TiO}2 co-sensitized by novel cyanine dyes,Solar Energy Materials and Solar Cells,88,10.1016/j.solmat.2004.10.003,23--35,1,,01/01/2005,Guo_2005,,,CCN1c2ccc(cc2C(/C/1=C\C=C\C=C\C1=[N+](CC)c2c(C1(C)C)c1ccccc1cc2)(C)C)C(=O)O.CCN1c2ccc(cc2C(/C/1=C\C=C\C=C\C1=[N+](CC)c2c(C1(C)C)cc(cc2)C(=O)O)(C)C)C(=O)O,cyanine,,,-
520,5.8,0.47,3.4,"0.3 mol/L LiI, 0.03 mol/L I2 propylene carbonate",-,-,-,TiO2 4um,-,6 hours,AM 1.5G  40 mW/cm2,1:2 sensitiser-cosensitiser ratio,Min Guo and Peng Diao and Yan-Jie Ren and Fanshun Meng and He Tian and Sheng-Min Cai,Photoelectrochemical studies of nanocrystalline {TiO}2 co-sensitized by novel cyanine dyes,Solar Energy Materials and Solar Cells,88,10.1016/j.solmat.2004.10.003,23--35,1,,01/01/2005,Guo_2005,,,CCN1c2ccc(cc2C(/C/1=C\C=C\C=C\C1=[N+](CC)c2c(C1(C)C)c1ccccc1cc2)(C)C)C(=O)O.CCN1c2ccc(cc2C(/C/1=C\C=C\C=C\C1=[N+](CC)c2c(C1(C)C)cc(cc2)C(=O)O)(C)C)C(=O)O,cyanine,,,-
455,2.76,0.567,1.7,"LiI (0.3 mol/L), I2 (0.03 mol/L) in PC (1,2-propanediol carbonate)",0.27,-,-,TiO2 6.5um,-,6 hours,AM 1.5G 42mW/cm2,-,Xiuying Chen and Jiahao Guo and Xiaojun Peng and Min Guo and Yongqian Xu and Lei Shi and Chunli Liang and Li Wang and Yunling Gao and Shiguo Sun and Shengmin Cai,Novel cyanine dyes with different methine chains as sensitizers for nanocrystalline solar cell,Journal of Photochemistry and Photobiology A: Chemistry,171,10.1016/j.jphotochem.2004.10.016,231--236,3,,01/01/2005,Chen_2005,,,[O-]C1=C(/C=C\2/N(Cc3ccc(cc3)C(=O)O)c3c(C2(C)C)cccc3)C(=O)/C/1=C\C1=[N+](Cc2ccc(cc2)C(=O)O)c2c(C1(C)C)cccc2,"carboxylbenzyl, squarylium, cyanine",632,645,methanol
410,1.97,0.527,1.01,"LiI (0.3 mol/L), I2 (0.03 mol/L) in PC (1,2-propanediol carbonate)",0.27,-,-,TiO2 6.5um,-,4 hours,AM 1.5G 42mW/cm2,-,Xiuying Chen and Jiahao Guo and Xiaojun Peng and Min Guo and Yongqian Xu and Lei Shi and Chunli Liang and Li Wang and Yunling Gao and Shiguo Sun and Shengmin Cai,Novel cyanine dyes with different methine chains as sensitizers for nanocrystalline solar cell,Journal of Photochemistry and Photobiology A: Chemistry,171,10.1016/j.jphotochem.2004.10.016,231--236,3,,01/01/2005,Chen_2005,,,OC(=O)c1ccc(cc1)CN1c2ccccc2C(/C/1=C\C=C\C1=[N+](Cc2ccc(cc2)C(=O)O)c2c(C1(C)C)cccc2)(C)C,"carboxylbenzyl, squarylium, cyanine",554,573,methanol
730,15.9,0.66,7.64,Iodolyte AN-50,0.18,20 mM CDCA,-,TiO2 film (8-12 um transparent + 5 um scat­tering layer),-,20 hours,AM 1.5G 100mW/cm2,-,Dickson D. Babu and Rui Su and Ahmed El-Shafei and Airody Vasudeva Adhikari,New indole based co-sensitizers for dye sensitized solar cells exceeding 10{\%} efficiency,{RSC} Adv.,6,10.1039/c6ra03866b,30205--30216,36,,01/01/2016,Babu_2016,,,S=C=N[Ru]12(N=C=S)(N3CCC(CC3C3N2CCC(C3)C(=O)[O-])C(=O)O)N2CCC(CC2C2N1CCC(C2)C(=O)[O-])C(=O)O.CCCC[N+](CCCC)(CCCC)CCCC.CCCC[N+](CCCC)(CCCC)CCCC,"N719, Ruthenium",,,-
740,15.1,0.66,7.33,"0.05 m I2, 0.5 m LiI, 0.5 m tert-butylpyridine in an acetonitrile",0.25,-,-,TiO2 film (12 um thick + 6 um scattering layer),-,12 hours,AM 1.5G 100mW/cm2,-,Yung-Sheng Yen and Chang-Tze Lee and Chih-Yu Hsu and Hsien-Hsin Chou and Yung-Chung Chen and Jiann T. Lin,Benzotriazole-Containing D-$\uppi$-A Conjugated Organic Dyes for Dye-Sensitized Solar Cells,Chemistry - An Asian Journal,8,10.1002/asia.201201173,809--816,4,,01/01/2013,Yen_2013,,,S=C=N[Ru]12(N=C=S)(N3CCC(CC3C3N2CCC(C3)C(=O)[O-])C(=O)O)N2CCC(CC2C2N1CCC(C2)C(=O)[O-])C(=O)O.CCCC[N+](CCCC)(CCCC)CCCC.CCCC[N+](CCCC)(CCCC)CCCC,"N719, Ruthenium",,,-
660,18.13,0.58,6.9,0.5 M lithium iodide (LiI) and 0.05 M iodine (I2) in acetonitrile,0.283,30 mM CDCA,-,TiO2 film (11 um thick + 4 um scattering layer),18.1 nmol/cm2,3 hours,AM 1.5G 100mW/cm2,-,Chun-Guey Wu and Ming-Fong Chung and Hui-Hsu Gavin Tsai and Chun-Jui Tan and Su-Chien Chen and Chiao-Hsin Chang and Ting-Wen Shih,Fluorene-Containing Organic Photosensitizers for Dye-Sensitized Solar Cells,ChemPlusChem,77,10.1002/cplu.201200127,832--843,9,,01/01/2012,Wu_2012,,,S=C=N[Ru]12(N=C=S)(N3CCC(CC3C3N2CCC(C3)C(=O)[O-])C(=O)O)N2CCC(CC2C2N1CCC(C2)C(=O)[O-])C(=O)O.CCCC[N+](CCCC)(CCCC)CCCC.CCCC[N+](CCCC)(CCCC)CCCC,"N719, Ruthenium",,,-
640,27.25,0.41,9.5,"0.5 M LiI, 0.05 M I2 in the mixture of acetonitrile and 3-methoxypropionitrile (volume ratio 7:3)",0.15,-,-,TiO2 film,-,12 hours,AM 1.5G 75mW/cm2,-,Xuemei Ma and Jianli Hua and Wenjun Wu and Yinghua Jin and Fanshun Meng and Wenhai Zhan and He Tian,A high-efficiency cyanine dye for dye-sensitized solar cells,Tetrahedron,64,10.1016/j.tet.2007.10.094,345--350,2,,01/01/2008,Ma_2008,,,S=C=N[Ru]12(N=C=S)(N3CCC(CC3C3N2CCC(C3)C(=O)[O-])C(=O)O)N2CCC(CC2C2N1CCC(C2)C(=O)[O-])C(=O)O.CCCC[N+](CCCC)(CCCC)CCCC.CCCC[N+](CCCC)(CCCC)CCCC,"N719, Ruthenium",,,-
740,11.22,0.75,6.2,"0.6 M 1,2-dimethyl-3-n-propylimidazolium iodide, 0.1 M LiI, 0.05 M I2, and 0.5 M 4-tert-butylpyridine in dry acetonitrile",0.2304,-,-,TiO2 film (6 um thick + 4 um scattering layer),-,16 hours,AM 1.5G 100mW/cm2,-,Xiaoming Ren and Shenghui Jiang and Mingyang Cha and Gang Zhou and Zhong-Sheng Wang,Thiophene-Bridged Double D-$\uppi$-A Dye for Efficient Dye-Sensitized Solar Cell,Chemistry of Materials,24,10.1021/cm302250y,3493--3499,17,,01/01/2012,Ren_2012,,,S=C=N[Ru]12(N=C=S)(N3CCC(CC3C3N2CCC(C3)C(=O)[O-])C(=O)O)N2CCC(CC2C2N1CCC(C2)C(=O)[O-])C(=O)O.CCCC[N+](CCCC)(CCCC)CCCC.CCCC[N+](CCCC)(CCCC)CCCC,"N719, Ruthenium",,,-
670,11.51,0.7,4.6,"0.5 M LiI, 0.25 M n-Bu4NI, 0.05 M I2 in acetonitrile",-,-,-,TiO2 10 um thick,-,-,AM 1.5G 100mW/cm2,-,Gang Zhou and Neil Pschirer and Jan C. Schöneboom and Felix Eickemeyer and Martin Baumgarten and Klaus Müllen,Ladder-Type Pentaphenylene Dyes for Dye-Sensitized Solar Cells,Chemistry of Materials,20,10.1021/cm703459p,1808--1815,5,,01/01/2008,Zhou_2008,,,S=C=N[Ru]12(N=C=S)(N3CCC(CC3C3N2CCC(C3)C(=O)[O-])C(=O)O)N2CCC(CC2C2N1CCC(C2)C(=O)[O-])C(=O)O.CCCC[N+](CCCC)(CCCC)CCCC.CCCC[N+](CCCC)(CCCC)CCCC,"N719, Ruthenium",,,-
708,11.28,0.66,5.3,"0.05 M I2, 0.5 M LiI, 0.5 M tert-butylpyridine in acetonitrile",0.25,-,-,TiO2 14 um thick,-,-,AM 1.5G,-,Marappan Velusamy and K. R. Justin Thomas and Jiann T. Lin and Ying-Chan Hsu and Kuo-Chuan Ho,Organic Dyes Incorporating Low-Band-Gap Chromophores for Dye-Sensitized Solar Cells,Organic Letters,7,10.1021/ol050417f,1899--1902,10,,01/01/2005,Velusamy_2005,,,S=C=N[Ru]12(N=C=S)(N3C=C[C@H](C=C3C3=C[C@@H](C=CN23)C(=O)O)C(=O)O)N2C=C[C@H](C=C2C2=C[C@@H](C=CN12)C(=O)O)C(=O)O,"N3, Ruthenium",,,-
769,19.9,0.657,10.1,"0.7 M N-methyl-N-butyl imidazolium iodide, 0.2 M LiI, 50 mM iodine, 0.5 M tert-butylpyridine in acetonitrile/3-methoxypropionitrile (50:50 V/V)",-,-,-,TiO2 film (10 um thick + 5 um scattering layer),-,-,AM 1.5G 100mW/cm2,-,Suyoung Hwang and Jung Ho Lee and Chanmoo Park and Hoinglae Lee and Chaekyu Kim and Chiyoung Park and Mi-Hyeon Lee and Wanin Lee and Jihee Park and Kyungkon Kim and Nam-Gyu Park and Chulhee Kim,A highly efficient organic sensitizer for dye-sensitized solar cells,Chemical Communications,,10.1039/b709859f,4887,46,,01/01/2007,Hwang_2007,,,S=C=N[Ru]12(N=C=S)(N3CCC(CC3C3N2CCC(C3)C(=O)[O-])C(=O)O)N2CCC(CC2C2N1CCC(C2)C(=O)[O-])C(=O)O.CCCC[N+](CCCC)(CCCC)CCCC.CCCC[N+](CCCC)(CCCC)CCCC,"N719, Ruthenium",,,-
620,13.98,0.63,5.5,"0.05 M I2, 0.5 M LiI, 0.5 M tert-butylpyridine in acetonitrile",0.25,-,-,TiO2 14 um thick,-,-,-,-,K. R. Justin Thomas and Jiann T. Lin and Ying-Chan Hsu and Kuo-Chuan Ho,Organic dyes containing thienylfluorene conjugation for solar cells,Chemical Communications,,10.1039/b506732d,4098,32,,01/01/2005,Thomas_2005,,,S=C=N[Ru]12(N=C=S)(N3C=C[C@H](C=C3C3=C[C@@H](C=CN23)C(=O)O)C(=O)O)N2C=C[C@H](C=C2C2=C[C@@H](C=CN12)C(=O)O)C(=O)O,"N3, Ruthenium",,,-
740,18,0.59,7.86,"0.5 M lithium iodide (LiI), 0.05 M iodine (I2), and 0.5 M 4-tert-butylpyridine in acetonitrile",0.25,-,-,TiO2 14 um thick,-,12 hours,AM 1.5G 100mW/cm2,-,K. R. Justin Thomas and Ying-Chan Hsu and Jiann T. Lin and Kun-Mu Lee and Kuo-Chuan Ho and Chin-Hung Lai and Yi-Ming Cheng and Pi-Tai Chou,"2,3-Disubstituted Thiophene-Based Organic Dyes for Solar Cells",Chemistry of Materials,20,10.1021/cm702631r,1830--1840,5,,01/01/2008,Justin_Thomas_2008,,,S=C=N[Ru]12(N=C=S)(N3C=C[C@H](C=C3C3=C[C@@H](C=CN23)C(=O)O)C(=O)O)N2C=C[C@H](C=C2C2=C[C@@H](C=CN12)C(=O)O)C(=O)O,"N3, Ruthenium",,,-
787,18.19,0.72,10.31,"0.6 m DMPImI, 0.05 m I2, 0.1 m LiI, and 0.5 m tert-butylpyridine in acetonitrile",0.18,-,-,TiO2 film (20 um thick + 4 um scattering layer),-,24 hours,AM 1.5G 100mW/cm2,-,Hyunbong Choi and Chul Baik and Sang{\hspace{0.25em}}Ook Kang and Jaejung Ko and Moon-Sung Kang and Md.{\hspace{0.25em}}K. Nazeeruddin and Michael Grätzel,Highly Efficient and Thermally Stable Organic Sensitizers for Solvent-Free Dye-Sensitized Solar Cells,Angewandte Chemie,120,10.1002/ange.200703852,333--336,2,,01/01/2008,Choi_2008,,,S=C=N[Ru]12(N=C=S)(N3CCC(CC3C3N2CCC(C3)C(=O)[O-])C(=O)O)N2CCC(CC2C2N1CCC(C2)C(=O)[O-])C(=O)O.CCCC[N+](CCCC)(CCCC)CCCC.CCCC[N+](CCCC)(CCCC)CCCC,"N719, Ruthenium",,,-
735,3.63,0.75,1.99,"0.6 M TBAI, 0.1 M LiI, 0.05 M I2, 0.5 M 4-TBP electrolyte in acetonitrile",-,-,-,TiO2 film,-,16 hours,AM 1.5G,-,Daniel P. Hagberg and Tannia Marinado and Karl Martin Karlsson and Kazuteru Nonomura and Peng Qin and Gerrit Boschloo and Tore Brinck and Anders Hagfeldt and Licheng Sun,Tuning the {HOMO} and {LUMO} Energy Levels of Organic Chromophores for Dye Sensitized Solar Cells,The Journal of Organic Chemistry,72,10.1021/jo701592x,9550--9556,25,,01/01/2007,Hagberg_2007,,,S=C=N[Ru]12(N=C=S)(N3CCC(CC3C3N2CCC(C3)C(=O)[O-])C(=O)O)N2CCC(CC2C2N1CCC(C2)C(=O)[O-])C(=O)O.CCCC[N+](CCCC)(CCCC)CCCC.CCCC[N+](CCCC)(CCCC)CCCC,"N719, Ruthenium",,,-
787,12.27,0.74,7.14,"1.0 M 1,3-dimethylimidazolium iodide, 0.03 M iodine, 0.1 M guanidinium thiocyanate, 0.5 M tert-butylpyridine, 0.05 M lithium iodide in a mixture of acetonitrile and valeronitrile (85/15, v/v)",0.16,10 mM DCA,-,TiO2 film,-,-,AM 1.5G 100mW/cm2,-,Sharad R. Bobe and Akhil Gupta and Anushri Rananaware and Ante Bilic and Wanchun Xiang and Jingliang Li and Sheshanath V. Bhosale and Sidhanath V. Bhosale and Richard A. Evans,Insertion of a naphthalenediimide unit in a metal-free donor{\textendash}acceptor organic sensitizer for efficiency enhancement of a dye-sensitized solar cell,Dyes and Pigments,134,10.1016/j.dyepig.2016.06.038,83--90,,,01/01/2016,Bobe_2016,,,S=C=N[Ru]12(N=C=S)(N3CCC(CC3C3N2CCC(C3)C(=O)[O-])C(=O)O)N2CCC(CC2C2N1CCC(C2)C(=O)[O-])C(=O)O.CCCC[N+](CCCC)(CCCC)CCCC.CCCC[N+](CCCC)(CCCC)CCCC,"N719, Ruthenium",,,-
740,18.31,0.69,9.36,"0.03 M iodine (I2), 0.01 M guanidinium thiocyanate (GuNCS), 0.5 M tert-butylpyridine 0.6 M 1-butyl-3-methyl-imidazolium iodide (BMII) in acetonitrile:valeronitrile (MeCN:VN) 85:15",0.1256,-,-,TiO2 film (8 um transparent + 4 um scat­tering layer),-,-,AM 1.5G 100mW/cm2,-,Ekaterina A. Knyazeva and Wenjun Wu and Timofey N. Chmovzh and Neil Robertson and J. Derek Woollins and Oleg A. Rakitin,"Dye-sensitized solar cells: Investigation of D-A-$\uppi$-A organic sensitizers based on [1,2,5]selenadiazolo[3,4- c ]pyridine",Solar Energy,144,10.1016/j.solener.2017.01.016,134--143,,,01/01/2017,Knyazeva_2017,,,S=C=N[Ru]12(N=C=S)(N3CCC(CC3C3N2CCC(C3)C(=O)[O-])C(=O)O)N2CCC(CC2C2N1CCC(C2)C(=O)[O-])C(=O)O.CCCC[N+](CCCC)(CCCC)CCCC.CCCC[N+](CCCC)(CCCC)CCCC,"N719, Ruthenium",,,-
698,15.6,0.62,7.03,"0.6 M 1-methyl-3-butyl imidiazolium iodide (MBII), 0.1 M I2, 0.05 M LiI, and 0.5 M tert-butylpyridine (TBP) in acetonitrile",0.15,-,-,TiO2 film (5 um thick),-,12 hours,AM 1.5G 100mW/cm2,-,Bo Liu and Weihong Zhu and Qiong Zhang and Wenjun Wu and Min Xu and Zhijun Ning and Yongshu Xie and He Tian,Conveniently synthesized isophorone dyes for high efficiency dye-sensitized solar cells: tuning photovoltaic performance by structural modification of donor group in donor{\textendash}$\uppi${\textendash}acceptor system,Chemical Communications,,10.1039/b820964b,1766,13,,01/01/2009,Liu_2009,,,S=C=N[Ru]12(N=C=S)(N3CCC(CC3C3N2CCC(C3)C(=O)[O-])C(=O)O)N2CCC(CC2C2N1CCC(C2)C(=O)[O-])C(=O)O.CCCC[N+](CCCC)(CCCC)CCCC.CCCC[N+](CCCC)(CCCC)CCCC,"N719, Ruthenium",,,-
