Repository: PaulC61/Cheminformatics

# Cheminformatics
Repository for:
Cheminformatics Masters students of University of Strasbourg 2020 - 2022
+ My own projects related to the course

File: InternshipM2_BIU/rawDSSCDBdata.csv (part 74 of 77)
VOC,JSC,FF,PCE,Electrolyte,Active area,Co-adsorbent,Co-sensitizer,Semiconductor,Dye loading,Exposure time,Solar simulator,Performance comment,Article author,Article title,Article journal,Article volume,Article DOI,Article pages,Article issue nr,Article EID,Article year,Article year,Article electronic id,Article keywords,Molecule SMILE,Molecule keywords,Molecule spectrum absorption maxima,Molecule spectrum emission maxima,Molecule spectrum solvent
698,16.77,0.54,6.3,"0.1 M LiI, 0.05 M I2, 0.5 M 1,3-dimethyl-3-imidazolinium iodine and 0.6 M 4-tert-butyl pyridine (TBP) in 3-methoxypropionitrile",0.25,-,-,TiO2 film (15 um thick),-,17 hours,AM 1.5G 100mW/cm2,-,Tamotsu Horiuchi and Hidetoshi Miura and Satoshi Uchida,Highly-efficient metal-free organic dyes for dye-sensitized solar cells,Chemical Communications,,10.1039/b307819a,3036,24,,01/01/2003,Horiuchi_2003,,,S=C=N[Ru]12(N=C=S)(N3C=C[C@H](C=C3C3=C[C@@H](C=CN23)C(=O)O)C(=O)O)N2C=C[C@H](C=C2C2=C[C@@H](C=CN12)C(=O)O)C(=O)O,"N3, Ruthenium",,,-
699,13.1,0.63,5.75,"0.1 M LiI, 0.05 M I2, 0.5 M 1,3-dimethyl-3-imidazolinium iodine and 0.6 M 4-tert-butyl pyridine (TBP) in 3-methoxypropionitrile",0.25,-,-,TiO2 film (12 um thick),-,15 hours,AM 1.5G 100mW/cm2,-,Tamotsu Horiuchi and Hidetoshi Miura and Satoshi Uchida,Highly efficient metal-free organic dyes for dye-sensitized solar cells,Journal of Photochemistry and Photobiology A: Chemistry,164,10.1016/j.jphotochem.2003.12.018,29--32,01-Mar,,01/01/2004,Horiuchi_2004,,,S=C=N[Ru]12(N=C=S)(N3C=C[C@H](C=C3C3=C[C@@H](C=CN23)C(=O)O)C(=O)O)N2C=C[C@H](C=C2C2=C[C@@H](C=CN12)C(=O)O)C(=O)O,"N3, Ruthenium",,,-
488,16.77,0.57,4.3,"0.1 M iodine (I2), 0.1 M lithium iodide (LiI), and 1.0 M 1,2-dimethyl-3-propylimidazolium iodide (DMPImI) in 3-methoxypropionitrile (3-MPN)",0.5,0.5 DCA,-,TiO2 film (9 um transparent + 5 um scat­tering layer),-,-,AM 1.5G 100mW/cm2,-,Kazumasa Funabiki and Hiroyoshi Mase and Yasuteru Saito and Atsuhiro Otsuka and Atsuhiko Hibino and Nagisa Tanaka and Hidetoshi Miura and Yosuke Himori and Tsukasa Yoshida and Yasuhiro Kubota and Masaki Matsui,Design of {NIR}-Absorbing Simple Asymmetric Squaraine Dyes Carrying Indoline Moieties for Use in Dye-Sensitized Solar Cells with Pt-Free Electrodes,Organic Letters,14,10.1021/ol300054a,1246--1249,5,,01/01/2012,Funabiki_2012,,,S=C=N[Ru]12(N=C=S)(N3CCC(CC3C3N2CCC(C3)C(=O)[O-])C(=O)O)N2CCC(CC2C2N1CCC(C2)C(=O)[O-])C(=O)O.CCCC[N+](CCCC)(CCCC)CCCC.CCCC[N+](CCCC)(CCCC)CCCC,"N719, Ruthenium",,,-
800,7.2,0.67,3.9,"0.6 M 1,2-dimethyl-3-propylimidazolium iodide (DMPII), 0.1 M LiI, 0.05 M I2, 0.5 M tert-butylpyridine in acetonitrile:valeronitrile 85:15 (vol).",0.16,2 mM CDCA,-,TiO2 film 2.2 um thick,-,-,"AM 1.5G, 100 mW/cm2",-,Long Zhao and Pawel Wagner and Anastasia B. S. Elliott and Matthew J. Griffith and Tracey M. Clarke and Keith C. Gordon and Shogo Mori and Attila J. Mozer,Enhanced performance of dye-sensitized solar cells using carbazole-substituted di-chromophoric porphyrin dyes,J. Mater. Chem. A,2,10.1039/c4ta03226h,16963--16977,40,,01/01/2014,Zhao_2014,,,S=C=N[Ru]12(N=C=S)(N3CCC(CC3C3N2CCC(C3)C(=O)[O-])C(=O)O)N2CCC(CC2C2N1CCC(C2)C(=O)[O-])C(=O)O.CCCC[N+](CCCC)(CCCC)CCCC.CCCC[N+](CCCC)(CCCC)CCCC,"N719, Ruthenium",,,-
735,15.84,0.69,8.01,"0.6 M 1,2-dimethyl-3-propylimidazolium iodide (DMPII), 0.1 M LiI, 0.05 M I2, 0.5 M tert-butylpyridine in acetonitrile:valeronitrile 85:15 (vol).",0.16,2 mM CDCA,-,TiO2 film 18 um thick,-,-,"AM 1.5G, 100 mW/cm2",-,Long Zhao and Pawel Wagner and Anastasia B. S. Elliott and Matthew J. Griffith and Tracey M. Clarke and Keith C. Gordon and Shogo Mori and Attila J. Mozer,Enhanced performance of dye-sensitized solar cells using carbazole-substituted di-chromophoric porphyrin dyes,J. Mater. Chem. A,2,10.1039/c4ta03226h,16963--16977,40,,01/01/2014,Zhao_2014,,,S=C=N[Ru]12(N=C=S)(N3CCC(CC3C3N2CCC(C3)C(=O)[O-])C(=O)O)N2CCC(CC2C2N1CCC(C2)C(=O)[O-])C(=O)O.CCCC[N+](CCCC)(CCCC)CCCC.CCCC[N+](CCCC)(CCCC)CCCC,"N719, Ruthenium",,,-
735,16.66,0.69,8.44,"0.6 M 1,2-dimethyl-3-propylimidazolium iodide (DMPII), 0.1 M LiI, 0.05 M I2, 0.5 M tert-butylpyridine in acetonitrile:valeronitrile 85:15 (vol).",0.16,2 mM CDCA,-,TiO2 film 18 um thick,-,-,"AM 1.5G, 100 mW/cm2",-,Long Zhao and Pawel Wagner and Anastasia B. S. Elliott and Matthew J. Griffith and Tracey M. Clarke and Keith C. Gordon and Shogo Mori and Attila J. Mozer,Enhanced performance of dye-sensitized solar cells using carbazole-substituted di-chromophoric porphyrin dyes,J. Mater. Chem. A,2,10.1039/c4ta03226h,16963--16977,40,,01/01/2014,Zhao_2014,,,S=C=N[Ru]12(N=C=S)(N3CCC(CC3C3N2CCC(C3)C(=O)[O-])C(=O)O)N2CCC(CC2C2N1CCC(C2)C(=O)[O-])C(=O)O.CCCC[N+](CCCC)(CCCC)CCCC.CCCC[N+](CCCC)(CCCC)CCCC,"N719, Ruthenium",,,-
750,17.44,0.61,7.44,"0.05 M I2, 0.3 M LiI, 0.6 M butylmethylimidazolium iodide, 0.5 M 4-tert-butylpyridine in 4:1 acetonitrile/valeronitrile",0.25,2 equiv CDCA,-,TiO2 film (12 um transparent + 4 um scattering layer),-,12 hours,"AM 1.5G, 100 mW/cm2",mesoporous P-25 TiO2 spheres treated with TiCl4,Masatoshi Ishida and Sun Woo Park and Daesub Hwang and Young Bean Koo and Jonathan L. Sessler and Dong Young Kim and Dongho Kim,Donor-Substituted $\upbeta$-Functionalized Porphyrin Dyes on Hierarchically Structured Mesoporous {TiO}2Spheres. Highly Efficient Dye-Sensitized Solar Cells,The Journal of Physical Chemistry C,115,10.1021/jp202307b,19343--19354,39,,01/01/2011,Ishida_2011,,,S=C=N[Ru]12(N=C=S)(N3C=C[C@H](C=C3C3=C[C@@H](C=CN23)C(=O)O)C(=O)O)N2C=C[C@H](C=C2C2=C[C@@H](C=CN12)C(=O)O)C(=O)O,"N3, Ruthenium",,,-
780,15.28,0.66,7.68,"0.05 M I2, 0.3 M LiI, 0.6 M butylmethylimidazolium iodide, 0.5 M 4-tert-butylpyridine in 4:1 acetonitrile/valeronitrile",0.25,2 equiv CDCA,-,TiO2 film (12 um transparent + 4 um scattering layer),-,12 hours,"AM 1.5G, 100 mW/cm2",mesoporous anatase TiO2 spheres treated with TiCl4,Masatoshi Ishida and Sun Woo Park and Daesub Hwang and Young Bean Koo and Jonathan L. Sessler and Dong Young Kim and Dongho Kim,Donor-Substituted $\upbeta$-Functionalized Porphyrin Dyes on Hierarchically Structured Mesoporous {TiO}2Spheres. Highly Efficient Dye-Sensitized Solar Cells,The Journal of Physical Chemistry C,115,10.1021/jp202307b,19343--19354,39,,01/01/2011,Ishida_2011,,,S=C=N[Ru]12(N=C=S)(N3C=C[C@H](C=C3C3=C[C@@H](C=CN23)C(=O)O)C(=O)O)N2C=C[C@H](C=C2C2=C[C@@H](C=CN12)C(=O)O)C(=O)O,"N3, Ruthenium",,,-
700,14.62,0.61,6.49,"0.05 M I2, 0.3 M LiI, 0.6 M butylmethylimidazolium iodide, 0.5 M 4-tert-butylpyridine in 4:1 acetonitrile/valeronitrile",0.25,-,-,TiO2 film (12 um transparent + 4 um scattering layer),0.137 nmol/cm2,12 hours,"AM 1.5G, 100 mW/cm2",-,Masatoshi Ishida and Sun Woo Park and Daesub Hwang and Young Bean Koo and Jonathan L. Sessler and Dong Young Kim and Dongho Kim,Donor-Substituted $\upbeta$-Functionalized Porphyrin Dyes on Hierarchically Structured Mesoporous {TiO}2Spheres. Highly Efficient Dye-Sensitized Solar Cells,The Journal of Physical Chemistry C,115,10.1021/jp202307b,19343--19354,39,,01/01/2011,Ishida_2011,,,S=C=N[Ru]12(N=C=S)(N3C=C[C@H](C=C3C3=C[C@@H](C=CN23)C(=O)O)C(=O)O)N2C=C[C@H](C=C2C2=C[C@@H](C=CN12)C(=O)O)C(=O)O,"N3, Ruthenium",,,-
780,15.3,0.66,7.7,"0.22 M [Co(bpy)2]2+, 0.05 M [Co(bpy)3]3+, 0.1 M LiClO4 and 0.5 M 4-tert-butylpyridine in acetonitrile",0.25,-,-,TiO2 film 13 um thick,-,15-20 hours,"AM 1.5G, 100 mW/cm2",-,Masatoshi Ishida and Deasub Hwang and Young Bean Koo and Jooyoung Sung and Dong Young Kim and Jonathan L. Sessler and Dongho Kim,$\upbeta$-(Ethynylbenzoic acid)-substituted push{\textendash}pull porphyrins: {DSSC} dyes prepared by a direct palladium-catalyzed alkynylation reaction,Chemical Communications,49,10.1039/c3cc44847a,9164,80,,01/01/2013,Ishida_2013,,,S=C=N[Ru]12(N=C=S)(N3C=C[C@H](C=C3C3=C[C@@H](C=CN23)C(=O)O)C(=O)O)N2C=C[C@H](C=C2C2=C[C@@H](C=CN12)C(=O)O)C(=O)O,"N3, Ruthenium",,,-
730,12.57,0.64,5.85,"0.05 M I2, 0.1 M LiI, 0.6 M butylmethylimidazolium iodide, 0.5 M 4-tert-butylpyridine in 4:1 acetonitrile/valeronitrile",-,-,-,TiO2 film 7-8 um thick,-,12 hours,"AM 1.5G, 100 mW/cm2",-,Jong Kang Park and Hye Ryun Lee and Jinping Chen and Hiroshi Shinokubo and Atsuhiro Osuka and Dongho Kim,Photoelectrochemical Properties of Doubly $\upbeta$-Functionalized Porphyrin Sensitizers for Dye-Sensitized Nanocrystalline-{TiO}2Solar Cells,The Journal of Physical Chemistry C,112,10.1021/jp804258q,16691--16699,42,,01/01/2008,Park_2008,,,S=C=N[Ru]12(N=C=S)(N3C=C[C@H](C=C3C3=C[C@@H](C=CN23)C(=O)O)C(=O)O)N2C=C[C@H](C=C2C2=C[C@@H](C=CN12)C(=O)O)C(=O)O,"N3, Ruthenium",,,-
610,10.76,0.63,4.11,"I2 (0.05 M), LiI (0.1 M), 3-propyl imidazolium iodide (PMII) (1.0 M), and 4-t-butylpyridine (0.5 M) in a cosolvent containing acetonitrile and valeronitrile with a volume ratio of 85/15",0.36,1 mM CDCA,-,TiO2 film (18 um transparent + 6 um scat­tering layer),-,2 hours,AM 1.5G 100mW/cm2,-,Chin-Li Wang and Pao-Tsen Lin and Yi-Fen Wang and Chiung-Wen Chang and Bo-Zhi Lin and Hshin-Hui Kuo and Cheng-Wei Hsu and Shih-Hung Tu and Ching-Yao Lin,Cost-Effective Anthryl Dyes for Dye-Sensitized Cells under One Sun and Dim Light,The Journal of Physical Chemistry C,119,10.1021/acs.jpcc.5b08101,24282--24289,43,,01/01/2015,Wang_2015,,,CCCCCCCCCC1CCN2C(C1)C1CC(CCCCCCCCC)CCN1[Ru]12(N=C=S)(N=C=S)N2CCC(CC2C2N1CCC(C2)C(=O)O)C(=O)O,"Z907, Ruthenium",525,,DMF
460,0.05,0.68,4.99,"I2 (0.05 M), LiI (0.1 M), 3-propyl imidazolium iodide (PMII) (1.0 M), and 4-t-butylpyridine (0.5 M) in a cosolvent containing acetonitrile and valeronitrile with a volume ratio of 85/15",0.36,1 mM CDCA,-,TiO2 film (18 um transparent + 6 um scat­tering layer),-,2 hours,0.338 mW/cm2,T8 fluorescent light,Chin-Li Wang and Pao-Tsen Lin and Yi-Fen Wang and Chiung-Wen Chang and Bo-Zhi Lin and Hshin-Hui Kuo and Cheng-Wei Hsu and Shih-Hung Tu and Ching-Yao Lin,Cost-Effective Anthryl Dyes for Dye-Sensitized Cells under One Sun and Dim Light,The Journal of Physical Chemistry C,119,10.1021/acs.jpcc.5b08101,24282--24289,43,,01/01/2015,Wang_2015,,,CCCCCCCCCC1CCN2C(C1)C1CC(CCCCCCCCC)CCN1[Ru]12(N=C=S)(N=C=S)N2CCC(CC2C2N1CCC(C2)C(=O)O)C(=O)O,"Z907, Ruthenium",525,,DMF
460,0.05,0.68,5.05,"I2 (0.05 M), LiI (0.1 M), 3-propyl imidazolium iodide (PMII) (1.0 M), and 4-t-butylpyridine (0.5 M) in a cosolvent containing acetonitrile and valeronitrile with a volume ratio of 85/15",0.36,1 mM CDCA,-,TiO2 film (18 um transparent + 6 um scat­tering layer),-,2 hours,0.313 mW/cm2,LED,Chin-Li Wang and Pao-Tsen Lin and Yi-Fen Wang and Chiung-Wen Chang and Bo-Zhi Lin and Hshin-Hui Kuo and Cheng-Wei Hsu and Shih-Hung Tu and Ching-Yao Lin,Cost-Effective Anthryl Dyes for Dye-Sensitized Cells under One Sun and Dim Light,The Journal of Physical Chemistry C,119,10.1021/acs.jpcc.5b08101,24282--24289,43,,01/01/2015,Wang_2015,,,CCCCCCCCCC1CCN2C(C1)C1CC(CCCCCCCCC)CCN1[Ru]12(N=C=S)(N=C=S)N2CCC(CC2C2N1CCC(C2)C(=O)O)C(=O)O,"Z907, Ruthenium",525,,DMF
362,0.008,0.541,2.42,"I2 (0.05 M), LiI (0.1 M), 3-propyl imidazolium iodide (PMII) (1.0 M), and 4-t-butylpyridine (0.5 M) in a cosolvent containing acetonitrile and valeronitrile with a volume ratio of 85/15",0.36,1 mM CDCA,-,TiO2 film (18 um transparent + 6 um scat­tering layer),-,2 hours,0.065 mW/cm2,T5 fluorescent light,Chin-Li Wang and Pao-Tsen Lin and Yi-Fen Wang and Chiung-Wen Chang and Bo-Zhi Lin and Hshin-Hui Kuo and Cheng-Wei Hsu and Shih-Hung Tu and Ching-Yao Lin,Cost-Effective Anthryl Dyes for Dye-Sensitized Cells under One Sun and Dim Light,The Journal of Physical Chemistry C,119,10.1021/acs.jpcc.5b08101,24282--24289,43,,01/01/2015,Wang_2015,,,CCCCCCCCCC1CCN2C(C1)C1CC(CCCCCCCCC)CCN1[Ru]12(N=C=S)(N=C=S)N2CCC(CC2C2N1CCC(C2)C(=O)O)C(=O)O,"Z907, Ruthenium",525,,DMF
366,0.008,0.557,2.51,"I2 (0.05 M), LiI (0.1 M), 3-propyl imidazolium iodide (PMII) (1.0 M), and 4-t-butylpyridine (0.5 M) in a cosolvent containing acetonitrile and valeronitrile with a volume ratio of 85/15",0.36,1 mM CDCA,-,TiO2 film (18 um transparent + 6 um scat­tering layer),-,2 hours,0.065 mW/cm2,T8 fluorescent light,Chin-Li Wang and Pao-Tsen Lin and Yi-Fen Wang and Chiung-Wen Chang and Bo-Zhi Lin and Hshin-Hui Kuo and Cheng-Wei Hsu and Shih-Hung Tu and Ching-Yao Lin,Cost-Effective Anthryl Dyes for Dye-Sensitized Cells under One Sun and Dim Light,The Journal of Physical Chemistry C,119,10.1021/acs.jpcc.5b08101,24282--24289,43,,01/01/2015,Wang_2015,,,CCCCCCCCCC1CCN2C(C1)C1CC(CCCCCCCCC)CCN1[Ru]12(N=C=S)(N=C=S)N2CCC(CC2C2N1CCC(C2)C(=O)O)C(=O)O,"Z907, Ruthenium",525,,DMF
370,0.009,0.541,2.77,"I2 (0.05 M), LiI (0.1 M), 3-propyl imidazolium iodide (PMII) (1.0 M), and 4-t-butylpyridine (0.5 M) in a cosolvent containing acetonitrile and valeronitrile with a volume ratio of 85/15",0.36,1 mM CDCA,-,TiO2 film (18 um transparent + 6 um scat­tering layer),-,2 hours,0.065 mW/cm2,LED,Chin-Li Wang and Pao-Tsen Lin and Yi-Fen Wang and Chiung-Wen Chang and Bo-Zhi Lin and Hshin-Hui Kuo and Cheng-Wei Hsu and Shih-Hung Tu and Ching-Yao Lin,Cost-Effective Anthryl Dyes for Dye-Sensitized Cells under One Sun and Dim Light,The Journal of Physical Chemistry C,119,10.1021/acs.jpcc.5b08101,24282--24289,43,,01/01/2015,Wang_2015,,,CCCCCCCCCC1CCN2C(C1)C1CC(CCCCCCCCC)CCN1[Ru]12(N=C=S)(N=C=S)N2CCC(CC2C2N1CCC(C2)C(=O)O)C(=O)O,"Z907, Ruthenium",525,,DMF
665,18.6,0.7,8.62,"0.1 M LiI, 0.6 M DMPII, 0.05 M I2 , and 0.5 M TBP in 3-methoxypropionitrile (MPN)/ACN (volume ratio of 1:1)",0.16,-,-,TiO2 film (14 um transparent + 4.5 um scat­tering layer),-,24 hours,AM 1.5G 100mW/cm2,-,Dhirendra Kumar and K. R. Justin Thomas and Chuan-Pei Lee and Kuo-Chuan Ho,Novel Pyrenoimidazole-Based Organic Dyes for Dye-Sensitized Solar Cells,Organic Letters,13,10.1021/ol2006874,2622--2625,10,,01/01/2011,Kumar_2011,,,S=C=N[Ru]12(N=C=S)(N3CCC(CC3C3N2CCC(C3)C(=O)[O-])C(=O)O)N2CCC(CC2C2N1CCC(C2)C(=O)[O-])C(=O)O.CCCC[N+](CCCC)(CCCC)CCCC.CCCC[N+](CCCC)(CCCC)CCCC,"N719, Ruthenium",,,-
710,13.25,0.67,6.31,"0.5 M lithium iodide (LiI), 0.05 M iodine (I2), and 0.5 M 4-tert-butylpyridine (TBP) in acetonitrile",0.25,-,-,TiO2 film (12 um thick),-,-,AM 1.5G,-,Kola Srinivas and G. Sivakumar and Ch. Ramesh Kumar and M. Ananth Reddy and K. Bhanuprakash and V. Jayathirtha Rao and Chih-Wei Chen and Ying-Chan Hsu and Jiann T. Lin,"Novel 1,3,4-oxadiazole derivatives as efficient sensitizers for dye-sensitized solar cells: A combined experimental and computational study",Synthetic Metals,161,10.1016/j.synthmet.2011.06.001,1671--1681,15-16,,01/01/2011,Srinivas_2011,,,S=C=N[Ru]12(N=C=S)(N3CCC(CC3C3N2CCC(C3)C(=O)[O-])C(=O)O)N2CCC(CC2C2N1CCC(C2)C(=O)[O-])C(=O)O.CCCC[N+](CCCC)(CCCC)CCCC.CCCC[N+](CCCC)(CCCC)CCCC,"N719, Ruthenium",,,-
714,14.2,0.63,6.4,"0.6 M 1, 2-dimethyl-3-n-propylimidazolium iodide (DMPImI), 0.1 M LiI, 0.05 M I2, and 0.5 M tertbutylpyridine in acetonitrile",0.16,-,-,TiO2 film 9 um,-,24 hours,AM 1.5G 100mW/cm2,-,Mao Liang and Zhong-Yuan Wang and Lu Zhang and Hong-Yu Han and Zhe Sun and Song Xue,New organic photosensitizers incorporating carbazole and dimethylarylamine moieties for dye-sensitized solar cells,Renewable Energy,36,10.1016/j.renene.2011.03.003,2711--2716,10,,01/01/2011,Liang_2011,,,S=C=N[Ru]12(N=C=S)(N3CCC(CC3C3N2CCC(C3)C(=O)[O-])C(=O)O)N2CCC(CC2C2N1CCC(C2)C(=O)[O-])C(=O)O.CCCC[N+](CCCC)(CCCC)CCCC.CCCC[N+](CCCC)(CCCC)CCCC,"N719, Ruthenium",,,-
669,19.87,0.59,7.83,"0.6 M 1-propyl-2,3-dimethylimidazolium iodide (DMPII), 0.1 M lithium iodide, 0.05 M iodine, and 0.5 M 4-tert-butylpyridine (TBP) in 3-methoxypropionitrile (MPN)",0.25,-,-,TiO2 film (7 um thick),-,-,AM 1.5G 100mW/cm2,-,Chien-Hsin Yang and Wen-Churng Lin and Tzong-Liu Wang and Yeong-Tarng Shieh and Wen-Janq Chen and Shao-Hong Liao and Yu-Kuang Sun,Performance variation from triphenylamine- to carbazole{\textendash}triphenylamine{\textendash}rhodaniline-3-acetic acid dyes in dye-sensitized solar cells,Materials Chemistry and Physics,130,10.1016/j.matchemphys.2011.07.038,635--643,01-Feb,,01/01/2011,Yang_2011,,,S=C=N[Ru]12(N=C=S)(N3C=C[C@H](C=C3C3=C[C@@H](C=CN23)C(=O)O)C(=O)O)N2C=C[C@H](C=C2C2=C[C@@H](C=CN12)C(=O)O)C(=O)O,"N3, Ruthenium",,,-
718,15.34,0.72,7.93,"0.5 M LiI, 0.05 M I2, 0.1 M guanidinium thiocyanate, 0.6 M PMII and 0.5 M 4-tert-butylpyridine (TBP) in 3-methoxypropionitrile",0.2,-,-,TiO2 film 3 um,-,-,AM 1.5G 100mW/cm2,-,Junxu Liao and Hongbin Zhao and Yongjun Xu and Weinan Zhou and Fei Peng and Yong Wang and Yutang Fang,Novel {BODIPY} dyes with electron donor variety for dye-sensitized solar cells,{RSC} Adv.,7,10.1039/c7ra04402j,33975--33985,54,,01/01/2017,Liao_2017,,,S=C=N[Ru]12(N=C=S)(N3CCC(CC3C3N2CCC(C3)C(=O)[O-])C(=O)O)N2CCC(CC2C2N1CCC(C2)C(=O)[O-])C(=O)O.CCCC[N+](CCCC)(CCCC)CCCC.CCCC[N+](CCCC)(CCCC)CCCC,"N719, Ruthenium",,,-
690,16.7,0.7,8.07,"1.0 M 1,3-dimethylimidazolium iodide, 0.1 M guanidinium thiocyanate, 0.03 M I2, 0.05 M LiI, and 0.5 M tert-butylpyridine in a mixed solvent of acetonitrile and valeronitrile (85/15, v/v)",0.25,-,-,TiO2 film (9 um transparent + 5 um scat­tering layer),-,-,AM 1.5G 100mW/cm2,-,Tanika Khanasa and Narid Prachumrak and Palita Kochapradist and Supawadee Namuangruk and Tinnagon Keawin and Siriporn Jungsuttiwong and Taweesak Sudyoadsuk and Vinich Promarak,"The design, synthesis, and characterization of D-$\uppi$-A-$\uppi$-A type organic dyes as sensitizers for dye-sensitized solar cells ({DSSCs})",Tetrahedron Letters,55,10.1016/j.tetlet.2014.04.037,3244--3248,21,,01/01/2014,Khanasa_2014,,,S=C=N[Ru]12(N=C=S)(N3CCC(CC3C3N2CCC(C3)C(=O)[O-])C(=O)O)N2CCC(CC2C2N1CCC(C2)C(=O)[O-])C(=O)O.CCCC[N+](CCCC)(CCCC)CCCC.CCCC[N+](CCCC)(CCCC)CCCC,"N719, Ruthenium",,,-
730,14.66,0.7,7.49,"0.5 M lithium iodide (LiI), 0.05 M I2, and 0.5 M 4-tert-butylpyridine (TBP) in solvent of THF/C2H5OH",0.196,-,-,TiO2 film,-,-,AM 1.5G 100mW/cm2,-,Hongli Huang and Huajie Chen and Jun Long and Guo Wang and Songting Tan,Novel D{\textendash}A{\textendash}$\uppi${\textendash}A organic dyes based on 3-dimensional triarylamine and benzothiadiazole derivatives for high-performance dye-sensitized solar cells,Journal of Power Sources,326,10.1016/j.jpowsour.2016.06.099,438--446,,,01/01/2016,Huang_2016,,,S=C=N[Ru]12(N=C=S)(N3CCC(CC3C3N2CCC(C3)C(=O)[O-])C(=O)O)N2CCC(CC2C2N1CCC(C2)C(=O)[O-])C(=O)O.CCCC[N+](CCCC)(CCCC)CCCC.CCCC[N+](CCCC)(CCCC)CCCC,"N719, Ruthenium",,,-
710,11.54,0.7,5.71,"0.6 M LiI, 0.03 M I2, 0.1 M guanidinium thiocyanate, and 0.5 M tert-butylpyridine in a 15/85 (v/v) mixture of benzonitrile and acetonitrile",0.25,-,-,TiO2 film 11 um thick,-,24 hours,AM 1.5G 100mW/cm2,-,Supawadee Namuangruk and Ryoichi Fukuda and Masahiro Ehara and Jittima Meeprasert and Tanika Khanasa and Somphob Morada and Tinnagon Kaewin and Siriporn Jungsuttiwong and Taweesak Sudyoadsuk and Vinich Promarak,"D{\textendash}D-$\uppi${\textendash}A-Type Organic Dyes for Dye-Sensitized Solar Cells with a Potential for Direct Electron Injection and a High Extinction Coefficient: Synthesis, Characterization, and Theoretical Investigation",The Journal of Physical Chemistry C,116,10.1021/jp304489t,25653--25663,49,,01/01/2012,Namuangruk_2012,,,S=C=N[Ru]12(N=C=S)(N3C=C[C@H](C=C3C3=C[C@@H](C=CN23)C(=O)O)C(=O)O)N2C=C[C@H](C=C2C2=C[C@@H](C=CN12)C(=O)O)C(=O)O,"N3, Ruthenium",,,-
460,0.06,0.69,5.67,"I2 (0.05 M), LiI (0.1 M), 3-propyl imidazolium iodide (PMII) (1.0 M), and 4-t-butylpyridine (0.5 M) in a cosolvent containing acetonitrile and valeronitrile with a volume ratio of 85/15",0.36,1 mM CDCA,-,TiO2 film (18 um transparent + 6 um scat­tering layer),-,2 hours,0.336 mW/cm2,T5 fluorescent light,Chin-Li Wang and Pao-Tsen Lin and Yi-Fen Wang and Chiung-Wen Chang and Bo-Zhi Lin and Hshin-Hui Kuo and Cheng-Wei Hsu and Shih-Hung Tu and Ching-Yao Lin,Cost-Effective Anthryl Dyes for Dye-Sensitized Cells under One Sun and Dim Light,The Journal of Physical Chemistry C,119,10.1021/acs.jpcc.5b08101,24282--24289,43,,01/01/2015,Wang_2015,,,CCCCCCCCCC1CCN2C(C1)C1CC(CCCCCCCCC)CCN1[Ru]12(N=C=S)(N=C=S)N2CCC(CC2C2N1CCC(C2)C(=O)O)C(=O)O,"Z907, Ruthenium",525,,DMF
740,15.9,0.7,8.26,"0.3 M DMPII, 0.1 M LiI, 0.05 M I2, and 0.5 M 4-tert-butylpyridine",0.196,-,-,TiO2 film (12 uM thick + 4 uM scattering layer),160 nmol/cm2,12 hours,AM 1.5 100mW/cm2,-,Xing Qian and Li Shao and Hongmei Li and Rucai Yan and Xiaoying Wang and Linxi Hou,"Indolo[3,2- b ]carbazole-based multi-donor{\textendash}$\uppi${\textendash}acceptor type organic dyes for highly efficient dye-sensitized solar cells",Journal of Power Sources,319,10.1016/j.jpowsour.2016.04.043,39--47,,,01/01/2016,Qian_2016,,,S=C=N[Ru]12(N=C=S)(N3CCC(CC3C3N2CCC(C3)C(=O)[O-])C(=O)O)N2CCC(CC2C2N1CCC(C2)C(=O)[O-])C(=O)O.CCCC[N+](CCCC)(CCCC)CCCC.CCCC[N+](CCCC)(CCCC)CCCC,"N719, Ruthenium",,,-
740,17.2,0.63,7.99,"0.3 M DMPII, 0.1 M LiI, 0.05 M I2, and 0.5 M 4-tert-butylpyridine in CH3CN",0.196,-,-,TiO2 film (10 uM thick + 4 uM scattering layer),-,12 hours,AM 1.5 100mW/cm2,-,Xing Qian and Yi-Zhou Zhu and Wen-Ying Chang and Jian Song and Bin Pan and Lin Lu and Huan-Huan Gao and Jian-Yu Zheng,Benzo[a]carbazole-Based Donor-$\uppi${\textendash}Acceptor Type Organic Dyes for Highly Efficient Dye-Sensitized Solar Cells,{ACS} Applied Materials {\&} Interfaces,7,10.1021/am508400a,9015--9022,17,,01/01/2015,Qian_2015,,,S=C=N[Ru]12(N=C=S)(N3CCC(CC3C3N2CCC(C3)C(=O)[O-])C(=O)O)N2CCC(CC2C2N1CCC(C2)C(=O)[O-])C(=O)O.CCCC[N+](CCCC)(CCCC)CCCC.CCCC[N+](CCCC)(CCCC)CCCC,"N719, Ruthenium",,,-
750,14.06,0.67,7.15,"0.6 M 1,2-dimethyl-3-n-propylimidazolium iodide (DMPImI), 0.1 M LiI, and 0.05 M I2 in acetonitrile with 0.5 M 4-tertbutylpyridine",0.25,-,-,TiO2 film,-,7 hours,AM 1.5 100mW/cm2,-,Kai Zhang and Weifeng Zhang and Jianyao Huang and Aiying Pang and Man Shing Wong,Metal-free photosensitizers based on benzodithienothiophene as $\uppi$-conjugated spacer for dye-sensitized solar cells,Organic Electronics,42,10.1016/j.orgel.2016.12.044,275--283,,,01/01/2017,Zhang_2017,,,S=C=N[Ru]12(N=C=S)(N3CCC(CC3C3N2CCC(C3)C(=O)[O-])C(=O)O)N2CCC(CC2C2N1CCC(C2)C(=O)[O-])C(=O)O.CCCC[N+](CCCC)(CCCC)CCCC.CCCC[N+](CCCC)(CCCC)CCCC,"N719, Ruthenium",,,-
730,16.81,0.69,8.2,"0.05 M I2, 0.1 M LiI, 0.6 M tetrapropyl ammonium iodide (TPAI) and 0.4 M tert-butylpyridine (4-TBP) in a mixed solvent of acetonitrile and valeronitrile (85/15, v/v)",0.25,-,-,TiO2 film (9 um thick + 5 um scattering layer),5.83e16 mol/cm2,24 hours,AM 1.5G 100mW/cm2,-,N. Prachumrak and T. Sudyoadsuk and A. Thangthong and P. Nalaoh and S. Jungsuttiwong and R. Daengngern and S. Namuangruk and P. Pattanasattayavong and V. Promarak,Improvement of D{\textendash}$\uppi${\textendash}A organic dye-based dye-sensitized solar cell performance by simple triphenylamine donor substitutions on the $\uppi$-linker of the dye,Mater. Chem. Front.,1,10.1039/c6qm00271d,1059--1072,6,,01/01/2017,Prachumrak_2017,,,S=C=N[Ru]12(N=C=S)(N3CCC(CC3C3N2CCC(C3)C(=O)[O-])C(=O)O)N2CCC(CC2C2N1CCC(C2)C(=O)[O-])C(=O)O.CCCC[N+](CCCC)(CCCC)CCCC.CCCC[N+](CCCC)(CCCC)CCCC,"N719, Ruthenium",,,-
751,14.81,0.74,8.22,"0.1 M LiI, 0.03 M I2, 0.6 M 1-methyl-3-propylimidazolium iodide, and 0.5 M tert-butylpyridine in dry acetonitrile",-,-,-,TiO2 film (15 um thick + 5 um scattering layer),-,-,-,-,Agostina L. Capodilupo and Luisa De Marco and Giuseppina A. Corrente and Roberto Giannuzzi and Eduardo Fabiano and Antonio Cardone and Giuseppe Gigli and Giuseppe Ciccarella,Synthesis and characterization of a new series of dibenzofulvene based organic dyes for {DSSCs},Dyes and Pigments,130,10.1016/j.dyepig.2016.02.030,79--89,,,01/01/2016,Capodilupo_2016,,,S=C=N[Ru]12(N=C=S)(N3CCC(CC3C3N2CCC(C3)C(=O)[O-])C(=O)O)N2CCC(CC2C2N1CCC(C2)C(=O)[O-])C(=O)O.CCCC[N+](CCCC)(CCCC)CCCC.CCCC[N+](CCCC)(CCCC)CCCC,"N719, Ruthenium",,,-
740,16.8,0.63,7.8,"0.3 M 1,2-dimethyl-3-propylimidazolium iodide (DMPII), 0.1 M LiI, 0.05 M I2, and 0.5 M 4-tert-butylpyridine in acetonitrile",0.196,-,-,TiO2 film (10 um thick + 4 um scattering layer),-,12 hours,AM 1.5G 100mW/cm2,-,Xing Qian and Wen-Ying Chang and Yi-Zhou Zhu and Shan-Shan Wang and Bin Pan and Lin Lu and Jian-Yu Zheng,"Tri(N-carbazolyl)triphenylamine-based starburst organic dyes: effects of different acceptors on the optical, electrochemical and photovoltaic properties",{RSC} Adv.,5,10.1039/c5ra04283f,47422--47428,59,,01/01/2015,Qian_2015,,,S=C=N[Ru]12(N=C=S)(N3CCC(CC3C3N2CCC(C3)C(=O)[O-])C(=O)O)N2CCC(CC2C2N1CCC(C2)C(=O)[O-])C(=O)O.CCCC[N+](CCCC)(CCCC)CCCC.CCCC[N+](CCCC)(CCCC)CCCC,"N719, Ruthenium",,,-
730,7.52,0.54,2.91,"0.6 M tert-butylammonium iodide, 0.05 M iodine, 0.1 M lithium iodide, and 0.5 M tert-butyl pyridine (tBP) in a 1:1 mixture of valeronitrile and acetonitrile",-,-,-,TiO2 film 7 um,-,36 hours,AM 1.5G 100mW/cm2,-,Timothy P. Brewster and Steven J. Konezny and Stafford W. Sheehan and Lauren A. Martini and Charles A. Schmuttenmaer and Victor S. Batista and Robert H. Crabtree,Hydroxamate Anchors for Improved Photoconversion in Dye-Sensitized Solar Cells,Inorganic Chemistry,52,10.1021/ic4010856,6752--6764,11,,01/01/2013,Brewster_2013,,,S=C=N[Ru]12(N=C=S)(N3CCC(CC3C3N2CCC(C3)C(=O)[O-])C(=O)O)N2CCC(CC2C2N1CCC(C2)C(=O)[O-])C(=O)O.CCCC[N+](CCCC)(CCCC)CCCC.CCCC[N+](CCCC)(CCCC)CCCC,"N719, Ruthenium",,,-
1390,5.1,0.55,3.9,0.03 M Br2 + 0.65 M BMImBr + 0.20 M TPABr + 0.05 M TBP + 0.01 M 4-methylpyridine (MP) + 0.02 M 4-trimethylsilylpyridine (TMSP) + 0.07 M GuSCN in AN/VN/EC/THF (4:3:2:1 in volume),1,1 mM isooctyltriethoxysilane,-,TiO2 5 um thick,-,20 hours,AM 1.5 100mW/cm2,Mg-doped TiO2,Kenji Kakiage and Hiroyuki Osada and Yohei Aoyama and Toru Yano and Keiji Oya and Shinji Iwamoto and Junichi Fujisawa and Minoru Hanaya,Achievement of over 1.4 V photovoltage in a dye-sensitized solar cell by the application of a silyl-anchor coumarin dye,Scientific Reports,6,10.1038/srep35888,0-0,1,,01/01/2016,Kakiage_2016,,,CCCCCCc1cc(sc1c1sc(c(c1)CCCCCC)/C=C/c1ccc(s1)[Si](OCC)(OCC)OCC)c1c(=O)oc2c(c1C)ccc(c2)N(CC)CC,Coumarin,415,570,toluene
1370,4.9,0.56,3.8,0.03 M Br2 + 0.65 M 1-n-butyl-3-methylimidazolium bromide (BMImBr) + 0.20 M tetra-n-pentylammonium bromide (TPABr) + 0.07 M 4-tert-butylpyridine (TBP) + 0.07 M guanidinium thiocyanate (GuSCN) in acetonitrile (AN)/valeronitrile (VN)/ethylene carbonate (EC)/tetrahydrofuran (THF) (4:3:2:1 in volume),1,1 mM isooctyltriethoxysilane,-,TiO2 5 um thick,-,20 hours,AM 1.5 100mW/cm2,Mg-doped TiO2,Kenji Kakiage and Hiroyuki Osada and Yohei Aoyama and Toru Yano and Keiji Oya and Shinji Iwamoto and Junichi Fujisawa and Minoru Hanaya,Achievement of over 1.4 V photovoltage in a dye-sensitized solar cell by the application of a silyl-anchor coumarin dye,Scientific Reports,6,10.1038/srep35888,0-0,1,,01/01/2016,Kakiage_2016,,,CCCCCCc1cc(sc1c1sc(c(c1)CCCCCC)/C=C/c1ccc(s1)[Si](OCC)(OCC)OCC)c1c(=O)oc2c(c1C)ccc(c2)N(CC)CC,Coumarin,415,570,toluene
580,11.01,0.67,4.31,"0.5 M lithium iodide (LiI), 0.05 M iodine, and 0.5 M 4-tert-butylpyridine (TBP) in acetonitrile",0.36,10 mM CDCA,-,TiO2 film 18 um thick,-,-,AM 1.5G 100mW/cm2,-,Duryodhan Sahu and Harihara Padhy and Dhananjaya Patra and Jen-Fu Yin and Ying-Chan Hsu and Jiann-T'Suen Lin and Kuang-Lieh Lu and Kung-Hwa Wei and Hong-Cheu Lin,Synthesis and applications of novel acceptor{\textendash}donor{\textendash}acceptor organic dyes with dithienopyrrole- and fluorene-cores for dye-sensitized solar cells,Tetrahedron,67,10.1016/j.tet.2010.11.044,303--311,2,,01/01/2011,Sahu_2011,,,CCCCCCCCC(n1c2cc(sc2c2c1cc(s2)c1ccc(s1)/C=C(/C(=O)O)\C#N)c1ccc(s1)/C=C(/C(=O)O)\C#N)CCCCCCCC,pyrrole,557,637,THF
610,11.91,0.66,4.83,"0.5 M lithium iodide (LiI), 0.05 M iodine, and 0.5 M 4-tert-butylpyridine (TBP) in acetonitrile",0.36,10 mM CDCA,-,TiO2 film 18 um thick,-,-,AM 1.5G 100mW/cm2,-,Duryodhan Sahu and Harihara Padhy and Dhananjaya Patra and Jen-Fu Yin and Ying-Chan Hsu and Jiann-T'Suen Lin and Kuang-Lieh Lu and Kung-Hwa Wei and Hong-Cheu Lin,Synthesis and applications of novel acceptor{\textendash}donor{\textendash}acceptor organic dyes with dithienopyrrole- and fluorene-cores for dye-sensitized solar cells,Tetrahedron,67,10.1016/j.tet.2010.11.044,303--311,2,,01/01/2011,Sahu_2011,,,CCCCCCC1(CCCCCC)c2cc(ccc2c2c1cc(cc2)c1ccc(s1)c1ccc(s1)c1ccc(s1)/C=C(/C(=O)O)\C#N)c1ccc(s1)c1ccc(s1)c1ccc(s1)/C=C(/C(=O)O)\C#N,fluorene,484,610,THF
500,3.83,0.65,1.24,"0.5 M lithium iodide (LiI), 0.05 M iodine, and 0.5 M 4-tert-butylpyridine (TBP) in acetonitrile",0.36,-,-,TiO2 film 18 um thick,-,-,AM 1.5G 100mW/cm2,-,Duryodhan Sahu and Harihara Padhy and Dhananjaya Patra and Jen-Fu Yin and Ying-Chan Hsu and Jiann-T'Suen Lin and Kuang-Lieh Lu and Kung-Hwa Wei and Hong-Cheu Lin,Synthesis and applications of novel acceptor{\textendash}donor{\textendash}acceptor organic dyes with dithienopyrrole- and fluorene-cores for dye-sensitized solar cells,Tetrahedron,67,10.1016/j.tet.2010.11.044,303--311,2,,01/01/2011,Sahu_2011,,,CCCCCCCCC(n1c2cc(sc2c2c1cc(s2)c1ccc(s1)c1ccc(s1)/C=C(/C(=O)O)\C#N)c1ccc(s1)c1ccc(s1)/C=C(/C(=O)O)\C#N)CCCCCCCC,pyrrole,395,718,THF
580,9.8,0.65,3.7,"0.5 M lithium iodide (LiI), 0.05 M iodine, and 0.5 M 4-tert-butylpyridine (TBP) in acetonitrile",0.36,-,-,TiO2 film 18 um thick,-,-,AM 1.5G 100mW/cm2,-,Duryodhan Sahu and Harihara Padhy and Dhananjaya Patra and Jen-Fu Yin and Ying-Chan Hsu and Jiann-T'Suen Lin and Kuang-Lieh Lu and Kung-Hwa Wei and Hong-Cheu Lin,Synthesis and applications of novel acceptor{\textendash}donor{\textendash}acceptor organic dyes with dithienopyrrole- and fluorene-cores for dye-sensitized solar cells,Tetrahedron,67,10.1016/j.tet.2010.11.044,303--311,2,,01/01/2011,Sahu_2011,,,CCCCCCCCC(n1c2cc(sc2c2c1cc(s2)c1ccc(s1)/C=C(/C(=O)O)\C#N)c1ccc(s1)/C=C(/C(=O)O)\C#N)CCCCCCCC,pyrrole,557,637,THF
610,12.27,0.63,4.73,"0.5 M lithium iodide (LiI), 0.05 M iodine, and 0.5 M 4-tert-butylpyridine (TBP) in acetonitrile",0.36,-,-,TiO2 film 18 um thick,-,-,AM 1.5G 100mW/cm2,-,Duryodhan Sahu and Harihara Padhy and Dhananjaya Patra and Jen-Fu Yin and Ying-Chan Hsu and Jiann-T'Suen Lin and Kuang-Lieh Lu and Kung-Hwa Wei and Hong-Cheu Lin,Synthesis and applications of novel acceptor{\textendash}donor{\textendash}acceptor organic dyes with dithienopyrrole- and fluorene-cores for dye-sensitized solar cells,Tetrahedron,67,10.1016/j.tet.2010.11.044,303--311,2,,01/01/2011,Sahu_2011,,,CCCCCCC1(CCCCCC)c2cc(ccc2c2c1cc(cc2)c1ccc(s1)c1ccc(s1)c1ccc(s1)/C=C(/C(=O)O)\C#N)c1ccc(s1)c1ccc(s1)c1ccc(s1)/C=C(/C(=O)O)\C#N,fluorene,484,610,THF
590,9.83,0.61,3.52,"0.5 M lithium iodide (LiI), 0.05 M iodine, and 0.5 M 4-tert-butylpyridine (TBP) in acetonitrile",0.36,-,-,TiO2 film 18 um thick,-,-,AM 1.5G 100mW/cm2,-,Duryodhan Sahu and Harihara Padhy and Dhananjaya Patra and Jen-Fu Yin and Ying-Chan Hsu and Jiann-T'Suen Lin and Kuang-Lieh Lu and Kung-Hwa Wei and Hong-Cheu Lin,Synthesis and applications of novel acceptor{\textendash}donor{\textendash}acceptor organic dyes with dithienopyrrole- and fluorene-cores for dye-sensitized solar cells,Tetrahedron,67,10.1016/j.tet.2010.11.044,303--311,2,,01/01/2011,Sahu_2011,,,CCCCCCC1(CCCCCC)c2cc(ccc2c2c1cc(cc2)c1ccc(s1)c1ccc(s1)/C=C(/C(=O)O)\C#N)c1ccc(s1)c1ccc(s1)/C=C(/C(=O)O)\C#N,fluorene,473,568,THF
670,10.34,0.64,4.43,"0.1 M LiI, 0.03 M I2, 0.5 M 1-butyl-3-methylimidazolium iodide (BMII), 0.1 M guanidine isothiocyanate, and 0.5 M 4-tert-butylpyridine (TBP) in acetonitrile:valeronitrile (85:15, v/v)",-,3 mM CDCA,-,TiO2 film,-,-,AM 1.5G 100mW/cm2,-,Fengtao Yu and Shi-Cong Cui and Xing Li and Yueyi Peng and Ying Yu and Kang Yun and Shi-Cong Zhang and Jing Li and Jin-Gang Liu and Jianli Hua,Effect of anchoring groups on N-annulated perylene-based sensitizers for dye-sensitized solar cells and photocatalytic H2 evolution,Dyes and Pigments,139,10.1016/j.dyepig.2016.12.013,7--18,,,01/01/2017,Yu_2017,,,CCCCC(Cn1c2cc(c3ccc(s3)c3ccc(c4c3nc(c3ccccc3)c(n4)c3ccccc3)c3ccc(s3)/C=c\3/sc(=C(C#N)C#N)[nH]c3=O)c3c4c2c2c1cc(c1ccc(cc1)OCC(CCCC)CC)c1c2c(c4ccc3)ccc1)CC,perylene,516,670,THF
728,14.89,0.7,7.58,"0.1 M LiI, 0.03 M I2, 0.5 M 1-butyl-3-methylimidazolium iodide (BMII), 0.1 M guanidine isothiocyanate, and 0.5 M 4-tert-butylpyridine (TBP) in acetonitrile:valeronitrile (85:15, v/v)",-,3 mM CDCA,-,TiO2 film,-,-,AM 1.5G 100mW/cm2,-,Fengtao Yu and Shi-Cong Cui and Xing Li and Yueyi Peng and Ying Yu and Kang Yun and Shi-Cong Zhang and Jing Li and Jin-Gang Liu and Jianli Hua,Effect of anchoring groups on N-annulated perylene-based sensitizers for dye-sensitized solar cells and photocatalytic H2 evolution,Dyes and Pigments,139,10.1016/j.dyepig.2016.12.013,7--18,,,01/01/2017,Yu_2017,,,CCCCC(Cn1c2cc(c3ccc(s3)c3ccc(c4c3nc(c3ccccc3)c(n4)c3ccccc3)c3ccc(s3)/C=C(/C(=O)O)\C#N)c3c4c2c2c1cc(c1ccc(cc1)OCC(CCCC)CC)c1c2c(c4ccc3)ccc1)CC,perylene,525,715,THF
915,16.04,0.71,7.43,"0.6 M DMPImI, 0.05 M I2, 0.1 M LiI, and 0.5 M tert-butylpyridine in CH3CN",0.18,-,-,TiO2 4 um thickness,-,-,AM 1.5G 100mW/cm2,-,Jungeun Park and Eunji Lee and Jinho Kim and Youngjin Kang,Molecular Engineering of Carbazole Dyes for Efficient Dye-Sensitized Solar Cells,Bulletin of the Korean Chemical Society,34,10.5012/bkcs.2013.34.5.1533,1533--1536,5,,01/01/2013,Park_2013,,,CCCCCCc1cc(sc1c1ccc(cc1)N(c1ccc2c(c1)c1ccccc1n2c1ccccc1)c1ccc2c(c1)c1ccccc1n2c1ccccc1)c1sc(cc1CCCCCC)/C=C(\C(=O)O)/C#N,carbazole,469,714,THF
939,10.17,0.75,5.31,"0.6 M DMPImI, 0.05 M I2, 0.1 M LiI, and 0.5 M tert-butylpyridine in CH3CN",0.18,-,-,TiO2 4 um thickness,-,-,AM 1.5G 100mW/cm2,-,Jungeun Park and Eunji Lee and Jinho Kim and Youngjin Kang,Molecular Engineering of Carbazole Dyes for Efficient Dye-Sensitized Solar Cells,Bulletin of the Korean Chemical Society,34,10.5012/bkcs.2013.34.5.1533,1533--1536,5,,01/01/2013,Park_2013,,,CCCCCCc1cc(sc1c1ccc(cc1)N(c1ccc2c(c1)c1ccccc1n2c1ccccc1)c1ccc2c(c1)c1ccccc1n2c1ccccc1)/C=C(\C(=O)O)/C#N,carbazole,452,641,THF
1500,4.41,0.54,3.7,0.03 M Br2 + 0.65 M BMImBr + 0.20 M TPABr + 0.05 M TBP + 0.01 M MP + 0.02 M TMSP + 0.07 M GuSCN + 0.10 M H2O in AN/VN/EC/THF (4:3:2:1 in volume),1,1 mM isooctyltriethoxysilane,-,TiO2 5 um thick,-,20 hours,AM 1.5 100mW/cm2,"Mg-doped TiO2P+ MgO + Al2O3, PCE measured at 5 degrees C",Kenji Kakiage and Hiroyuki Osada and Yohei Aoyama and Toru Yano and Keiji Oya and Shinji Iwamoto and Junichi Fujisawa and Minoru Hanaya,Achievement of over 1.4 V photovoltage in a dye-sensitized solar cell by the application of a silyl-anchor coumarin dye,Scientific Reports,6,10.1038/srep35888,0-0,1,,01/01/2016,Kakiage_2016,,,CCCCCCc1cc(sc1c1sc(c(c1)CCCCCC)/C=C/c1ccc(s1)[Si](OCC)(OCC)OCC)c1c(=O)oc2c(c1C)ccc(c2)N(CC)CC,Coumarin,415,570,toluene
1450,4.77,0.56,3.9,0.03 M Br2 + 0.65 M BMImBr + 0.20 M TPABr + 0.05 M TBP + 0.01 M MP + 0.02 M TMSP + 0.07 M GuSCN + 0.10 M H2O in AN/VN/EC/THF (4:3:2:1 in volume),1,1 mM isooctyltriethoxysilane,-,TiO2 5 um thick,-,20 hours,AM 1.5 100mW/cm2,Mg-doped TiO2P+ MgO + Al2O3,Kenji Kakiage and Hiroyuki Osada and Yohei Aoyama and Toru Yano and Keiji Oya and Shinji Iwamoto and Junichi Fujisawa and Minoru Hanaya,Achievement of over 1.4 V photovoltage in a dye-sensitized solar cell by the application of a silyl-anchor coumarin dye,Scientific Reports,6,10.1038/srep35888,0-0,1,,01/01/2016,Kakiage_2016,,,CCCCCCc1cc(sc1c1sc(c(c1)CCCCCC)/C=C/c1ccc(s1)[Si](OCC)(OCC)OCC)c1c(=O)oc2c(c1C)ccc(c2)N(CC)CC,Coumarin,415,570,toluene
1310,5.02,0.56,3.7,0.03 M Br2 + 0.65 M 1-n-butyl-3-methylimidazolium bromide (BMImBr) + 0.20 M tetra-n-pentylammonium bromide (TPABr) + 0.07 M 4-tert-butylpyridine (TBP) + 0.07 M guanidinium thiocyanate (GuSCN) in acetonitrile (AN)/valeronitrile (VN)/ethylene carbonate (EC)/tetrahydrofuran (THF) (4:3:2:1 in volume),1,1 mM isooctyltriethoxysilane,-,TiO2 5 um thick,-,20 hours,AM 1.5 100mW/cm2,Mg-doped TiO2,Kenji Kakiage and Hiroyuki Osada and Yohei Aoyama and Toru Yano and Keiji Oya and Shinji Iwamoto and Junichi Fujisawa and Minoru Hanaya,Achievement of over 1.4 V photovoltage in a dye-sensitized solar cell by the application of a silyl-anchor coumarin dye,Scientific Reports,6,10.1038/srep35888,0-0,1,,01/01/2016,Kakiage_2016,,,CCCCCCc1cc(sc1c1sc(c(c1)CCCCCC)/C=C/c1ccc(s1)[Si](OCC)(OCC)OCC)c1c(=O)oc2c(c1C)ccc(c2)N(CC)CC,Coumarin,415,570,toluene
960,6.16,0.53,3.1,0.03 M Br2 + 0.65 M 1-n-butyl-3-methylimidazolium bromide (BMImBr) + 0.20 M tetra-n-pentylammonium bromide (TPABr) + 0.07 M 4-tert-butylpyridine (TBP) + 0.07 M guanidinium thiocyanate (GuSCN) in acetonitrile (AN)/valeronitrile (VN)/ethylene carbonate (EC)/tetrahydrofuran (THF) (4:3:2:1 in volume),1,1 mM isooctyltriethoxysilane,-,TiO2 5 um thick,-,20 hours,AM 1.5 100mW/cm2,-,Kenji Kakiage and Hiroyuki Osada and Yohei Aoyama and Toru Yano and Keiji Oya and Shinji Iwamoto and Junichi Fujisawa and Minoru Hanaya,Achievement of over 1.4 V photovoltage in a dye-sensitized solar cell by the application of a silyl-anchor coumarin dye,Scientific Reports,6,10.1038/srep35888,0-0,1,,01/01/2016,Kakiage_2016,,,CCO[Si](c1ccc2c(c1)nc(o2)c1cc2ccc(cc2oc1=O)N(CC)CC)(OCC)OCC,coumarin,420,,toluene
540,1.61,0.68,0.59,ioidide/triiodide,-,-,-,TiO2 film,-,-,AM 1.5G 100mW/cm2,-,Wenjun Wu and Jiaxing Wang and Zhiwei Zheng and Yue Hu and Jiayu Jin and Qiong Zhang and Jianli Hua,A strategy to design novel structure photochromic sensitizers for dye-sensitized solar cells,Scientific Reports,5,10.1038/srep08592,0-0,1,,01/01/2015,Wu_2015,,,N#C/C(=C\C1=CC2=C3CCCC3=C3[C@@]([C@@]2(S1)C)(C)SC(=C3)/C=C/c1ccc(cc1)N(c1ccccc1)c1ccccc1)/C(=O)O,triphenylamine,659,,dichloromethane
650,4.42,0.7,2,ioidide/triiodide,-,-,-,TiO2 film,-,-,AM 1.5G 100mW/cm2,-,Wenjun Wu and Jiaxing Wang and Zhiwei Zheng and Yue Hu and Jiayu Jin and Qiong Zhang and Jianli Hua,A strategy to design novel structure photochromic sensitizers for dye-sensitized solar cells,Scientific Reports,5,10.1038/srep08592,0-0,1,,01/01/2015,Wu_2015,,,N#C/C(=C\c1sc(c(c1)C1=C(CCC1)c1cc(sc1C)/C=C/c1ccc(cc1)N(c1ccccc1)c1ccccc1)C)/C(=O)O,triphenylamine,380,,dichloromethane
500,0.91,0.65,0.3,ioidide/triiodide,-,-,-,TiO2 film,-,-,AM 1.5G 100mW/cm2,-,Wenjun Wu and Jiaxing Wang and Zhiwei Zheng and Yue Hu and Jiayu Jin and Qiong Zhang and Jianli Hua,A strategy to design novel structure photochromic sensitizers for dye-sensitized solar cells,Scientific Reports,5,10.1038/srep08592,0-0,1,,01/01/2015,Wu_2015,,,OC(=O)C1=CC2=C3CCCC3=C3[C@@]([C@@]2(S1)C)(C)SC(=C3)/C=C/c1ccc(cc1)N(c1ccccc1)c1ccccc1,triphenylamine,574,,dichloromethane
602,2,0.72,0.87,ioidide/triiodide,-,-,-,TiO2 film,-,-,AM 1.5G 100mW/cm2,-,Wenjun Wu and Jiaxing Wang and Zhiwei Zheng and Yue Hu and Jiayu Jin and Qiong Zhang and Jianli Hua,A strategy to design novel structure photochromic sensitizers for dye-sensitized solar cells,Scientific Reports,5,10.1038/srep08592,0-0,1,,01/01/2015,Wu_2015,,,Cc1sc(cc1C1=C(CCC1)c1cc(sc1C)C(=O)O)/C=C/c1ccc(cc1)N(c1ccccc1)c1ccccc1,triphenylamine,380,,dichloromethane
725,8.02,0.8,9.08,"0.22 M Co(II), 0.05 M Co(III), 0.1 M LiClO4, and 0.2 M 4-tert-butylpyridine in acetonitrile",0.2,2.5 mM CDCA,-,TiO2 film (3.5 um thick + 4 um scattering layer),-,15 hours,AM 1.5G 0.51 sun,-,Jun-Ho Yum and Thomas W. Holcombe and Yongjoo Kim and Kasparas Rakstys and Thomas Moehl and Joel Teuscher and Jared H. Delcamp and Mohammed K. Nazeeruddin and Michael Grätzel,Blue-Coloured Highly Efficient Dye-Sensitized Solar Cells by Implementing the Diketopyrrolopyrrole Chromophore,Scientific Reports,3,10.1038/srep02446,0-0,1,,01/01/2013,Yum_2013,,,CCCCC(Cn1c(c2ccc(s2)c2ccc(cc2)N(c2ccc(cc2)OCCCCCC)c2ccc(cc2)OCCCCCC)c2c(c1=O)c(n(c2=O)CC(CCCC)CC)c1ccc(cc1)c1ccc(o1)C=C(C(=O)O)C#N)CC,triphenylamine,587,,THF
698,1.47,0.81,8.76,"0.22 M Co(II), 0.05 M Co(III), 0.1 M LiClO4, and 0.2 M 4-tert-butylpyridine in acetonitrile",0.2,2.5 mM CDCA,-,TiO2 film (3.5 um thick + 4 um scattering layer),-,15 hours,AM 1.5G 0.095 sun,-,Jun-Ho Yum and Thomas W. Holcombe and Yongjoo Kim and Kasparas Rakstys and Thomas Moehl and Joel Teuscher and Jared H. Delcamp and Mohammed K. Nazeeruddin and Michael Grätzel,Blue-Coloured Highly Efficient Dye-Sensitized Solar Cells by Implementing the Diketopyrrolopyrrole Chromophore,Scientific Reports,3,10.1038/srep02446,0-0,1,,01/01/2013,Yum_2013,,,CCCCCCOc1ccc(cc1)N(c1ccc(cc1)OCCCCCC)c1ccc(cc1)c1ccc(s1)c1n(CC(CCCC)CC)c(=O)c2c1c(=O)n(c2c1ccc(cc1)c1ccc(cc1)C=C(C(=O)O)C#N)CC(CCCC)CC,triphenylamine,560,,THF
749,7.87,0.79,9.1,"0.22 M Co(II), 0.05 M Co(III), 0.1 M LiClO4, and 0.2 M 4-tert-butylpyridine in acetonitrile",0.2,2.5 mM CDCA,-,TiO2 film (3.5 um thick + 4 um scattering layer),-,15 hours,AM 1.5G 0.51 sun,-,Jun-Ho Yum and Thomas W. Holcombe and Yongjoo Kim and Kasparas Rakstys and Thomas Moehl and Joel Teuscher and Jared H. Delcamp and Mohammed K. Nazeeruddin and Michael Grätzel,Blue-Coloured Highly Efficient Dye-Sensitized Solar Cells by Implementing the Diketopyrrolopyrrole Chromophore,Scientific Reports,3,10.1038/srep02446,0-0,1,,01/01/2013,Yum_2013,,,CCCCCCOc1ccc(cc1)N(c1ccc(cc1)OCCCCCC)c1ccc(cc1)c1ccc(s1)c1n(CC(CCCC)CC)c(=O)c2c1c(=O)n(c2c1ccc(cc1)c1ccc(cc1)C=C(C(=O)O)C#N)CC(CCCC)CC,triphenylamine,560,,THF
