Repository: PaulC61/Cheminformatics

# Cheminformatics
Repository for:
Cheminformatics Masters students of University of Strasbourg 2020 - 2022
+ My own projects related to the course

File: InternshipM2_BIU/rawDSSCDBdata.csv (part 75 of 77)
VOC,JSC,FF,PCE,Electrolyte,Active area,Co-adsorbent,Co-sensitizer,Semiconductor,Dye loading,Exposure time,Solar simulator,Performance comment,Article author,Article title,Article journal,Article volume,Article DOI,Article pages,Article issue nr,Article EID,Article year,Article year,Article electronic id,Article keywords,Molecule SMILE,Molecule keywords,Molecule spectrum absorption maxima,Molecule spectrum emission maxima,Molecule spectrum solvent
761,17.9,0.74,10.1,"0.22 M Co(II), 0.05 M Co(III), 0.1 M LiClO4, and 0.2 M 4-tert-butylpyridine in acetonitrile",0.2,2.5 mM CDCA,-,TiO2 film (3.5 um thick + 4 um scattering layer),-,15 hours,AM 1.5G 100mW/cm2,-,Jun-Ho Yum and Thomas W. Holcombe and Yongjoo Kim and Kasparas Rakstys and Thomas Moehl and Joel Teuscher and Jared H. Delcamp and Mohammed K. Nazeeruddin and Michael Grätzel,Blue-Coloured Highly Efficient Dye-Sensitized Solar Cells by Implementing the Diketopyrrolopyrrole Chromophore,Scientific Reports,3,10.1038/srep02446,0-0,1,,01/01/2013,Yum_2013,,,CCCCC(Cn1c(c2ccc(s2)c2ccc3c(c2)N(c2ccc(cc2)C=C(c2ccc(cc2)c2cc(OCCCCCC)cc(c2)OCCCCCC)c2ccc(cc2)c2cc(OCCCCCC)cc(c2)OCCCCCC)C2C3CCC2)c2c(c1=O)c(n(c2=O)CC(CCCC)CC)c1ccc(cc1)c1ccc(o1)C=C(C(=O)O)C#N)CC,indoline,,,-
700,16.3,0.63,7.13,"0.6 M 1,3-dimethylimidazolium iodide, 0.03 M I2, 0.05 M LiI, 0.05 M guanidinium thiocyanate and 0.25 M 4-tert-butylpyridine in 15/85 (v/v) mixture of valeronitrile and acetonitrile",0.2,2.5 mM CDCA,-,TiO2 film (3.5 um thick + 4 um scattering layer),-,15 hours,AM 1.5G 100mW/cm2,-,Jun-Ho Yum and Thomas W. Holcombe and Yongjoo Kim and Kasparas Rakstys and Thomas Moehl and Joel Teuscher and Jared H. Delcamp and Mohammed K. Nazeeruddin and Michael Grätzel,Blue-Coloured Highly Efficient Dye-Sensitized Solar Cells by Implementing the Diketopyrrolopyrrole Chromophore,Scientific Reports,3,10.1038/srep02446,0-0,1,,01/01/2013,Yum_2013,,,CCCCC(Cn1c(c2ccc(s2)c2ccc3c(c2)N(c2ccc(cc2)C=C(c2ccc(cc2)c2cc(OCCCCCC)cc(c2)OCCCCCC)c2ccc(cc2)c2cc(OCCCCCC)cc(c2)OCCCCCC)C2C3CCC2)c2c(c1=O)c(n(c2=O)CC(CCCC)CC)c1ccc(cc1)c1ccc(o1)C=C(C(=O)O)C#N)CC,indoline,,,-
745,17.6,0.75,9.81,"0.22 M Co(II), 0.05 M Co(III), 0.1 M LiClO4, and 0.2 M 4-tert-butylpyridine in acetonitrile",0.2,2.5 mM CDCA,-,TiO2 film (3.5 um thick + 4 um scattering layer),-,15 hours,AM 1.5G 100mW/cm2,-,Jun-Ho Yum and Thomas W. Holcombe and Yongjoo Kim and Kasparas Rakstys and Thomas Moehl and Joel Teuscher and Jared H. Delcamp and Mohammed K. Nazeeruddin and Michael Grätzel,Blue-Coloured Highly Efficient Dye-Sensitized Solar Cells by Implementing the Diketopyrrolopyrrole Chromophore,Scientific Reports,3,10.1038/srep02446,0-0,1,,01/01/2013,Yum_2013,,,CCCCC(Cn1c(c2ccc(s2)c2ccc3c(c2)N(c2ccc(cc2)c2cc(OCCCCCC)cc(c2)OCCCCCC)C2C3CCC2)c2c(c1=O)c(n(c2=O)CC(CCCC)CC)c1ccc(cc1)c1ccc(o1)C=C(C(=O)O)C#N)CC,indoline,,,-
684,16.9,0.65,7.44,"0.6 M 1,3-dimethylimidazolium iodide, 0.03 M I2, 0.05 M LiI, 0.05 M guanidinium thiocyanate and 0.25 M 4-tert-butylpyridine in 15/85 (v/v) mixture of valeronitrile and acetonitrile",0.2,2.5 mM CDCA,-,TiO2 film (3.5 um thick + 4 um scattering layer),-,15 hours,AM 1.5G 100mW/cm2,-,Jun-Ho Yum and Thomas W. Holcombe and Yongjoo Kim and Kasparas Rakstys and Thomas Moehl and Joel Teuscher and Jared H. Delcamp and Mohammed K. Nazeeruddin and Michael Grätzel,Blue-Coloured Highly Efficient Dye-Sensitized Solar Cells by Implementing the Diketopyrrolopyrrole Chromophore,Scientific Reports,3,10.1038/srep02446,0-0,1,,01/01/2013,Yum_2013,,,CCCCC(Cn1c(c2ccc(s2)c2ccc3c(c2)N(c2ccc(cc2)c2cc(OCCCCCC)cc(c2)OCCCCCC)C2C3CCC2)c2c(c1=O)c(n(c2=O)CC(CCCC)CC)c1ccc(cc1)c1ccc(o1)C=C(C(=O)O)C#N)CC,indoline,,,-
716,15.2,0.76,8.23,"0.22 M Co(II), 0.05 M Co(III), 0.1 M LiClO4, and 0.2 M 4-tert-butylpyridine in acetonitrile",0.2,2.5 mM CDCA,-,TiO2 film (3.5 um thick + 4 um scattering layer),-,15 hours,AM 1.5G 100mW/cm2,-,Jun-Ho Yum and Thomas W. Holcombe and Yongjoo Kim and Kasparas Rakstys and Thomas Moehl and Joel Teuscher and Jared H. Delcamp and Mohammed K. Nazeeruddin and Michael Grätzel,Blue-Coloured Highly Efficient Dye-Sensitized Solar Cells by Implementing the Diketopyrrolopyrrole Chromophore,Scientific Reports,3,10.1038/srep02446,0-0,1,,01/01/2013,Yum_2013,,,CCCCC(Cn1c(=O)c2c(c1c1ccc(cc1)c1ccc(o1)C=C(C(=O)O)C#N)c(=O)n(c2c1ccc(s1)c1ccc2c(c1)N(c1ccccc1)C1C2CCC1)CC(CCCC)CC)CC,indoline,,,-
680,16.6,0.68,7.73,"0.6 M 1,3-dimethylimidazolium iodide, 0.03 M I2, 0.05 M LiI, 0.05 M guanidinium thiocyanate and 0.25 M 4-tert-butylpyridine in 15/85 (v/v) mixture of valeronitrile and acetonitrile",0.2,2.5 mM CDCA,-,TiO2 film (3.5 um thick + 4 um scattering layer),-,15 hours,AM 1.5G 100mW/cm2,-,Jun-Ho Yum and Thomas W. Holcombe and Yongjoo Kim and Kasparas Rakstys and Thomas Moehl and Joel Teuscher and Jared H. Delcamp and Mohammed K. Nazeeruddin and Michael Grätzel,Blue-Coloured Highly Efficient Dye-Sensitized Solar Cells by Implementing the Diketopyrrolopyrrole Chromophore,Scientific Reports,3,10.1038/srep02446,0-0,1,,01/01/2013,Yum_2013,,,CCCCC(Cn1c(=O)c2c(c1c1ccc(cc1)c1ccc(o1)C=C(C(=O)O)C#N)c(=O)n(c2c1ccc(s1)c1ccc2c(c1)N(c1ccccc1)C1C2CCC1)CC(CCCC)CC)CC,indoline,,,-
745,17.01,0.71,9.02,"0.1 M lithium iodide (LiI), 0.05 M iodine (I2), 0.6 M 1-propyl-2,3-dimethylimidazolium iodide (DMPII), and 0.5 M tert-butylpyridine (TBP) in an acetonitrile (ACN) and 3-methoxypropionitrile (MPN) solvent mixture (1:1 v/v)",0.16,-,-,TiO2 film (15 um transparent + 5 um scattering layer),137 nmol/cm2,24 hours,"AM 1.5G, 100 mW/cm2",-,Kesavan Stalindurai and Ayyanar Karuppasamy and Jia-De Peng and Kuo-Chuan Ho and Annadurai Tamilselvan and Chennan Ramalingan,Fused heterocycles possessing novel metal-free organic dyes for dye-sensitized solar cells,Tetrahedron,73,10.1016/j.tet.2016.12.019,278--289,3,,01/01/2017,Stalindurai_2017,,,S=C=N[Ru]12(N=C=S)(N3CCC(CC3C3N2CCC(C3)C(=O)[O-])C(=O)O)N2CCC(CC2C2N1CCC(C2)C(=O)[O-])C(=O)O.CCCC[N+](CCCC)(CCCC)CCCC.CCCC[N+](CCCC)(CCCC)CCCC,"N719, Ruthenium",,,-
765,17.2,0.62,8.2,"0.3 M 1,2-dimethyl-3-propylimidazolium iodide (DMPII), 0.1 M LiI, 0.05 M I2 and 0.5 M 4-tert-butyl pyridine in acetonitrile",0.196,-,-,TiO2 film (10 um transparent + 4 um scat­tering layer),-,12 hours,AM 1.5G 100mW/cm2,-,Xing Qian and Huan-Huan Gao and Yi-Zhou Zhu and Lin Lu and Jian-Yu Zheng,Biindole-based double D{\textendash}$\uppi${\textendash}A branched organic dyes for efficient dye-sensitized solar cells,{RSC} Adv.,5,10.1039/c4ra12888e,4368--4375,6,,01/01/2015,Qian_2015,,,S=C=N[Ru]12(N=C=S)(N3CCC(CC3C3N2CCC(C3)C(=O)[O-])C(=O)O)N2CCC(CC2C2N1CCC(C2)C(=O)[O-])C(=O)O.CCCC[N+](CCCC)(CCCC)CCCC.CCCC[N+](CCCC)(CCCC)CCCC,"N719, Ruthenium",,,-
771,16,0.641,7.91,"0.3 M 1,2-dimethyl-3-propylimidazolium iodide (DMPII), 0.1 M LiI, 0.05 M I2, and 0.5 M 4-tert-butylpyridine in CH3CN",0.16,-,-,TiO2 film (12 um transparent + 4 um scat­tering layer),-,12 hours,AM 1.5G 100mW/cm2,-,Xing Qian and Rucai Yan and Yongjie Hang and Yuezhen Lv and Lixin Zheng and Chong Xu and Linxi Hou,"Indeno[1,2-b]indole-based organic dyes with different acceptor groups for dye-sensitized solar cells",Dyes and Pigments,139,10.1016/j.dyepig.2016.12.028,274--282,,,01/01/2017,Qian_2017,,,S=C=N[Ru]12(N=C=S)(N3CCC(CC3C3N2CCC(C3)C(=O)[O-])C(=O)O)N2CCC(CC2C2N1CCC(C2)C(=O)[O-])C(=O)O.CCCC[N+](CCCC)(CCCC)CCCC.CCCC[N+](CCCC)(CCCC)CCCC,"N719, Ruthenium",,,-
744,17.8,0.69,9.12,"0.1 M LiI, 0.6 M 1-propyl-2,3-dimethylimidazolium iodide (DMPII), 0.05 M I2 and 0.5 M tert-butylpyridine (TBP) in a solvent mixture of acetonitrile(ACN)-3-methoxypropionitrile (MPN) with a volume ratio of 1 : 1",0.16,-,-,TiO2 film (12 um + 4 um scattering layer),-,24 hours,AM 1.5 100mW/cm2,-,Abhishek Baheti and K. R. Justin Thomas and Chuan-Pei Lee and Chun-Ting Li and Kuo-Chuan Ho,Organic dyes containing fluoren-9-ylidene chromophores for efficient dye-sensitized solar cells,Journal of Materials Chemistry A,2,10.1039/c3ta15456d,5766,16,,01/01/2014,Baheti_2014,,,S=C=N[Ru]12(N=C=S)(N3CCC(CC3C3N2CCC(C3)C(=O)[O-])C(=O)O)N2CCC(CC2C2N1CCC(C2)C(=O)[O-])C(=O)O.CCCC[N+](CCCC)(CCCC)CCCC.CCCC[N+](CCCC)(CCCC)CCCC,"N719, Ruthenium",,,-
745,17.01,0.71,9.02,"0.1 M LiI, 0.05 M I2, 0.6 M DMPII, 0.5 M TBP in ACN and MPN solvent mixture (1:1 v/v)",0.16,-,-,TiO2 film (13 um transparent + 5 um scattering layer),-,-,"AM 1.5G, 100 mW/cm2",-,Kesavan Stalindurai and Ayyanar Karuppasamy and Jia-De Peng and Kuo-Chuan Ho and Chennan Ramalingan,Azafluorene Ornamented Thiazine Based Novel Fused Heterocyclic Organic Dyes for Competent Molecular Photovoltaics,Electrochimica Acta,246,10.1016/j.electacta.2017.06.151,1052--1064,,,01/01/2017,Stalindurai_2017,,,S=C=N[Ru]12(N=C=S)(N3CCC(CC3C3N2CCC(C3)C(=O)[O-])C(=O)O)N2CCC(CC2C2N1CCC(C2)C(=O)[O-])C(=O)O.CCCC[N+](CCCC)(CCCC)CCCC.CCCC[N+](CCCC)(CCCC)CCCC,"N719, Ruthenium",,,-
750,17.53,0.427,6.6,"0.05 M I2, 0.1 M LiI, 0.5 M 4-tert-butyl pyridine (TBP) in 3-methoxypropionitrile",0.64,-,-,TiO2 film 10 um thick,-,-,"AM 1.5G, 85mW/cm2",-,Gachumale Saritha and Ramalinga Viswanathan Mangalaraja and Sambandam Anandan,High-efficiency dye-sensitized solar cells fabricated using D-D-$\uppi$-A (donor-donor/$\uppi$-spacer-acceptor) architecture,Solar Energy,146,10.1016/j.solener.2017.02.046,150--160,,,01/01/2017,Saritha_2017,,,S=C=N[Ru]12(N=C=S)(N3CCC(CC3C3N2CCC(C3)C(=O)[O-])C(=O)O)N2CCC(CC2C2N1CCC(C2)C(=O)[O-])C(=O)O.CCCC[N+](CCCC)(CCCC)CCCC.CCCC[N+](CCCC)(CCCC)CCCC,"N719, Ruthenium",,,-
768,16,0.695,8.52,"0.3 M DMPII, 0.1 M LiI, 0.05 M I2 and 0.5 M 4-tert-butylpyridine in acetonitrile",0.16,3 mM CDCA,-,TiO2 film (12 um thick + 4 um scattering layer),-,12 hours,AM 1.5G 100mW/cm2,Dye bath EtOH,Rucai Yan and Xing Qian and Yiqing Jiang and Yiming He and Yongjie Hang and Linxi Hou,"Ethynylene-linked planar rigid organic dyes based on indeno[1,2- b ]indole for efficient dye-sensitized solar cells",Dyes and Pigments,141,10.1016/j.dyepig.2017.02.011,93--102,,,01/01/2017,Yan_2017,,,S=C=N[Ru]12(N=C=S)(N3CCC(CC3C3N2CCC(C3)C(=O)[O-])C(=O)O)N2CCC(CC2C2N1CCC(C2)C(=O)[O-])C(=O)O.CCCC[N+](CCCC)(CCCC)CCCC.CCCC[N+](CCCC)(CCCC)CCCC,"N719, Ruthenium",,,-
772,15.8,0.664,8.1,"0.3 M 1,2-dimethyl-3-propylimidazolium iodide (DMPII), 0.1 M LiI, 0.05 M I2, and 0.5 M 4-tert-butylpyridine in acetonitrile (ACN)",0.16,-,-,TiO2 film (12 um thick + 4 um scattering layer),58.5 nmol/cm2,12 hours,AM 1.5G 100mW/cm2,Dye bath EtOH,Xing Qian and Xiaolin Lan and Rucai Yan and Yiming He and Jiazheng Huang and Linxi Hou,T-shaped (D) 2 {\textendash}A{\textendash}$\uppi${\textendash}A type sensitizers incorporating indoloquinoxaline and triphenylamine for organic dye-sensitized solar cells,Electrochimica Acta,232,10.1016/j.electacta.2017.02.166,377--386,,,01/01/2017,Qian_2017,,,S=C=N[Ru]12(N=C=S)(N3CCC(CC3C3N2CCC(C3)C(=O)[O-])C(=O)O)N2CCC(CC2C2N1CCC(C2)C(=O)[O-])C(=O)O.CCCC[N+](CCCC)(CCCC)CCCC.CCCC[N+](CCCC)(CCCC)CCCC,"N719, Ruthenium",,,-
700,17.13,0.66,7.98,"0.6 M 1-methyl-3-propylimidazolium iodide (PMII), 0.1 M guanidiniumthiocyanate, 0.07 M I2, 0.05 M LiI, and 0.5 M tert-butylpyridine in acetonitrile/valeronitrile (85:15)",0.16,-,-,TiO2 film (12 um thick + 4 um scattering layer),-,16 hours,AM 1.5G 100mW/cm2,-,Liang-Wei Ma and Zu-Sheng Huang and Sheng Wang and Herbert Meier and Derong Cao,Impact of $\uppi$-conjugation configurations on the photovoltaic performance of the quinoxaline-based organic dyes,Dyes and Pigments,145,10.1016/j.dyepig.2017.05.054,126--135,,,01/01/2017,Ma_2017,,,S=C=N[Ru]12(N=C=S)(N3CCC(CC3C3N2CCC(C3)C(=O)[O-])C(=O)O)N2CCC(CC2C2N1CCC(C2)C(=O)[O-])C(=O)O.CCCC[N+](CCCC)(CCCC)CCCC.CCCC[N+](CCCC)(CCCC)CCCC,"N719, Ruthenium",,,-
610,6.7,0.68,2.77,AN-50,0.16,-,-,TiO2 film (10 um transparent + 4 um scattering layer),-,20 hours,AM 1.5G 100mW/cm2,-,Kamal Prakash and Shweta Manchanda and Vediappan Sudhakar and Nidhi Sharma and Muniappan Sankar and Kothandam Krishnamoorthy,Facile synthesis of  $\upbeta$ -functionalized {\textquotedblleft}push-pull{\textquotedblright} Zn({II}) porphyrins for {DSSC} applications,Dyes and Pigments,147,10.1016/j.dyepig.2017.07.053,56--66,,,01/01/2017,Prakash_2017,,,S=C=N[Ru]12(N=C=S)(N3CCC(CC3C3N2CCC(C3)C(=O)[O-])C(=O)O)N2CCC(CC2C2N1CCC(C2)C(=O)[O-])C(=O)O.CCCC[N+](CCCC)(CCCC)CCCC.CCCC[N+](CCCC)(CCCC)CCCC,"N719, Ruthenium",,,-
720,14.89,0.732,7.85,"0.6 M 1,2-dimethyl-3-propylimidazolium iodide (DMPII), 0.05 M I2, 0.1 M LiI and 0.5 M t-butylpyridine (tBP) in acetonitrile",-,-,-,TiO2 film (10 um transparent + 5 um scattering layer),-,20 hours,AM 1.5G 100mW/cm2,-,Ryuji Kaneko and Guohua Wu and Kosuke Sugawa and Joe Otsuki and Ashraful Islam and Liyuan Han and Idriss Bedja and Ravindra Kumar Gupta,"Cyclometalated ruthenium complexes with 6-(ortho-methoxyphenyl)-2,2$\prime$-bipyridine as panchromatic dyes for dye-sensitized solar cells",Journal of Organometallic Chemistry,833,10.1016/j.jorganchem.2017.01.025,61--70,,,01/01/2017,Kaneko_2017,,,S=C=N[Ru]12(N=C=S)(N3CCC(CC3C3N2CCC(C3)C(=O)[O-])C(=O)O)N2CCC(CC2C2N1CCC(C2)C(=O)[O-])C(=O)O.CCCC[N+](CCCC)(CCCC)CCCC.CCCC[N+](CCCC)(CCCC)CCCC,"N719, Ruthenium",,,-
710,19,0.71,9.6,"0.6 M 1,2-dimethyl-3-propylimidazolium iodide, 0.05 M iodine, 0.1 M lithium iodide, and 0.5 M 4-tert-butylpyridine (TBP) in acetonitrile",0.25,-,-,TiO2 film (25 um transparent + 6 um scattering layer),-,22 hours,AM 1.5G 100mW/cm2,-,Takashi Funaki and Hiromi Otsuka and Nobuko Onozawa-Komatsuzaki and Kazuyuki Kasuga and Kazuhiro Sayama and Hideki Sugihara,New class of {NCS}-free cyclometalated ruthenium({II}) complexes with 6-phenylpyridine-2-carboxylate for use as near-infrared sensitizers in dye-sensitized solar cells,Inorganic Chemistry Communications,46,10.1016/j.inoche.2014.05.022,137--139,,,01/01/2014,Funaki_2014,,,S=C=N[Ru]12(N=C=S)(N3CCC(CC3C3N2CCC(C3)C(=O)[O-])C(=O)O)N2CCC(CC2C2N1CCC(C2)C(=O)[O-])C(=O)O.CCCC[N+](CCCC)(CCCC)CCCC.CCCC[N+](CCCC)(CCCC)CCCC,"N719, Ruthenium",,,-
750,18.79,0.7,9.8,"0.6 M DMPII, 0.05 M I2, 0.5 M TBP, and 0.1 M LiI in acetonitrile",0.18,10 mM CDCA,-,TiO2 film (10 um transparent + 4 um scattering layer),376 nmol/cm2,-,AM 1.5G 100mW/cm2,-,Jeum-Jong Kim and Hyunbong Choi and Sanghyun Paek and Chulwoo Kim and Kimin Lim and Myung-Jong Ju and Hong Seok Kang and Moon-Sung Kang and Jaejung Ko,A New Class of Cyclometalated Ruthenium Sensitizers of the Type {\^{C}}N{\^}N for Efficient Dye-Sensitized Solar Cells,Inorganic Chemistry,50,10.1021/ic200872a,11340--11347,22,,01/01/2011,Kim_2011,,,S=C=N[Ru]12(N=C=S)(N3CCC(CC3C3N2CCC(C3)C(=O)[O-])C(=O)O)N2CCC(CC2C2N1CCC(C2)C(=O)[O-])C(=O)O.CCCC[N+](CCCC)(CCCC)CCCC.CCCC[N+](CCCC)(CCCC)CCCC,"N719, Ruthenium",,,-
583,9.29,0.53,2.87,polyethyleneoxide/TiO2/I-/I3-,0.16,-,-,TiO2 film (15 um thick),-,15-20 hours,AM 1.5G 100mW/cm2,solid state electrolyte,Christiana A. Mitsopoulou and Irene Veroni and Athanassios I. Philippopoulos and Polycarpos Falaras,"Synthesis, characterization and sensitization properties of two novel mono and bis carboxyl-dipyrido-phenazine ruthenium({II}) charge transfer complexes",Journal of Photochemistry and Photobiology A: Chemistry,191,10.1016/j.jphotochem.2007.03.024,6--12,1,,01/01/2007,Mitsopoulou_2007,,,S=C=N[Ru]12(N=C=S)(N3CCC(CC3C3N2CCC(C3)C(=O)[O-])C(=O)O)N2CCC(CC2C2N1CCC(C2)C(=O)[O-])C(=O)O.CCCC[N+](CCCC)(CCCC)CCCC.CCCC[N+](CCCC)(CCCC)CCCC,"N719, Ruthenium",,,-
736,17.06,0.74,9.29,"1 M 1,3-dimethyl-imidazolium iodide (DMII), 100 mM LiI, 60 mM I2, 0.5 M TBP and 0.1 M Guanidinium thiocyanate (GuNCS) in a solvent mixture of acetonitrile and valeronitrile (85:15, v/v)",0.25,-,-,TiO2 film (20 um thick),240 nmol/cm2,12 hours,AM 1.5G 100mW/cm2,-,Wang-Chao Chen and Fan-Tai Kong and Rahim Ghadari and Zhao-Qian Li and Fu-Ling Guo and Xue-Peng Liu and Yang Huang and Ting Yu and Tasawar Hayat and Song-Yuan Dai,Unravelling the structural-electronic impact of arylamine electron-donating antennas on the performances of efficient ruthenium sensitizers for dye-sensitized solar cells,Journal of Power Sources,346,10.1016/j.jpowsour.2017.02.026,71--79,,,01/01/2017,Chen_2017,,,S=C=N[Ru]12(N=C=S)(N3CCC(CC3C3N2CCC(C3)C(=O)[O-])C(=O)O)N2CCC(CC2C2N1CCC(C2)C(=O)[O-])C(=O)O.CCCC[N+](CCCC)(CCCC)CCCC.CCCC[N+](CCCC)(CCCC)CCCC,"N719, Ruthenium",,,-
751,16.89,0.74,9.38,"1 M 1,3-dimethyl-imidazolium iodide (DMII), 100 mM LiI, 60 mM I2, 0.5 M TBP and 0.1 M Guanidinium thiocyanate (GuNCS) in a solvent mixture of acetonitrile and valeronitrile (85:15, v/v)",0.25,150 uM 1-decylphosphonic acid,-,TiO2 film (20 um thick),-,12 hours,AM 1.5G 100mW/cm2,-,Wang-Chao Chen and Fan-Tai Kong and Rahim Ghadari and Zhao-Qian Li and Fu-Ling Guo and Xue-Peng Liu and Yang Huang and Ting Yu and Tasawar Hayat and Song-Yuan Dai,Unravelling the structural-electronic impact of arylamine electron-donating antennas on the performances of efficient ruthenium sensitizers for dye-sensitized solar cells,Journal of Power Sources,346,10.1016/j.jpowsour.2017.02.026,71--79,,,01/01/2017,Chen_2017,,,S=C=N[Ru]12(N=C=S)(N3CCC(CC3C3N2CCC(C3)C(=O)[O-])C(=O)O)N2CCC(CC2C2N1CCC(C2)C(=O)[O-])C(=O)O.CCCC[N+](CCCC)(CCCC)CCCC.CCCC[N+](CCCC)(CCCC)CCCC,"N719, Ruthenium",,,-
730,13.9,0.727,7.42,"0.6 M BMII, 0.05 M I2, 0.1 M LiI, and 0.5 M TBP in acetonitrile",0.24,-,-,TiO2 film,-,48 hours,"AM 1.5G, 100 mW/cm2",Platinum electrode,Iftikhar Ali Sahito and Kyung Chul Sun and Woosung Lee and Jae Pil Kim and Sung Hoon Jeong,Graphene nanosheets as counter electrode with phenoxazine dye for efficient dye sensitized solar cell,Organic Electronics,44,10.1016/j.orgel.2017.01.035,32--41,,,01/01/2017,Sahito_2017,,,S=C=N[Ru]12(N=C=S)(N3CCC(CC3C3N2CCC(C3)C(=O)[O-])C(=O)O)N2CCC(CC2C2N1CCC(C2)C(=O)[O-])C(=O)O.CCCC[N+](CCCC)(CCCC)CCCC.CCCC[N+](CCCC)(CCCC)CCCC,"N719, Ruthenium",,,-
618,2.6,0.6,1.12,0.05 M I2/0.1 M LiI/0.5 M 4-tert-butylpyridine in 2-methoxypropionitrile solution,-,-,-,TiO2 film,1.35  nmol/cm2,-,AM 1.5 85mW/cm2,-,Manoharan Subbaiah and Ramkumar Sekar and Elumalai Palani and Anandan Sambandam,One-pot synthesis of metal free organic dyes containing different acceptor moieties for fabrication of dye-sensitized solar cells,Tetrahedron Letters,54,10.1016/j.tetlet.2013.04.012,3132--3136,24,,01/01/2013,Subbaiah_2013,,,CCN(c1ccc(cc1)/C=C/C(=O)O)CC,diethylamine,469,543,ethanol
762,17.4,0.6,7.95,"0.3 M DMPII, 0.1 M LiI, 0.05 M I2 and 0.5 M 4-tert-butylpyridine in acetonitrile",0.196,-,-,TiO2 film (10 um transparent + 4 um scattering layer),-,12 hours,"AM 1.5G, 100 mW/cm2",-,Feng Li and Yi-Zhou Zhu and Shao-Chun Zhang and Huan-Huan Gao and Bin Pan and Jian-Yu Zheng,"Pyrrolo[3,2,1-kl]phenothiazine-based D-$\uppi$-A type organic dyes for efficient dye-sensitized solar cells",Dyes and Pigments,139,10.1016/j.dyepig.2016.12.025,292--299,,,01/01/2017,Li_2017,,,S=C=N[Ru]12(N=C=S)(N3CCC(CC3C3N2CCC(C3)C(=O)[O-])C(=O)O)N2CCC(CC2C2N1CCC(C2)C(=O)[O-])C(=O)O.CCCC[N+](CCCC)(CCCC)CCCC.CCCC[N+](CCCC)(CCCC)CCCC,"N719, Ruthenium",,,-
730,14.66,0.7,7.49,"0.5 M lithium iodide (LiI), 0.05 M I2, and 0.5 M 4-tert-butylpyridine (TBP) in solvent of THF/C2H5OH(1:4)",0.196,-,-,TiO2 film,-,-,"AM 1.5G, 100mW/cm2",-,Zhaoxia Liu and Keke Duan and Huan Guo and Yanghua Deng and Hongli Huang and Xuanying Yi and Huajie Chen and Songting Tan,The enhancement of photovoltaic properties of the {DSSCs} based on D{\textendash}A{\textendash}$\uppi${\textendash}A organic dyes via tuning auxiliary acceptor,Dyes and Pigments,140,10.1016/j.dyepig.2017.01.026,312--319,,,01/01/2017,Liu_2017,,,S=C=N[Ru]12(N=C=S)(N3CCC(CC3C3N2CCC(C3)C(=O)[O-])C(=O)O)N2CCC(CC2C2N1CCC(C2)C(=O)[O-])C(=O)O.CCCC[N+](CCCC)(CCCC)CCCC.CCCC[N+](CCCC)(CCCC)CCCC,"N719, Ruthenium",,,-
740,15.53,0.68,7.76,"0.5 M LiI, 0.05 M I2, 0.6 M PMII, 0.5 M TBP and 0.1 M GuSCN in acetonitrile",0.16,-,-,TiO2 film (12 um thick + 6 um scattering layer),-,24 hours,"AM 1.5G, 100mW/cm2",-,Mulu Berhe Desta and Sumit Chaurasia and Jiann T. Lin,Reversed Y-shape di-anchoring sensitizers for dye sensitized solar cells based on benzimidazole core,Dyes and Pigments,140,10.1016/j.dyepig.2017.01.068,441--451,,,01/01/2017,Berhe_Desta_2017,,,S=C=N[Ru]12(N=C=S)(N3CCC(CC3C3N2CCC(C3)C(=O)[O-])C(=O)O)N2CCC(CC2C2N1CCC(C2)C(=O)[O-])C(=O)O.CCCC[N+](CCCC)(CCCC)CCCC.CCCC[N+](CCCC)(CCCC)CCCC,"N719, Ruthenium",,,-
695,17.02,0.6165,7.29,Iodolyte HL-30,0.18,20 mM DCA,-,TiO2 film (8-12 um thick + 5 um scattering layer),-,20 hours,"AM 1.5G, 100mW/cm2",-,Dalia Elsherbiny and Erol Yildirim and Farag El-Essawy and Ahmed Abdel-Megied and Ahmed El-Shafei,Structure-property relationships: Influence of number of anchoring groups in triphenylamine-carbazole motifs on light harvesting and photovoltaic performance for dye-sensitized solar cells,Dyes and Pigments,147,10.1016/j.dyepig.2017.08.022,491--504,,,01/01/2017,Elsherbiny_2017,,,S=C=N[Ru]12(N=C=S)(N3CCC(CC3C3N2CCC(C3)C(=O)[O-])C(=O)O)N2CCC(CC2C2N1CCC(C2)C(=O)[O-])C(=O)O.CCCC[N+](CCCC)(CCCC)CCCC.CCCC[N+](CCCC)(CCCC)CCCC,"N719, Ruthenium",,,-
810,16.29,0.71,9.41,iodide/triiodide,-,-,-,TiO2 film,-,-,AM 1.5G 100mW/cm2,-,Govardhana Babu Bodedla and K. R. Justin Thomas and Miao-Syuan Fan and Kuo-Chuan Ho,Bi-anchoring Organic Dyes that Contain Benzimidazole Branches for Dye-Sensitized Solar Cells: Effects of $\uppi${\hspace{0.25em}}Spacer and Peripheral Donor Groups,Chemistry - An Asian Journal,11,10.1002/asia.201600766,2564--2577,18,,01/01/2016,Bodedla_2016,,,S=C=N[Ru]12(N=C=S)(N3CCC(CC3C3N2CCC(C3)C(=O)[O-])C(=O)O)N2CCC(CC2C2N1CCC(C2)C(=O)[O-])C(=O)O.CCCC[N+](CCCC)(CCCC)CCCC.CCCC[N+](CCCC)(CCCC)CCCC,"N719, Ruthenium",,,-
750,15.58,0.692,8.09,Iodolyte AN-50,0.2,-,-,TiO2 film (12 um thick),-,12 hours,AM 1.5G 100mW/cm2,-,Sara S.M. Fernandes and M. Cid{\'{a}}lia R. Castro and I. Mesquita and L. Andrade and A. Mendes and M. Manuela M. Raposo,"Synthesis and characterization of novel thieno[3,2-b]thiophene based metal-free organic dyes with different heteroaromatic donor moieties as sensitizers for dye-sensitized solar cells",Dyes and Pigments,136,10.1016/j.dyepig.2016.08.020,46--53,,,01/01/2017,Fernandes_2017,,,S=C=N[Ru]12(N=C=S)(N3CCC(CC3C3N2CCC(C3)C(=O)[O-])C(=O)O)N2CCC(CC2C2N1CCC(C2)C(=O)[O-])C(=O)O.CCCC[N+](CCCC)(CCCC)CCCC.CCCC[N+](CCCC)(CCCC)CCCC,"N719, Ruthenium",,,-
692,11.39,0.58,4.57,Iodolyte Z-50,1,-,-,TiO2 film,-,16 hours,AM 1.5G 100mW/cm2,ACN/tert-buthanol,Alberto Fattori and Roberta Majer and Andrea Mazzanti and Maria Francesca Ottaviani and Alberto Modelli and Fabio Mantellini and Stefania Santeusanio,"N -heterocyclic linkers from 1,2-diaza-1,3-dienes for dye-sensitized solar cells: {DFT} calculations, synthesis and photovoltaic performance",Dyes and Pigments,145,10.1016/j.dyepig.2017.05.058,246--255,,,01/01/2017,Fattori_2017,,,S=C=N[Ru]12(N=C=S)(N3CCC(CC3C3N2CCC(C3)C(=O)[O-])C(=O)O)N2CCC(CC2C2N1CCC(C2)C(=O)[O-])C(=O)O.CCCC[N+](CCCC)(CCCC)CCCC.CCCC[N+](CCCC)(CCCC)CCCC,"N719, Ruthenium",,,-
707,14.4,0.69,7.1,"1.0 M 1,3-dimethylimidazolium iodide, 0.03 M I2, 0.05 M LiI, 0.10 M guanidinium thiocyanate, and 0.50 M 4-tert-butylpyridine in acetonitrile/valeronitrile, 85:15",-,CDCA,-,TiO2 film (10 um thick + 4 um scattering layer),-,20 hours,AM 1.5G 100mW/cm2,-,Valentina Leandri and Riccardo Ruffo and Vanira Trifiletti and Alessandro Abbotto,Asymmetric Tribranched Dyes: An Intramolecular Cosensitization Approach for Dye-Sensitized Solar Cells,European Journal of Organic Chemistry,2013,10.1002/ejoc.201300962,6793--6801,30,,01/01/2013,Leandri_2013,,,S=C=N[Ru]12(N=C=S)(N3CCC(CC3C3N2CCC(C3)C(=O)[O-])C(=O)O)N2CCC(CC2C2N1CCC(C2)C(=O)[O-])C(=O)O.CCCC[N+](CCCC)(CCCC)CCCC.CCCC[N+](CCCC)(CCCC)CCCC,"N719, Ruthenium",,,-
606,14.74,0.716,6.4,"0.6 M dimethylpropyl-imidazolium iodide (DMPII), 0.05 M I2, 0.5 M TBP and 0.1 M LiI in acetonitrile",0.25,-,-,TiO2 film 20 um thick,-,20 hours,"AM 1.5G, 100mW/cm2",-,K.S.V. Gupta and Thogiti Suresh and Surya Prakash Singh and Ashraful Islam and Liyuan Han and Malapaka Chandrasekharam,Carbazole based A-$\uppi$-D-$\uppi$-A dyes with double electron acceptor for dye-sensitized solar cell,Organic Electronics,15,10.1016/j.orgel.2013.11.020,266--275,1,,01/01/2014,Gupta_2014,,,S=C=N[Ru]12(N=C=S)(N3CCC(CC3C3N2CCC(C3)C(=O)[O-])C(=O)O)N2CCC(CC2C2N1CCC(C2)C(=O)[O-])C(=O)O.CCCC[N+](CCCC)(CCCC)CCCC.CCCC[N+](CCCC)(CCCC)CCCC,"N719, Ruthenium",,,-
650,14.33,0.7,6.52,"0.6 M dimethylpropylimidazolium iodide, 0.05 M I2, 0.1 M LiI, and 0.05 M 4-tert-butylpyridine in acetonitrile",0.2304,-,-,TiO2 film (8 uM thick + 5 uM scattering layer),132 nmol/cm2,4 hours,AM 1.5G  100 mW/cm2,-,Chuanjiang Qin and Youhei Numata and Shufang Zhang and Ashraful Islam and Xudong Yang and Keitaro Sodeyama and Yoshitaka Tateyama and Liyuan Han,A Near-Infraredcis-Configured Squaraine Co-Sensitizer for High-Efficiency Dye-Sensitized Solar Cells,Advanced Functional Materials,23,10.1002/adfm.201203384,3782--3789,30,,01/01/2013,Qin_2013,,,S=C=N[Ru]12(N=C=S)(N3C=C[C@H](C=C3C3=C[C@@H](C=CN23)C(=O)O)C(=O)O)N2C=C[C@H](C=C2C2=C[C@@H](C=CN12)C(=O)O)C(=O)O,"N3, Ruthenium",,,-
700,14.48,0.7,7.1,"0.6 M 1-butyl-3-methylimidazolium iodide (BMII), 0.05 M LiI, 0.03 M I2, 0.5 M 4-tert-butylpyridine, and 0.1 M guanidinium thiocyanate in a mixture of acetonitrile−valeronitrile (85:15, v/v)",0.125,-,-,TiO2 film (12 um thick + 4 um scattering layer),-,24 hours,AM 1.5G 100mW/cm2,-,Jia-Yi Su and Chun-Yuan Lo and Chih-Hung Tsai and Chih-Han Chen and Shu-Hua Chou and Shih-Hung Liu and Pi-Tai Chou and Ken-Tsung Wong,"Indolo[2,3-b]carbazole Synthesized from a Double-Intramolecular Buchwald{\textendash}Hartwig Reaction: Its Application for a Dianchor {DSSC} Organic Dye",Organic Letters,16,10.1021/ol500663b,3176--3179,12,,01/01/2014,Su_2014,,,S=C=N[Ru]12(N=C=S)(N3CCC(CC3C3N2CCC(C3)C(=O)[O-])C(=O)O)N2CCC(CC2C2N1CCC(C2)C(=O)[O-])C(=O)O.CCCC[N+](CCCC)(CCCC)CCCC.CCCC[N+](CCCC)(CCCC)CCCC,"N719, Ruthenium",,,-
710,16.7,0.73,8.64,"0.6 M DMPII, 0.5 M LiI, 0.05 M I2, 0. 5 M TBP in acetonitrile",0.16,-,-,TiO2 film (12 um thick + 2 um scattering layer),-,-,AM 1.5G 100mW/cm2,-,Kang Deuk Seo and Ban Seok You and In Tack Choi and Myung Jong Ju and Mi You and Hong Seok Kang and Hwan Kyu Kim,Dual-channel anchorable organic dyes with well-defined structures for highly efficient dye-sensitized solar cells,Journal of Materials Chemistry A,1,10.1039/c3ta11832k,9947,34,,01/01/2013,Seo_2013,,,S=C=N[Ru]12(N=C=S)(N3CCC(CC3C3N2CCC(C3)C(=O)[O-])C(=O)O)N2CCC(CC2C2N1CCC(C2)C(=O)[O-])C(=O)O.CCCC[N+](CCCC)(CCCC)CCCC.CCCC[N+](CCCC)(CCCC)CCCC,"N719, Ruthenium",,,-
744,17.8,0.69,9.12,"0.1 M LiI, 0.6 M 1-propyl-2,3-dimethylimidazolium iodide (DMPII), 0.05 M I2 and 0.5 M tert-butylpyridine (TBP) in a mixture of acetonitrile(ACN)/3-methoxypropionitrile (MPN) with a volume ratio of 1:1",0.16,-,-,TiO2 film (12 um thick + 4 um scattering layer),-,24 hours,AM 1.5G 100mW/cm2,-,Abhishek Baheti and K.R. Justin Thomas and Chuan-Pei Lee and Kuo-Chuan Ho,"Synthesis and characterization of dianchoring organic dyes containing 2,7-diaminofluorene donors as efficient sensitizers for dye-sensitized solar cells",Organic Electronics,14,10.1016/j.orgel.2013.09.038,3267--3276,12,,01/01/2013,Baheti_2013,,,S=C=N[Ru]12(N=C=S)(N3CCC(CC3C3N2CCC(C3)C(=O)[O-])C(=O)O)N2CCC(CC2C2N1CCC(C2)C(=O)[O-])C(=O)O.CCCC[N+](CCCC)(CCCC)CCCC.CCCC[N+](CCCC)(CCCC)CCCC,"N719, Ruthenium",,,-
820,10.7,0.86,7.57,"0.6 M 1-propyl-2,3-dimethylimidazolium iodide (DMPII), 0.1 M lithium iodide, 0.05 M iodine, and 0.5 M 4-tert-butylpyridine (TBP) in 3-methoxypropionitrile (MPN)",0.25,-,-,TiO2 film (7 um thick),-,-,AM 1.5G 100mW/cm2,-,Chien-Hsin Yang and Yu-Kuang Sun and Yao-Yuan Chuang and Tzong-Liu Wang and Yeong-Tarng Shieh and Wen-Janq Chen,Electrochemical impedance parameters elucidate performance of carbazole{\textendash}triphenylamine{\textendash}ethylenedioxythiophene-based molecules in dye-sensitized solar cells,Electrochimica Acta,69,10.1016/j.electacta.2012.02.100,256--267,,,01/01/2012,Yang_2012,,,S=C=N[Ru]12(N=C=S)(N3C=C[C@H](C=C3C3=C[C@@H](C=CN23)C(=O)O)C(=O)O)N2C=C[C@H](C=C2C2=C[C@@H](C=CN12)C(=O)O)C(=O)O,"N3, Ruthenium",,,-
810,11.21,0.83,7.56,"0.6 M 1-propyl-2,3-dimethylimidazolium iodide (DMPII), 0.1 M lithium iodide, 0.05 M iodine, and 0.5 M 4-tert-butylpyridine (TBP) in 3-methoxypropionitrile (MPN)",0.25,-,-,TiO2 film (7 um thick),-,-,AM 1.5G 100mW/cm2,-,Pei-Yu Chang and Po-Hsin Wang and Wen-Churng Lin and Chien-Hsin Yang,Dual donor{\textendash}$\uppi${\textendash}acceptor type organic dyes for efficient dye-sensitized solar cells,New J. Chem.,40,10.1039/c6nj02720b,9725--9738,11,,01/01/2016,Chang_2016,,,S=C=N[Ru]12(N=C=S)(N3C=C[C@H](C=C3C3=C[C@@H](C=CN23)C(=O)O)C(=O)O)N2C=C[C@H](C=C2C2=C[C@@H](C=CN12)C(=O)O)C(=O)O,"N3, Ruthenium",,,-
730,14.8,0.7,7.5,"3-propyl-1-methyl-imidazolium iodide (PMII, 0.7 M), lithium iodide (LiI,0.2 M), iodine (I2, 0.05 M), and t-butylpyridine (TBP, 0.5 M) in acetonitrile/valeronitrile (85:15)",-,-,-,TiO2 film,-,3 hours,AM 1.5G 100mW/cm2,-,Yong Hui Lee and Hyeong Jin Yun and Sok Kyun Choi and Yu Seok Yang and Taiho Park and Kwang-Soon Ahn and Thogiti Suresh and Jae Hong Kim,Triphenylamine-based tri-anchoring organic dye with enhanced electron lifetime and long-term stability for dye sensitized solar cells,Synthetic Metals,217,10.1016/j.synthmet.2016.04.009,248--255,,,01/01/2016,Lee_2016,,,S=C=N[Ru]12(N=C=S)(N3C=C[C@H](C=C3C3=C[C@@H](C=CN23)C(=O)O)C(=O)O)N2C=C[C@H](C=C2C2=C[C@@H](C=CN12)C(=O)O)C(=O)O,"N3, Ruthenium",,,-
610,16.5,0.71,7,"0.5 M LiI, 0.05 M I2 in methoxypropionitrile",-,-,-,TiO2 film 7 um thick,-,-,AM 1.5G,-,Daniel Heredia and Jose Natera and Miguel Gervaldo and Luis Otero and Fernando Fungo and Chi-Yen Lin and Ken-Tsung Wong,Spirobifluorene-Bridged Donor/Acceptor Dye for Organic Dye-Sensitized Solar Cells,Organic Letters,12,10.1021/ol902314z,12--15,1,,01/01/2010,Heredia_2010,,,S=C=N[Ru]12(N=C=S)(N3C=C[C@H](C=C3C3=C[C@@H](C=CN23)C(=O)O)C(=O)O)N2C=C[C@H](C=C2C2=C[C@@H](C=CN12)C(=O)O)C(=O)O,"N3, Ruthenium",,,-
760,15.27,0.65,7.49,"0.05 M I2, 0.5 M LiI, 0.5 M tert-butylpyridine in acetonitrile",0.25,-,-,TiO2 film (12 um thick + 6 um scattering layer),-,12 hours,AM 1.5G 100mW/cm2,-,Yung-Sheng Yen and Jen-Shyang Ni and Tse-Yen Lin and Wei-I Hung and Jiann T. Lin and Ming-Chang P. Yeh,Imidazole-Based Sensitizers Containing Double Anchors for Dye-Sensitized Solar Cells,European Journal of Organic Chemistry,2015,10.1002/ejoc.201501131,7367--7377,33,,01/01/2015,Yen_2015,,,S=C=N[Ru]12(N=C=S)(N3CCC(CC3C3N2CCC(C3)C(=O)[O-])C(=O)O)N2CCC(CC2C2N1CCC(C2)C(=O)[O-])C(=O)O.CCCC[N+](CCCC)(CCCC)CCCC.CCCC[N+](CCCC)(CCCC)CCCC,"N719, Ruthenium",,,-
720,17.86,0.65,8.28,"0.1 M lithium iodide (LiI), 0.05 M iodine (I2), 0.6 M 1,2-dimethyl-3-propylimidazolium iodide (DMPII), and 0.1 M guanidine thiocyanate (GuSCN) in acetonitrile (ACN)",0.16,-,-,TiO2 film (15 um thick + 5 um scattering layer),-,16 hours,AM 1.5G 100mW/cm2,-,Ryan Yeh-Yung Lin and Feng-Ling Wu and Chia-Hao Chang and Hsien-Hsin Chou and Tzu-Man Chuang and Te-Chun Chu and Chih-Yu Hsu and Ping-Wei Chen and Kuo-Chuan Ho and Yih-Hsing Lo and Jiann T. Lin,Y-shaped metal-free D{\textendash}$\uppi${\textendash}(A)2 sensitizers for high-performance dye-sensitized solar cells,Journal of Materials Chemistry A,2,10.1039/c3ta14404f,3092,9,,01/01/2014,Yeh_Yung_Lin_2014,,,S=C=N[Ru]12(N=C=S)(N3CCC(CC3C3N2CCC(C3)C(=O)[O-])C(=O)O)N2CCC(CC2C2N1CCC(C2)C(=O)[O-])C(=O)O.CCCC[N+](CCCC)(CCCC)CCCC.CCCC[N+](CCCC)(CCCC)CCCC,"N719, Ruthenium",,,-
740,15.08,0.67,7.48,"0.6 M 1-butyl-3-methylimidazolium iodide (BMII), 0.05 M LiI, 0.03 M I2, 0.5 M 4-tert-butylpyridine, and 0.1 M guanidinium thiocyanate in acetonitrile–valeronitrile (85:15, v/v)",0.125,-,-,TiO2 film (12 um thick + 4 um scattering layer),-,24 hours,AM 1.5G 100mW/cm2,-,Chun-Yuan Lo and Dhirendra Kumar and Shu-Hua Chou and Chih-Han Chen and Chih-Hung Tsai and Shih-Hung Liu and Pi-Tai Chou and Ken-Tsung Wong,Highly Twisted Dianchoring D-$\uppi${\textendash}A Sensitizers for Efficient Dye-Sensitized Solar Cells,{ACS} Applied Materials {\&} Interfaces,8,10.1021/acsami.6b10162,27832--27842,41,,01/01/2016,Lo_2016,,,S=C=N[Ru]12(N=C=S)(N3CCC(CC3C3N2CCC(C3)C(=O)[O-])C(=O)O)N2CCC(CC2C2N1CCC(C2)C(=O)[O-])C(=O)O.CCCC[N+](CCCC)(CCCC)CCCC.CCCC[N+](CCCC)(CCCC)CCCC,"N719, Ruthenium",,,-
720,16.1,0.61,7.05,"LiI (0.5 M), I2 (0.05 M), and 4-tert-butylpyridine (TBP, 0.5 M) in MeCN",0.25,-,-,TiO2 film 16-18 um thick,-,12 hours,AM 1.5G 100mW/cm2,-,Po-Ting Chou and Yan-Duo Lin and Yuan Jay Chang and Ching-Yang Liu and Tahsin J. Chow,"Organic Dyes Containing a 1,3-indandione Moiety as Light Harvesting Materials",Journal of the Chinese Chemical Society,62,10.1002/jccs.201500141,832--837,9,,01/01/2015,Chou_2015,,,S=C=N[Ru]12(N=C=S)(N3CCC(CC3C3N2CCC(C3)C(=O)[O-])C(=O)O)N2CCC(CC2C2N1CCC(C2)C(=O)[O-])C(=O)O.CCCC[N+](CCCC)(CCCC)CCCC.CCCC[N+](CCCC)(CCCC)CCCC,"N719, Ruthenium",,,-
675,18.87,0.64,8.15,"0.6 mol/dm3 1-propyl-3-methylimidazoliumiodide, 0.1 mol/dm3 LiI, 0.05 mol/dm3 I2, and 0.5 mol/dm3 tert-butylpyridine in the mixture of acetonitrile and valeronitrile (1:1, v/v)",0.2,1 mM DCA,-,TiO2 film (8 um thick + 4 um scattering layer),-,-,AM 1.5G 100mW/cm2,-,Huixia Shang and Yanhong Luo and Xiaozhi Guo and Xiaoming Huang and Xiaowei Zhan and Kejian Jiang and Qingbo Meng,The effect of anchoring group number on the performance of dye-sensitized solar cells,Dyes and Pigments,87,10.1016/j.dyepig.2010.03.034,249--256,3,,01/01/2010,Shang_2010,,,S=C=N[Ru]12(N=C=S)(N3CCC(CC3C3N2CCC(C3)C(=O)[O-])C(=O)O)N2CCC(CC2C2N1CCC(C2)C(=O)[O-])C(=O)O.CCCC[N+](CCCC)(CCCC)CCCC.CCCC[N+](CCCC)(CCCC)CCCC,"N719, Ruthenium",,,-
701,15.84,0.713,7.91,"0.6 M 1,2-dimethyl-3-propylimidazolium iodide (DMPII), 0.1 M LiI and 0.05 M I2 in acetonitrile and 4-tert-butylpyridine (volume ratio, 1:1)",0.2,-,-,TiO2 film (12 um thick + 6 um scattering layer),194 nmol/cm2,18 hours,AM 1.5G 100mW/cm2,-,Chi-Ho Siu and Lawrence Tien Lin Lee and Po-Yu Ho and Poulomi Majumdar and Cheuk-Lam Ho and Tao Chen and Jianzhang Zhao and Hua Li and Wai-Yeung Wong,Fluorene-bridged organic dyes with di-anchoring groups for efficient co-adsorbent-free dye-sensitized solar cells,Journal of Materials Chemistry C,2,10.1039/c4tc00661e,7086,34,,01/01/2014,Siu_2014,,,S=C=N[Ru]12(N=C=S)(N3CCC(CC3C3N2CCC(C3)C(=O)[O-])C(=O)O)N2CCC(CC2C2N1CCC(C2)C(=O)[O-])C(=O)O.CCCC[N+](CCCC)(CCCC)CCCC.CCCC[N+](CCCC)(CCCC)CCCC,"N719, Ruthenium",,,-
792,8.18,0.39,3.6,"lithium iodide (LiI, 0.1 M), iodine (0.01 M), and dendrimer (0.1 mM) additives in 10 mL DMF solvent",-,-,-,TiO2 film,3200 nmol/cm2,-,AM 1.5G 70mW/cm2,-,Kannan Rajavelu and Perumal Rajakumar and Mandal Sudip and Ramanujam Kothandaraman,"Synthesis, photophysical, electrochemical, and {DSSC} application of novel donor{\textendash}acceptor triazole bridged dendrimers with a triphenylamine core and benzoheterazole as a surface unit",New J. Chem.,40,10.1039/c6nj02126c,10246--10258,12,,01/01/2016,Rajavelu_2016,,,S=C=N[Ru]12(N=C=S)(N3CCC(CC3C3N2CCC(C3)C(=O)[O-])C(=O)O)N2CCC(CC2C2N1CCC(C2)C(=O)[O-])C(=O)O.CCCC[N+](CCCC)(CCCC)CCCC.CCCC[N+](CCCC)(CCCC)CCCC,"N719, Ruthenium",,,-
750,16.08,0.67,8.31,"0.05 M I2, 0.5 M LiI, 0.5 M tert-butylpyridine in acetonitrile",0.25,-,-,TiO2 film (12 + 6 um thick),-,12 hours,AM 1.5G 100mW/cm2,-,Ting-Hui Lee and Chih-Yu Hsu and You-Ya Liao and Hsien-Hsin Chou and Heather Hughes and Jiann T. Lin,Dye-Sensitized Solar Cells Based on (Donor-$\uppi$-Acceptor)2Dyes With Dithiafulvalene as the Donor,Chemistry - An Asian Journal,9,10.1002/asia.201402232,1933--1942,7,,01/01/2014,Lee_2014,,,S=C=N[Ru]12(N=C=S)(N3CCC(CC3C3N2CCC(C3)C(=O)[O-])C(=O)O)N2CCC(CC2C2N1CCC(C2)C(=O)[O-])C(=O)O.CCCC[N+](CCCC)(CCCC)CCCC.CCCC[N+](CCCC)(CCCC)CCCC,"N719, Ruthenium",,,-
675,15.4,0.718,7.7,iodide/triiodide,-,-,-,TiO2 film,-,24 hours,AM 1.5G 100mW/cm2,-,Yong Sun Won and Yu Seok Yang and Jae Hong Kim and Jang-Hyun Ryu and Kyung Kon Kim and Sung Soo Park,Organic Photosensitizers Based on Terthiophene with Alkyl Chain and Double Acceptors for Application in Dye-Sensitized Solar Cells,Energy {\&} Fuels,24,10.1021/ef100429r,3676--3681,6,,01/01/2010,Won_2010,,,S=C=N[Ru]12(N=C=S)(N3C=C[C@H](C=C3C3=C[C@@H](C=CN23)C(=O)O)C(=O)O)N2C=C[C@H](C=C2C2=C[C@@H](C=CN12)C(=O)O)C(=O)O,"N3, Ruthenium",,,-
720,15.12,0.66,7.19,"0.5 M lithium iodide (LiI), 0.05 M iodine, and 0.5 M 4-tert-butylpyridine (TBP) in acetonitrile",0.36,-,-,TiO2 film 18 um thick,-,-,AM 1.5G 100mW/cm2,-,Duryodhan Sahu and Harihara Padhy and Dhananjaya Patra and Jen-Fu Yin and Ying-Chan Hsu and Jiann-T'Suen Lin and Kuang-Lieh Lu and Kung-Hwa Wei and Hong-Cheu Lin,Synthesis and applications of novel acceptor{\textendash}donor{\textendash}acceptor organic dyes with dithienopyrrole- and fluorene-cores for dye-sensitized solar cells,Tetrahedron,67,10.1016/j.tet.2010.11.044,303--311,2,,01/01/2011,Sahu_2011,,,S=C=N[Ru]12(N=C=S)(N3CCC(CC3C3N2CCC(C3)C(=O)[O-])C(=O)O)N2CCC(CC2C2N1CCC(C2)C(=O)[O-])C(=O)O.CCCC[N+](CCCC)(CCCC)CCCC.CCCC[N+](CCCC)(CCCC)CCCC,"N719, Ruthenium",,,-
780,12,0.32,3,iodide/triiodide,0.25,-,-,TiO2 film,-,-,AM 1.5G 100mW/cm2,-,Lorenzo Veronese and Elsa Quartapelle Procopio and Francesca De Rossi and Thomas M. Brown and Pierluigi Mercandelli and Patrizia Mussini and Giuseppe D{\textquotesingle}Alfonso and Monica Panigati,New dinuclear hydrido-carbonyl rhenium complexes designed as photosensitizers in dye-sensitized solar cells,New J. Chem.,40,10.1039/c5nj03000e,2910--2919,3,,01/01/2016,Veronese_2016,,,S=C=N[Ru]12(N=C=S)(N3CCC(CC3C3N2CCC(C3)C(=O)[O-])C(=O)O)N2CCC(CC2C2N1CCC(C2)C(=O)[O-])C(=O)O.CCCC[N+](CCCC)(CCCC)CCCC.CCCC[N+](CCCC)(CCCC)CCCC,"N719, Ruthenium",,,-
730,13.6,0.63,6.3,EL-HSE,0.25,-,-,TiO2 film,-,-,AM 1.5G 100mW/cm2,-,Lorenzo Veronese and Elsa Quartapelle Procopio and Francesca De Rossi and Thomas M. Brown and Pierluigi Mercandelli and Patrizia Mussini and Giuseppe D{\textquotesingle}Alfonso and Monica Panigati,New dinuclear hydrido-carbonyl rhenium complexes designed as photosensitizers in dye-sensitized solar cells,New J. Chem.,40,10.1039/c5nj03000e,2910--2919,3,,01/01/2016,Veronese_2016,,,S=C=N[Ru]12(N=C=S)(N3CCC(CC3C3N2CCC(C3)C(=O)[O-])C(=O)O)N2CCC(CC2C2N1CCC(C2)C(=O)[O-])C(=O)O.CCCC[N+](CCCC)(CCCC)CCCC.CCCC[N+](CCCC)(CCCC)CCCC,"N719, Ruthenium",,,-
690,13.42,0.7113,6.45,"0.6 M BMII, 0.05 M I2, 0.1 M LiI, and 0.5 M TBP in acetonitrile",0.24,-,-,TiO2 film,-,48 hours,"AM 1.5G, 100 mW/cm2",Graphene nanosheets counter electrode,Iftikhar Ali Sahito and Kyung Chul Sun and Woosung Lee and Jae Pil Kim and Sung Hoon Jeong,Graphene nanosheets as counter electrode with phenoxazine dye for efficient dye sensitized solar cell,Organic Electronics,44,10.1016/j.orgel.2017.01.035,32--41,,,01/01/2017,Sahito_2017,,,S=C=N[Ru]12(N=C=S)(N3CCC(CC3C3N2CCC(C3)C(=O)[O-])C(=O)O)N2CCC(CC2C2N1CCC(C2)C(=O)[O-])C(=O)O.CCCC[N+](CCCC)(CCCC)CCCC.CCCC[N+](CCCC)(CCCC)CCCC,"N719, Ruthenium",,,-
700,13.83,0.7036,6.74,"0.6 M BMII, 0.05 M I2, 0.1 M LiI, and 0.5 M TBP in acetonitrile",0.24,0.1 mM DCA,-,TiO2 film,-,48 hours,"AM 1.5G, 100 mW/cm2",Graphene nanosheets counter electrode,Iftikhar Ali Sahito and Kyung Chul Sun and Woosung Lee and Jae Pil Kim and Sung Hoon Jeong,Graphene nanosheets as counter electrode with phenoxazine dye for efficient dye sensitized solar cell,Organic Electronics,44,10.1016/j.orgel.2017.01.035,32--41,,,01/01/2017,Sahito_2017,,,S=C=N[Ru]12(N=C=S)(N3CCC(CC3C3N2CCC(C3)C(=O)[O-])C(=O)O)N2CCC(CC2C2N1CCC(C2)C(=O)[O-])C(=O)O.CCCC[N+](CCCC)(CCCC)CCCC.CCCC[N+](CCCC)(CCCC)CCCC,"N719, Ruthenium",,,-
770,14.89,0.67,7.65,"0.1 M 1-propyl-2,3-dimethylimidazolium iodide (DMPII), 0.5 M 1-butyl-3-methylimidazolium iodide (BMII), 0.05 M I2, 0.1 M LiI, 0.1 M guanidine thiocyanate (GuSCN), and 0.5 M tert-butylpyridine (TBP) in an 85/15 mixture of acetonitrile and valteronitrile",0.159,-,-,TiO2 film (8 um thick + 4 um scattering layer),-,12 hours,"AM 1.5G, 100mW/cm2",-,Futai Lu and Shibo Qi and Jie Zhang and Guang Yang and Bao Zhang and Yaqing Feng,New benzoselenadiazole-based D{\textendash}A{\textendash}$\uppi${\textendash}A type triarylamine sensitizers for highly efficient dye-sensitized solar cells,Dyes and Pigments,141,10.1016/j.dyepig.2017.02.013,161--168,,,01/01/2017,Lu_2017,,,S=C=N[Ru]12(N=C=S)(N3CCC(CC3C3N2CCC(C3)C(=O)[O-])C(=O)O)N2CCC(CC2C2N1CCC(C2)C(=O)[O-])C(=O)O.CCCC[N+](CCCC)(CCCC)CCCC.CCCC[N+](CCCC)(CCCC)CCCC,"N719, Ruthenium",,,-
468,1.03,0.52,0.25,"0.1 M LiI, 0.05 M I2, 0.6 M Bu4NI and 0.5 M 4-tert-butylpyridine in CH3CN",-,-,-,TiO2 11 um thick,-,24 hours,AM 1.5G 100mW/cm2,-,Roberto Menzel and Daniel Ogermann and Stephan Kupfer and Dieter Wei{\ss} and Helmar Görls and Karl Kleinermanns and Leticia Gonz{\'{a}}lez and Rainer Beckert,"4-Methoxy-1,3-thiazole based donor-acceptor dyes: Characterization, X-ray structure, {DFT} calculations and test as sensitizers for {DSSC}",Dyes and Pigments,94,10.1016/j.dyepig.2012.02.014,512--524,3,,01/01/2012,Menzel_2012,,,N#CC(=Cc1ccc(s1)c1nc(c(s1)c1ccc(cc1)OC)OC)C(=O)O,methoxyphenyl,,,-
