Repository: PaulC61/Cheminformatics

# Cheminformatics
Repository for:
Cheminformatics Masters students of University of Strasbourg 2020 - 2022
+ My own projects related to the course

File: InternshipM2_BIU/rawDSSCDBdata.csv (part 76 of 77)
VOC,JSC,FF,PCE,Electrolyte,Active area,Co-adsorbent,Co-sensitizer,Semiconductor,Dye loading,Exposure time,Solar simulator,Performance comment,Article author,Article title,Article journal,Article volume,Article DOI,Article pages,Article issue nr,Article EID,Article year,Article year,Article electronic id,Article keywords,Molecule SMILE,Molecule keywords,Molecule spectrum absorption maxima,Molecule spectrum emission maxima,Molecule spectrum solvent
511,2.23,0.52,0.61,"0.1 M LiI, 0.05 M I2, 0.6 M Bu4NI and 0.5 M 4-tert-butylpyridine in CH3CN",-,10 mM DCA,-,TiO2 11 um thick,-,24 hours,AM 1.5G 100mW/cm2,-,Roberto Menzel and Daniel Ogermann and Stephan Kupfer and Dieter Wei{\ss} and Helmar Görls and Karl Kleinermanns and Leticia Gonz{\'{a}}lez and Rainer Beckert,"4-Methoxy-1,3-thiazole based donor-acceptor dyes: Characterization, X-ray structure, {DFT} calculations and test as sensitizers for {DSSC}",Dyes and Pigments,94,10.1016/j.dyepig.2012.02.014,512--524,3,,01/01/2012,Menzel_2012,,,N#CC(=Cc1ccc(s1)c1nc(c(s1)c1ccc(cc1)OC)OC)C(=O)O,methoxyphenyl,,,-
660,8.9,0.68,4,"0.6 M 1,2-dimethyl-3-propylimidazolium iodide (DMPII), 0.1 M LiI, 0.05 M I2 , 0.6 M TBP in methoxy-propylnitrile (MPN)",0.159,-,-,TiO2 thin film (10 um),-,12 hours,AM 1.5G 100 mW/cm2,-,Haining Tian and Xichuan Yang and Ruikui Chen and Yuzhen Pan and Lin Li and Anders Hagfeldt and Licheng Sun,Phenothiazine derivatives for efficient organic dye-sensitized solar cells,Chemical Communications,,10.1039/b707485a,3741,36,,01/01/2007,Tian_2007,,,CCCCN1c2ccc(cc2Sc2c1cccc2)/C=C(/C(=O)O)\C#N,phenothiazine,,,-
569,5.9,0.71,2.4,"0.6 M tetrabutylammonium iodide (TBAI), 0.1 M LiI, 0.05 M I2, 0.5 M 4-tert-butylpyridine (TBP) in dry acetonitrile",0.159,-,-,TiO2 thin film (10 um),-,12 hours,AM 1.5G 100 mW/cm2,-,Haining Tian and Xichuan Yang and Ruikui Chen and Yuzhen Pan and Lin Li and Anders Hagfeldt and Licheng Sun,Phenothiazine derivatives for efficient organic dye-sensitized solar cells,Chemical Communications,,10.1039/b707485a,3741,36,,01/01/2007,Tian_2007,,,CCCCN1c2ccc(cc2Sc2c1cccc2)/C=C/c1ccc(cc1)/C=C\1/SC(=S)N(C1=O)CC(=O)O,Phenothiazine,465,598,Dichloromethane
532,4.8,0.74,1.9,"0.6 M tetrabutylammonium iodide (TBAI), 0.1 M LiI, 0.05 M I2, 0.5 M 4-tert-butylpyridine (TBP) in dry acetonitrile",0.159,-,-,TiO2 thin film (10 um),-,12 hours,AM 1.5G 100 mW/cm2,-,Haining Tian and Xichuan Yang and Ruikui Chen and Yuzhen Pan and Lin Li and Anders Hagfeldt and Licheng Sun,Phenothiazine derivatives for efficient organic dye-sensitized solar cells,Chemical Communications,,10.1039/b707485a,3741,36,,01/01/2007,Tian_2007,,,CCCCN1c2ccc(cc2Sc2c1cccc2)/C=C\1/SC(=S)N(C1=O)CC(=O)O,Phenothiazine,481,689,Dichloromethane
673,10.7,0.67,4.8,"0.6 M tetrabutylammonium iodide (TBAI), 0.1 M LiI, 0.05 M I2, 0.5 M 4-tert-butylpyridine (TBP) in dry acetonitrile",0.159,-,-,TiO2 thin film (10 um),-,12 hours,AM 1.5G 100 mW/cm2,-,Haining Tian and Xichuan Yang and Ruikui Chen and Yuzhen Pan and Lin Li and Anders Hagfeldt and Licheng Sun,Phenothiazine derivatives for efficient organic dye-sensitized solar cells,Chemical Communications,,10.1039/b707485a,3741,36,,01/01/2007,Tian_2007,,,CCCCN1c2ccc(cc2Sc2c1cccc2)/C=C/c1ccc(cc1)/C=C(/C(=O)O)\C#N,Phenothiazine,457,653,Dichloromethane
712,10.9,0.71,5.5,"0.6 M tetrabutylammonium iodide (TBAI), 0.1 M LiI, 0.05 M I2, 0.5 M 4-tert-butylpyridine (TBP) in dry acetonitrile",0.159,-,-,TiO2 thin film (10 um),-,12 hours,AM 1.5G 100 mW/cm2,-,Haining Tian and Xichuan Yang and Ruikui Chen and Yuzhen Pan and Lin Li and Anders Hagfeldt and Licheng Sun,Phenothiazine derivatives for efficient organic dye-sensitized solar cells,Chemical Communications,,10.1039/b707485a,3741,36,,01/01/2007,Tian_2007,,,CCCCN1c2ccc(cc2Sc2c1cccc2)/C=C(/C(=O)O)\C#N,phenothiazine,,,-
627,1.49,0.782,0.73,"0.6 m 1,2-dimethyl-3-propylimidazolium iodide (DMPII), 0.5 m 4-tert-butylpyridine (TBP), 0.05 m I2 and 0.1 m LiI in CH3CN",0.16,-,-,"TiO2 film (14 um, 20 nm particle +4um scattering layer )",-,12 hours,AM 1.5G 100 mW/cm2,-,In Taek Choi{\hspace{0.167em}} and Myung Jong Ju{\hspace{0.167em}} and Sang Hyun Song and Sang Gyun Kim and Dae Won Cho and Chan Im and Hwan Kyu Kim,Tailor-Made Hole-Conducting Coadsorbents for Highly Efficient Organic Dye-Sensitized Solar Cells,Chemistry - A European Journal,19,10.1002/chem.201301658,15545--15555,46,,01/01/2013,Choi__2013,,,CCCC[C@@H](COc1ccc(cc1)c1ccc2c(c1)Sc1c(N2[C@@H]2CC=C(C=C2)c2ccc(cc2)C(=O)O)ccc(c1)c1ccc(cc1)OC[C@H](CCCC)CC)CC,phenothiazine,290,,THF
671,1.93,0.761,0.99,"0.6 m 1,2-dimethyl-3-propylimidazolium iodide (DMPII), 0.5 m 4-tert-butylpyridine (TBP), 0.05 m I2 and 0.1 m LiI in CH3CN",0.16,-,-,"TiO2 film (14 um, 20 nm particle +4um scattering layer )",-,12 hours,AM 1.5G 100 mW/cm2,-,In Taek Choi{\hspace{0.167em}} and Myung Jong Ju{\hspace{0.167em}} and Sang Hyun Song and Sang Gyun Kim and Dae Won Cho and Chan Im and Hwan Kyu Kim,Tailor-Made Hole-Conducting Coadsorbents for Highly Efficient Organic Dye-Sensitized Solar Cells,Chemistry - A European Journal,19,10.1002/chem.201301658,15545--15555,46,,01/01/2013,Choi__2013,,,CCCC[C@@H](COc1ccc(cc1)c1ccc2c(c1)Sc1c(N2c2ccc(cc2)C(=O)O)ccc(c1)c1ccc(cc1)OC[C@H](CCCC)CC)CC,phenothiazine,290,,THF
760,12.25,0.72,6.7,"I2 (99.9%, 0.04m), LiI (99.9 %, 0.06m), 4-tert-butylpyridine (99%, 0.4m), and 3-hexyl-1,2-dimethylimidazolium iodide (98%, 0.6m) in acetonitrile",0.25,6 mM CDCA,-,TiO2 film (12 um),-,18-19 hours,AM 1.5G 100 mW/cm2,-,Karl Martin Karlsson and Xiao Jiang and Susanna K Eriksson and Erik Gabrielsson and H{\aa}kan Rensmo and Anders Hagfeldt and Licheng Sun,Phenoxazine Dyes for Dye-Sensitized Solar Cells: Relationship Between Molecular Structure and Electron Lifetime,Chemistry - A European Journal,17,10.1002/chem.201003730,6415--6424,23,,01/01/2011,Karlsson_2011,,,CCCCCCCCN1c2ccccc2Oc2c1ccc(c2)/C=C(/C(=O)O)\C#N,phenoxazine,491,607,dichloromethane
770,10.67,0.74,6.07,"I2 (99.9%, 0.04m), LiI (99.9 %, 0.06m), 4-tert-butylpyridine (99%, 0.4m), and 3-hexyl-1,2-dimethylimidazolium iodide (98%, 0.6m) in acetonitrile",0.25,6 mM CDCA,-,TiO2 film (12 um),-,18-19 hours,AM 1.5G 100 mW/cm2,-,Karl Martin Karlsson and Xiao Jiang and Susanna K Eriksson and Erik Gabrielsson and H{\aa}kan Rensmo and Anders Hagfeldt and Licheng Sun,Phenoxazine Dyes for Dye-Sensitized Solar Cells: Relationship Between Molecular Structure and Electron Lifetime,Chemistry - A European Journal,17,10.1002/chem.201003730,6415--6424,23,,01/01/2011,Karlsson_2011,,,CCCCCCOc1ccc(cc1)N1c2ccccc2Oc2c1ccc(c2)/C=C(/C(=O)O)\C#N,phenoxazine,486,601,dichloromethane
700,14.22,0.6,6.03,"I2 (99.9%, 0.04m), LiI (99.9 %, 0.06m), 4-tert-butylpyridine (99%, 0.4m), and 3-hexyl-1,2-dimethylimidazolium iodide (98%, 0.6m) in acetonitrile",0.25,6 mM CDCA,-,TiO2 film (12 um),-,18-19 hours,AM 1.5G 100 mW/cm2,-,Karl Martin Karlsson and Xiao Jiang and Susanna K Eriksson and Erik Gabrielsson and H{\aa}kan Rensmo and Anders Hagfeldt and Licheng Sun,Phenoxazine Dyes for Dye-Sensitized Solar Cells: Relationship Between Molecular Structure and Electron Lifetime,Chemistry - A European Journal,17,10.1002/chem.201003730,6415--6424,23,,01/01/2011,Karlsson_2011,,,CCCCCCCCN1c2ccc(cc2Oc2c1cccc2)c1ccc(o1)/C=C(/C(=O)O)\C#N,phenoxazine,518,626,dichloromethane
800,13.09,0.7,7.4,"I2 (99.9%, 0.04m), LiI (99.9 %, 0.06m), 4-tert-butylpyridine (99%, 0.4m), and 3-hexyl-1,2-dimethylimidazolium iodide (98%, 0.6m) in acetonitrile",0.25,6 mM CDCA,-,TiO2 film (12 um),-,18-19 hours,AM 1.5G 100 mW/cm2,-,Karl Martin Karlsson and Xiao Jiang and Susanna K Eriksson and Erik Gabrielsson and H{\aa}kan Rensmo and Anders Hagfeldt and Licheng Sun,Phenoxazine Dyes for Dye-Sensitized Solar Cells: Relationship Between Molecular Structure and Electron Lifetime,Chemistry - A European Journal,17,10.1002/chem.201003730,6415--6424,23,,01/01/2011,Karlsson_2011,,,CCCCCCOc1ccc(cc1)N1c2ccc(cc2Oc2c1ccc(c2)/C=C(/C(=O)O)\C#N)c1ccc(cc1OCCCC)OCCCC,phenoxazine,500,625,dichloromethane
780,14.38,0.64,7.17,"I2 (99.9%, 0.04m), LiI (99.9 %, 0.06m), 4-tert-butylpyridine (99%, 0.4m), and 3-hexyl-1,2-dimethylimidazolium iodide (98%, 0.6m) in acetonitrile",0.25,6 mM CDCA,-,TiO2 film (12 um),-,18-19 hours,AM 1.5G 100 mW/cm2,-,Karl Martin Karlsson and Xiao Jiang and Susanna K Eriksson and Erik Gabrielsson and H{\aa}kan Rensmo and Anders Hagfeldt and Licheng Sun,Phenoxazine Dyes for Dye-Sensitized Solar Cells: Relationship Between Molecular Structure and Electron Lifetime,Chemistry - A European Journal,17,10.1002/chem.201003730,6415--6424,23,,01/01/2011,Karlsson_2011,,,CCCCCCCCN1c2ccc(cc2Oc2c1ccc(c2)/C=C(/C(=O)O)\C#N)c1ccc(cc1OCCCC)OCCCC,phenoxazine,506,627,dichloromethane
642,12.33,0.64,5.08,"0.6 M 1-methyl-3-butyl imidiazolium iodide (MBII), 0.1 M I2, 0.05 M LiI, and 0.5 M tert-butylpyridine (TBP) in acetonitrile",0.15,-,-,TiO2 film (5 um thick),-,12 hours,AM 1.5G 100mW/cm2,-,Bo Liu and Weihong Zhu and Qiong Zhang and Wenjun Wu and Min Xu and Zhijun Ning and Yongshu Xie and He Tian,Conveniently synthesized isophorone dyes for high efficiency dye-sensitized solar cells: tuning photovoltaic performance by structural modification of donor group in donor{\textendash}$\uppi${\textendash}acceptor system,Chemical Communications,,10.1039/b820964b,1766,13,,01/01/2009,Liu_2009,,,N#C/C(=C/1\C=C(/C=C/c2ccc(cc2)N(C)C)CC(C1)(C)C)/C(=O)O,dimethylaniline,464,661,acetonitrile
733,14.7,0.71,7.7,"0.6 M 1,2-dimethyl-3-propylimidazolium iodide (DMPII), 0.06M LiI, 0.04 M I2 , and 0.4 M 4-tertbutylpyridine (TBP) in dry acetonitrile (AN)",-,CDCA,-,TiO2 thin film (12 um  as the transparent layer and 4 um the scattering layer),-,24 hours,AM 1.5G 100 mW/cm2,-,Haining Tian and Xichuan Yang and Jiayan Cong and Ruikui Chen and Jing Liu and Yan Hao and Anders Hagfeldt and Licheng Sun,Tuning of phenoxazine chromophores for efficient organic dye-sensitized solar cells,Chemical Communications,,10.1039/b912746a,6288,41,,01/01/2009,Tian_2009,,,CCCCCCCCCCCCN1c2ccc(cc2Oc2c1ccc(c2)/C=C(/C(=O)O)\C#N)/C=C/c1ccc(cc1)N(c1ccccc1)c1ccccc1,Phenoxazine,517,640,Dichloromethane
722,11.5,0.75,6.2,"0.6 M 1,2-dimethyl-3-propylimidazolium iodide (DMPII), 0.06M LiI, 0.04 M I2 , and 0.4 M 4-tertbutylpyridine (TBP) in dry acetonitrile (AN)",-,CDCA,-,TiO2 thin film (12 um  as the transparent layer and 4 um the scattering layer),-,24 hours,AM 1.5G 100 mW/cm2,-,Haining Tian and Xichuan Yang and Jiayan Cong and Ruikui Chen and Jing Liu and Yan Hao and Anders Hagfeldt and Licheng Sun,Tuning of phenoxazine chromophores for efficient organic dye-sensitized solar cells,Chemical Communications,,10.1039/b912746a,6288,41,,01/01/2009,Tian_2009,,,CCCCCCCCCCCCN1c2ccccc2Oc2c1ccc(c2)/C=C(/C(=O)O)\C#N,Phenoxazine,491,610,Dichloromethane
610,10.28,0.7,4.41,"0.5 M LiI, 0.05 M I2, and 0.5 M 4-tert-butylpyridine (TBP) in 3-methoxypropionitrile",0.2,0.5 mM CDCA,-,TiO2 film (3 um scattering layer),-,-,AM 1.5G 100 mW/cm2,-,Xuxu Liu and Jun Long and Guo Wang and Yong Pei and Bin Zhao and Songting Tan,Effect of structural modification on the performances of phenothiazine-dye sensitized solar cells,Dyes and Pigments,121,10.1016/j.dyepig.2015.05.012,118--127,,,01/01/2015,Liu_2015,,,CCCCCCc1cc(sc1/C=C(/C(=O)O)\C#N)c1ccc(c2c1nsn2)c1ccc2c(c1)Sc1c(N2c2ccc(cc2)N(c2ccc(cc2)C)c2ccc(cc2)C)cccc1,phenothiazine,422,572,chloroform
590,8.46,0.7,3.54,"0.5 M LiI, 0.05 M I2, and 0.5 M 4-tert-butylpyridine (TBP) in 3-methoxypropionitrile",0.2,-,-,TiO2 film (3 um scattering layer),-,-,AM 1.5G 100 mW/cm2,-,Xuxu Liu and Jun Long and Guo Wang and Yong Pei and Bin Zhao and Songting Tan,Effect of structural modification on the performances of phenothiazine-dye sensitized solar cells,Dyes and Pigments,121,10.1016/j.dyepig.2015.05.012,118--127,,,01/01/2015,Liu_2015,,,CCCCCCc1cc(sc1/C=C(/C(=O)O)\C#N)c1ccc(c2c1nsn2)c1ccc2c(c1)Sc1c(N2c2ccc(cc2)N(c2ccc(cc2)C)c2ccc(cc2)C)cccc1,phenothiazine,422,572,chloroform
620,8.01,0.7,3.43,"0.5 M LiI, 0.05 M I2, and 0.5 M 4-tert-butylpyridine (TBP) in 3-methoxypropionitrile",0.2,0.5 mM CDCA,-,TiO2 film (3 um scattering layer),-,-,AM 1.5G 100 mW/cm2,-,Xuxu Liu and Jun Long and Guo Wang and Yong Pei and Bin Zhao and Songting Tan,Effect of structural modification on the performances of phenothiazine-dye sensitized solar cells,Dyes and Pigments,121,10.1016/j.dyepig.2015.05.012,118--127,,,01/01/2015,Liu_2015,,,CCCCCCc1cc(sc1/C=C(/C(=O)O)\C#N)c1ccc(c2c1nsn2)c1ccc2c(c1)Sc1c(N2C[C@H](CCCC)CC)cccc1,phenothiazine,420,582,chloroform
610,5.78,0.74,2.6,"0.5 M LiI, 0.05 M I2, and 0.5 M 4-tert-butylpyridine (TBP) in 3-methoxypropionitrile",0.2,-,-,TiO2 film (3 um scattering layer),-,-,AM 1.5G 100 mW/cm2,-,Xuxu Liu and Jun Long and Guo Wang and Yong Pei and Bin Zhao and Songting Tan,Effect of structural modification on the performances of phenothiazine-dye sensitized solar cells,Dyes and Pigments,121,10.1016/j.dyepig.2015.05.012,118--127,,,01/01/2015,Liu_2015,,,CCCCCCc1cc(sc1/C=C(/C(=O)O)\C#N)c1ccc(c2c1nsn2)c1ccc2c(c1)Sc1c(N2C[C@H](CCCC)CC)cccc1,phenothiazine,420,582,chloroform
690,11.46,0.72,5.69,"0.5 M LiI, 0.05 M I2, and 0.5 M 4-tert-butylpyridine (TBP) in 3-methoxypropionitrile",0.2,0.5 mM CDCA,-,TiO2 film (3 um scattering layer),-,-,AM 1.5G 100 mW/cm2,-,Xuxu Liu and Jun Long and Guo Wang and Yong Pei and Bin Zhao and Songting Tan,Effect of structural modification on the performances of phenothiazine-dye sensitized solar cells,Dyes and Pigments,121,10.1016/j.dyepig.2015.05.012,118--127,,,01/01/2015,Liu_2015,,,CCCCCCc1cc(sc1/C=C(/C(=O)O)\C#N)c1ccc(s1)c1ccc2c(c1)Sc1c(N2C[C@H](CCCC)CC)cccc1,phenothiazine,494,641,chloroform
670,10.35,0.72,5,"0.5 M LiI, 0.05 M I2, and 0.5 M 4-tert-butylpyridine (TBP) in 3-methoxypropionitrile",0.2,-,-,TiO2 film (3 um scattering layer),-,-,AM 1.5G 100 mW/cm2,-,Xuxu Liu and Jun Long and Guo Wang and Yong Pei and Bin Zhao and Songting Tan,Effect of structural modification on the performances of phenothiazine-dye sensitized solar cells,Dyes and Pigments,121,10.1016/j.dyepig.2015.05.012,118--127,,,01/01/2015,Liu_2015,,,CCCCCCc1cc(sc1/C=C(/C(=O)O)\C#N)c1ccc(s1)c1ccc2c(c1)Sc1c(N2C[C@H](CCCC)CC)cccc1,phenothiazine,494,641,chloroform
777,14.87,0.63,7.33,"0.6 M 1-methyl-3-propylimidazolium iodide (PMII), 0.10 M guanidinium thiocyanate, 0.03 M I2 and 0.5 M tert-butylpyridine) in acetonitrile/valeronitrile (85:15)",0.16,-,-,TiO2 film (16 um),138 nmol/cm2,16 hours,AM 1.5G 100 mW/cm2,-,Zafar Iqbal and Wu-Qiang Wu and Zu-Sheng Huang and Lingyun Wang and Dai-Bin Kuang and Herbert Meier and Derong Cao,Trilateral $\uppi$-conjugation extensions of phenothiazine-based dyes enhance the photovoltaic performance of the dye-sensitized solar cells,Dyes and Pigments,124,10.1016/j.dyepig.2015.09.001,63--71,,,01/01/2016,Iqbal_2016,,,CCCCCCCCOc1ccc(cc1)c1ccc2c(c1)Sc1c(N2c2ccc(cc2)OCCCCCCCC)ccc(c1)c1ccc(o1)/C=C(/C(=O)O)\C#N,phenothiazine,476,571,THF/DCM (1:1)
816,12.61,0.63,6.44,"0.6 M 1-methyl-3-propylimidazolium iodide (PMII), 0.10 M guanidinium thiocyanate, 0.03 M I2 and 0.5 M tert-butylpyridine) in acetonitrile/valeronitrile (85:15)",0.16,-,-,TiO2 film (16 um),119 nmol/cm2,16 hours,AM 1.5G 100 mW/cm2,-,Zafar Iqbal and Wu-Qiang Wu and Zu-Sheng Huang and Lingyun Wang and Dai-Bin Kuang and Herbert Meier and Derong Cao,Trilateral $\uppi$-conjugation extensions of phenothiazine-based dyes enhance the photovoltaic performance of the dye-sensitized solar cells,Dyes and Pigments,124,10.1016/j.dyepig.2015.09.001,63--71,,,01/01/2016,Iqbal_2016,,,CCCCCCCCOc1ccc(cc1)c1ccc2c(c1)Sc1c(N2c2ccc(cc2)OCCCCCCCC)ccc(c1)c1ccc(s1)/C=C(/C(=O)O)\C#N,phenothiazine,473,596,THF/DCM (1:1)
722,4.5,0.73,2.4,"0.6 M dimethylpropylimidazolium iodide (DMPII), 0.05 M I2 , and 0.1 M LiI and 0.5 M TBP in acetonitrile",-,-,-,TiO2,-,-,AM 1.5G 100 mW/cm2,-,Kankatala S.V. Gupta and Ji Zhang and Gabriele Marotta and Marri Anil Reddy and Surya Prakash Singh and Ashraful Islam and Liyuan Han and Filippo De Angelis and Malapaka Chandrasekharam and Mariachiara Pastore,Effect of the anchoring group in the performance of carbazole-phenothiazine dyads for dye-sensitized solar cells,Dyes and Pigments,113,10.1016/j.dyepig.2014.09.032,536--545,,,01/01/2015,Gupta_2015,,,OC(=O)/C=C/c1ccc2c(c1)Sc1c(N2CCCCCCn2c3ccc(cc3c3c2ccc(c3)C(C)(C)C)C(C)(C)C)cccc1,phenothiazine,376,,THF
724,6.7,0.74,3.6,"0.6 M dimethylpropylimidazolium iodide (DMPII), 0.05 M I2 , and 0.1 M LiI and 0.5 M TBP in acetonitrile",-,-,-,TiO2,-,-,AM 1.5G 100 mW/cm2,-,Kankatala S.V. Gupta and Ji Zhang and Gabriele Marotta and Marri Anil Reddy and Surya Prakash Singh and Ashraful Islam and Liyuan Han and Filippo De Angelis and Malapaka Chandrasekharam and Mariachiara Pastore,Effect of the anchoring group in the performance of carbazole-phenothiazine dyads for dye-sensitized solar cells,Dyes and Pigments,113,10.1016/j.dyepig.2014.09.032,536--545,,,01/01/2015,Gupta_2015,,,OC(=O)C(=Cc1ccc2c(c1)Sc1c(N2CCCCCCn2c3ccc(cc3c3c2ccc(c3)C(C)(C)C)C(C)(C)C)cccc1)C(=O)O,phenothiazine,380,,THF
760,6.22,0.69,3.3,"0.6 M 1,2-dimethyl-3-propylimidazolium iodide (DMPII), 0.025 M LiI, 0.04 MI2 , 0.05 M guanidium thiocyanate (GuSCN), and 0.28 M 4-tertbutylpyridine (TBP) in dry acetonitrile",0.25,-,-,TiO2,-,12 hours,AM 1.5G 100 mW/cm2,-,Yan Wang and Zhongquan Wan and Chunyang Jia and Xiaojun Yao,Indole-based organic dyes with different electron donors for dye-sensitized solar cells,Synthetic Metals,211,10.1016/j.synthmet.2015.10.024,40--48,,,01/01/2016,Wang_2016,,,CCCCCCN1c2ccc(cc2Sc2c1cccc2)n1cc(c2c1cccc2)/C=C(/C(=O)O)\C#N,"phenothiazine, indole",379,,-
541,6.7,0.7,2.5,"0.6 M dimethylpropyl-imidazolium iodide (DMPII), 0.05 M I2 , and 0.1 M LiI and TBP 0.5 M in acetonitrile (AN)",0.25,20 mM CDCA,-,TiO2 film (20 um),-,20 hours,AM 1.5G 100 mW/cm2,-,Gabriele Marotta and Marri Anil Reddy and Surya Prakash Singh and Ashraful Islam and Liyuan Han and Filippo De Angelis and Mariachiara Pastore and Malapaka Chandrasekharam,Novel Carbazole-Phenothiazine Dyads for Dye-Sensitized Solar Cells: A Combined Experimental and Theoretical Study,{ACS} Applied Materials {\&} Interfaces,5,10.1021/am402675q,9635--9647,19,,01/01/2013,Marotta_2013,,,OC(=O)CN1C(=S)S/C(=C/c2ccc3c(c2)Sc2c(N3CCCCCn3c4ccc(cc4c4c3ccc(c4)C(C)(C)C)C(C)(C)C)cccc2)/C1=O,phenothiazine,460,673,THF
779,10.8,0.75,6.3,"0.6 M dimethylpropyl-imidazolium iodide (DMPII), 0.05 M I2 , and 0.1 M LiI and TBP 0.5 M in acetonitrile (AN)",0.25,20 mM CDCA,-,TiO2 film (20 um),-,20 hours,AM 1.5G 100 mW/cm2,-,Gabriele Marotta and Marri Anil Reddy and Surya Prakash Singh and Ashraful Islam and Liyuan Han and Filippo De Angelis and Mariachiara Pastore and Malapaka Chandrasekharam,Novel Carbazole-Phenothiazine Dyads for Dye-Sensitized Solar Cells: A Combined Experimental and Theoretical Study,{ACS} Applied Materials {\&} Interfaces,5,10.1021/am402675q,9635--9647,19,,01/01/2013,Marotta_2013,,,N#C/C(=C/c1ccc2c(c1)Sc1c(N2CCCCCn2c3ccc(cc3c3c2ccc(c3)C(C)(C)C)C(C)(C)C)cccc1)/C(=O)O,phenothiazine,435,626,THF
610,12.7,0.72,5.6,"0.6 M dimethylpropyl-imidazolium iodide (DMPII), 0.05 M I2 , and 0.1 M LiI and TBP 0.5 M in acetonitrile (AN)",0.25,20 mM CDCA,-,TiO2 film (20 um),-,20 hours,AM 1.5G 100 mW/cm2,-,Gabriele Marotta and Marri Anil Reddy and Surya Prakash Singh and Ashraful Islam and Liyuan Han and Filippo De Angelis and Mariachiara Pastore and Malapaka Chandrasekharam,Novel Carbazole-Phenothiazine Dyads for Dye-Sensitized Solar Cells: A Combined Experimental and Theoretical Study,{ACS} Applied Materials {\&} Interfaces,5,10.1021/am402675q,9635--9647,19,,01/01/2013,Marotta_2013,,,CCCCCCN1c2ccc(cc2Sc2c1cccc2)/C=C\1/SC(=S)N(C1=O)C(=O)O,phenothiazine,465,677,THF
719,10.5,0.76,5.8,"0.6 M dimethylpropyl-imidazolium iodide (DMPII), 0.05 M I2 , and 0.1 M LiI and TBP 0.5 M in acetonitrile (AN)",0.25,20 mM CDCA,-,TiO2 film (20 um),-,20 hours,AM 1.5G 100 mW/cm2,-,Gabriele Marotta and Marri Anil Reddy and Surya Prakash Singh and Ashraful Islam and Liyuan Han and Filippo De Angelis and Mariachiara Pastore and Malapaka Chandrasekharam,Novel Carbazole-Phenothiazine Dyads for Dye-Sensitized Solar Cells: A Combined Experimental and Theoretical Study,{ACS} Applied Materials {\&} Interfaces,5,10.1021/am402675q,9635--9647,19,,01/01/2013,Marotta_2013,,,CCCCCCN1c2ccc(cc2Sc2c1cccc2)/C=C(\C(=O)O)/C#N,Phenothiazine,460,,Dichloromethane
642,11.26,0.68,4.91,"0.05 M I2 , 0.1 M LiI, 0.5 M TBP, 0.6 M DMPII, in ACN and MPN (1:1 v/v)",0.16,-,-,TiO2 film (15 + 5 uM thick),120 nmol/cm2,-,AM 1.5G 100 mW/cm2,-,Ayyanar Karuppasamy and Kesavan Stalindurai and Jia-De Peng and Kuo-Chuan Ho and Chennan Ramalingan,Novel metal-free organic dyes possessing fused heterocyclic structural motifs for efficient molecular photovoltaics,Phys. Chem. Chem. Phys.,18,10.1039/c6cp05722e,30105--30116,43,,01/01/2016,Karuppasamy_2016,,,CCCCCCCCn1c2ccccc2c2c1ccc(c2)N1c2ccccc2Sc2c1ccc(c2)/C=C/1\SC(=S)N(C1=O)CC(=O)O,phenothiazine,500,,dichloromethane
642,11.45,0.72,5.26,"0.05 M I2 , 0.1 M LiI, 0.5 M TBP, 0.6 M DMPII, in ACN and MPN (1:1 v/v)",0.16,-,-,TiO2 film (15 + 5 uM thick),126 nmol/cm2,-,AM 1.5G 100 mW/cm2,-,Ayyanar Karuppasamy and Kesavan Stalindurai and Jia-De Peng and Kuo-Chuan Ho and Chennan Ramalingan,Novel metal-free organic dyes possessing fused heterocyclic structural motifs for efficient molecular photovoltaics,Phys. Chem. Chem. Phys.,18,10.1039/c6cp05722e,30105--30116,43,,01/01/2016,Karuppasamy_2016,,,CCCCCCn1c2ccccc2c2c1ccc(c2)N1c2ccccc2Sc2c1ccc(c2)/C=C/1\SC(=S)N(C1=O)CC(=O)O,phenothiazine,500,,dichloromethane
656,10.01,0.71,4.67,"0.05 M I2 , 0.1 M LiI, 0.5 M TBP, 0.6 M DMPII, in ACN and MPN (1:1 v/v)",0.16,-,-,TiO2 film (15 + 5 uM thick),128 nmol/cm2,-,AM 1.5G 100 mW/cm2,-,Ayyanar Karuppasamy and Kesavan Stalindurai and Jia-De Peng and Kuo-Chuan Ho and Chennan Ramalingan,Novel metal-free organic dyes possessing fused heterocyclic structural motifs for efficient molecular photovoltaics,Phys. Chem. Chem. Phys.,18,10.1039/c6cp05722e,30105--30116,43,,01/01/2016,Karuppasamy_2016,,,CCCCn1c2ccc(cc2c2c1cccc2)N1c2ccc(cc2Sc2c1cccc2)/C=C/1\SC(=S)N(C1=O)CC(=O)O,phenothiazine,501,,dichloromethane
723,14.43,0.68,7.09,"0.05 M I2 , 0.1 M LiI, 0.5 M TBP, 0.6 M DMPII, in ACN and MPN (1:1 v/v)",0.16,-,-,TiO2 film (15 + 5 uM thick),138 nmol/cm2,-,AM 1.5G 100 mW/cm2,-,Ayyanar Karuppasamy and Kesavan Stalindurai and Jia-De Peng and Kuo-Chuan Ho and Chennan Ramalingan,Novel metal-free organic dyes possessing fused heterocyclic structural motifs for efficient molecular photovoltaics,Phys. Chem. Chem. Phys.,18,10.1039/c6cp05722e,30105--30116,43,,01/01/2016,Karuppasamy_2016,,,CCCCCCCCn1c2ccccc2c2c1ccc(c2)N1c2ccccc2Sc2c1ccc(c2)/C=C(/C(=O)O)\C#N,phenothiazine,480,,dichloromethane
735,16.45,0.68,8.08,"0.05 M I2 , 0.1 M LiI, 0.5 M TBP, 0.6 M DMPII, in ACN and MPN (1:1 v/v)",0.16,-,-,TiO2 film (15 + 5 uM thick),143 nmol/cm2,-,AM 1.5G 100 mW/cm2,-,Ayyanar Karuppasamy and Kesavan Stalindurai and Jia-De Peng and Kuo-Chuan Ho and Chennan Ramalingan,Novel metal-free organic dyes possessing fused heterocyclic structural motifs for efficient molecular photovoltaics,Phys. Chem. Chem. Phys.,18,10.1039/c6cp05722e,30105--30116,43,,01/01/2016,Karuppasamy_2016,,,CCCCn1c2ccccc2c2c1ccc(c2)N1c2ccccc2Sc2c1ccc(c2)/C=C(/C(=O)O)\C#N,phenothiazine,478,,dichloromethane
735,15.06,0.68,7.47,"0.05 M I2 , 0.1 M LiI, 0.5 M TBP, 0.6 M DMPII, in ACN and MPN (1:1 v/v)",0.16,-,-,TiO2 film (15 + 5 uM thick),145 nmol/cm2,-,AM 1.5G 100 mW/cm2,-,Ayyanar Karuppasamy and Kesavan Stalindurai and Jia-De Peng and Kuo-Chuan Ho and Chennan Ramalingan,Novel metal-free organic dyes possessing fused heterocyclic structural motifs for efficient molecular photovoltaics,Phys. Chem. Chem. Phys.,18,10.1039/c6cp05722e,30105--30116,43,,01/01/2016,Karuppasamy_2016,,,N#C/C(=C\c1ccc2c(c1)Sc1c(N2c2ccc3c(c2)c2ccccc2n3CC)cccc1)/C(=O)O,phenothiazine,471,,dichloromethane
670,12.91,0.63,5.4,"LiI (0.5 M), I2 (0.05 M) and TBP (0.5 M) in acetonitrile",0.25,10 mM CDCA,-,TiO2 film (10-12 uM thick + 5 uM scattering layer),-,12 hours,AM 1.5G 100mW/cm2,dichloromethane dye bath,Yih-Chun Chen and Yan-Zuo Lin and Yu-Ting Cheng and Yuan Jay Chang,Synthesis of novel isophorone-based dyes for dye-sensitized solar cells,{RSC} Adv.,5,10.1039/c5ra17898c,96428--96436,117,,01/01/2015,Chen_2015,,,CCCCCCOc1ccc(cc1)N1c2ccc(cc2Sc2c1cccc2)/C=C/C1C/C(=C(/C(=O)O)\C#N)/CC(C1)(C)C,phenothiazine,491,,dichloromethane
670,10.47,0.54,4.5,"3-dimethylimidazolium iodide (1.0 M), LiI (0.05 M), I2 (0.03 M), guanidinium thiocyanate (0.1 M) and TBP (0.5 M) in MeCN:valeronitrile (85:15, v/v)",0.25,-,-,TiO2 film (10-12 uM thick + 5 uM scattering layer),-,12 hours,AM 1.5G 100mW/cm2,THF dye bath,Yih-Chun Chen and Yan-Zuo Lin and Yu-Ting Cheng and Yuan Jay Chang,Synthesis of novel isophorone-based dyes for dye-sensitized solar cells,{RSC} Adv.,5,10.1039/c5ra17898c,96428--96436,117,,01/01/2015,Chen_2015,,,CCCCCCOc1ccc(cc1)N1c2ccc(cc2Sc2c1cccc2)/C=C/C1C/C(=C(/C(=O)O)\C#N)/CC(C1)(C)C,phenothiazine,491,,dichloromethane
670,14.86,0.62,6.18,"LiI (0.5 M), I2 (0.05 M) and TBP (0.5 M) in acetonitrile",0.25,-,-,TiO2 film (10-12 uM thick + 5 uM scattering layer),1340 nmol/cm2,12 hours,AM 1.5G 100mW/cm2,dichloromethane dye bath,Yih-Chun Chen and Yan-Zuo Lin and Yu-Ting Cheng and Yuan Jay Chang,Synthesis of novel isophorone-based dyes for dye-sensitized solar cells,{RSC} Adv.,5,10.1039/c5ra17898c,96428--96436,117,,01/01/2015,Chen_2015,,,CCCCCCOc1ccc(cc1)N1c2ccc(cc2Sc2c1cccc2)/C=C/C1C/C(=C(/C(=O)O)\C#N)/CC(C1)(C)C,phenothiazine,491,,dichloromethane
640,5.73,0.66,2.43,"0.5 M LiI, 0.05 M I2, and 0.1 M 4-tert-butylpyridine in 1:1 acetonitrile-propylene carbonate",-,-,-,TiO2 film,-,-,"AM 1.5G, 100mW/cm2",-,Tainan Duan and Ke Fan and Cheng Zhong and Wuwei Gao and Xingguo Chen and Tianyou Peng and Jingui Qin,"Synthesis and photovoltaic property of new kind of organic dyes containing 2,2$\prime$-bithiophene unit with three electron-donors",Journal of Photochemistry and Photobiology A: Chemistry,278,10.1016/j.jphotochem.2013.12.019,39--45,,,01/01/2014,Duan_2014,,,CCCCCCN1c2ccc(cc2Sc2c1cccc2)c1cc(sc1c1sc(c(c1)c1ccc2c(c1)Sc1c(N2CCCCCC)cccc1)c1ccc2c(c1)Sc1c(N2CCCCCC)cccc1)/C=C(/C(=O)O)\C#N,phenothiazine,425,,dichloromethane
704,14.2,0.7141,7.14,"0.6 M tetrabutyl ammonium iodide (TBAI), 0.1 M LiI, 0.05 M I2, and 0.5 M 4-tert-butylpyridine (TBP) dissolved in a mixed solution of acetonitrile (AN) and valeronitrile (VN) (85/15, v/v)",0.45,-,-,TiO2 film (7 um thick + 5 um scattering layer),-,-,"AM 1.5G, 100 mW/cm2",-,Min-Woo Lee and Jae-Yup Kim and Hae Jung Son and Jin Young Kim and BongSoo Kim and Honggon Kim and Doh-Kwon Lee and Kyungkon Kim and Duck-Hyung Lee and Min Jae Ko,Tailoring of Energy Levels in D-pi-A Organic Dyes via Fluorination of Acceptor Units for Efficient Dye-Sensitized Solar Cells,Scientific Reports,5,10.1038/srep07711,0-0,1,,01/01/2015,Lee_2015,,,N#CC(=Cc1c(F)cc(cc1F)c1cc2c(s1)cc(s2)c1ccc(cc1)N(c1ccc2c(c1)C(C)(C)c1c2cccc1)c1ccc2c(c1)C(C)(C)c1c2cccc1)C(=O)O,triphenylamine,428,,THF
723,11.78,0.7584,6.46,"0.6 M tetrabutyl ammonium iodide (TBAI), 0.1 M LiI, 0.05 M I2, and 0.5 M 4-tert-butylpyridine (TBP) dissolved in a mixed solution of acetonitrile (AN) and valeronitrile (VN) (85/15, v/v)",0.45,-,-,TiO2 film (7 um thick + 5 um scattering layer),-,-,"AM 1.5G, 100 mW/cm2",-,Min-Woo Lee and Jae-Yup Kim and Hae Jung Son and Jin Young Kim and BongSoo Kim and Honggon Kim and Doh-Kwon Lee and Kyungkon Kim and Duck-Hyung Lee and Min Jae Ko,Tailoring of Energy Levels in D-pi-A Organic Dyes via Fluorination of Acceptor Units for Efficient Dye-Sensitized Solar Cells,Scientific Reports,5,10.1038/srep07711,0-0,1,,01/01/2015,Lee_2015,,,N#CC(=Cc1ccc(cc1F)c1cc2c(s1)cc(s2)c1ccc(cc1)N(c1ccc2c(c1)C(C)(C)c1c2cccc1)c1ccc2c(c1)C(C)(C)c1c2cccc1)C(=O)O,triphenylamine,422,,THF
784,9.99,0.782,6.12,"0.6 M tetrabutyl ammonium iodide (TBAI), 0.1 M LiI, 0.05 M I2, and 0.5 M 4-tert-butylpyridine (TBP) dissolved in a mixed solution of acetonitrile (AN) and valeronitrile (VN) (85/15, v/v)",0.45,-,-,TiO2 film (7 um thick + 5 um scattering layer),-,-,"AM 1.5G, 100 mW/cm2",-,Min-Woo Lee and Jae-Yup Kim and Hae Jung Son and Jin Young Kim and BongSoo Kim and Honggon Kim and Doh-Kwon Lee and Kyungkon Kim and Duck-Hyung Lee and Min Jae Ko,Tailoring of Energy Levels in D-pi-A Organic Dyes via Fluorination of Acceptor Units for Efficient Dye-Sensitized Solar Cells,Scientific Reports,5,10.1038/srep07711,0-0,1,,01/01/2015,Lee_2015,,,N#CC(=Cc1ccc(cc1)c1cc2c(s1)cc(s2)c1ccc(cc1)N(c1ccc2c(c1)C(C)(C)c1c2cccc1)c1ccc2c(c1)C(C)(C)c1c2cccc1)C(=O)O,triphenylamine,415,,THF
677,1.49,0.81,8.6,"0.22 M Co(II), 0.05 M Co(III), 0.1 M LiClO4, and 0.2 M 4-tert-butylpyridine in acetonitrile",0.2,2.5 mM CDCA,-,TiO2 film (3.5 um thick + 4 um scattering layer),-,15 hours,AM 1.5G 0.095 sun,-,Jun-Ho Yum and Thomas W. Holcombe and Yongjoo Kim and Kasparas Rakstys and Thomas Moehl and Joel Teuscher and Jared H. Delcamp and Mohammed K. Nazeeruddin and Michael Grätzel,Blue-Coloured Highly Efficient Dye-Sensitized Solar Cells by Implementing the Diketopyrrolopyrrole Chromophore,Scientific Reports,3,10.1038/srep02446,0-0,1,,01/01/2013,Yum_2013,,,CCCCC(Cn1c(c2ccc(s2)c2ccc(cc2)N(c2ccc(cc2)OCCCCCC)c2ccc(cc2)OCCCCCC)c2c(c1=O)c(n(c2=O)CC(CCCC)CC)c1ccc(cc1)c1ccc(o1)C=C(C(=O)O)C#N)CC,triphenylamine,587,,THF
743,15.6,0.78,8.97,"0.22 M Co(II), 0.05 M Co(III), 0.1 M LiClO4, and 0.2 M 4-tert-butylpyridine in acetonitrile",0.2,1.25 mM CDCA,-,TiO2 film (3.5 um thick + 4 um scattering layer),-,15 hours,AM 1.5G 100mW/cm2,-,Jun-Ho Yum and Thomas W. Holcombe and Yongjoo Kim and Kasparas Rakstys and Thomas Moehl and Joel Teuscher and Jared H. Delcamp and Mohammed K. Nazeeruddin and Michael Grätzel,Blue-Coloured Highly Efficient Dye-Sensitized Solar Cells by Implementing the Diketopyrrolopyrrole Chromophore,Scientific Reports,3,10.1038/srep02446,0-0,1,,01/01/2013,Yum_2013,,,CCCCC(Cn1c(c2ccc(s2)c2ccc(cc2)N(c2ccc(cc2)OCCCCCC)c2ccc(cc2)OCCCCCC)c2c(c1=O)c(n(c2=O)CC(CCCC)CC)c1ccc(cc1)c1ccc(o1)C=C(C(=O)O)C#N)CC,triphenylamine,587,,THF
766,15.1,0.76,8.79,"0.22 M Co(II), 0.05 M Co(III), 0.1 M LiClO4, and 0.2 M 4-tert-butylpyridine in acetonitrile",0.2,1.25 mM CDCA,-,TiO2 film (3.5 um thick + 4 um scattering layer),-,15 hours,AM 1.5G 100mW/cm2,-,Jun-Ho Yum and Thomas W. Holcombe and Yongjoo Kim and Kasparas Rakstys and Thomas Moehl and Joel Teuscher and Jared H. Delcamp and Mohammed K. Nazeeruddin and Michael Grätzel,Blue-Coloured Highly Efficient Dye-Sensitized Solar Cells by Implementing the Diketopyrrolopyrrole Chromophore,Scientific Reports,3,10.1038/srep02446,0-0,1,,01/01/2013,Yum_2013,,,CCCCCCOc1ccc(cc1)N(c1ccc(cc1)OCCCCCC)c1ccc(cc1)c1ccc(s1)c1n(CC(CCCC)CC)c(=O)c2c1c(=O)n(c2c1ccc(cc1)c1ccc(cc1)C=C(C(=O)O)C#N)CC(CCCC)CC,triphenylamine,560,,THF
733,13.7,0.649,6.52,"0.3 M 1,2-dimethyl-3-propylimidazolium iodide (DMPII), 0.1 M LiI, 0.05 M I2 and 0.5 M 4-tert-butylpyridine in acetonitrile",0.16,-,-,TiO2 film (12 um thick + 4 um scattering layer),-,12 hours,"AM1.5G, 100 mW/cm2",-,Xing Qian and Rucai Yan and Chong Xu and Li Shao and Hongmei Li and Linxi Hou,"New efficient organic dyes employing indeno[1,2-b]indole as the donor moiety for dye-sensitized solar cells",Journal of Power Sources,332,10.1016/j.jpowsour.2016.09.138,103--110,,,01/01/2016,Qian_2016,,,CCCCCCn1c2ccc(cc2c2c1c1ccccc1C2(CCCCCC)CCCCCC)c1ccc(o1)/C=C(/C(=O)O)\C#N,indoline,470,,dichloromethane
742,14.6,0.642,6.95,"0.3 M 1,2-dimethyl-3-propylimidazolium iodide (DMPII), 0.1 M LiI, 0.05 M I2 and 0.5 M 4-tert-butylpyridine in acetonitrile",0.16,-,-,TiO2 film (12 um thick + 4 um scattering layer),-,12 hours,"AM1.5G, 100 mW/cm2",-,Xing Qian and Rucai Yan and Chong Xu and Li Shao and Hongmei Li and Linxi Hou,"New efficient organic dyes employing indeno[1,2-b]indole as the donor moiety for dye-sensitized solar cells",Journal of Power Sources,332,10.1016/j.jpowsour.2016.09.138,103--110,,,01/01/2016,Qian_2016,,,CCCCCCn1c2ccc(cc2c2c1c1ccccc1C2(CCCCCC)CCCCCC)c1ccc(s1)/C=C(/C(=O)O)\C#N,indoline,473,,dichloromethane
763,15.8,0.634,7.64,"0.3 M 1,2-dimethyl-3-propylimidazolium iodide (DMPII), 0.1 M LiI, 0.05 M I2 and 0.5 M 4-tert-butylpyridine in acetonitrile",0.16,-,-,TiO2 film (12 um thick + 4 um scattering layer),-,12 hours,"AM1.5G, 100 mW/cm2",-,Xing Qian and Rucai Yan and Chong Xu and Li Shao and Hongmei Li and Linxi Hou,"New efficient organic dyes employing indeno[1,2-b]indole as the donor moiety for dye-sensitized solar cells",Journal of Power Sources,332,10.1016/j.jpowsour.2016.09.138,103--110,,,01/01/2016,Qian_2016,,,CCCCCCn1c2ccc(cc2c2c1c1ccccc1C2(CC)CC)c1ccc(o1)/C=C(/C(=O)O)\C#N,indoline,472,,dichloromethane
710,15.6,0.667,7.39,"0.3 M 1,2-dimethyl-3-propylimidazolium iodide (DMPII), 0.1 M LiI, 0.05 M I2 and 0.5 M 4-tert-butylpyridine in acetonitrile",0.16,-,-,TiO2 film (12 um thick + 4 um scattering layer),-,12 hours,"AM1.5G, 100 mW/cm2",-,Xing Qian and Rucai Yan and Chong Xu and Li Shao and Hongmei Li and Linxi Hou,"New efficient organic dyes employing indeno[1,2-b]indole as the donor moiety for dye-sensitized solar cells",Journal of Power Sources,332,10.1016/j.jpowsour.2016.09.138,103--110,,,01/01/2016,Qian_2016,,,CCCCCCn1c2ccc(cc2c2c1c1ccccc1C2(CC)CC)c1ccc(s1)/C=C(/C(=O)O)\C#N,indoline,477,,dichloromethane
598,12.7,0.61,4.63,"0.6 M 1-propyl-2,3-dimethylimidazolium iodide (DMPII), 0.1 M lithium iodide, 0.05 M iodine, and 0.5 M 4-tert-butylpyridine (TBP) in 3-methoxypropionitrile (MPN)",0.25,-,-,TiO2 film (7 um thick),-,-,AM 1.5G 100mW/cm2,-,Chien-Hsin Yang and Wen-Churng Lin and Tzong-Liu Wang and Yeong-Tarng Shieh and Wen-Janq Chen and Shao-Hong Liao and Yu-Kuang Sun,Performance variation from triphenylamine- to carbazole{\textendash}triphenylamine{\textendash}rhodaniline-3-acetic acid dyes in dye-sensitized solar cells,Materials Chemistry and Physics,130,10.1016/j.matchemphys.2011.07.038,635--643,01-Feb,,01/01/2011,Yang_2011,,,OC(=O)CN1C(=S)SC(=Cc2ccc(cc2)N(c2ccc(cc2)c2ccc3c(c2)[nH]c2c3cccc2)c2ccc(cc2)C=C2SC(=S)N(C2=O)CC(=O)O)C1=O,Triphenylamine,491,,ethanol
579,10.6,0.58,3.54,"0.6 M 1-propyl-2,3-dimethylimidazolium iodide (DMPII), 0.1 M lithium iodide, 0.05 M iodine, and 0.5 M 4-tert-butylpyridine (TBP) in 3-methoxypropionitrile (MPN)",0.25,-,-,TiO2 film (7 um thick),-,-,AM 1.5G 100mW/cm2,-,Chien-Hsin Yang and Wen-Churng Lin and Tzong-Liu Wang and Yeong-Tarng Shieh and Wen-Janq Chen and Shao-Hong Liao and Yu-Kuang Sun,Performance variation from triphenylamine- to carbazole{\textendash}triphenylamine{\textendash}rhodaniline-3-acetic acid dyes in dye-sensitized solar cells,Materials Chemistry and Physics,130,10.1016/j.matchemphys.2011.07.038,635--643,01-Feb,,01/01/2011,Yang_2011,,,OC(=O)CN1C(=S)SC(=Cc2ccc(cc2)N(c2ccc(cc2)c2ccc3c(c2)[nH]c2c3cccc2)c2ccccc2)C1=O,Triphenylamine,470,,ethanol
580,10.7,0.58,3.6,"0.6 M 1-propyl-2,3-dimethylimidazolium iodide (DMPII), 0.1 M lithium iodide, 0.05 M iodine, and 0.5 M 4-tert-butylpyridine (TBP) in 3-methoxypropionitrile (MPN)",0.25,-,-,TiO2 film (7 um thick),-,-,AM 1.5G 100mW/cm2,-,Chien-Hsin Yang and Wen-Churng Lin and Tzong-Liu Wang and Yeong-Tarng Shieh and Wen-Janq Chen and Shao-Hong Liao and Yu-Kuang Sun,Performance variation from triphenylamine- to carbazole{\textendash}triphenylamine{\textendash}rhodaniline-3-acetic acid dyes in dye-sensitized solar cells,Materials Chemistry and Physics,130,10.1016/j.matchemphys.2011.07.038,635--643,01-Feb,,01/01/2011,Yang_2011,,,OC(=O)CN1C(=S)SC(=Cc2ccc(cc2)NC2=CCC(C=C2)(C=C2SC(=S)N(C2=O)CC(=O)O)c2ccccc2)C1=O,triphenylamine,467,,Ethanol
558,8.56,0.61,2.9,"0.6 M 1-propyl-2,3-dimethylimidazolium iodide (DMPII), 0.1 M lithium iodide, 0.05 M iodine, and 0.5 M 4-tert-butylpyridine (TBP) in 3-methoxypropionitrile (MPN)",0.25,-,-,TiO2 film (7 um thick),-,-,AM 1.5G 100mW/cm2,-,Chien-Hsin Yang and Wen-Churng Lin and Tzong-Liu Wang and Yeong-Tarng Shieh and Wen-Janq Chen and Shao-Hong Liao and Yu-Kuang Sun,Performance variation from triphenylamine- to carbazole{\textendash}triphenylamine{\textendash}rhodaniline-3-acetic acid dyes in dye-sensitized solar cells,Materials Chemistry and Physics,130,10.1016/j.matchemphys.2011.07.038,635--643,01-Feb,,01/01/2011,Yang_2011,,,OC(=O)CN1C(=S)SC(=Cc2ccc(cc2)Nc2ccc(cc2)c2ccccc2)C1=O,triphenylamine,455,,Ethanol
680,13.5,0.67,6.15,"0.6 M 1,2-dimethyl-3-n-propylimidazolium iodide (DMPImI), 0.1 M LiI, 0.05 M I2, 0.1 M GuSCN (guanidinium thiocyanate) and 0.5 M tertbutylpyridine in a mixture of acetonitrile and valeronitrile (volume ratio, 85:15)",0.2,-,-,TiO2 film (9 um thick + 5 um scattering layer),201 nmol/cm2,12 hours,"AM 1.5G, 100 mW/cm2",-,Hua Cheng and Yungen Wu and Jianyang Su and Zhihui Wang and Raju Prasad Ghimire and Mao Liang and Zhe Sun and Song Xue,Organic dyes containing indolodithienopyrrole unit for dye-sensitized solar cells,Dyes and Pigments,0,10.1016/j.dyepig.2017.09.053,0-0,0,,01/01/2017,Cheng_2017,,,CCCCCCn1c2cc(sc2c2c1cc(s2)/C=C(/C(=O)O)\C#N)c1ccc(cc1)N(c1ccccc1)c1ccccc1,"triphenylamine,indole",484,,dichloromethane
725,14,0.68,6.9,"0.6 M 1,2-dimethyl-3-n-propylimidazolium iodide (DMPImI), 0.1 M LiI, 0.05 M I2, 0.1 M GuSCN (guanidinium thiocyanate) and 0.5 M tertbutylpyridine in a mixture of acetonitrile and valeronitrile (volume ratio, 85:15)",0.2,-,-,TiO2 film (9 um thick + 5 um scattering layer),139 nmol/cm2,12 hours,"AM 1.5G, 100 mW/cm2",-,Hua Cheng and Yungen Wu and Jianyang Su and Zhihui Wang and Raju Prasad Ghimire and Mao Liang and Zhe Sun and Song Xue,Organic dyes containing indolodithienopyrrole unit for dye-sensitized solar cells,Dyes and Pigments,0,10.1016/j.dyepig.2017.09.053,0-0,0,,01/01/2017,Cheng_2017,,,CCCCCCn1c2cc(ccc2c2c1c1c(s2)c2c(n1CCCCCC)cc(s2)C=C(C(=O)O)C#N)c1ccc(cc1)N(c1ccccc1)c1ccccc1,"triphenylamine,indole",495,,dichloromethane
730,13.13,0.66,6.32,"0.6 M 3-hexyl-1,2-dimethyl imidazolium iodide, 0.04 M I2, 0.025 M LiI, 0.05 M guanidium thiocyanate and 0.28 M tertbutylpyridine in acetonitrile",0.18,10 mM CDCA,-,TiO2 film (12 um thick + 4 um scattering layer),-,-,AM 1.5G 100mW/cm2,-,Hyun-Bong Choi and Chul Baik and Hyun-Jun Kim and Jeum-Jong Kim and Ki-Hyung Song and Sang-Ook Kang and Jae-Jung Ko,Synthesis of Novel Organic Dyes Containing Coumarin Moiety for Solar Cel,Bulletin of the Korean Chemical Society,28,10.5012/bkcs.2007.28.11.1973,1973--1979,11,,01/01/2007,Choi_2007,,,S=C=N[Ru]12(N=C=S)(N3C=C[C@H](C=C3C3=C[C@@H](C=CN23)C(=O)O)C(=O)O)N2C=C[C@H](C=C2C2=C[C@@H](C=CN12)C(=O)O)C(=O)O,"N3, Ruthenium",,,-
776,10.32,0.716,5.74,"3-propyl-1-methyl-imidazolium iodide (PMII, 0.7 M), LiI (0.2 M), I2 (0.05 M), and t-butylpyridine (TBP, 0.5 M) in acetonitrile/valeronitrile (85:15 v/v)",0.41,TiO2 film,-,TiO2 film,-,3 hours,AM 1.5G 100mW/cm2,-,Dong Uk Heo and Sun Jae Kim and Beom Jin Yoo and Boeun Kim and Min Jae Ko and Min Ju Cho and Dong Hoon Choi,Donor-$\uppi$-Acceptor Type Diphenylaminothiophenyl Anthracene-mediated Organic Photosensitizers for Dye-sensitized Solar Cells,Bulletin of the Korean Chemical Society,34,10.5012/bkcs.2013.34.4.1081,1081--1088,4,,01/01/2013,Heo_2013,,,S=C=N[Ru]12(N=C=S)(N3CCC(CC3C3N2CCC(C3)C(=O)[O-])C(=O)O)N2CCC(CC2C2N1CCC(C2)C(=O)[O-])C(=O)O.CCCC[N+](CCCC)(CCCC)CCCC.CCCC[N+](CCCC)(CCCC)CCCC,"N719, Ruthenium",,,-
600,16.36,0.48,4.69,quasi-solid-state polymeric electrolyte,0.25,-,-,TiO2 film,-,24 hours,AM 1.5G 100mW/cm2,-,Min-Soo Kang and Jae-Buem Oh and Soo-Gyun Roh and Mi-Ra Kim and Jin-Kook Lee and Sung-Ho Jin and Hwan-Kyu Kim,Novel Extended pi-Conjugated Dendritic Zn(II)-porphyrin Derivatives for Dye-sensitized Solar Cell Based on Solid Polymeric Electrolyte: Synthesis and Characterization,Bulletin of the Korean Chemical Society,28,10.5012/bkcs.2007.28.1.033,33--40,1,,01/01/2007,Kang_2007,,,S=C=N[Ru]12(N=C=S)(N3C=C[C@H](C=C3C3=C[C@@H](C=CN23)C(=O)O)C(=O)O)N2C=C[C@H](C=C2C2=C[C@@H](C=CN12)C(=O)O)C(=O)O,"N3, Ruthenium",,,-
640,13,0.72,5.99,"0.6 M 1,2-dimethyl-3-n-propylimidazolium iodide (DMPImI), 0.1 M LiI, 0.05 M I2, 0.1 M GuSCN (guanidinium thiocyanate) and 0.5 M tertbutylpyridine in a mixture of acetonitrile and valeronitrile (volume ratio, 85:15)",0.2,-,-,TiO2 film (9 um thick + 5 um scattering layer),252 nmol/cm2,12 hours,"AM 1.5G, 100 mW/cm2",-,Hua Cheng and Yungen Wu and Jianyang Su and Zhihui Wang and Raju Prasad Ghimire and Mao Liang and Zhe Sun and Song Xue,Organic dyes containing indolodithienopyrrole unit for dye-sensitized solar cells,Dyes and Pigments,0,10.1016/j.dyepig.2017.09.053,0-0,0,,01/01/2017,Cheng_2017,,,CCCCCCn1c2c(c3c1cc(s3)C=C(C(=O)O)C#N)sc1c2n(CCCCCC)c2c1cccc2,indole,503,,dichloromethane
