Repository: PaulC61/Cheminformatics

# Cheminformatics
Repository for:
Cheminformatics Masters students of University of Strasbourg 2020 - 2022
+ My own projects related to the course

File: InternshipM2_BIU/rawDSSCDBdata.csv (part 77 of 77)
VOC,JSC,FF,PCE,Electrolyte,Active area,Co-adsorbent,Co-sensitizer,Semiconductor,Dye loading,Exposure time,Solar simulator,Performance comment,Article author,Article title,Article journal,Article volume,Article DOI,Article pages,Article issue nr,Article EID,Article year,Article year,Article electronic id,Article keywords,Molecule SMILE,Molecule keywords,Molecule spectrum absorption maxima,Molecule spectrum emission maxima,Molecule spectrum solvent
753,14.2,0.71,7.59,"0.6 M 1,2-dimethyl-3-n-propylimidazolium iodide (DMPImI), 0.1 M LiI, 0.05 M I2, 0.1 M GuSCN (guanidinium thiocyanate) and 0.5 M tertbutylpyridine in a mixture of acetonitrile and valeronitrile (volume ratio, 85:15)",0.2,-,-,TiO2 film (9 um thick + 5 um scattering layer),216 nmol/cm2,12 hours,"AM 1.5G, 100 mW/cm2",-,Hua Cheng and Yungen Wu and Jianyang Su and Zhihui Wang and Raju Prasad Ghimire and Mao Liang and Zhe Sun and Song Xue,Organic dyes containing indolodithienopyrrole unit for dye-sensitized solar cells,Dyes and Pigments,0,10.1016/j.dyepig.2017.09.053,0-0,0,,01/01/2017,Cheng_2017,,,CCCCCCc1cc(sc1c1ccc(cc1)N(c1ccc(cc1)OCCCCCC)c1ccc(cc1)OCCCCCC)c1ccc2c(c1)n(CCCCCC)c1c2sc2c1n(CCCCCC)c1c2sc(c1)C=C(C(=O)O)C#N,"triphenylamine,indole",525,,dichloromethane
650,10.5,0.65,4.43,"0.6 M 1,2-dimethyl-3-n-propylimidazolium iodide (DMPImI), 0.1 M LiI, 0.05 M I2, 0.1 M GuSCN (guanidinium thiocyanate) and 0.5 M tertbutylpyridine in a mixture of acetonitrile and valeronitrile (volume ratio, 85:15)",0.2,-,-,TiO2 film (9 um thick + 5 um scattering layer),62.1 nmol/cm2,12 hours,"AM 1.5G, 100 mW/cm2",-,Hua Cheng and Yungen Wu and Jianyang Su and Zhihui Wang and Raju Prasad Ghimire and Mao Liang and Zhe Sun and Song Xue,Organic dyes containing indolodithienopyrrole unit for dye-sensitized solar cells,Dyes and Pigments,0,10.1016/j.dyepig.2017.09.053,0-0,0,,01/01/2017,Cheng_2017,,,CCCCCCn1c2cc(ccc2c2c1c1n(CCCCCC)c3c(c1s2)sc(c3)C=C(C(=O)O)C#N)c1ccc(cc1)N(c1ccc(cc1)OCCCCCC)c1ccc(cc1)OCCCCCC,"triphenylamine,indole",519,,dichloromethane
657,12.46,0.734,6,"0.07 M LiI, 1 M PMII, 0.05 M I2, 0.05 M tBP in acetonitrile/valeronitrile (85:15, v/v)",0.16,0.3 mM CDCA,-,TiO2 film (13 um thick + 3 um scattering layer),155.6 nmol/cm2,8 hours,"AM 1.5G, 100mW/cm2",-,Hsien-Hsin Chou and Yu-Chieh Liu and Guanjie Fang and Qiao-Kai Cao and Tzu-Chien Wei and Chen-Yu Yeh,Structurally Simple and Easily Accessible Perylenes for Dye-Sensitized Solar Cells Applicable to Both 1 Sun and Dim-Light Environments,{ACS} Applied Materials {\&} Interfaces,9,10.1021/acsami.7b11784,37786--37796,43,,01/01/2017,Chou_2017,,,CCCCCCC(COc1ccc(cc1)N(c1ccc2c3c1cccc3c1c3c2ccc(c3ccc1)C#Cc1ccc(c2c1csc2)c1ccc(cc1)C(=O)O)c1ccc(cc1)OCC(CCCCCC)CCCC)CCCC,"perylene,triphenylamine",541,,THF
637,11.199,0.73,5.209,"0.07 M LiI, 1 M PMII, 0.05 M I2, 0.05 M tBP in acetonitrile/valeronitrile (85:15, v/v)",0.16,0.3 mM CDCA,-,TiO2 film (13 um thick + 3 um scattering layer),113.4 nmol/cm2,8 hours,"AM 1.5G, 100mW/cm2",-,Hsien-Hsin Chou and Yu-Chieh Liu and Guanjie Fang and Qiao-Kai Cao and Tzu-Chien Wei and Chen-Yu Yeh,Structurally Simple and Easily Accessible Perylenes for Dye-Sensitized Solar Cells Applicable to Both 1 Sun and Dim-Light Environments,{ACS} Applied Materials {\&} Interfaces,9,10.1021/acsami.7b11784,37786--37796,43,,01/01/2017,Chou_2017,,,CCCCCCC(COc1ccc(cc1)N(c1ccc2c3c1cccc3c1c3c2ccc(c3ccc1)C#Cc1ccc(s1)C=C(C(=O)O)C#N)c1ccc(cc1)OCC(CCCCCC)CCCC)CCCC,"perylene,triphenylamine",545,,THF
633,9.96,0.711,4.483,"0.07 M LiI, 1 M PMII, 0.05 M I2, 0.05 M tBP in acetonitrile/valeronitrile (85:15, v/v)",0.16,0.3 mM CDCA,-,TiO2 film (13 um thick + 3 um scattering layer),114.4 nmol/cm2,8 hours,"AM 1.5G, 100mW/cm2",-,Hsien-Hsin Chou and Yu-Chieh Liu and Guanjie Fang and Qiao-Kai Cao and Tzu-Chien Wei and Chen-Yu Yeh,Structurally Simple and Easily Accessible Perylenes for Dye-Sensitized Solar Cells Applicable to Both 1 Sun and Dim-Light Environments,{ACS} Applied Materials {\&} Interfaces,9,10.1021/acsami.7b11784,37786--37796,43,,01/01/2017,Chou_2017,,,CCCCCCC(COc1ccc(cc1)N(c1ccc2c3c1cccc3c1c3c2ccc(c3ccc1)C#Cc1ccc(cc1)C=C(C(=O)O)C#N)c1ccc(cc1)OCC(CCCCCC)CCCC)CCCC,"perylene,triphenylamine",528,,THF
654,10.08,0.724,4.763,"0.07 M LiI, 1 M PMII, 0.05 M I2, 0.05 M tBP in acetonitrile/valeronitrile (85:15, v/v)",0.16,0.3 mM CDCA,-,TiO2 film (13 um thick + 3 um scattering layer),112.4 nmol/cm2,8 hours,"AM 1.5G, 100mW/cm2",-,Hsien-Hsin Chou and Yu-Chieh Liu and Guanjie Fang and Qiao-Kai Cao and Tzu-Chien Wei and Chen-Yu Yeh,Structurally Simple and Easily Accessible Perylenes for Dye-Sensitized Solar Cells Applicable to Both 1 Sun and Dim-Light Environments,{ACS} Applied Materials {\&} Interfaces,9,10.1021/acsami.7b11784,37786--37796,43,,01/01/2017,Chou_2017,,,CCCCCCC(COc1ccc(cc1)N(c1ccc2c3c1cccc3c1c3c2ccc(c3ccc1)C#Cc1ccc(s1)C(=O)O)c1ccc(cc1)OCC(CCCCCC)CCCC)CCCC,"perylene,triphenylamine",525,,THF
681,10.554,0.724,5.194,"0.07 M LiI, 1 M PMII, 0.05 M I2, 0.05 M tBP in acetonitrile/valeronitrile (85:15, v/v)",0.16,0.3 mM CDCA,-,TiO2 film (13 um thick + 3 um scattering layer),103.6 nmol/cm2,8 hours,"AM 1.5G, 100mW/cm2",-,Hsien-Hsin Chou and Yu-Chieh Liu and Guanjie Fang and Qiao-Kai Cao and Tzu-Chien Wei and Chen-Yu Yeh,Structurally Simple and Easily Accessible Perylenes for Dye-Sensitized Solar Cells Applicable to Both 1 Sun and Dim-Light Environments,{ACS} Applied Materials {\&} Interfaces,9,10.1021/acsami.7b11784,37786--37796,43,,01/01/2017,Chou_2017,,,CCCCCCC(COc1ccc(cc1)N(c1ccc2c3c1cccc3c1c3c2ccc(c3ccc1)C#Cc1ccc(cc1)C(=O)O)c1ccc(cc1)OCC(CCCCCC)CCCC)CCCC,"perylene,triphenylamine",520,,THF
754,7.97,0.817,4.91,1-propyl-3-methylimidazolium iodide (PMII) and 4-tert-butyl pyridine (TBP),-,-,-,TiO2 film,-,15 hours,"AM 1.5G, 100 mW/cm2",solid-state dye-sensitized solar cell,Tong He and Ye Feng Wang and Jing Hui Zeng,Pyrazolium-based electrolyte for solid-state dye-sensitized solar cells with high fill factor and open-circuit voltage,J. Mater. Chem. C,4,10.1039/c6tc01687a,8235--8244,35,,01/01/2016,He_2016,,,S=C=N[Ru]12(N=C=S)(N3CCC(CC3C3N2CCC(C3)C(=O)[O-])C(=O)O)N2CCC(CC2C2N1CCC(C2)C(=O)[O-])C(=O)O.CCCC[N+](CCCC)(CCCC)CCCC.CCCC[N+](CCCC)(CCCC)CCCC,"N719, Ruthenium",,,-
766,8.99,0.794,5.47,1-ethyl-2-hexylpyrazolium sulfocyanate (PyC6) and 4-tert-butyl pyridine (TBP),-,-,-,TiO2 film,-,15 hours,"AM 1.5G, 100 mW/cm2",solid-state dye-sensitized solar cell,Tong He and Ye Feng Wang and Jing Hui Zeng,Pyrazolium-based electrolyte for solid-state dye-sensitized solar cells with high fill factor and open-circuit voltage,J. Mater. Chem. C,4,10.1039/c6tc01687a,8235--8244,35,,01/01/2016,He_2016,,,S=C=N[Ru]12(N=C=S)(N3CCC(CC3C3N2CCC(C3)C(=O)[O-])C(=O)O)N2CCC(CC2C2N1CCC(C2)C(=O)[O-])C(=O)O.CCCC[N+](CCCC)(CCCC)CCCC.CCCC[N+](CCCC)(CCCC)CCCC,"N719, Ruthenium",,,-
779,11.78,0.796,7.3,"2,2'-Hexylene bis(1,1'-diethylpyrazolium)sulfocyanate (Py2C6) and 4-tert-butyl pyridine (TBP)",-,-,-,TiO2 film,-,15 hours,"AM 1.5G, 100 mW/cm2",solid-state dye-sensitized solar cell,Tong He and Ye Feng Wang and Jing Hui Zeng,Pyrazolium-based electrolyte for solid-state dye-sensitized solar cells with high fill factor and open-circuit voltage,J. Mater. Chem. C,4,10.1039/c6tc01687a,8235--8244,35,,01/01/2016,He_2016,,,S=C=N[Ru]12(N=C=S)(N3CCC(CC3C3N2CCC(C3)C(=O)[O-])C(=O)O)N2CCC(CC2C2N1CCC(C2)C(=O)[O-])C(=O)O.CCCC[N+](CCCC)(CCCC)CCCC.CCCC[N+](CCCC)(CCCC)CCCC,"N719, Ruthenium",,,-
690,11.32,0.72,5.64,"0.5 M 1-butyl-3-methylimidazolium iodide, 0.1 M lithium iodide, 0.05 M I2 and 0.5 M tert-butylpyridine in acetonitrile",0.238,-,-,TiO2 film (12 + 5 um),-,20 hours,AM 1.5 100mW/cm2,-,Audun Formo Buene and Nora Uggerud and Solon P. Economopoulos and Odd R. Gautun and B{\aa}rd Helge Hoff,Effect of $\uppi$-linkers on phenothiazine sensitizers for dye-sensitized solar cells,Dyes and Pigments,,10.1016/j.dyepig.2018.01.011,,,,01/01/2018,Buene_2018,,,S=C=N[Ru]12(N=C=S)(N3CCC(CC3C3N2CCC(C3)C(=O)[O-])C(=O)O)N2CCC(CC2C2N1CCC(C2)C(=O)[O-])C(=O)O.CCCC[N+](CCCC)(CCCC)CCCC.CCCC[N+](CCCC)(CCCC)CCCC,"N719, Ruthenium",,,-
650,9.15,0.67,3.97,"0.5 M 1-butyl-3-methylimidazolium iodide, 0.1 M lithium iodide, 0.05 M I2 and 0.5 M tert-butylpyridine in acetonitrile",0.238,10-fold amount CDCA,-,TiO2 film (12 + 5 um),-,20 hours,AM 1.5 100mW/cm2,Emission spectra in chloroform,Audun Formo Buene and Nora Uggerud and Solon P. Economopoulos and Odd R. Gautun and B{\aa}rd Helge Hoff,Effect of $\uppi$-linkers on phenothiazine sensitizers for dye-sensitized solar cells,Dyes and Pigments,,10.1016/j.dyepig.2018.01.011,,,,01/01/2018,Buene_2018,,,CCCCCCN1c2ccc(cc2Sc2c1ccc(c2)c1ccc(cc1)OC)c1ccc(o1)/C=C(/C(=O)O)\C#N,phenothiazine,473,640,dichloromethane
670,9.44,0.69,4.34,"0.5 M 1-butyl-3-methylimidazolium iodide, 0.1 M lithium iodide, 0.05 M I2 and 0.5 M tert-butylpyridine in acetonitrile",0.238,10-fold amount CDCA,-,TiO2 film (12 + 5 um),-,20 hours,AM 1.5 100mW/cm2,Emission spectra in chloroform,Audun Formo Buene and Nora Uggerud and Solon P. Economopoulos and Odd R. Gautun and B{\aa}rd Helge Hoff,Effect of $\uppi$-linkers on phenothiazine sensitizers for dye-sensitized solar cells,Dyes and Pigments,,10.1016/j.dyepig.2018.01.011,,,,01/01/2018,Buene_2018,,,CCCCCCN1c2ccc(cc2Sc2c1ccc(c2)c1ccccc1)c1ccc(o1)/C=C(/C(=O)O)\C#N,phenothiazine,479.5,634,dichloromethane
620,9.56,0.68,4.03,"0.5 M 1-butyl-3-methylimidazolium iodide, 0.1 M lithium iodide, 0.05 M I2 and 0.5 M tert-butylpyridine in acetonitrile",0.238,10-fold amount CDCA,-,TiO2 film (12 + 5 um),-,20 hours,AM 1.5 100mW/cm2,Emission spectra in chloroform,Audun Formo Buene and Nora Uggerud and Solon P. Economopoulos and Odd R. Gautun and B{\aa}rd Helge Hoff,Effect of $\uppi$-linkers on phenothiazine sensitizers for dye-sensitized solar cells,Dyes and Pigments,,10.1016/j.dyepig.2018.01.011,,,,01/01/2018,Buene_2018,,,CCCCCCN1c2ccc(cc2Sc2c1ccc(c2)c1ccc(cc1)OC)c1ccc(s1)/C=C(/C(=O)O)\C#N,phenothiazine,471,659,dichloromethane
630,9.14,0.68,3.87,"0.5 M 1-butyl-3-methylimidazolium iodide, 0.1 M lithium iodide, 0.05 M I2 and 0.5 M tert-butylpyridine in acetonitrile",0.238,10-fold amount CDCA,-,TiO2 film (12 + 5 um),-,20 hours,AM 1.5 100mW/cm2,Emission spectra in chloroform,Audun Formo Buene and Nora Uggerud and Solon P. Economopoulos and Odd R. Gautun and B{\aa}rd Helge Hoff,Effect of $\uppi$-linkers on phenothiazine sensitizers for dye-sensitized solar cells,Dyes and Pigments,,10.1016/j.dyepig.2018.01.011,,,,01/01/2018,Buene_2018,,,CCCCCCN1c2ccc(cc2Sc2c1ccc(c2)c1ccccc1)c1ccc(s1)/C=C(/C(=O)O)\C#N,phenothiazine,466.5,658,dichloromethane
660,6.77,0.67,2.96,"0.5 M 1-butyl-3-methylimidazolium iodide, 0.1 M lithium iodide, 0.05 M I2 and 0.5 M tert-butylpyridine in acetonitrile",0.238,10-fold amount CDCA,-,TiO2 film (12 + 5 um),-,20 hours,AM 1.5 100mW/cm2,Emission spectra in chloroform,Audun Formo Buene and Nora Uggerud and Solon P. Economopoulos and Odd R. Gautun and B{\aa}rd Helge Hoff,Effect of $\uppi$-linkers on phenothiazine sensitizers for dye-sensitized solar cells,Dyes and Pigments,,10.1016/j.dyepig.2018.01.011,,,,01/01/2018,Buene_2018,,,CCCCCCN1c2ccc(cc2Sc2c1ccc(c2)c1ccc(cc1)OC)c1cc(F)c(c(c1)F)/C=C(/C(=O)O)\C#N,phenothiazine,424,635,dichloromethane
650,6.28,0.68,2.79,"0.5 M 1-butyl-3-methylimidazolium iodide, 0.1 M lithium iodide, 0.05 M I2 and 0.5 M tert-butylpyridine in acetonitrile",0.238,10-fold amount CDCA,-,TiO2 film (12 + 5 um),-,20 hours,AM 1.5 100mW/cm2,Emission spectra in chloroform,Audun Formo Buene and Nora Uggerud and Solon P. Economopoulos and Odd R. Gautun and B{\aa}rd Helge Hoff,Effect of $\uppi$-linkers on phenothiazine sensitizers for dye-sensitized solar cells,Dyes and Pigments,,10.1016/j.dyepig.2018.01.011,,,,01/01/2018,Buene_2018,,,CCCCCCN1c2ccc(cc2Sc2c1ccc(c2)c1ccccc1)c1cc(F)c(c(c1)F)/C=C(/C(=O)O)\C#N,phenothiazine,419.5,626,dichloromethane
650,7.87,0.67,3.41,"0.5 M 1-butyl-3-methylimidazolium iodide, 0.1 M lithium iodide, 0.05 M I2 and 0.5 M tert-butylpyridine in acetonitrile",0.238,10-fold amount CDCA,-,TiO2 film (12 + 5 um),-,20 hours,AM 1.5 100mW/cm2,Emission spectra in chloroform,Audun Formo Buene and Nora Uggerud and Solon P. Economopoulos and Odd R. Gautun and B{\aa}rd Helge Hoff,Effect of $\uppi$-linkers on phenothiazine sensitizers for dye-sensitized solar cells,Dyes and Pigments,,10.1016/j.dyepig.2018.01.011,,,,01/01/2018,Buene_2018,,,CCCCCCN1c2ccc(cc2Sc2c1ccc(c2)c1ccc(cc1)OC)c1ccc(c(c1)F)/C=C(/C(=O)O)\C#N,phenothiazine,440.5,641,dichloromethane
650,7.63,0.69,3.43,"0.5 M 1-butyl-3-methylimidazolium iodide, 0.1 M lithium iodide, 0.05 M I2 and 0.5 M tert-butylpyridine in acetonitrile",0.238,10-fold amount CDCA,-,TiO2 film (12 + 5 um),-,20 hours,AM 1.5 100mW/cm2,Emission spectra in chloroform,Audun Formo Buene and Nora Uggerud and Solon P. Economopoulos and Odd R. Gautun and B{\aa}rd Helge Hoff,Effect of $\uppi$-linkers on phenothiazine sensitizers for dye-sensitized solar cells,Dyes and Pigments,,10.1016/j.dyepig.2018.01.011,,,,01/01/2018,Buene_2018,,,CCCCCCN1c2ccc(cc2Sc2c1ccc(c2)c1ccccc1)c1ccc(c(c1)F)/C=C(/C(=O)O)\C#N,phenothiazine,431.5,632,dichloromethane
660,7.83,0.67,3.46,"0.5 M 1-butyl-3-methylimidazolium iodide, 0.1 M lithium iodide, 0.05 M I2 and 0.5 M tert-butylpyridine in acetonitrile",0.238,10-fold amount CDCA,-,TiO2 film (12 + 5 um),-,20 hours,AM 1.5 100mW/cm2,Emission spectra in chloroform,Audun Formo Buene and Nora Uggerud and Solon P. Economopoulos and Odd R. Gautun and B{\aa}rd Helge Hoff,Effect of $\uppi$-linkers on phenothiazine sensitizers for dye-sensitized solar cells,Dyes and Pigments,,10.1016/j.dyepig.2018.01.011,,,,01/01/2018,Buene_2018,,,CCCCCCN1c2ccc(cc2Sc2c1ccc(c2)c1ccc(cc1)OC)c1ccc(cc1)/C=C(/C(=O)O)\C#N,phenothiazine,429,633,dichloromethane
660,7.83,0.68,3.53,"0.5 M 1-butyl-3-methylimidazolium iodide, 0.1 M lithium iodide, 0.05 M I2 and 0.5 M tert-butylpyridine in acetonitrile",0.238,10-fold amount CDCA,-,TiO2 film (12 + 5 um),-,20 hours,AM 1.5 100mW/cm2,Emission spectra in chloroform,Audun Formo Buene and Nora Uggerud and Solon P. Economopoulos and Odd R. Gautun and B{\aa}rd Helge Hoff,Effect of $\uppi$-linkers on phenothiazine sensitizers for dye-sensitized solar cells,Dyes and Pigments,,10.1016/j.dyepig.2018.01.011,,,,01/01/2018,Buene_2018,,,CCCCCCN1c2ccc(cc2Sc2c1ccc(c2)c1ccccc1)c1ccc(cc1)/C=C(/C(=O)O)\C#N,phenothiazine,425,631,dichloromethane
680,8.64,0.71,4.15,"0.5 M 1-butyl-3-methylimidazolium iodide, 0.1 M lithium iodide, 0.05 M I2 and 0.5 M tert-butylpyridine in acetonitrile",0.238,10-fold amount CDCA,-,TiO2 film (12 + 5 um),-,20 hours,AM 1.5 100mW/cm2,Emission spectra in chloroform,Audun Formo Buene and Nora Uggerud and Solon P. Economopoulos and Odd R. Gautun and B{\aa}rd Helge Hoff,Effect of $\uppi$-linkers on phenothiazine sensitizers for dye-sensitized solar cells,Dyes and Pigments,,10.1016/j.dyepig.2018.01.011,,,,01/01/2018,Buene_2018,,,CCCCCCN1c2ccc(cc2Sc2c1ccc(c2)/C=C(/C(=O)O)\C#N)c1ccc(cc1)OC,phenothiazine,475,649,dichloromethane
600,4.42,0.74,2,Iodolyte AN-50,0.2,-,-,TiO2 film,-,12 hours,AM 1.5 96mW/cm2,-,S{\'{e}}rgio Martins and Jo{\~{a}}o Av{\'{o}} and Jo{\~{a}}o Lima and Jos{\'{e}} Nogueira and Lu{\'{\i}}sa Andrade and Ad{\'{e}}lio Mendes and Ant{\'{o}}nio Pereira and Paula S. Branco,Styryl and phenylethynyl based coumarin chromophores for dye sensitized solar cells,Journal of Photochemistry and Photobiology A: Chemistry,353,10.1016/j.jphotochem.2017.12.018,564--569,,,01/01/2018,Martins_2018,,,CCCCCCCCCCOc1cc2cc(C#Cc3ccc(cc3)/C=C(/C(=O)O)\C#N)c(=O)oc2cc1OCCCCCCCCCC,Coumarin,398,470,acetonitrile
600,2.98,0.55,0.99,Iodolyte AN-50,0.2,-,-,TiO2 film,-,12 hours,AM 1.5 96mW/cm2,-,S{\'{e}}rgio Martins and Jo{\~{a}}o Av{\'{o}} and Jo{\~{a}}o Lima and Jos{\'{e}} Nogueira and Lu{\'{\i}}sa Andrade and Ad{\'{e}}lio Mendes and Ant{\'{o}}nio Pereira and Paula S. Branco,Styryl and phenylethynyl based coumarin chromophores for dye sensitized solar cells,Journal of Photochemistry and Photobiology A: Chemistry,353,10.1016/j.jphotochem.2017.12.018,564--569,,,01/01/2018,Martins_2018,,,N#CC(=Cc1ccc(cc1)C#Cc1cc2cc(OC)c(cc2oc1=O)OC)C(=O)O,Coumarin,398,464,acetonitrile
590,3.36,0.69,1.37,Iodolyte AN-50,0.2,-,-,TiO2 film,-,12 hours,AM 1.5 96mW/cm2,-,S{\'{e}}rgio Martins and Jo{\~{a}}o Av{\'{o}} and Jo{\~{a}}o Lima and Jos{\'{e}} Nogueira and Lu{\'{\i}}sa Andrade and Ad{\'{e}}lio Mendes and Ant{\'{o}}nio Pereira and Paula S. Branco,Styryl and phenylethynyl based coumarin chromophores for dye sensitized solar cells,Journal of Photochemistry and Photobiology A: Chemistry,353,10.1016/j.jphotochem.2017.12.018,564--569,,,01/01/2018,Martins_2018,,,N#CC(=Cc1ccc(cc1)/C=C/c1ccc(cc1)/C=C/c1cc2cc(OC)c(cc2oc1=O)OC)C(=O)O,Coumarin,415,489,acetonitrile
730,13.14,0.66,6.36,Iodolyte AN-50,0.2,-,-,TiO2 film,-,12 hours,AM 1.5 96mW/cm2,-,S{\'{e}}rgio Martins and Jo{\~{a}}o Av{\'{o}} and Jo{\~{a}}o Lima and Jos{\'{e}} Nogueira and Lu{\'{\i}}sa Andrade and Ad{\'{e}}lio Mendes and Ant{\'{o}}nio Pereira and Paula S. Branco,Styryl and phenylethynyl based coumarin chromophores for dye sensitized solar cells,Journal of Photochemistry and Photobiology A: Chemistry,353,10.1016/j.jphotochem.2017.12.018,564--569,,,01/01/2018,Martins_2018,,,N#CC(=Cc1ccc(cc1)/C=C/c1cc2cc(OC)c(cc2oc1=O)OC)C(=O)O,Coumarin,400,483,acetonitrile
760,11.22,0.6969,5.96,0.005 M isopropanol solution of H2PtCl6·6H2O,0.25,-,-,TiO2 film,-,24 hours,"AM 1.5G, 100mW/cm2",-,Huaixin Wei and Jinghua Shen and Yajing Liu and Tian Huang and Qiang Zhang and Jie Zhao and Xin Zhao,Synthesis and properties of organic sensitizers bearing asymmetric double donor -$\uppi$- acceptor chains for dye-sensitized solar cells,Dyes and Pigments,149,10.1016/j.dyepig.2017.11.042,789--795,,,01/01/2018,Wei_2018,,,CCCCCCCCCC1CCN2C(C1)C1CC(CCCCCCCCC)CCN1[Ru]12(N=C=S)(N=C=S)N2CCC(CC2C2N1CCC(C2)C(=O)O)C(=O)O,"Z907, Ruthenium",525,,DMF
660,6.51,0.7472,3.2,0.005 M isopropanol solution of H2PtCl6·6H2O,0.25,-,-,TiO2 film,-,24 hours,"AM 1.5G, 100mW/cm2",-,Huaixin Wei and Jinghua Shen and Yajing Liu and Tian Huang and Qiang Zhang and Jie Zhao and Xin Zhao,Synthesis and properties of organic sensitizers bearing asymmetric double donor -$\uppi$- acceptor chains for dye-sensitized solar cells,Dyes and Pigments,149,10.1016/j.dyepig.2017.11.042,789--795,,,01/01/2018,Wei_2018,,,N#CC(=Cc1ccc(s1)c1ccc2c(c1)Sc1c(N2C2CCCCC2)cccc1)C(=O)O,phenothiazine,408,,DMF
600,2.52,0.7407,1.12,0.005 M isopropanol solution of H2PtCl6·6H2O,0.25,-,-,TiO2 film,-,24 hours,"AM 1.5G, 100mW/cm2",-,Huaixin Wei and Jinghua Shen and Yajing Liu and Tian Huang and Qiang Zhang and Jie Zhao and Xin Zhao,Synthesis and properties of organic sensitizers bearing asymmetric double donor -$\uppi$- acceptor chains for dye-sensitized solar cells,Dyes and Pigments,149,10.1016/j.dyepig.2017.11.042,789--795,,,01/01/2018,Wei_2018,,,N#CC(=Cc1ccc(s1)c1ccc2c(c1)c1ccccc1n2CC)C(=O)O,phenothiazine,390,,DMF
600,3.51,0.7662,1.61,0.005 M isopropanol solution of H2PtCl6·6H2O,0.25,-,-,TiO2 film,-,24 hours,"AM 1.5G, 100mW/cm2",-,Huaixin Wei and Jinghua Shen and Yajing Liu and Tian Huang and Qiang Zhang and Jie Zhao and Xin Zhao,Synthesis and properties of organic sensitizers bearing asymmetric double donor -$\uppi$- acceptor chains for dye-sensitized solar cells,Dyes and Pigments,149,10.1016/j.dyepig.2017.11.042,789--795,,,01/01/2018,Wei_2018,,,N#CC(=Cc1ccc(s1)c1ccc2c(c1)Sc1c(N2CCCCCCn2c3ccc(cc3c3c2cccc3)c2ccc(s2)C=C(C(=O)O)C#N)cccc1)C(=O)O,phenothiazine,397,,DMF
620,3.52,0.74,1.64,Iodolyte AN-50,0.2,-,-,TiO2 film,-,12 hours,AM 1.5 96mW/cm2,-,S{\'{e}}rgio Martins and Jo{\~{a}}o Av{\'{o}} and Jo{\~{a}}o Lima and Jos{\'{e}} Nogueira and Lu{\'{\i}}sa Andrade and Ad{\'{e}}lio Mendes and Ant{\'{o}}nio Pereira and Paula S. Branco,Styryl and phenylethynyl based coumarin chromophores for dye sensitized solar cells,Journal of Photochemistry and Photobiology A: Chemistry,353,10.1016/j.jphotochem.2017.12.018,564--569,,,01/01/2018,Martins_2018,,,S=C=N[Ru]12(N=C=S)(N3CCC(CC3C3N2CCC(C3)C(=O)[O-])C(=O)O)N2CCC(CC2C2N1CCC(C2)C(=O)[O-])C(=O)O.CCCC[N+](CCCC)(CCCC)CCCC.CCCC[N+](CCCC)(CCCC)CCCC,"N719, Ruthenium",,,-
560,3.76,0.74,1.55,"0.04 M LiI, 0.06 M I2, 0.053 M 4-tert-butylpyridine, 0.9 M DMPII and 0.08 M GuSCN in acetonitrile",-,-,-,TiO2 film (8 um thick + 3 um scattering layer),66 nmol/cm2,24 hours,"AM 1.5G, 100mW/cm2",-,Jing-Kun Fang and Tengxiao Sun and Yi Tian and Yingjun Zhang and Chuanfei Jin and Zhimin Xu and Yu Fang and Xiangyu Hu and Haobin Wang,Novel diyne-bridged dyes for efficient dye-sensitized solar cells,Materials Chemistry and Physics,195,10.1016/j.matchemphys.2017.03.047,1--9,,,01/01/2017,Fang_2017,,,CCCCCCOc1ccc(cc1)N(c1ccc(cc1)OCCCCCC)c1ccc(cc1)c1c2ccccc2c(c2c1cccc2)C#Cc1ccc(cc1)C(=O)O,triphenylamine,439,,dichloromethane
590,6.95,0.731,2.98,"0.04 M LiI, 0.06 M I2, 0.053 M 4-tert-butylpyridine, 0.9 M DMPII and 0.08 M GuSCN in acetonitrile",-,-,-,TiO2 film (8 um thick + 3 um scattering layer),43 nmol/cm2,24 hours,"AM 1.5G, 100mW/cm2",-,Jing-Kun Fang and Tengxiao Sun and Yi Tian and Yingjun Zhang and Chuanfei Jin and Zhimin Xu and Yu Fang and Xiangyu Hu and Haobin Wang,Novel diyne-bridged dyes for efficient dye-sensitized solar cells,Materials Chemistry and Physics,195,10.1016/j.matchemphys.2017.03.047,1--9,,,01/01/2017,Fang_2017,,,CCCCCCOc1ccc(cc1)N(c1ccc(cc1)OCCCCCC)c1ccc(cc1)c1c2ccccc2c(c2c1cccc2)C#CC#Cc1ccc(cc1)C=C(C(=O)O)C#N,triphenylamine,461,,dichloromethane
610,6.97,0.738,3.12,"0.04 M LiI, 0.06 M I2, 0.053 M 4-tert-butylpyridine, 0.9 M DMPII and 0.08 M GuSCN in acetonitrile",-,-,-,TiO2 film (8 um thick + 3 um scattering layer),26 nmol/cm2,24 hours,"AM 1.5G, 100mW/cm2",-,Jing-Kun Fang and Tengxiao Sun and Yi Tian and Yingjun Zhang and Chuanfei Jin and Zhimin Xu and Yu Fang and Xiangyu Hu and Haobin Wang,Novel diyne-bridged dyes for efficient dye-sensitized solar cells,Materials Chemistry and Physics,195,10.1016/j.matchemphys.2017.03.047,1--9,,,01/01/2017,Fang_2017,,,CCCCCCOc1ccc(cc1)N(c1ccc(cc1)OCCCCCC)c1ccc(cc1)c1c2ccccc2c(c2c1cccc2)C#CC#Cc1ccc(cc1)C(=O)O,triphenylamine,448,,dichloromethane
333,13,0.582,2.51,0.7 M LiI and 0.05 M I2 in MeCN,0.25,-,-,TiO2 film 8.3 um,-,19-24 hours,"AM 1.5G, 100 mw/cm2","TL + LSL, and pre-treated by TiCl4",Chunxiang Dall'Agnese and Kazuhiro Komatsu and Mizuho Koshika and Dai Morikawa and Kathleen I. Moineau-Chane Ching and Shogo Mori,Enhancement of quantum efficiency by co-adsorbing small julolidine dye and bulky triphenylamine dye in dye-sensitized solar cells,Journal of Photochemistry and Photobiology A: Chemistry,356,10.1016/j.jphotochem.2018.01.021,403--410,,,01/01/2018,Dall_Agnese_2018,,,N#C/C(=C\c1ccc(s1)c1ccc(c2c1nsn2)c1cc2CCCN3c2c(c1)CCC3)/C(=O)O,julolidine,572,,ethanol
328,11.5,0.625,2.36,0.7 M LiI and 0.05 M I2 in MeCN,0.25,-,-,TiO2 film 8.2 um,-,19-24 hours,"AM 1.5G, 100 mw/cm2","TL + LSL, and pre-treated by TiCl4",Chunxiang Dall'Agnese and Kazuhiro Komatsu and Mizuho Koshika and Dai Morikawa and Kathleen I. Moineau-Chane Ching and Shogo Mori,Enhancement of quantum efficiency by co-adsorbing small julolidine dye and bulky triphenylamine dye in dye-sensitized solar cells,Journal of Photochemistry and Photobiology A: Chemistry,356,10.1016/j.jphotochem.2018.01.021,403--410,,,01/01/2018,Dall_Agnese_2018,,,N#C/C(=C\c1ccc(s1)c1ccc(c2c1nsn2)c1cc2CCCN3c2c(c1)CCC3)/C(=O)O,julolidine,572,,ethanol
472,8.67,0.541,2.21,0.7 M LiI and 0.05 M I2 in MeCN,0.25,-,D35 dye,TiO2 film 8.1 um,-,19-24 hours,"AM 1.5G, 100 mw/cm2","TL + LSL, and pre-treated by TiCl4",Chunxiang Dall'Agnese and Kazuhiro Komatsu and Mizuho Koshika and Dai Morikawa and Kathleen I. Moineau-Chane Ching and Shogo Mori,Enhancement of quantum efficiency by co-adsorbing small julolidine dye and bulky triphenylamine dye in dye-sensitized solar cells,Journal of Photochemistry and Photobiology A: Chemistry,356,10.1016/j.jphotochem.2018.01.021,403--410,,,01/01/2018,Dall_Agnese_2018,,,CCCCOc1ccc(c(c1)OCCCC)c1ccc(cc1)N(c1ccc(cc1)c1ccc(cc1OCCCC)OCCCC)c1ccc(cc1)c1ccc(s1)/C=C(/C(=O)O)\C#N,triphenylamine,500,658,dichloromethane
454,10.6,0.473,2.28,0.7 M LiI and 0.05 M I2 in MeCN,0.25,-,MK2 dye,TiO2 film 8.1 um,-,19-24 hours,"AM 1.5G, 100 mw/cm2","TL + LSL, and pre-treated by TiCl4",Chunxiang Dall'Agnese and Kazuhiro Komatsu and Mizuho Koshika and Dai Morikawa and Kathleen I. Moineau-Chane Ching and Shogo Mori,Enhancement of quantum efficiency by co-adsorbing small julolidine dye and bulky triphenylamine dye in dye-sensitized solar cells,Journal of Photochemistry and Photobiology A: Chemistry,356,10.1016/j.jphotochem.2018.01.021,403--410,,,01/01/2018,Dall_Agnese_2018,,,CCCCCCc1cc(sc1c1sc(c(c1)CCCCCC)c1sc(c(c1)CCCCCC)/C=C(/C(=O)O)\C#N)c1sc(cc1CCCCCC)c1ccc2c(c1)c1ccccc1n2CC,carbazole,,,-
315,11.1,0.587,2.04,0.7 M LiI and 0.05 M I2 in MeCN,0.25,6 mM CDCA,-,TiO2 film 7.8 um,-,19-24 hours,"AM 1.5G, 100 mw/cm2","TL + LSL, and pre-treated by TiCl4",Chunxiang Dall'Agnese and Kazuhiro Komatsu and Mizuho Koshika and Dai Morikawa and Kathleen I. Moineau-Chane Ching and Shogo Mori,Enhancement of quantum efficiency by co-adsorbing small julolidine dye and bulky triphenylamine dye in dye-sensitized solar cells,Journal of Photochemistry and Photobiology A: Chemistry,356,10.1016/j.jphotochem.2018.01.021,403--410,,,01/01/2018,Dall_Agnese_2018,,,N#C/C(=C\c1ccc(s1)c1ccc(c2c1nsn2)c1cc2CCCN3c2c(c1)CCC3)/C(=O)O,julolidine,572,,ethanol
310,11.1,0.57,1.97,0.7 M LiI and 0.05 M I2 in MeCN,0.25,-,-,TiO2 film 7.8 um,-,19-24 hours,"AM 1.5G, 100 mw/cm2","TL + LSL, and pre-treated by TiCl4",Chunxiang Dall'Agnese and Kazuhiro Komatsu and Mizuho Koshika and Dai Morikawa and Kathleen I. Moineau-Chane Ching and Shogo Mori,Enhancement of quantum efficiency by co-adsorbing small julolidine dye and bulky triphenylamine dye in dye-sensitized solar cells,Journal of Photochemistry and Photobiology A: Chemistry,356,10.1016/j.jphotochem.2018.01.021,403--410,,,01/01/2018,Dall_Agnese_2018,,,N#C/C(=C\c1ccc(s1)c1ccc(c2c1nsn2)c1cc2CCCN3c2c(c1)CCC3)/C(=O)O,julolidine,572,,ethanol
427,4.85,0.696,1.44,0.7 M LiI + 0.05 M I2 + 0.5 M tBP in MeCN,0.25,-,-,TiO2 film 7.8 um,-,19-24 hours,"AM 1.5G, 100 mw/cm2",-,Chunxiang Dall'Agnese and Kazuhiro Komatsu and Mizuho Koshika and Dai Morikawa and Kathleen I. Moineau-Chane Ching and Shogo Mori,Enhancement of quantum efficiency by co-adsorbing small julolidine dye and bulky triphenylamine dye in dye-sensitized solar cells,Journal of Photochemistry and Photobiology A: Chemistry,356,10.1016/j.jphotochem.2018.01.021,403--410,,,01/01/2018,Dall_Agnese_2018,,,N#C/C(=C\c1ccc(s1)c1ccc(c2c1nsn2)c1cc2CCCN3c2c(c1)CCC3)/C(=O)O,julolidine,572,,ethanol
296,11.3,0.554,1.85,0.7 M LiI + 0.05 M I2 + 0.5 M tBP in MeCN,0.25,-,-,TiO2 film 7.7 um,-,19-24 hours,"AM 1.5G, 100 mw/cm2",-,Chunxiang Dall'Agnese and Kazuhiro Komatsu and Mizuho Koshika and Dai Morikawa and Kathleen I. Moineau-Chane Ching and Shogo Mori,Enhancement of quantum efficiency by co-adsorbing small julolidine dye and bulky triphenylamine dye in dye-sensitized solar cells,Journal of Photochemistry and Photobiology A: Chemistry,356,10.1016/j.jphotochem.2018.01.021,403--410,,,01/01/2018,Dall_Agnese_2018,,,N#C/C(=C\c1ccc(s1)c1ccc(c2c1nsn2)c1cc2CCCN3c2c(c1)CCC3)/C(=O)O,julolidine,572,,ethanol
310,9.9,0.585,1.8,0.7 M LiI and 0.05 M I2 in MeCN,0.25,6 mM CDCA,-,TiO2 film 4.2 um,-,19-24 hours,"AM 1.5G, 100 mw/cm2",-,Chunxiang Dall'Agnese and Kazuhiro Komatsu and Mizuho Koshika and Dai Morikawa and Kathleen I. Moineau-Chane Ching and Shogo Mori,Enhancement of quantum efficiency by co-adsorbing small julolidine dye and bulky triphenylamine dye in dye-sensitized solar cells,Journal of Photochemistry and Photobiology A: Chemistry,356,10.1016/j.jphotochem.2018.01.021,403--410,,,01/01/2018,Dall_Agnese_2018,,,N#C/C(=C\c1ccc(s1)c1ccc(c2c1nsn2)c1cc2CCCN3c2c(c1)CCC3)/C(=O)O,julolidine,572,,ethanol
305,10.2,0.585,1.82,0.7 M LiI and 0.05 M I2 in MeCN,0.25,-,-,TiO2 film 4.1 um,-,19-24 hours,"AM 1.5G, 100 mw/cm2",-,Chunxiang Dall'Agnese and Kazuhiro Komatsu and Mizuho Koshika and Dai Morikawa and Kathleen I. Moineau-Chane Ching and Shogo Mori,Enhancement of quantum efficiency by co-adsorbing small julolidine dye and bulky triphenylamine dye in dye-sensitized solar cells,Journal of Photochemistry and Photobiology A: Chemistry,356,10.1016/j.jphotochem.2018.01.021,403--410,,,01/01/2018,Dall_Agnese_2018,,,N#C/C(=C\c1ccc(s1)c1ccc(c2c1nsn2)c1cc2CCCN3c2c(c1)CCC3)/C(=O)O,julolidine,572,,ethanol
459,4.69,0.7,1.51,"0.1 M LiI, 0.6 M 1,2-dimethyl-3-propylimidazolium iodide (DMPImI), 0.05 M I2, and 0.5 M 4-tert-butylpyridine (tBP) in MeCN",0.25,6 mM CDCA,-,TiO2 film 5.2 um,-,19-24 hours,"AM 1.5G, 100 mw/cm2",-,Chunxiang Dall'Agnese and Kazuhiro Komatsu and Mizuho Koshika and Dai Morikawa and Kathleen I. Moineau-Chane Ching and Shogo Mori,Enhancement of quantum efficiency by co-adsorbing small julolidine dye and bulky triphenylamine dye in dye-sensitized solar cells,Journal of Photochemistry and Photobiology A: Chemistry,356,10.1016/j.jphotochem.2018.01.021,403--410,,,01/01/2018,Dall_Agnese_2018,,,N#C/C(=C\c1ccc(s1)c1ccc(c2c1nsn2)c1cc2CCCN3c2c(c1)CCC3)/C(=O)O,julolidine,572,,ethanol
476,4.47,0.715,1.52,"0.1 M LiI, 0.6 M 1,2-dimethyl-3-propylimidazolium iodide (DMPImI), 0.05 M I2, and 0.5 M 4-tert-butylpyridine (tBP) in MeCN",0.25,-,-,TiO2 film 4.1 um,-,19-21 hours,"AM 1.5G, 100 mw/cm2",-,Chunxiang Dall'Agnese and Kazuhiro Komatsu and Mizuho Koshika and Dai Morikawa and Kathleen I. Moineau-Chane Ching and Shogo Mori,Enhancement of quantum efficiency by co-adsorbing small julolidine dye and bulky triphenylamine dye in dye-sensitized solar cells,Journal of Photochemistry and Photobiology A: Chemistry,356,10.1016/j.jphotochem.2018.01.021,403--410,,,01/01/2018,Dall_Agnese_2018,,,N#C/C(=C\c1ccc(s1)c1ccc(c2c1nsn2)c1cc2CCCN3c2c(c1)CCC3)/C(=O)O,julolidine,572,,ethanol
620,8.25,0.68,3.44,"0.05 M of iodine (I2), 0.1 M of lithium iodide (LiI), 0.4 M of 4-tert-butylpyridine (TBP), and 0.6 M of tetra-butylammonium iodide (TPAI) in a mixture of acetonitrile: veleronitrile (85: 15)",-,-,-,TiO2 film,-,24 hours,"AM1.5G, 100 mW/cm2",-,Nopporn Ruangsupapichat and Metawee Ruamyart and Patcharaphon Kanchanarugee and Chirapa Boonthum and Narid Prachumrak and Taweesak Sudyoadsuk and Vinich Promarak,"Toward rational design of metal-free organic dyes based on indolo[3,2- b ]indole structure for dye-sensitized solar cells",Dyes and Pigments,151,10.1016/j.dyepig.2017.12.060,149--156,,,01/01/2018,Ruangsupapichat_2018,,,C(#N)/C(/C(=O)O)=C\C=1C=CC=2C3=C(N(C2C1)CCCCCC)C=1C=CC(=CC1N3CCCCCC)N(C3=CC=CC=C3)C3=CC=CC=C3,indoline,403,,methanol
660,10.09,0.66,4.44,"0.05 M of iodine (I2), 0.1 M of lithium iodide (LiI), 0.4 M of 4-tert-butylpyridine (TBP), and 0.6 M of tetra-butylammonium iodide (TPAI) in a mixture of acetonitrile: veleronitrile (85: 15)",-,-,-,TiO2 film,-,24 hours,"AM1.5G, 100 mW/cm2",-,Nopporn Ruangsupapichat and Metawee Ruamyart and Patcharaphon Kanchanarugee and Chirapa Boonthum and Narid Prachumrak and Taweesak Sudyoadsuk and Vinich Promarak,"Toward rational design of metal-free organic dyes based on indolo[3,2- b ]indole structure for dye-sensitized solar cells",Dyes and Pigments,151,10.1016/j.dyepig.2017.12.060,149--156,,,01/01/2018,Ruangsupapichat_2018,,,C(#N)/C(/C(=O)O)=C\C=1C=CC=2C3=C(N(C2C1)CCCCCC)C=1C=CC=CC1N3CCCCCC,indoline,383,,methanol
740,14.56,0.68,7.39,"0.05 M of iodine (I2), 0.1 M of lithium iodide (LiI), 0.4 M of 4-tert-butylpyridine (TBP), and 0.6 M of tetra-butylammonium iodide (TPAI) in a mixture of acetonitrile: veleronitrile (85: 15)",-,-,-,TiO2 film,-,24 hours,"AM1.5G, 100 mW/cm2",-,Nopporn Ruangsupapichat and Metawee Ruamyart and Patcharaphon Kanchanarugee and Chirapa Boonthum and Narid Prachumrak and Taweesak Sudyoadsuk and Vinich Promarak,"Toward rational design of metal-free organic dyes based on indolo[3,2- b ]indole structure for dye-sensitized solar cells",Dyes and Pigments,151,10.1016/j.dyepig.2017.12.060,149--156,,,01/01/2018,Ruangsupapichat_2018,,,C(CCCCC)N1C=2C=CC(=CC2C=2N(C=3C=CC(=CC3C21)/C=C(/C(=O)O)\C#N)CCCCCC)/C=C(/C(=O)O)\C#N,indoline,411,,methanol
700,19.14,0.69,9.15,"0.05 M of iodine (I2), 0.1 M of lithium iodide (LiI), 0.4 M of 4-tert-butylpyridine (TBP), and 0.6 M of tetra-butylammonium iodide (TPAI) in a mixture of acetonitrile: veleronitrile (85: 15)",-,-,-,TiO2 film,-,24 hours,"AM1.5G, 100 mW/cm2",-,Nopporn Ruangsupapichat and Metawee Ruamyart and Patcharaphon Kanchanarugee and Chirapa Boonthum and Narid Prachumrak and Taweesak Sudyoadsuk and Vinich Promarak,"Toward rational design of metal-free organic dyes based on indolo[3,2- b ]indole structure for dye-sensitized solar cells",Dyes and Pigments,151,10.1016/j.dyepig.2017.12.060,149--156,,,01/01/2018,Ruangsupapichat_2018,,,S=C=N[Ru]12(N=C=S)(N3CCC(CC3C3N2CCC(C3)C(=O)[O-])C(=O)O)N2CCC(CC2C2N1CCC(C2)C(=O)[O-])C(=O)O.CCCC[N+](CCCC)(CCCC)CCCC.CCCC[N+](CCCC)(CCCC)CCCC,"N719, Ruthenium",,,-
666,17.84,0.74,8.79,"0.6 M 1-methyl-3-propylimidazolium iodide (PMII), 0.06 M lithium iodide, 0.02 M I2, 0.4 M tert-butylpyridine in dry acetonitrile",0.12 cm2,-,-,TiO2 film 14 um,-,24 hours,"AM 1.5G, 100 mw/cm2",-,Xiaoning Liao and Hai Zhang and Jianping Huang and Guoqiang Wu and Xiaoli Yin and Yanping Hong,(D-$\uppi$-A) 3 -Type metal-free organic dye for dye-sensitized solar cells application,Dyes and Pigments,,10.1016/j.dyepig.2018.03.075,,,,01/01/2018,Liao_2018,,,S=C=N[Ru]12(N=C=S)(N3CCC(CC3C3N2CCC(C3)C(=O)[O-])C(=O)O)N2CCC(CC2C2N1CCC(C2)C(=O)[O-])C(=O)O.CCCC[N+](CCCC)(CCCC)CCCC.CCCC[N+](CCCC)(CCCC)CCCC,"N719, Ruthenium",,,-
651,9.93,0.7,4.52,"0.6 M 1-methyl-3-propylimidazolium iodide (PMII), 0.06 M lithium iodide, 0.02 M I2, 0.4 M tert-butylpyridine in dry acetonitrile",0.12 cm2,-,-,TiO2 film 14 um,296 nmol/cm2,24 hours,"AM 1.5G, 100 mw/cm2",-,Xiaoning Liao and Hai Zhang and Jianping Huang and Guoqiang Wu and Xiaoli Yin and Yanping Hong,(D-$\uppi$-A) 3 -Type metal-free organic dye for dye-sensitized solar cells application,Dyes and Pigments,,10.1016/j.dyepig.2018.03.075,,,,01/01/2018,Liao_2018,,,C(#N)/C(/C(=O)O)=C\C=1SC(=CC1)C=1C=CC=2N(C3=CC=C(C=C3SC2C1)C1=CC=C(C=C1)OC)C1=CC=C(C=C1)OC,phenothiazine,473,,CH2Cl2/EtOH
667,12.85,0.71,6.09,"0.6 M 1-methyl-3-propylimidazolium iodide (PMII), 0.06 M lithium iodide, 0.02 M I2, 0.4 M tert-butylpyridine in dry acetonitrile",0.12 cm2,-,-,TiO2 film 14 um,224 nmol/cm2,24 hours,"AM 1.5G, 100 mw/cm2",-,Xiaoning Liao and Hai Zhang and Jianping Huang and Guoqiang Wu and Xiaoli Yin and Yanping Hong,(D-$\uppi$-A) 3 -Type metal-free organic dye for dye-sensitized solar cells application,Dyes and Pigments,,10.1016/j.dyepig.2018.03.075,,,,01/01/2018,Liao_2018,,,CSC1=CC=C(C=C1)C=1C=C2SC=3C=C(C=CC3N(C2=CC1)CCCCCCOC1=CC=C(C=C1)N1C2=CC=C(C=C2SC=2C=C(C=CC12)C1=CC=C(S1)/C=C(/C(=O)O)\C#N)C1=CC=C(C=C1)OCCCCCCN1C2=CC=C(C=C2SC=2C=C(C=CC12)C=1SC(=CC1)\C=C(/C#N)\C(=O)O)C1=CC=C(C=C1)SC)C=1SC(=CC1)\C=C(/C#N)\C(=O)O,phenothiazine,472,,CH2Cl2/EtOH
659,12.46,0.69,5.65,"0.6 M 1-methyl-3-propylimidazolium iodide (PMII), 0.06 M lithium iodide, 0.02 M I2, 0.4 M tert-butylpyridine in dry acetonitrile",0.12 cm2,-,-,TiO2 film 14 um,187 nmol/cm2,24 hours,"AM 1.5G, 100 mw/cm2",-,Xiaoning Liao and Hai Zhang and Jianping Huang and Guoqiang Wu and Xiaoli Yin and Yanping Hong,(D-$\uppi$-A) 3 -Type metal-free organic dye for dye-sensitized solar cells application,Dyes and Pigments,,10.1016/j.dyepig.2018.03.075,,,,01/01/2018,Liao_2018,,,COC1=CC=C(C=C1)C=1C=C2SC=3C=C(C=CC3N(C2=CC1)CCCCCCOC1=CC=C(C=C1)N1C2=CC=C(C=C2SC=2C=C(C=CC12)C1=CC=C(S1)/C=C(/C(=O)O)\C#N)C1=CC=C(C=C1)OCCCCCCN1C2=CC=C(C=C2SC=2C=C(C=CC12)C=1SC(=CC1)\C=C(/C#N)\C(=O)O)C1=CC=C(C=C1)OC)C=1SC(=CC1)\C=C(/C#N)\C(=O)O,phenothiazine,470,,CH2Cl2/EtOH
641,12.37,0.66,5.21,"0.6 M 1-methyl-3-propylimidazolium iodide (PMII), 0.06 M lithium iodide, 0.02 M I2, 0.4 M tert-butylpyridine in dry acetonitrile",0.12 cm2,-,-,TiO2 film 14 um,150 nmol/cm2,24 hours,"AM 1.5G, 100 mw/cm2",-,Xiaoning Liao and Hai Zhang and Jianping Huang and Guoqiang Wu and Xiaoli Yin and Yanping Hong,(D-$\uppi$-A) 3 -Type metal-free organic dye for dye-sensitized solar cells application,Dyes and Pigments,,10.1016/j.dyepig.2018.03.075,,,,01/01/2018,Liao_2018,,,CC1=CC=C(C=C1)C=1C=C2SC=3C=C(C=CC3N(C2=CC1)CCCCCCOC1=CC=C(C=C1)N1C2=CC=C(C=C2SC=2C=C(C=CC12)C1=CC=C(S1)/C=C(/C(=O)O)\C#N)C1=CC=C(C=C1)OCCCCCCN1C2=CC=C(C=C2SC=2C=C(C=CC12)C=1SC(=CC1)\C=C(/C#N)\C(=O)O)C1=CC=C(C=C1)C)C=1SC(=CC1)\C=C(/C#N)\C(=O)O,phenothiazine,435,,CH2Cl2/EtOH
